Repository: sanad-code/udacity-aimaster-capstone-ai-programming-foundations-project

# Steel Production Data Analysis — Udacity AI Master Capstone

This project analyzes steel production data to identify key factors affecting energy consumption, quality indicators, and production efficiency. It covers data cleaning, exploratory data analysis (EDA), and visualization of relationships between variables such as DRI Carbon and Silica (SiO2). The insights support data-driven decisions to optimize the steelmaking process.

## What Was Built

A Jupyter Notebook (`data-workflow/data_workflow.ipynb`) that loads, cleans, and analyzes internal steel production heat data, producing visualizations and statistical summaries saved under `outputs/`.

## Dataset

**Name:** Internal Steel Production Heat Dataset (company proprietary)  
Raw files are located in `data/raw/` and processed outputs in `data/processed/`.

## How to Run the Project

### 2. Open and Run the Notebook

```bash
jupyter notebook data-workflow/data_workflow.ipynb
```

Then run all cells from top to bottom (**Kernel → Restart & Run All**).

The file was created and run using Python 3.14.5.

### 3. Future Work

This data will be used in the next phase of the project to build predictive models for energy consumption and quality indicators in steel production. Future steps include model selection, training, and evaluation using machine learning techniques.

### 4. Data Cleaning Bias

Failing to clean the data can lead to biased results, for example not removing outliers or handling missing values can skew the analysis and lead to incorrect conclusions about the relationships between variables. Also, ignoring the carbon effect in DRI can lead to underestimating its impact on energy consumption, thats why it was critical to include it to the current ingected values of Carbon.

File: data/raw/flat_raw_data.csv (part 1 of 86)
RC,HID,STOP_DATE,STEEL_GRADE,TAPPED_WGT,TOTAL_CHARGE,DRI_CHARGE,SCRAP_CHARGE,POWER_ON_TIME,FINAL_TEMP,TOTAL_C_DRI,LOCAL_SCRAP,HOME_RETURN_SCRAP,IMPORTED_SCRAP,PIG_IRON,DRI_BRIQUETTED,FESI,FEMN,SIMN,FECR,NICKEL,FETI,FEB,FENB,FEP,FEMO,CU,FEV,NITROVAN,ELEC_ENERGY,OXYGEN,COKE_LUMP,MODULE_CARBON,COKE_POWDER,BURNT_LIME,BURNT_DOLAMITE,FLUX,C_ANALYSIS, 
268683,533422,01-JAN-2023 00.26.48,2067,162.4,186.5,150.5,36,45.3,1669,,22,14,,,,0,1001,0,0,0,0,0,0,0,0,0,0,0,92700,6788,978,3675,0,1996,7000,0,, 
268687,533423,01-JAN-2023 01.20.28,2067,161.4,189.6,150.6,39,41,1659,,,39,,,,0,999,0,0,0,0,0,0,0,0,0,0,0,88900,6326,567,3652,0,1996,7000,0,, 
268690,533424,01-JAN-2023 02.12.57,1015,159.9,190.5,144.5,46,42.4,1647,,,46,,,,0,800,0,0,0,0,0,0,0,0,0,0,0,88000,6075,432,3552,0,1497,7000,0,, 
268693,533425,01-JAN-2023 03.06.08,1015,159.4,191.2,152.2,39,40.8,1642,,,39,,,,0,799,0,0,0,0,0,0,0,0,0,0,0,87000,6087,253,3411,0,1996,7000,0,, 
268696,533426,01-JAN-2023 03.53.08,1010,159.2,183.4,147.4,36,38.3,1630,,22,14,,,,0,255,0,0,0,0,0,0,0,0,0,0,0,83900,5861,237,3131,0,998,7000,0,, 
268698,533427,01-JAN-2023 04.41.18,5042,162.7,190.49,148.5,41.99,39.6,1642,,25.66,16.33,,,,0,1003,0,0,0,0,0,0,0,0,0,0,0,86600,5718,342,2571,0,1996,7000,0,, 
268702,533428,01-JAN-2023 05.31.20,2015,162.6,182.79,139.8,42.99,39.7,1578,,26.27,16.72,,,,0,800,0,0,0,0,0,0,0,0,0,0,0,85600,5193,612,2373,0,3548,7000,0,, 
268705,533429,01-JAN-2023 06.17.47,2032,157.5,187.9,146.9,41,38,1608,,25.06,15.94,,,,0,0,0,0,0,0,0,0,0,0,0,0,0,82700,5635,491,2323,0,970,6900,0,, 
268708,533430,01-JAN-2023 07.29.50,2032,160.6,177.3,141.3,36,42.6,1621,,22,14,,,,0,999,0,0,0,0,0,0,0,0,0,0,0,87800,5409,129,2007,0,0,7000,0,, 
268711,533431,01-JAN-2023 08.35.10,2032,160.3,182.7,146.7,36,45.8,1640,,22,14,,,,0,300,0,0,0,0,0,0,0,0,0,0,0,89600,4921,379,2092,0,0,7100,0,, 
268714,533432,01-JAN-2023 09.25.18,2032,161.7,166.4,130.4,36,36.1,1621,,22,14,,,,0,998,0,0,0,0,0,0,0,0,0,0,0,77200,5489,557,2418,0,0,7500,0,, 
268716,533433,01-JAN-2023 10.44.28,1032,158.3,189.6,153.6,36,43.7,1668,,22,14,,,,0,998,0,0,0,0,0,0,0,0,0,0,0,91500,6260,215,3203,0,0,7000,0,, 
268719,533434,01-JAN-2023 11.38.47,1032,166.9,159.69,122.7,36.99,37.7,1649,,22.6,14.39,,,,0,998,0,0,0,0,0,0,0,0,0,0,0,79200,5628,347,3184,0,0,8000,0,, 
268722,533435,01-JAN-2023 13.09.47,1032,157.1,192.89,154.9,37.99,47.3,1702,,23.22,14.77,,,,0,998,0,0,0,0,0,0,0,0,0,0,0,97600,5316,413,2715,0,0,8100,0,, 
268725,533436,01-JAN-2023 14.04.11,1010,157.6,200.1,164.1,36,41.3,1669,,22,14,,,,0,300,0,0,0,0,0,0,0,0,0,0,0,90800,6294,0,2588,0,0,7800,0,, 
268727,533437,01-JAN-2023 15.08.23,1010,156,188.6,152.6,36,46.2,,,22,14,,,,0,300,0,0,0,0,0,0,0,0,0,0,0,93700,5051,365,2591,0,0,8000,0,, 
268731,533438,01-JAN-2023 16.03.04,1010,157.2,190.7,154.7,36,43.7,,,22,14,,,,0,300,0,0,0,0,0,0,0,0,0,0,0,94200,6299,237,4243,0,0,8000,0,, 
268734,533439,01-JAN-2023 17.02.23,1010,162.3,192.99,155,37.99,43.4,1649,,23.22,14.77,,,,0,299,0,0,0,0,0,0,0,0,0,0,0,94100,6036,320,3873,0,0,8000,0,, 
268737,533440,01-JAN-2023 17.54.23,2030,160.6,190.69,159.7,30.99,40.8,1692,,18.94,12.05,,,,0,0,0,0,0,0,0,0,0,0,0,0,0,90700,6278,0,3689,0,0,8000,0,, 
268740,533441,01-JAN-2023 18.50.32,2030,163.3,190,148,42,41,1657,,,42,,,,0,999,0,0,0,0,0,0,0,0,0,0,0,87100,5636,238,2568,0,0,8000,0,, 
268742,533442,01-JAN-2023 19.44.13,2030,159.4,189.89,149.9,39.99,40.5,1672,,24.44,15.55,,,,0,998,0,0,0,0,0,0,0,0,0,0,0,88000,6294,238,3443,0,0,7900,0,, 
268746,533443,01-JAN-2023 20.37.04,1030,160.9,180.9,144.9,36,40.3,1661,,22,14,,,,0,999,0,0,0,0,0,0,0,0,0,0,0,84100,5733,238,3274,0,0,7900,0,, 
268749,533444,01-JAN-2023 21.31.28,1011,161.9,179.8,143.8,36,39.6,1669,,22,14,,,,0,300,0,0,0,0,0,0,0,0,0,0,0,85100,6046,0,3619,0,0,8000,0,, 
268751,533445,01-JAN-2023 22.42.43,1011,161.1,189.99,152,37.99,43,1663,,23.22,14.77,,,,0,1000,0,0,0,0,0,0,0,0,0,0,0,91800,6543,0,3711,0,0,8000,0,, 
268755,533446,01-JAN-2023 23.42.33,5091,160.9,182.89,145.9,36.99,42.2,1692,,22.6,14.39,,,,0,1000,0,0,0,0,0,0,0,0,0,0,0,89700,6786,256,4173,0,0,7900,0,, 
268757,533447,02-JAN-2023 00.57.38,5091,162.2,198.99,162,36.99,43.7,1625,,22.6,14.39,,,,0,1000,0,0,0,0,0,0,0,0,0,0,0,91800,6559,239,3064,0,0,6800,0,, 
268760,533448,02-JAN-2023 01.56.52,5091,159.3,200.1,164.1,36,42.9,1657,,22,14,,,,0,1001,0,0,0,0,0,0,0,0,0,0,0,92500,7251,341,3418,0,0,7800,0,, 
268763,533449,02-JAN-2023 02.49.44,1011,162.3,200.5,164.5,36,43.6,1648,,22,14,,,,0,250,0,0,0,0,0,0,0,0,0,0,0,93500,6477,486,3236,0,0,8000,0,, 
268766,533450,02-JAN-2023 03.42.44,1010,164,190.6,154.6,36,39.3,1640,,22,14,,,,0,250,0,0,0,0,0,0,0,0,0,0,0,85100,6604,471,3121,0,0,7000,0,, 
268769,533451,02-JAN-2023 04.35.24,1010,162.5,189.2,153.2,36,40.1,1642,,22,14,,,,0,249,0,0,0,0,0,0,0,0,0,0,0,85600,6312,238,3273,0,0,6000,0,, 
268772,533452,02-JAN-2023 05.29.07,1010,160.1,188.9,152.9,36,39.5,1661,,22,14,,,,0,250,0,0,0,0,0,0,0,0,0,0,0,85500,6774,712,3212,0,0,6000,0,, 
268775,533453,02-JAN-2023 06.28.33,5091,161.2,186.7,150.7,36,41,1660,,22,14,,,,0,997,0,0,0,0,0,0,0,0,0,0,0,85600,6627,126,3708,0,0,6000,0,, 
268778,533454,02-JAN-2023 08.04.28,5091,159.6,197,161,36,49.2,1613,,22,14,,,,0,999,0,0,0,0,0,0,0,0,0,0,0,94500,7139,236,3926,0,0,7000,0,, 
268782,533455,02-JAN-2023 09.11.22,5091,159.9,182.5,146.5,36,42.6,1649,,22,14,,,,0,999,0,0,0,0,0,0,0,0,0,0,0,89600,6288,127,2966,0,0,5900,0,, 
268785,533456,02-JAN-2023 10.01.27,5091,160,187.5,151.5,36,39.9,1647,,22,14,,,,0,998,0,0,0,0,0,0,0,0,0,0,0,88400,6097,0,3291,0,0,6000,0,, 
268787,533457,02-JAN-2023 11.19.22,5091,159.6,187.69,150.6,37.09,39.8,1649,,22.67,14.42,,,,0,999,0,0,0,0,0,0,0,0,0,0,0,88200,5938,0,3756,0,0,7000,0,, 
268791,533458,02-JAN-2023 12.09.00,5091,158.4,191.79,153.6,38.19,40.6,,,23.34,14.85,,,,0,998,0,0,0,0,0,0,0,0,0,0,0,89600,6186,0,3363,0,0,6000,0,, 
268794,533459,02-JAN-2023 12.57.09,5091,157.5,182.09,142.6,39.49,38.4,1654,,24.13,15.36,,,,0,998,0,0,0,0,0,0,0,0,0,0,0,83600,5728,0,2493,0,0,5000,0,, 
268796,533460,02-JAN-2023 13.59.22,5091,153.3,185.2,147.4,37.8,44.5,1682,,23.1,14.7,,,,0,999,0,0,0,0,0,0,0,0,0,0,0,91700,6049,0,3499,0,998,6000,0,, 
268800,533461,02-JAN-2023 14.49.29,1011,160.1,186.3,150.3,36,39.2,1658,,22,14,,,,0,300,0,0,0,0,0,0,0,0,0,0,0,88500,5657,0,2408,0,2498,8000,0,, 
268803,533462,02-JAN-2023 15.53.09,1011,158.3,189.2,153.2,36,44.1,1669,,22,14,,,,0,300,0,0,0,0,0,0,0,0,0,0,0,95600,5452,938,2306,0,0,7000,0,, 
268806,533463,02-JAN-2023 16.48.13,1011,158.6,186,150,36,41.2,1657,,22,14,,,,0,300,0,0,0,0,0,0,0,0,0,0,0,89200,5942,125,3013,0,0,6900,0,, 
268809,533464,02-JAN-2023 17.49.19,1015,160.9,187.99,155,32.99,41.4,1675,,20.16,12.83,,,,0,800,0,0,0,0,0,0,0,0,0,0,0,90200,6763,125,3043,0,0,8000,0,, 
268812,533465,02-JAN-2023 18.45.00,2010,161.3,189.99,153,36.99,40.8,1660,,22.6,14.39,,,,0,251,0,0,0,0,0,0,0,0,0,0,0,87300,5855,128,2809,0,0,8000,0,, 
268815,533466,02-JAN-2023 19.44.08,1010,159.6,189.99,151,38.99,41.3,1634,,23.83,15.16,,,,0,251,0,0,0,0,0,0,0,0,0,0,0,88400,6385,0,3250,0,0,7200,0,, 
268818,533467,02-JAN-2023 20.59.49,1010,161.6,150.39,111.4,38.99,38.9,1699,,23.83,15.16,,,,0,251,0,0,0,0,0,0,0,0,0,0,0,77000,5970,0,3547,0,0,6300,0,, 
268820,533468,02-JAN-2023 23.20.30,1010,157.3,197.5,161.5,36,55.4,1659,,22,14,,,,0,251,0,0,0,0,0,0,0,0,0,0,0,106900,6863,472,4203,0,0,6900,0,, 
268822,533469,03-JAN-2023 00.17.15,1010,157,193,157,36,40.7,1657,,22,14,,,,0,251,0,0,0,0,0,0,0,0,0,0,0,86900,6457,385,3465,0,0,5800,0,, 
268825,533470,03-JAN-2023 01.08.06,1010,159.9,193.5,157.5,36,41,1640,,22,14,,,,0,251,0,0,0,0,0,0,0,0,0,0,0,88500,6474,237,3412,0,0,6000,0,, 
268829,533471,03-JAN-2023 01.58.24,1010,160.6,186.5,150.5,36,41.4,1671,,22,14,,,,0,251,0,0,0,0,0,0,0,0,0,0,0,89600,6089,0,3335,0,998,7000,0,, 
268831,533472,03-JAN-2023 02.48.05,1011,155.2,190.8,154.8,36,40.3,1636,,22,14,,,,0,251,0,0,0,0,0,0,0,0,0,0,0,87900,6281,348,3948,0,0,6000,0,, 
268835,533473,03-JAN-2023 03.42.04,1011,161.9,191.8,155.8,36,41,1642,,22,14,,,,0,251,0,0,0,0,0,0,0,0,0,0,0,88000,6697,84,3910,0,1996,7000,0,, 
268838,533474,03-JAN-2023 04.30.39,1011,158.7,191.2,155.2,36,39.3,1680,,22,14,,,,0,251,0,0,0,0,0,0,0,0,0,0,0,86500,5973,116,3285,0,499,7000,0,, 
268841,533475,03-JAN-2023 05.22.05,1015,161.8,192,156,36,40.1,1670,,22,14,,,,0,800,0,0,0,0,0,0,0,0,0,0,0,85300,6327,160,3567,0,0,6000,0,, 
268843,533476,03-JAN-2023 06.14.35,1011,163.3,185,149,36,39,1672,,22,14,,,,0,249,0,0,0,0,0,0,0,0,0,0,0,84400,6028,160,2940,0,332,7000,0,, 
268847,533477,03-JAN-2023 07.02.54,8062,162.6,191.3,155.3,36,37.9,1667,,22,14,,,,0,990,0,0,0,0,0,0,0,0,0,0,0,83900,5844,341,1748,0,332,8000,0,, 
268851,533478,03-JAN-2023 07.58.25,8062,166.3,210.9,174.9,36,40.2,1653,,22,14,,,,0,900,0,0,0,0,0,0,0,0,0,0,0,92800,6032,236,2562,0,0,7500,0,, 
268853,533479,03-JAN-2023 08.51.05,1032,164.1,197.5,156.5,41,39.8,1642,,25.06,15.94,,,,0,887,0,0,0,0,0,0,0,0,0,0,0,87100,5935,0,3246,0,0,7000,0,, 
268857,533480,03-JAN-2023 09.51.09,1015,167.6,156.3,121.3,35,36.5,1638,,21.39,13.61,,,,0,700,0,0,0,0,0,0,0,0,0,0,0,77000,5538,236,3166,0,0,8000,0,, 
268860,533481,03-JAN-2023 11.33.46,1015,162,201.19,160,41.19,47.8,1627,,25.17,16.02,,,,0,700,0,0,0,0,0,0,0,0,0,0,0,97500,5839,350,3057,0,0,7000,0,, 
268862,533482,03-JAN-2023 12.38.05,1015,160.9,189.89,152.6,37.29,41.7,1666,,22.79,14.5,,,,0,700,0,0,0,0,0,0,0,0,0,0,0,88100,6202,0,2687,0,0,7000,0,, 
268866,533483,03-JAN-2023 13.46.45,5091,156,188.69,153.6,35.09,45.7,1653,,21.44,13.65,,,,0,986,0,0,0,0,0,0,0,0,0,0,0,88500,5327,0,1626,0,0,8000,0,, 
268869,533484,03-JAN-2023 14.40.36,5091,165.5,193.59,153.6,39.99,40,1658,,24.44,15.55,,,,0,985,0,0,0,0,0,0,0,0,0,0,0,86600,5353,0,1691,0,0,8000,0,, 
268872,533485,03-JAN-2023 15.40.34,5091,163.6,192.39,153.4,38.99,38.9,1671,,23.83,15.16,,,,0,998,0,0,0,0,0,0,0,0,0,0,0,83900,6103,233,1920,0,0,6500,0,, 
268875,533486,03-JAN-2023 16.34.11,5091,160.9,192.4,156.4,36,40.2,1678,,22,14,,,,0,998,0,0,0,0,0,0,0,0,0,0,0,87800,5877,591,2037,0,0,7000,0,, 
268878,533487,03-JAN-2023 17.31.24,5091,157.9,187.2,146.2,41,43.1,1658,,25.06,15.94,,,,0,999,0,0,0,0,0,0,0,0,0,0,0,90000,5619,806,1864,0,0,7000,0,, 
268882,533488,03-JAN-2023 18.24.34,5071,162.8,186.3,150.3,36,40.8,1647,,22,14,,,,0,999,0,0,0,0,0,0,0,0,0,0,0,87000,5920,839,1886,0,0,7000,0,, 
268885,533489,03-JAN-2023 19.15.32,1067,160.6,184.59,146.6,37.99,40.7,1642,,23.22,14.77,,,,0,998,0,0,0,0,0,0,0,0,0,0,0,86900,5623,679,1900,0,0,6400,0,, 
268888,533490,03-JAN-2023 20.09.02,7060,162,193.9,157.9,36,41.5,1636,,22,14,,,,0,998,0,0,0,0,0,0,0,0,0,0,0,90300,5409,0,1930,0,0,8000,0,, 
268891,533491,03-JAN-2023 20.59.15,1030,160.6,180.59,142.6,37.99,39.8,1630,,23.22,14.77,,,,0,999,0,0,0,0,0,0,0,0,0,0,0,84000,5576,297,2393,0,1500,7000,0,, 
268894,533492,03-JAN-2023 21.48.30,1030,161.6,186.4,145.4,41,38.3,1662,,25.06,15.94,,,,0,998,0,0,0,0,0,0,0,0,0,0,0,82600,5887,0,2235,0,1996,7000,0,, 
268897,533493,03-JAN-2023 22.52.46,1010,161.5,185.09,143.1,41.99,44,1649,,25.66,16.33,,,,0,250,0,0,0,0,0,0,0,0,0,0,0,91000,6411,351,3222,0,1502,7000,0,, 
268900,533494,04-JAN-2023 00.15.46,1010,160.7,199.59,162.6,36.99,46.7,1650,,22.6,14.39,,,,0,250,0,0,0,0,0,0,0,0,0,0,0,97400,6963,937,3550,0,0,6000,0,, 
268904,533495,04-JAN-2023 01.15.21,5071,159.7,190.2,154.2,36,38.8,1654,,22,14,,,,0,0,0,0,0,0,0,0,0,0,0,0,0,85400,6471,714,2939,0,0,6000,0,, 
268907,533496,04-JAN-2023 02.12.51,1010,161,185.9,149.9,36,40.6,1642,,22,14,,,,0,255,0,0,0,0,0,0,0,0,0,0,0,87100,6051,365,2138,0,0,7000,0,, 
268910,533497,04-JAN-2023 03.07.51,1010,159.9,187.1,151.1,36,41,1653,,22,14,,,,0,255,0,0,0,0,0,0,0,0,0,0,0,87200,6416,570,2883,0,0,5800,0,, 
268913,533498,04-JAN-2023 04.00.15,1010,168.7,174.2,138.2,36,35.6,1637,,22,14,,,,0,255,0,0,0,0,0,0,0,0,0,0,0,76100,5999,130,2164,0,0,100,0,, 
268916,533499,04-JAN-2023 04.56.11,1010,165.4,101,65,36,24,1674,,22,14,,,,0,254,0,0,0,0,0,0,0,0,0,0,0,46800,4259,699,2521,0,0,2000,0,, 
268923,533500,04-JAN-2023 23.47.09,2010,158.5,36,0,36,88,1687,,22,14,,,,0,0,0,0,0,0,0,0,0,0,0,0,0,121300,6624,0,3414,0,0,0,0,, 
268925,533501,05-JAN-2023 00.54.24,2010,155.8,199.59,161.6,37.99,48.5,1675,,23.22,14.77,,,,0,300,0,0,0,0,0,0,0,0,0,0,0,96800,6254,0,2934,0,0,7000,0,, 
268928,533502,05-JAN-2023 02.01.33,2010,158.3,191.29,148.7,42.59,43.8,1694,,26.03,16.56,,,,0,300,0,0,0,0,0,0,0,0,0,0,0,91900,6533,0,3825,0,0,7000,0,, 
268931,533503,05-JAN-2023 02.53.04,5042,158.2,186.7,150.7,36,39.4,1670,,22,14,,,,0,999,0,0,0,0,0,0,0,0,0,0,0,84800,5936,0,2533,0,0,6400,0,, 
268933,533504,05-JAN-2023 03.44.00,5042,166.2,187.2,151.2,36,39.7,1625,,22,14,,,,0,999,0,0,0,0,0,0,0,0,0,0,0,85700,5757,0,2581,0,0,6800,0,, 
268937,533505,05-JAN-2023 04.40.23,1030,157.3,189.59,149.6,39.99,41.2,1575,,24.44,15.55,,,,0,999,0,0,0,0,0,0,0,0,0,0,0,87600,5799,0,2567,0,0,7000,0,, 
268940,533506,05-JAN-2023 05.34.40,5091,158.8,191.19,150.6,40.59,40,1654,,24.8,15.79,,,,0,998,0,0,0,0,0,0,0,0,0,0,0,84500,6349,0,2606,0,0,7000,0,, 
268943,533507,05-JAN-2023 06.26.19,1032,158,192.1,150.6,41.5,39.4,1664,,25.36,16.14,,,,0,999,0,0,0,0,0,0,0,0,0,0,0,85300,5864,0,2414,0,0,7000,0,, 
268945,533508,05-JAN-2023 07.32.06,1015,165,204.89,163,41.89,44.8,1651,,25.6,16.29,,,,0,800,0,0,0,0,0,0,0,0,0,0,0,92300,6769,0,3545,0,0,7000,0,, 
268948,533509,05-JAN-2023 08.35.00,2010,164.4,196.99,158.7,38.29,44,1649,,23.4,14.89,,,,0,250,0,0,0,0,0,0,0,0,0,0,0,90600,6515,0,4297,0,0,7000,0,, 
268952,533510,05-JAN-2023 09.35.31,2010,160.4,184.2,148.2,36,42.6,1642,,22,14,,,,0,250,0,0,0,0,0,0,0,0,0,0,0,88000,6035,0,2579,0,0,7000,0,, 
268954,533511,05-JAN-2023 10.28.37,2010,160.7,183.8,147.8,36,42.4,1639,,22,14,,,,0,250,0,0,0,0,0,0,0,0,0,0,0,90100,6232,0,3784,0,0,7000,0,, 
268957,533512,05-JAN-2023 11.30.20,2010,161.2,190.9,154.9,36,45.9,1644,,22,14,,,,0,249,0,0,0,0,0,0,0,0,0,0,0,94000,6041,0,3414,0,0,7000,0,, 
268960,533513,05-JAN-2023 12.38.56,2032,161.4,190.7,149.7,41,48,1674,,25.06,15.94,,,,0,1001,0,0,0,0,0,0,0,0,0,0,0,99100,5498,0,3364,0,0,7800,0,, 
268963,533514,05-JAN-2023 13.32.29,1011,162.7,121.29,79.3,41.99,39.7,1653,,25.66,16.33,,,,0,250,0,0,0,0,0,0,0,0,0,0,0,85500,5834,0,2530,0,0,7000,0,, 
268966,533515,05-JAN-2023 14.22.07,1015,161,179.89,141.8,38.09,40.2,1650,,23.28,14.81,,,,0,799,0,0,0,0,0,0,0,0,0,0,0,84400,5505,0,2605,0,0,7000,0,, 
268969,533516,05-JAN-2023 16.04.35,1015,158.7,185.99,146,39.99,43.6,1654,,24.44,15.55,,,,0,821,0,0,0,0,0,0,0,0,0,0,0,86100,6138,0,3130,0,0,7100,0,, 
268972,533517,05-JAN-2023 16.57.36,1015,157.9,182.99,143,39.99,41.6,1658,,24.44,15.55,,,,0,822,0,0,0,0,0,0,0,0,0,0,0,86000,5616,0,3026,0,0,7000,0,, 
268975,533518,05-JAN-2023 17.52.17,1015,159.4,184.89,144.9,39.99,43.2,1678,,24.44,15.55,,,,0,821,0,0,0,0,0,0,0,0,0,0,0,88200,6015,0,3683,0,0,7000,0,, 
268978,533519,05-JAN-2023 18.50.45,2015,159.7,185.09,143.1,41.99,41.5,1638,,25.66,16.33,,,,0,821,0,0,0,0,0,0,0,0,0,0,0,85000,5842,0,3210,0,0,6900,0,, 
268981,533520,05-JAN-2023 19.43.39,2015,160.8,179.99,140,39.99,41.4,1681,,24.44,15.55,,,,0,822,0,0,0,0,0,0,0,0,0,0,0,85500,5663,0,3190,0,0,7000,0,, 
268984,533521,05-JAN-2023 20.34.50,2015,161.5,179.99,137,42.99,40.3,1619,,26.27,16.72,,,,0,822,0,0,0,0,0,0,0,0,0,0,0,83000,5539,0,3317,0,0,7000,0,, 
268987,533522,05-JAN-2023 21.24.50,2015,162.2,175,131,44,39.4,1623,,26.89,17.11,,,,0,821,0,0,0,0,0,0,0,0,0,0,0,81200,5499,0,3241,0,0,7000,0,, 
268990,533523,05-JAN-2023 22.15.22,2032,161.8,179.99,138,41.99,40,1669,,25.66,16.33,,,,0,900,0,0,0,0,0,0,0,0,0,0,0,83200,5634,0,2986,0,0,7000,0,, 
268993,533524,05-JAN-2023 23.06.11,2032,161.4,185.1,141.1,44,40,1708,,26.89,17.11,,,,0,900,0,0,0,0,0,0,0,0,0,0,0,85200,5961,0,2735,0,0,7000,0,, 
268996,533525,06-JAN-2023 00.14.12,1032,158.6,193.59,150.6,42.99,43.6,1634,,26.27,16.72,,,,0,0,0,0,0,0,0,0,0,0,0,0,0,88500,6517,0,2634,0,0,7000,0,, 
269000,533526,06-JAN-2023 01.03.56,2032,159.6,185.89,146.6,39.29,38.9,1659,,24.01,15.28,,,,0,999,0,0,0,0,0,0,0,0,0,0,0,83500,5896,0,2480,0,0,7000,0,, 
269002,533527,06-JAN-2023 01.56.35,2030,159.9,184.29,147.3,36.99,40.4,1629,,22.6,14.39,,,,0,999,0,0,0,0,0,0,0,0,0,0,0,85900,5907,0,2660,0,0,7000,0,, 
269005,533528,06-JAN-2023 02.57.31,2030,158.9,190.19,148.9,41.29,39.5,1661,,25.23,16.06,,,,0,999,0,0,0,0,0,0,0,0,0,0,0,84000,5918,0,2207,0,0,7000,0,, 
269008,533529,06-JAN-2023 03.54.02,2030,159.5,190.39,150.4,39.99,40.7,1646,,24.44,15.55,,,,0,999,0,0,0,0,0,0,0,0,0,0,0,85700,5957,0,2522,0,0,6700,0,, 
269011,533530,06-JAN-2023 04.43.42,2030,159.5,183.89,146.4,37.49,38.7,1655,,22.91,14.58,,,,0,999,0,0,0,0,0,0,0,0,0,0,0,82800,5590,0,2369,0,0,7000,0,, 
269014,533531,06-JAN-2023 05.36.12,2030,155.9,185.99,148,37.99,40.7,1638,,23.22,14.77,,,,0,998,0,0,0,0,0,0,0,0,0,0,0,84800,5691,0,2220,0,0,6700,0,, 
269016,533532,06-JAN-2023 06.32.36,2030,158.3,193.19,153.2,39.99,42.9,1638,,24.44,15.55,,,,0,999,0,0,0,0,0,0,0,0,0,0,0,88900,5862,0,3003,0,0,7000,0,, 
269020,533533,06-JAN-2023 07.26.42,2030,160.3,187.5,151.5,36,41.7,1666,,22,14,,,,0,999,0,0,0,0,0,0,0,0,0,0,0,89100,5964,0,3528,0,554,7000,0,, 
269023,533534,06-JAN-2023 08.21.12,1067,162.6,194.3,158.3,36,42.3,1692,,22,14,,,,0,1000,0,0,0,0,0,0,0,0,0,0,0,91100,6277,0,2502,0,0,7000,0,, 
269026,533535,06-JAN-2023 09.10.52,5095,163,185.1,144.1,41,37.5,1638,,25.06,15.94,,,,0,999,0,0,0,0,0,0,0,0,0,0,0,81100,5588,0,1948,0,199,7000,0,, 
269029,533536,06-JAN-2023 10.01.45,5071,161,184.89,144.9,39.99,38.3,1623,,24.44,15.55,,,,0,1000,0,0,0,0,0,0,0,0,0,0,0,83200,5550,0,1646,0,0,8000,0,, 
269032,533537,06-JAN-2023 10.52.01,5071,162.2,186.19,143.2,42.99,39.3,1604,,26.27,16.72,,,,0,999,0,0,0,0,0,0,0,0,0,0,0,85000,5917,0,2957,0,0,8000,0,, 
269035,533538,06-JAN-2023 11.54.56,5071,162.7,194.09,154.1,39.99,40,1621,,24.44,15.55,,,,0,1000,0,0,0,0,0,0,0,0,0,0,0,86000,6291,0,3213,0,0,7000,0,, 
269038,533539,06-JAN-2023 12.48.26,5071,161.6,183.2,142.2,41,39.3,1670,,25.06,15.94,,,,0,1000,0,0,0,0,0,0,0,0,0,0,0,85000,6426,270,3394,0,0,7000,0,, 
269041,533540,06-JAN-2023 13.36.16,5071,163,184.99,145,39.99,38.3,1661,,24.44,15.55,,,,0,1000,0,0,0,0,0,0,0,0,0,0,0,84100,5910,0,3046,0,0,7000,0,, 
269044,533541,06-JAN-2023 14.30.31,2010,163.7,185.79,143.8,41.99,36.4,1647,,25.66,16.33,,,,0,0,0,0,0,0,0,0,0,0,0,0,0,79000,6124,0,2945,0,0,6300,0,, 
269047,533542,06-JAN-2023 15.26.28,2067,161.5,187.59,148.6,38.99,42.9,1623,,23.83,15.16,,,,0,1000,0,0,0,0,0,0,0,0,0,0,0,89100,5748,0,3026,0,0,7000,0,, 
269050,533543,06-JAN-2023 16.13.52,2067,159.6,177.2,139.2,38,38.5,1701,,,38,,,,0,999,0,0,0,0,0,0,0,0,0,0,0,82000,5645,0,2227,0,0,5500,0,, 
269052,533544,06-JAN-2023 17.06.27,2067,163.3,183.9,147.9,36,39.3,1678,,22,14,,,,0,1000,0,0,0,0,0,0,0,0,0,0,0,84500,6143,0,2378,0,1996,7000,0,, 
269055,533545,06-JAN-2023 18.02.59,2067,155.3,192.4,152.4,40,41.6,1653,,,40,,,,0,1000,0,0,0,0,0,0,0,0,0,0,0,87800,5984,0,2634,0,2994,7000,0,, 
269057,533546,06-JAN-2023 19.11.12,2067,161.9,217.39,177.4,39.99,46.3,1645,,24.44,15.55,,,,0,1000,0,0,0,0,0,0,0,0,0,0,0,98700,6591,0,3446,0,2384,7000,0,, 
269060,533547,06-JAN-2023 20.17.41,2067,165.9,189.2,145.2,44,42.2,1656,,26.89,17.11,,,,0,1000,0,0,0,0,0,0,0,0,0,0,0,88700,5839,0,3002,0,2425,7000,0,, 
269065,533548,06-JAN-2023 21.08.23,2067,164.6,173.99,135,38.99,37.8,1641,,23.83,15.16,,,,0,1000,0,0,0,0,0,0,0,0,0,0,0,82100,4931,0,1488,0,998,7000,0,, 
269068,533549,06-JAN-2023 22.13.08,1063,160.4,177.79,135.8,41.99,43.8,1633,,25.66,16.33,,,,0,999,0,0,0,0,0,0,0,0,0,0,0,86500,5873,0,3069,0,0,7000,0,, 
269071,533550,06-JAN-2023 23.03.17,1032,158.5,183.89,143.9,39.99,41.7,1628,,24.44,15.55,,,,0,999,0,0,0,0,0,0,0,0,0,0,0,88200,5844,0,2673,0,0,7000,0,, 
269074,533551,07-JAN-2023 00.07.49,1015,160.7,179.59,140.6,38.99,40.9,1651,,23.83,15.16,,,,0,1576,0,0,0,0,0,0,0,0,0,0,0,85700,5690,0,2422,0,0,6200,0,, 
269078,533552,07-JAN-2023 00.57.31,8062,160,178.5,140.6,37.9,40.3,1692,,23.16,14.74,,,,0,555,0,0,0,0,0,0,0,0,0,0,0,85100,5732,0,2788,0,0,7000,0,, 
269081,533553,07-JAN-2023 01.51.38,8062,159.5,181.99,142.5,39.49,40.3,1660,,24.13,15.36,,,,0,1555,0,0,0,0,0,0,0,0,0,0,0,86200,5655,0,2658,0,0,7000,0,, 
269083,533554,07-JAN-2023 02.41.19,1030,156.5,195.49,156.8,38.69,40.6,1659,,23.64,15.05,,,,0,0,0,0,0,0,0,0,0,0,0,0,0,89700,5970,0,3075,0,0,7000,0,, 
269086,533555,07-JAN-2023 03.32.18,1030,160.9,194.4,154.7,39.7,38.8,1654,,24.26,15.44,,,,0,999,0,0,0,0,0,0,0,0,0,0,0,85200,5746,0,2849,0,0,7000,0,, 
269089,533556,07-JAN-2023 04.23.11,1010,162.3,188,152,36,38.8,1678,,22,14,,,,0,300,0,0,0,0,0,0,0,0,0,0,0,84500,5788,0,2406,0,1000,7000,0,, 
269092,533557,07-JAN-2023 05.48.32,2010,161.3,188.39,151.4,36.99,43.2,1654,,22.6,14.39,,,,0,0,0,0,0,0,0,0,0,0,0,0,0,90900,5535,0,2679,0,1995,7000,0,, 
269095,533558,07-JAN-2023 06.54.14,1015,161.4,196.4,160.8,35.6,42.9,1633,,21.76,13.84,,,,0,800,0,0,0,0,0,0,0,0,0,0,0,92800,6147,0,3427,0,109,6300,0,, 
269098,533559,07-JAN-2023 08.01.19,1015,164.1,204.5,165.9,38.6,42.8,1689,,23.59,15.01,,,,0,800,0,0,0,0,0,0,0,0,0,0,0,95100,6524,0,3051,0,0,7400,0,, 
269101,533560,07-JAN-2023 09.15.45,5091,161.1,209.19,170.1,39.09,45.7,1642,,23.89,15.2,,,,0,1001,0,0,0,0,0,0,0,0,0,0,0,97000,6911,0,3818,0,0,7300,0,, 
269104,533561,07-JAN-2023 10.22.34,5091,163,184.9,143.9,41,41.9,1639,,25.06,15.94,,,,0,999,0,0,0,0,0,0,0,0,0,0,0,85000,5754,0,2595,0,0,7000,0,, 
269107,533562,07-JAN-2023 11.26.13,5091,159.6,194.99,155,39.99,42.6,1641,,24.44,15.55,,,,0,1000,0,0,0,0,0,0,0,0,0,0,0,90000,6113,0,3580,0,0,7000,0,, 
269110,533563,07-JAN-2023 12.25.55,5091,164.8,195,154,41,43.1,1636,,25.06,15.94,,,,0,999,0,0,0,0,0,0,0,0,0,0,0,90000,6434,0,3667,0,0,7000,0,, 
269115,533564,07-JAN-2023 13.41.25,5071,163.3,186.1,150.1,36,48.7,1660,,22,14,,,,0,999,0,0,0,0,0,0,0,0,0,0,0,94000,6278,0,3560,0,0,7300,0,, 
269118,533565,07-JAN-2023 14.41.09,5071,166.9,181.9,145.9,36,42.8,1625,,22,14,,,,0,0,0,0,0,0,0,0,0,0,0,0,0,86100,5534,0,2814,0,0,7400,0,, 
269120,533566,07-JAN-2023 15.54.29,1032,161.9,190.39,150.4,39.99,43.3,1627,,24.44,15.55,,,,0,0,0,0,0,0,0,0,0,0,0,0,0,91000,5944,0,3312,0,0,6900,0,, 
269123,533567,07-JAN-2023 16.45.14,1032,163.9,189.39,150.4,38.99,42,1609,,23.83,15.16,,,,0,0,0,0,0,0,0,0,0,0,0,0,0,90000,5698,0,3413,0,0,7000,0,, 
269126,533568,07-JAN-2023 17.52.35,1015,162.3,184.5,148.5,36,45.3,1671,,22,14,,,,0,799,0,0,0,0,0,0,0,0,0,0,0,86100,6207,0,3288,0,0,7000,0,, 
269129,533569,07-JAN-2023 18.48.44,1015,162.5,184.9,148.9,36,42.1,1616,,22,14,,,,0,800,0,0,0,0,0,0,0,0,0,0,0,89700,5895,0,3712,0,2549,7000,0,, 
269132,533570,07-JAN-2023 19.37.18,5071,159,179,139,40,40.2,1633,,,40,,,,0,999,0,0,0,0,0,0,0,0,0,0,0,84700,5777,0,2712,0,0,6700,0,, 
269135,533571,07-JAN-2023 20.28.43,5071,160.5,190.1,148.1,42,40.3,1645,,,42,,,,0,999,0,0,0,0,0,0,0,0,0,0,0,88000,6022,0,2711,0,2568,6400,0,, 
269138,533572,07-JAN-2023 21.17.49,1058,157,190.3,152.3,38,39.6,1696,,,38,,,,0,998,0,0,0,0,0,0,0,0,0,0,0,87800,5987,0,2686,0,999,7000,0,, 
269141,533573,07-JAN-2023 22.08.25,5071,163.6,194.4,154.4,40,42,1635,,,40,,,,0,0,0,0,0,0,0,0,0,0,0,0,0,89300,5898,0,3102,0,999,7000,0,, 
269144,533574,07-JAN-2023 23.03.44,5071,161.6,190.6,150.6,40,40.8,1654,,,40,,,,0,999,0,0,0,0,0,0,0,0,0,0,0,86900,6112,0,2990,0,999,7000,0,, 
269147,533575,07-JAN-2023 23.56.39,5071,158,193.3,156.6,36.7,41,1673,,22.43,14.27,,,,0,0,0,0,0,0,0,0,0,0,0,0,0,87800,5952,0,2622,0,0,6200,0,, 
269149,533576,08-JAN-2023 00.49.35,1058,158.8,49.09,10.4,38.69,40.5,1637,,23.64,15.05,,,,0,0,0,0,0,0,0,0,0,0,0,0,0,86600,5893,0,3043,0,0,6700,0,, 
269153,533577,08-JAN-2023 01.45.00,1056,157.2,189.69,150.4,39.29,40.4,1646,,24.01,15.28,,,,0,998,0,0,0,0,0,0,0,0,0,0,0,84900,5538,0,2746,0,2000,6000,0,, 
269156,533578,08-JAN-2023 02.43.05,1058,160,185.6,147.8,37.8,38.8,1644,,23.1,14.7,,,,0,0,0,0,0,0,0,0,0,0,0,0,0,83000,5468,0,2926,0,0,4300,0,, 
269159,533579,08-JAN-2023 03.45.30,1058,159.2,191.9,152.3,39.6,43.4,1657,,24.2,15.4,,,,0,999,0,0,0,0,0,0,0,0,0,0,0,90000,6036,0,2932,0,1500,6000,0,, 
269162,533580,08-JAN-2023 04.39.44,1058,159.2,181,145,36,39.2,1672,,22,14,,,,0,999,0,0,0,0,0,0,0,0,0,0,0,84800,5708,0,2941,0,2052,7000,0,, 
269165,533581,08-JAN-2023 05.48.30,1058,163.7,189.2,153.2,36,45,1698,,22,14,,,,0,999,0,0,0,0,0,0,0,0,0,0,0,92100,6125,0,3543,0,1662,7000,0,, 
269168,533582,08-JAN-2023 06.43.31,1058,161.3,190.49,151.5,38.99,43.2,1621,,23.83,15.16,,,,0,999,0,0,0,0,0,0,0,0,0,0,0,89800,6036,0,3593,0,1552,6300,0,, 
269171,533583,08-JAN-2023 07.39.30,1015,157,197.59,160.1,37.49,43.9,1647,,22.91,14.58,,,,0,800,0,0,0,0,0,0,0,0,0,0,0,91700,5928,0,3380,0,0,6100,0,, 
269174,533584,08-JAN-2023 08.35.00,1015,161.9,196.2,160.2,36,44.4,1635,,22,14,,,,0,800,0,0,0,0,0,0,0,0,0,0,0,92800,6184,121,4046,0,0,6800,0,, 
269177,533585,08-JAN-2023 09.26.10,1015,162.8,197.19,157.2,39.99,42.5,1658,,24.44,15.55,,,,0,800,0,0,0,0,0,0,0,0,0,0,0,90600,6088,244,3745,0,0,6900,0,, 
269180,533586,08-JAN-2023 10.16.54,1015,161.4,191.9,150.9,41,42.9,1639,,25.06,15.94,,,,0,800,0,0,0,0,0,0,0,0,0,0,0,89500,6009,72,3718,0,0,7000,0,, 
269183,533587,08-JAN-2023 11.19.43,1015,162.3,194.6,150.6,44,42.8,1630,,26.89,17.11,,,,0,799,0,0,0,0,0,0,0,0,0,0,0,90700,6289,70,3563,0,0,6900,0,, 
269186,533588,08-JAN-2023 12.10.11,1010,157.6,184.7,140.7,44,40.7,1697,,26.89,17.11,,,,0,250,0,0,0,0,0,0,0,0,0,0,0,85300,5738,69,2454,0,0,5900,0,, 
269189,533589,08-JAN-2023 12.59.44,1010,157.6,184.99,143,41.99,39.3,1636,,25.66,16.33,,,,0,250,0,0,0,0,0,0,0,0,0,0,0,85500,5451,216,2958,0,0,6000,0,, 
269192,533590,08-JAN-2023 13.49.04,1010,162.8,92.59,53.6,38.99,40.8,1620,,23.83,15.16,,,,0,250,0,0,0,0,0,0,0,0,0,0,0,88100,5604,244,3482,0,0,6000,0,, 
269195,533591,08-JAN-2023 14.38.29,1010,163.4,186,145,41,40.8,,,25.06,15.94,,,,0,250,0,0,0,0,0,0,0,0,0,0,0,85900,5534,189,3041,0,0,6000,0,, 
269198,533592,08-JAN-2023 15.30.40,7060,164,187.59,149.6,37.99,41.4,1675,,23.22,14.77,,,,0,999,0,0,0,0,0,0,0,0,0,0,0,88200,6074,0,3433,0,0,6000,0,, 
269201,533593,08-JAN-2023 16.21.16,2010,164.4,188.8,151.8,37,41.7,1636,,,37,,,,0,0,0,0,0,0,0,0,0,0,0,0,0,88200,5767,0,2963,0,0,6000,0,, 
269204,533594,08-JAN-2023 17.07.56,2015,165.6,188.69,149.7,38.99,38.6,1688,,23.83,15.16,,,,0,0,0,0,0,0,0,0,0,0,0,0,0,84100,5637,0,2204,0,0,5000,0,, 
269207,533595,08-JAN-2023 18.17.29,2015,164.4,190.6,154.6,36,44.1,1610,,,36,,,,0,0,0,0,0,0,0,0,0,0,0,0,0,90300,6001,0,3258,0,0,9000,0,, 
269211,533596,08-JAN-2023 19.54.05,5071,160.9,181.5,144.5,37,39.2,1620,,,37,,,,0,998,0,0,0,0,0,0,0,0,0,0,0,85200,5187,0,3040,0,0,7900,0,, 
269215,533597,08-JAN-2023 21.00.25,5071,161.3,190.5,150.5,40,43.2,1662,,,40,,,,0,999,0,0,0,0,0,0,0,0,0,0,0,90600,5737,680,2396,0,0,6000,0,, 
269218,533598,08-JAN-2023 21.56.59,2015,163,190.5,148.5,42,40.7,1647,,,42,,,,0,999,0,0,0,0,0,0,0,0,0,0,0,86000,5656,587,1886,0,1996,6000,0,, 
269221,533599,08-JAN-2023 23.02.50,5071,163.6,185.5,149.5,36,42,1614,,22,14,,,,0,999,0,0,0,0,0,0,0,0,0,0,0,86800,5911,702,3059,0,0,6000,0,, 
269224,533600,09-JAN-2023 00.06.06,5071,161,181.5,145.5,36,42.1,1638,,22,14,,,,0,998,0,0,0,0,0,0,0,0,0,0,0,88800,5692,0,2831,0,554,6000,0,, 
269227,533601,09-JAN-2023 00.56.51,6095,162.6,49.09,10.1,38.99,38.2,1642,,23.83,15.16,,,,0,999,0,0,0,0,0,0,0,0,0,0,0,84200,5692,0,3083,0,0,6000,0,, 
269230,533602,09-JAN-2023 01.51.46,6095,156.2,184.2,145.7,38.5,40,1657,,23.53,14.97,,,,0,999,0,0,0,0,0,0,0,0,0,0,0,87800,5377,0,2791,0,1002,8200,0,, 
269232,533603,09-JAN-2023 02.48.50,6095,158.5,199.4,160.8,38.6,42.4,1621,,23.59,15.01,,,,0,998,0,0,0,0,0,0,0,0,0,0,0,90800,6533,0,2938,0,1608,6500,0,, 
269236,533604,09-JAN-2023 03.53.50,8061,153.8,186.79,148.5,38.29,40.5,1668,,23.4,14.89,,,,0,999,0,0,0,0,0,0,0,0,0,0,0,88200,6476,68,3595,0,1500,6500,0,, 
269239,533605,09-JAN-2023 04.42.40,5071,157.4,188.89,148.9,39.99,39.5,1676,,24.44,15.55,,,,0,1000,0,0,0,0,0,0,0,0,0,0,0,87400,5434,0,3206,0,598,6000,0,, 
269242,533606,09-JAN-2023 05.32.45,2030,161.6,189.99,151.6,38.39,40.6,1640,,23.46,14.93,,,,0,999,0,0,0,0,0,0,0,0,0,0,0,88900,5760,0,3135,0,998,6800,0,, 
269245,533607,09-JAN-2023 06.25.00,2032,160.7,193.09,152.5,40.59,42.4,1619,,24.8,15.79,,,,0,999,0,0,0,0,0,0,0,0,0,0,0,89700,5463,0,2919,0,0,6000,0,, 
269248,533608,09-JAN-2023 07.18.47,2030,161.1,191.69,150.5,41.19,40.8,1684,,25.17,16.02,,,,0,998,0,0,0,0,0,0,0,0,0,0,0,89400,5694,344,3287,0,998,6000,0,, 
269252,533609,09-JAN-2023 08.15.03,2032,165.2,171.6,135.6,36,40.3,1617,,22,14,,,,0,999,0,0,0,0,0,0,0,0,0,0,0,82100,6061,330,2757,0,1996,5500,0,, 
269254,533610,09-JAN-2023 10.01.43,1032,162.6,191.99,152,39.99,46.5,1713,,24.44,15.55,,,,0,998,0,0,0,0,0,0,0,0,0,0,0,99000,6235,1209,4215,0,0,6000,0,, 
269257,533611,09-JAN-2023 10.54.42,1032,163.1,204.99,162,42.99,43.2,1623,,26.27,16.72,,,,0,999,0,0,0,0,0,0,0,0,0,0,0,93700,6053,412,3856,0,0,5200,0,, 
269260,533612,09-JAN-2023 11.51.02,1015,159.5,190.2,146.2,44,43.3,1629,,26.89,17.11,,,,0,800,0,0,0,0,0,0,0,0,0,0,0,88900,6064,253,3452,0,1108,5000,0,, 
269263,533613,09-JAN-2023 12.55.31,1015,160.8,186,150,36,44.5,1685,,22,14,,,,0,800,0,0,0,0,0,0,0,0,0,0,0,89900,6141,143,4211,0,2004,5100,0,, 
269266,533614,09-JAN-2023 13.51.02,1015,159.1,190,145,45,42,1681,,27.5,17.5,,,,0,799,0,0,0,0,0,0,0,0,0,0,0,88800,6254,372,4309,0,2000,5000,0,, 
269269,533615,09-JAN-2023 14.44.43,1015,160.6,189.79,147.8,41.99,40,1683,,25.66,16.33,,,,0,801,0,0,0,0,0,0,0,0,0,0,0,86200,5672,114,4034,0,492,5000,0,, 
269272,533616,09-JAN-2023 15.43.15,1015,163.1,190.79,147.8,42.99,46.3,1634,,26.27,16.72,,,,0,801,0,0,0,0,0,0,0,0,0,0,0,93100,5544,0,4354,0,0,5000,0,, 
269276,533617,09-JAN-2023 16.41.06,1010,161.3,190.29,151.3,38.99,44.2,1638,,23.83,15.16,,,,0,250,0,0,0,0,0,0,0,0,0,0,0,90900,5579,573,4429,0,0,4900,0,, 
269279,533618,09-JAN-2023 17.36.01,1010,162.6,189.2,153.2,36,44.4,1649,,22,14,,,,0,250,0,0,0,0,0,0,0,0,0,0,0,91700,5437,1046,3558,0,998,5900,0,, 
269282,533619,09-JAN-2023 18.27.22,2015,161.7,186.4,150.4,36,42.9,1627,,22,14,,,,0,800,0,0,0,0,0,0,0,0,0,0,0,91100,5524,950,3814,0,998,6000,0,, 
269285,533620,09-JAN-2023 19.21.23,2010,158.8,186.6,148.6,38,41.8,1690,,,38,,,,0,255,0,0,0,0,0,0,0,0,0,0,0,89200,5659,566,3700,0,0,5000,0,, 
269288,533621,09-JAN-2023 20.13.43,5042,162.4,185.69,146.7,38.99,43.9,1608,,23.83,15.16,,,,0,999,0,0,0,0,0,0,0,0,0,0,0,89200,5531,572,4075,0,1994,6000,0,, 
269291,533622,09-JAN-2023 21.09.32,5042,161.4,185.89,147.9,37.99,43.5,1687,,23.22,14.77,,,,0,999,0,0,0,0,0,0,0,0,0,0,0,88600,5733,536,4222,0,1108,4000,0,, 
269294,533623,09-JAN-2023 22.05.32,1067,157.9,187.69,148.7,38.99,40.7,1674,,23.83,15.16,,,,0,998,0,0,0,0,0,0,0,0,0,0,0,86500,5490,364,3622,0,998,4000,0,, 
269297,533624,09-JAN-2023 23.04.42,1032,162.9,190.99,152,38.99,46,1679,,23.83,15.16,,,,0,999,0,0,0,0,0,0,0,0,0,0,0,92100,6409,573,4211,0,1996,4100,0,, 
269300,533625,10-JAN-2023 00.03.38,2015,162.4,202.2,161.2,41,46.7,1638,,25.06,15.94,,,,0,799,0,0,0,0,0,0,0,0,0,0,0,96000,5809,0,4497,0,1497,4500,0,, 
269302,533626,10-JAN-2023 01.00.37,2010,163.8,199.99,160,39.99,46.7,1665,,24.44,15.55,,,,0,249,0,0,0,0,0,0,0,0,0,0,0,96600,6040,0,4685,0,3000,4500,0,, 
269305,533627,10-JAN-2023 02.04.09,8062,163.1,201,160,41,43.2,1642,,25.06,15.94,,,,0,1001,0,0,0,0,0,0,0,0,0,0,0,88300,6207,0,3376,0,3000,4000,0,, 
269308,533628,10-JAN-2023 03.00.37,1010,163.5,192.49,152.5,39.99,42.7,1638,,24.44,15.55,,,,0,249,0,0,0,0,0,0,0,0,0,0,0,90000,5798,869,4106,0,1000,4000,0,, 
269311,533629,10-JAN-2023 04.08.03,2015,163.1,189.79,147.8,41.99,45.9,1667,,25.66,16.33,,,,0,1600,0,0,0,0,0,0,0,0,0,0,0,91000,6316,569,4567,0,0,4100,0,, 
269315,533630,10-JAN-2023 05.02.39,2015,163.8,182.09,142.1,39.99,40,1673,,24.44,15.55,,,,0,800,0,0,0,0,0,0,0,0,0,0,0,87000,5423,238,3375,0,0,4000,0,, 
269318,533631,10-JAN-2023 05.52.08,2015,163.5,180.89,138.9,41.99,38.9,,,25.66,16.33,,,,0,800,0,0,0,0,0,0,0,0,0,0,0,84000,5233,0,3358,0,0,4000,0,, 
269321,533632,10-JAN-2023 06.52.42,2015,164,180.99,140.9,40.09,40,1642,,24.5,15.59,,,,0,0,0,0,0,0,0,0,0,0,0,0,0,84500,5384,240,3340,0,0,4100,0,, 
269324,533633,10-JAN-2023 07.51.29,2010,161.6,214.99,175,39.99,45.6,1649,,24.44,15.55,,,,0,250,0,0,0,0,0,0,0,0,0,0,0,96300,6523,238,4460,0,665,4000,0,, 
269327,533634,10-JAN-2023 08.45.08,2030,160.9,189.99,148,41.99,44.1,1646,,25.66,16.33,,,,0,999,0,0,0,0,0,0,0,0,0,0,0,89500,6369,635,4306,0,2165,4000,0,, 
269330,533635,10-JAN-2023 09.48.57,2030,161.6,190.4,145.4,45,45.2,1679,,27.5,17.5,,,,0,999,0,0,0,0,0,0,0,0,0,0,0,91100,6264,729,3546,0,2000,4000,0,, 
269332,533636,10-JAN-2023 11.12.58,2030,163.6,183.8,147.8,36,44.3,1667,,22,14,,,,0,998,0,0,0,0,0,0,0,0,0,0,0,90000,6270,828,4298,0,1774,4000,0,, 
269335,533637,10-JAN-2023 12.06.07,2030,162.3,180.7,144.7,36,41,1660,,22,14,,,,0,998,0,0,0,0,0,0,0,0,0,0,0,85100,5875,828,3584,0,2011,4600,0,, 
269338,533638,10-JAN-2023 13.08.08,2030,160.8,158.4,122.4,36,39.9,1729,,22,14,,,,0,999,0,0,0,0,0,0,0,0,0,0,0,81900,6006,549,3416,0,1662,4000,0,, 
269341,533639,10-JAN-2023 14.11.08,2030,160.3,145.9,109.9,36,41.1,1630,,22,14,,,,0,999,0,0,0,0,0,0,0,0,0,0,0,80600,5896,549,3807,0,1662,4400,0,, 
269344,533640,10-JAN-2023 15.00.17,2030,162.5,186.38,140.4,45.98,40.1,1666,,28.1,17.88,,,,0,998,0,0,0,0,0,0,0,0,0,0,0,83900,5874,0,3306,0,998,4000,0,, 
269347,533641,10-JAN-2023 16.07.38,5091,162,190.4,149.4,41,45.3,1620,,25.06,15.94,,,,0,999,0,0,0,0,0,0,0,0,0,0,0,88100,6508,0,4629,0,1996,4300,0,, 
269350,533642,10-JAN-2023 17.11.23,5071,162.6,186.59,147.6,38.99,44.3,1664,,23.83,15.16,,,,0,999,0,0,0,0,0,0,0,0,0,0,0,88800,6044,0,3192,0,1996,3900,0,, 
269354,533643,10-JAN-2023 17.59.57,5071,159,185.59,147.6,37.99,39.7,1663,,23.22,14.77,,,,0,998,0,0,0,0,0,0,0,0,0,0,0,84600,5590,0,3239,0,0,4000,0,, 
269357,533644,10-JAN-2023 18.55.45,2010,156.5,152.4,116.4,36,40.7,1651,,22,14,,,,0,255,0,0,0,0,0,0,0,0,0,0,0,83000,5669,0,3410,0,0,3900,0,, 
269360,533645,10-JAN-2023 19.46.18,2010,157.5,190.49,152.5,37.99,40.9,1536,,23.22,14.77,,,,0,255,0,0,0,0,0,0,0,0,0,0,0,86600,5809,0,4097,0,0,4000,0,, 
269362,533646,10-JAN-2023 20.35.18,2010,159.2,180.99,138,42.99,39.9,1635,,26.27,16.72,,,,0,255,0,0,0,0,0,0,0,0,0,0,0,84000,5432,0,3095,0,0,4000,0,, 
269365,533647,10-JAN-2023 21.26.44,2010,160.2,190.5,115.5,75,40,1650,,,75,,,,0,255,0,0,0,0,0,0,0,0,0,0,0,82000,5658,0,2710,0,1497,3800,0,, 
269368,533648,10-JAN-2023 22.15.59,2010,158.6,198.99,160,38.99,41.4,1644,,23.83,15.16,,,,0,255,0,0,0,0,0,0,0,0,0,0,0,90400,5699,0,3332,0,1497,4000,0,, 
269371,533649,10-JAN-2023 23.09.43,2010,158.7,189.6,148.6,41,42.4,1584,,25.06,15.94,,,,0,800,0,0,0,0,0,0,0,0,0,0,0,87800,5506,0,3463,0,998,4000,0,, 
269374,533650,11-JAN-2023 00.05.34,2015,161.1,189.99,150,39.99,43.6,1666,,24.44,15.55,,,,0,800,0,0,0,0,0,0,0,0,0,0,0,90500,5355,0,4379,0,0,4000,0,, 
269378,533651,11-JAN-2023 00.56.35,2010,161.7,189.3,153.3,36,40.5,1650,,22,14,,,,0,250,0,0,0,0,0,0,0,0,0,0,0,85300,5492,0,3414,0,0,4000,0,, 
269380,533652,11-JAN-2023 01.59.04,2010,162.5,233.28,153.3,79.98,47.2,1601,,48.88,31.1,,,,0,250,0,0,0,0,0,0,0,0,0,0,0,97000,6151,0,4513,0,0,5400,0,, 
269382,533653,11-JAN-2023 02.59.38,2010,162.2,190.39,115.4,74.99,45.5,1604,,45.83,29.16,,,,0,249,0,0,0,0,0,0,0,0,0,0,0,87300,6045,0,4775,0,0,4200,0,, 
269385,533654,11-JAN-2023 03.59.48,2032,162.4,186.69,150.2,36.49,44.4,1651,,22.3,14.19,,,,0,999,0,0,0,0,0,0,0,0,0,0,0,90200,5747,0,4501,0,0,4000,0,, 
269389,533655,11-JAN-2023 04.51.48,2032,162,127.89,93.9,33.99,41.4,1623,,20.77,13.22,,,,0,999,0,0,0,0,0,0,0,0,0,0,0,86200,5363,0,3155,0,0,4000,0,, 
269392,533656,11-JAN-2023 05.50.28,2010,161.4,190.39,155.3,35.09,43.6,1631,,21.44,13.65,,,,0,250,0,0,0,0,0,0,0,0,0,0,0,91600,5589,0,3936,0,0,4000,0,, 
269395,533657,11-JAN-2023 06.43.58,2010,161.5,189.29,154,35.29,42.1,1649,,21.57,13.72,,,,0,250,0,0,0,0,0,0,0,0,0,0,0,89400,5883,0,4478,0,0,4300,0,, 
269398,533658,11-JAN-2023 07.41.05,2010,160.9,190.79,151.8,38.99,42,1666,,23.83,15.16,,,,0,250,0,0,0,0,0,0,0,0,0,0,0,87000,6046,0,3906,0,0,4000,0,, 
269401,533659,11-JAN-2023 08.39.30,2010,160.9,159.2,123.2,36,41,1655,,22,14,,,,0,250,0,0,0,0,0,0,0,0,0,0,0,81900,6194,362,3808,0,0,4200,0,, 
269404,533660,11-JAN-2023 09.40.05,2010,161.9,191.19,154.2,36.99,43.7,1633,,22.6,14.39,,,,0,250,0,0,0,0,0,0,0,0,0,0,0,90300,6512,260,4796,0,0,4000,0,, 
269407,533661,11-JAN-2023 10.36.30,2010,163.5,184.19,114.2,69.99,42.3,1657,,42.77,27.22,,,,0,250,0,0,0,0,0,0,0,0,0,0,0,83500,6204,370,3769,0,0,4200,0,, 
269410,533662,11-JAN-2023 11.32.39,2010,163.4,151,115,36,43.7,1642,,22,14,,,,0,249,0,0,0,0,0,0,0,0,0,0,0,85600,5987,0,4305,0,0,4300,0,, 
269413,533663,11-JAN-2023 12.23.50,2010,163.5,185,144,41,41.1,1644,,25.06,15.94,,,,0,250,0,0,0,0,0,0,0,0,0,0,0,86500,6238,499,3779,0,0,4000,0,, 
269416,533664,11-JAN-2023 13.12.55,2010,160,184.99,148,36.99,40.1,1664,,22.6,14.39,,,,0,250,0,0,0,0,0,0,0,0,0,0,0,84600,5807,259,3953,0,0,4000,0,, 
269419,533665,11-JAN-2023 14.04.24,7060,161.1,187.19,148.2,38.99,39.5,1666,,23.83,15.16,,,,0,2002,0,0,0,0,0,0,0,0,0,0,0,82600,6131,128,3888,0,0,4000,0,, 
269421,533666,11-JAN-2023 15.01.14,1030,162.8,184,148,36,40.7,1620,,22,14,,,,0,0,0,0,0,0,0,0,0,0,0,0,0,85400,5860,127,3934,0,0,4000,0,, 
269424,533667,11-JAN-2023 16.05.59,1030,162.2,185.39,146.4,38.99,43.4,1550,,23.83,15.16,,,,0,1001,0,0,0,0,0,0,0,0,0,0,0,87400,6074,0,4260,0,0,4300,0,, 
269427,533668,11-JAN-2023 16.58.21,2030,160.9,188,152,36,43.8,1610,,22,14,,,,0,1001,0,0,0,0,0,0,0,0,0,0,0,91900,5438,239,3192,0,0,4500,0,, 
269430,533669,11-JAN-2023 17.55.20,2030,161,182.99,145.5,37.49,41,1633,,22.91,14.58,,,,0,1001,0,0,0,0,0,0,0,0,0,0,0,87800,5648,0,3558,0,0,4300,0,, 
269433,533670,11-JAN-2023 18.49.50,5095,156.7,184.3,144.7,39.6,42.7,1648,,24.2,15.4,,,,0,1001,0,0,0,0,0,0,0,0,0,0,0,88900,5600,0,3664,0,0,4000,0,, 
269436,533671,11-JAN-2023 19.44.11,5095,160.6,187.29,146.7,40.59,40.3,1663,,24.8,15.79,,,,0,1000,0,0,0,0,0,0,0,0,0,0,0,86600,5473,0,3345,0,0,4000,0,, 
269439,533672,11-JAN-2023 20.36.14,5095,161.8,185.78,113.5,72.28,39.5,1638,,44.17,28.11,,,,0,1001,0,0,0,0,0,0,0,0,0,0,0,81700,5086,0,2314,0,0,4100,0,, 
269442,533673,11-JAN-2023 21.28.49,5095,161.8,186.19,114.7,71.49,39.4,1650,,43.69,27.8,,,,0,1001,0,0,0,0,0,0,0,0,0,0,0,79700,5033,0,3066,0,0,4100,0,, 
269445,533674,11-JAN-2023 22.25.11,5071,162.1,192.48,116.9,75.58,41.9,1619,,46.19,29.39,,,,0,1001,0,0,0,0,0,0,0,0,0,0,0,84700,5580,0,3491,0,754,4200,0,, 
269448,533675,11-JAN-2023 23.22.55,5071,161.3,208.09,167.9,40.19,43.1,1644,,24.56,15.63,,,,0,1000,0,0,0,0,0,0,0,0,0,0,0,95000,5923,0,4459,0,500,4000,0,, 
269451,533676,12-JAN-2023 00.18.59,1067,160.6,204.2,169,35.2,43.8,1650,,21.51,13.69,,,,0,1001,0,0,0,0,0,0,0,0,0,0,0,93500,6176,0,3500,0,1999,5000,0,, 
269455,533677,12-JAN-2023 01.07.00,5095,161.5,210.09,169,41.09,38.4,1655,,25.11,15.98,,,,0,1000,0,0,0,0,0,0,0,0,0,0,0,83500,5232,0,3012,0,2000,5000,0,, 
269457,533678,12-JAN-2023 02.03.59,1056,159.6,188.99,149,39.99,41.5,1623,,24.44,15.55,,,,0,1001,0,0,0,0,0,0,0,0,0,0,0,90300,5534,0,3192,0,2000,5000,0,, 
269461,533679,12-JAN-2023 02.55.13,1056,161.5,189.7,148.7,41,41.7,1652,,25.06,15.94,,,,0,1001,0,0,0,0,0,0,0,0,0,0,0,88000,5459,0,3452,0,898,5000,0,, 
269464,533680,12-JAN-2023 03.47.22,1056,159.7,190.49,150.4,40.09,42.5,1639,,24.5,15.59,,,,0,1001,0,0,0,0,0,0,0,0,0,0,0,90300,5279,0,2686,0,1000,5000,0,, 
269466,533681,12-JAN-2023 04.52.47,2067,161.2,190.08,117,73.08,45.2,1660,,44.66,28.42,,,,0,1001,0,0,0,0,0,0,0,0,0,0,0,88200,6361,0,4434,0,1000,5000,0,, 
269470,533682,12-JAN-2023 05.54.02,2067,162.9,190.28,119.2,71.08,43.3,1630,,43.44,27.64,,,,0,1001,0,0,0,0,0,0,0,0,0,0,0,87100,6042,403,3391,0,1110,5100,0,, 
269473,533683,12-JAN-2023 06.53.52,2067,160.9,190.09,120.1,69.99,41.9,1670,,42.77,27.22,,,,0,1000,0,0,0,0,0,0,0,0,0,0,0,86800,6038,0,4310,0,0,5000,0,, 
269475,533684,12-JAN-2023 07.53.07,2067,161.6,191.1,150.1,41,44.5,1628,,25.06,15.94,,,,0,1001,0,0,0,0,0,0,0,0,0,0,0,89100,6382,419,4156,0,0,4100,0,, 
269477,533685,12-JAN-2023 08.43.48,2067,161.5,190.99,154,36.99,41.8,1654,,22.6,14.39,,,,0,1000,0,0,0,0,0,0,0,0,0,0,0,91000,5939,325,3991,0,0,4000,0,, 
269480,533686,12-JAN-2023 09.36.46,2067,163,152.5,116.5,36,42.2,1652,,22,14,,,,0,1001,0,0,0,0,0,0,0,0,0,0,0,83700,6075,254,3700,0,0,4100,0,, 
269484,533687,12-JAN-2023 10.30.53,2067,162.3,183,147,36,44.2,1681,,22,14,,,,0,1000,0,0,0,0,0,0,0,0,0,0,0,86900,5651,126,4245,0,0,4000,0,, 
269488,533688,12-JAN-2023 11.21.32,2030,162.5,190.58,144.6,45.98,41.1,1629,,28.1,17.88,,,,0,1001,0,0,0,0,0,0,0,0,0,0,0,87700,5664,365,3249,0,0,4000,0,, 
269490,533689,12-JAN-2023 12.09.32,2010,161.2,190.89,148.9,41.99,39.5,1650,,25.66,16.33,,,,0,255,0,0,0,0,0,0,0,0,0,0,0,85400,5776,258,3032,0,0,4000,0,, 
269493,533690,12-JAN-2023 12.56.42,2010,159.3,184,140,44,39.7,1640,,26.89,17.11,,,,0,255,0,0,0,0,0,0,0,0,0,0,0,82800,5515,297,3748,0,0,5000,0,,
