Repository: sanad-code/udacity-aimaster-capstone-ai-programming-foundations-project

# Steel Production Data Analysis — Udacity AI Master Capstone

This project analyzes steel production data to identify key factors affecting energy consumption, quality indicators, and production efficiency. It covers data cleaning, exploratory data analysis (EDA), and visualization of relationships between variables such as DRI Carbon and Silica (SiO2). The insights support data-driven decisions to optimize the steelmaking process.

## What Was Built

A Jupyter Notebook (`data-workflow/data_workflow.ipynb`) that loads, cleans, and analyzes internal steel production heat data, producing visualizations and statistical summaries saved under `outputs/`.

File: data/raw/flat_raw_data.csv (part 2 of 86)
RC,HID,STOP_DATE,STEEL_GRADE,TAPPED_WGT,TOTAL_CHARGE,DRI_CHARGE,SCRAP_CHARGE,POWER_ON_TIME,FINAL_TEMP,TOTAL_C_DRI,LOCAL_SCRAP,HOME_RETURN_SCRAP,IMPORTED_SCRAP,PIG_IRON,DRI_BRIQUETTED,FESI,FEMN,SIMN,FECR,NICKEL,FETI,FEB,FENB,FEP,FEMO,CU,FEV,NITROVAN,ELEC_ENERGY,OXYGEN,COKE_LUMP,MODULE_CARBON,COKE_POWDER,BURNT_LIME,BURNT_DOLAMITE,FLUX,C_ANALYSIS, 
269496,533691,12-JAN-2023 14.00.43,2015,162,187.1,151.1,36,45.6,1683,,22,14,,,,0,801,0,0,0,0,0,0,0,0,0,0,0,91400,6565,572,4425,0,0,4200,0,, 
269499,533692,12-JAN-2023 14.52.32,2015,160.1,189.99,150,39.99,42.7,1657,,24.44,15.55,,,,0,801,0,0,0,0,0,0,0,0,0,0,0,89300,5675,172,4066,0,0,4000,0,, 
269503,533693,12-JAN-2023 15.53.44,2010,157.5,185.89,143.9,41.99,41.7,1640,,25.66,16.33,,,,0,300,0,0,0,0,0,0,0,0,0,0,0,85000,5479,0,3426,0,0,4000,0,, 
269506,533694,12-JAN-2023 16.44.02,2010,160.8,181.8,145.8,36,39.1,1628,,22,14,,,,0,300,0,0,0,0,0,0,0,0,0,0,0,85900,5288,0,3415,0,441,4000,0,, 
269509,533695,12-JAN-2023 17.32.03,2010,157.2,182.1,141.1,41,38.9,1671,,25.06,15.94,,,,0,300,0,0,0,0,0,0,0,0,0,0,0,83900,5265,233,3497,0,0,4000,0,, 
269512,533696,12-JAN-2023 18.20.47,2010,160.1,187.49,145.5,41.99,39.6,1633,,25.66,16.33,,,,0,300,0,0,0,0,0,0,0,0,0,0,0,85600,5208,259,3331,0,1552,4000,0,, 
269515,533697,12-JAN-2023 19.09.07,5091,161.8,190.09,147.1,42.99,39,1645,,26.27,16.72,,,,0,1001,0,0,0,0,0,0,0,0,0,0,0,85700,5483,215,3598,0,0,3900,0,, 
269517,533698,12-JAN-2023 19.57.50,5091,161.4,185.99,146.5,39.49,40.1,1628,,24.13,15.36,,,,0,1001,0,0,0,0,0,0,0,0,0,0,0,86600,5424,0,3599,0,1508,5000,0,, 
269520,533699,12-JAN-2023 20.48.32,5091,161.4,185.39,146.4,38.99,37.7,1663,,23.83,15.16,,,,0,1001,0,0,0,0,0,0,0,0,0,0,0,84800,5371,0,3690,0,0,4000,0,, 
269523,533700,12-JAN-2023 21.44.04,1015,160.7,188.3,148,40.3,38.8,1644,,24.63,15.67,,,,0,800,0,0,0,0,0,0,0,0,0,0,0,85600,5494,0,3618,0,1552,4300,0,, 
269526,533701,12-JAN-2023 22.34.43,1015,162.3,185.79,146,39.79,40,1641,,24.32,15.47,,,,0,800,0,0,0,0,0,0,0,0,0,0,0,85200,5635,0,3775,0,0,4000,0,, 
269529,533702,12-JAN-2023 23.34.19,1015,163.5,197.9,161.9,36,45.7,1614,,22,14,,,,0,800,0,0,0,0,0,0,0,0,0,0,0,95000,5942,166,4129,0,0,5000,0,, 
269532,533703,13-JAN-2023 00.29.29,1015,163.3,199.99,160.9,39.09,45.2,1645,,23.89,15.2,,,,0,800,0,0,0,0,0,0,0,0,0,0,0,93700,6112,0,3885,0,0,4800,0,, 
269535,533704,13-JAN-2023 01.23.29,1015,163.5,200.09,160,40.09,44.6,1562,,24.5,15.59,,,,0,800,0,0,0,0,0,0,0,0,0,0,0,94600,6230,570,4389,0,0,4500,0,, 
269538,533705,13-JAN-2023 02.15.49,1015,163.9,189,149.8,39.2,43.6,1632,,23.96,15.24,,,,0,800,0,0,0,0,0,0,0,0,0,0,0,94100,6418,0,4156,0,0,4200,0,, 
269541,533706,13-JAN-2023 03.08.52,1015,162.3,189.99,149.8,40.19,43.6,1681,,24.56,15.63,,,,0,800,0,0,0,0,0,0,0,0,0,0,0,91300,5934,0,4356,0,0,4000,0,, 
269544,533707,13-JAN-2023 04.02.53,1015,164.4,182.3,149.2,33.1,43.7,1618,,20.23,12.87,,,,0,800,0,0,0,0,0,0,0,0,0,0,0,89000,6229,0,4541,0,0,5300,0,, 
269547,533708,13-JAN-2023 04.49.08,1015,163.7,186.9,145.9,41,40.2,,,25.06,15.94,,,,0,800,0,0,0,0,0,0,0,0,0,0,0,87300,5670,0,4622,0,0,5000,0,, 
269550,533709,13-JAN-2023 05.35.40,1015,162.8,189.5,150.3,39.2,39.9,1604,,23.96,15.24,,,,0,800,0,0,0,0,0,0,0,0,0,0,0,87000,5642,0,4267,0,0,4800,0,, 
269554,533710,13-JAN-2023 06.23.10,1032,163,189.79,150.7,39.09,41.7,,,23.89,15.2,,,,0,1599,0,0,0,0,0,0,0,0,0,0,0,91500,5986,0,4619,0,0,4700,0,, 
269556,533711,13-JAN-2023 07.07.59,1032,161.4,181.2,140.2,41,38.6,1602,,25.06,15.94,,,,0,0,0,0,0,0,0,0,0,0,0,0,0,85100,5560,0,4183,0,0,4000,0,, 
269559,533712,13-JAN-2023 08.02.09,5095,163.4,187.8,151.8,36,42.8,1649,,22,14,,,,0,999,0,0,0,0,0,0,0,0,0,0,0,88600,6029,261,3539,0,0,4000,0,, 
269562,533713,13-JAN-2023 08.53.28,1032,164.5,192.1,152.1,40,42.7,1625,,,40,,,,0,999,0,0,0,0,0,0,0,0,0,0,0,91100,6018,127,4160,0,0,4000,0,, 
269565,533714,13-JAN-2023 09.51.39,1032,161.5,180.7,137.7,43,44.3,1665,,,43,,,,0,999,0,0,0,0,0,0,0,0,0,0,0,86900,5961,257,4123,0,997,4100,0,, 
269568,533715,13-JAN-2023 10.37.03,1032,163,165.09,123.1,41.99,36.4,,,25.66,16.33,,,,0,999,0,0,0,0,0,0,0,0,0,0,0,76600,5318,0,3184,0,0,3600,0,, 
269571,533716,13-JAN-2023 12.18.22,1032,160.4,200.5,160.5,40,44.7,1673,,,40,,,,0,999,0,0,0,0,0,0,0,0,0,0,0,94200,6420,257,4593,0,0,4000,0,, 
269574,533717,13-JAN-2023 13.12.13,1032,158.9,185.1,145.1,40,40.3,1602,,,40,,,,0,999,0,0,0,0,0,0,0,0,0,0,0,86100,5630,195,3579,0,0,4000,0,, 
269577,533718,13-JAN-2023 14.02.29,1032,162,190.39,152.4,37.99,39.9,1674,,23.22,14.77,,,,0,999,0,0,0,0,0,0,0,0,0,0,0,86400,5632,0,3135,0,998,4000,0,, 
269580,533719,13-JAN-2023 14.56.55,1032,158.4,200.39,160.4,39.99,41.2,1661,,24.44,15.55,,,,0,800,0,0,0,0,0,0,0,0,0,0,0,90700,6158,0,3853,0,998,4400,0,, 
269583,533720,13-JAN-2023 15.39.28,1032,108.9,143.49,103.5,39.99,31.4,1635,,24.44,15.55,,,,0,799,0,0,0,0,0,0,0,0,0,0,0,64900,4453,0,2143,0,0,4000,0,, 
269586,533721,13-JAN-2023 17.35.26,1032,160,184.69,145.7,38.99,41.3,1655,,23.83,15.16,,,,0,998,0,0,0,0,0,0,0,0,0,0,0,88700,5568,0,4036,0,0,4900,0,, 
269589,533722,13-JAN-2023 18.35.59,1032,157.8,190.49,150.5,39.99,40.6,1671,,24.44,15.55,,,,0,999,0,0,0,0,0,0,0,0,0,0,0,87300,5372,241,3555,0,0,4000,0,, 
269592,533723,13-JAN-2023 19.30.09,1032,160.1,194.89,154.7,40.19,40.3,1667,,24.56,15.63,,,,0,999,0,0,0,0,0,0,0,0,0,0,0,88500,5748,190,3691,0,0,6000,0,, 
269595,533724,13-JAN-2023 20.21.08,1032,160.1,196.79,157.3,39.49,41.5,1684,,24.13,15.36,,,,0,999,0,0,0,0,0,0,0,0,0,0,0,93600,5949,241,4039,0,0,6000,0,, 
269597,533725,13-JAN-2023 21.14.26,1032,158.8,198.49,157.3,41.19,39.9,1634,,25.17,16.02,,,,0,800,0,0,0,0,0,0,0,0,0,0,0,87600,5579,241,3271,0,0,6000,0,, 
269601,533726,13-JAN-2023 22.01.19,1015,159.3,189.4,153.4,36,39.5,1674,,22,14,,,,0,800,0,0,0,0,0,0,0,0,0,0,0,87800,5601,239,3299,0,554,5000,0,, 
269604,533727,13-JAN-2023 22.54.55,1015,159.9,192.89,152.7,40.19,41,1678,,24.56,15.63,,,,0,800,0,0,0,0,0,0,0,0,0,0,0,89800,5826,0,4013,0,0,6000,0,, 
269607,533728,13-JAN-2023 23.53.26,1010,162.6,200.79,161.7,39.09,43.8,1656,,23.89,15.2,,,,0,300,0,0,0,0,0,0,0,0,0,0,0,97700,6136,127,4094,0,0,5000,0,, 
269610,533729,14-JAN-2023 00.48.18,8062,161.8,200.09,157,43.09,41.6,1621,,26.33,16.76,,,,0,999,0,0,0,0,0,0,0,0,0,0,0,93000,6328,303,3964,0,0,5000,0,, 
269614,533730,14-JAN-2023 01.45.34,5041,160.2,166.29,128.3,37.99,42,1636,,23.22,14.77,,,,0,999,0,0,0,0,0,0,0,0,0,0,0,91100,5753,479,3201,0,0,5000,0,, 
269617,533731,14-JAN-2023 02.35.59,5041,162.7,201.59,159.6,41.99,40.9,1642,,25.66,16.33,,,,0,1998,0,0,0,0,0,0,0,0,0,0,0,92000,5974,0,3433,0,0,6000,0,, 
269620,533732,14-JAN-2023 03.33.16,5041,162.7,202.09,160.1,41.99,41.6,1642,,25.66,16.33,,,,0,0,0,0,0,0,0,0,0,0,0,0,0,92600,6900,478,4566,0,0,5800,0,, 
269624,533733,14-JAN-2023 04.36.29,5041,161.7,191.69,150.6,41.09,43.7,1624,,25.11,15.98,,,,0,999,0,0,0,0,0,0,0,0,0,0,0,92500,6061,857,2883,0,0,6000,0,, 
269627,533734,14-JAN-2023 05.35.55,2030,162.1,184.09,145.1,38.99,40.3,1642,,23.83,15.16,,,,0,999,0,0,0,0,0,0,0,0,0,0,0,90000,5532,396,4098,0,0,5000,0,, 
269630,533735,14-JAN-2023 06.28.54,2030,162.5,176.29,133.2,43.09,38.8,1685,,26.33,16.76,,,,0,999,0,0,0,0,0,0,0,0,0,0,0,85000,5490,271,3411,0,554,6000,0,, 
269633,533736,14-JAN-2023 07.40.12,1010,162.7,196.5,160.5,36,48.5,1649,,22,14,,,,0,250,0,0,0,0,0,0,0,0,0,0,0,97600,6070,691,3480,0,998,5500,0,, 
269635,533737,14-JAN-2023 09.59.46,1015,160,199.7,160.7,39,46,1643,,,39,,,,0,800,0,0,0,0,0,0,0,0,0,0,0,98500,5189,171,2368,0,998,5000,0,, 
269639,533738,14-JAN-2023 11.20.21,1015,157.2,185.5,149.5,36,47.6,1680,,22,14,,,,0,800,0,0,0,0,0,0,0,0,0,0,0,94700,5728,839,3232,0,886,5600,0,, 
269642,533739,14-JAN-2023 12.21.12,1015,159.1,194.4,158.4,36,45.8,1650,,22,14,,,,0,800,0,0,0,0,0,0,0,0,0,0,0,94100,6249,1005,2604,0,2770,5000,0,, 
269645,533740,14-JAN-2023 13.14.35,1015,162.3,190.59,148.6,41.99,41.9,1637,,25.66,16.33,,,,0,800,0,0,0,0,0,0,0,0,0,0,0,88200,5592,935,1859,0,2216,5000,0,, 
269648,533741,14-JAN-2023 14.09.21,1015,161,194.5,158.5,36,45.9,1578,,22,14,,,,0,800,0,0,0,0,0,0,0,0,0,0,0,98500,5656,844,2262,0,2106,5000,0,, 
269652,533742,14-JAN-2023 15.06.21,1015,155.9,199.09,160.1,38.99,45.2,1664,,23.83,15.16,,,,0,799,0,0,0,0,0,0,0,0,0,0,0,97200,5727,652,2771,0,1996,5000,0,, 
269655,533743,14-JAN-2023 16.08.20,1015,155.9,194.5,156,38.5,42.2,1618,,23.53,14.97,,,,0,800,0,0,0,0,0,0,0,0,0,0,0,92700,5922,572,3131,0,1500,7000,0,, 
269658,533744,14-JAN-2023 16.58.55,2010,159.6,190.09,151.1,38.99,41,1636,,23.83,15.16,,,,0,300,0,0,0,0,0,0,0,0,0,0,0,89800,5740,462,3654,0,0,6000,0,, 
269661,533745,14-JAN-2023 17.54.05,2010,159.9,197.09,157.1,39.99,44.6,1670,,24.44,15.55,,,,0,300,0,0,0,0,0,0,0,0,0,0,0,95200,6221,462,3789,0,0,6500,0,, 
269664,533746,14-JAN-2023 18.44.25,2015,159.1,189.4,150.8,38.6,40.5,1668,,23.59,15.01,,,,0,799,0,0,0,0,0,0,0,0,0,0,0,90000,5836,0,4108,0,0,6000,0,, 
269667,533747,14-JAN-2023 19.35.51,2015,159.2,196.4,155.4,41,39.2,1660,,25.06,15.94,,,,0,800,0,0,0,0,0,0,0,0,0,0,0,87700,5614,0,3255,0,1000,5900,0,, 
269670,533748,14-JAN-2023 20.37.11,2015,158.5,188.89,150.9,37.99,41.9,1614,,23.22,14.77,,,,0,300,0,0,0,0,0,0,0,0,0,0,0,88300,5681,0,3546,0,1000,6000,0,, 
269673,533749,14-JAN-2023 21.28.12,2015,156.5,186.1,151.1,35,41.4,1607,,21.39,13.61,,,,0,800,0,0,0,0,0,0,0,0,0,0,0,89400,5675,0,3764,0,1498,6000,0,, 
269676,533750,14-JAN-2023 22.22.27,2015,159.9,191.39,152.4,38.99,43.5,1637,,23.83,15.16,,,,0,800,0,0,0,0,0,0,0,0,0,0,0,92600,6043,172,4119,0,499,6000,0,, 
269679,533751,14-JAN-2023 23.30.36,2015,160.9,193.49,155.5,37.99,47.1,1632,,23.22,14.77,,,,0,800,0,0,0,0,0,0,0,0,0,0,0,94200,6183,266,4779,0,0,5700,0,, 
269681,533752,15-JAN-2023 00.21.01,2010,161.1,195.29,155.3,39.99,42.3,1632,,24.44,15.55,,,,0,250,0,0,0,0,0,0,0,0,0,0,0,89600,5928,435,3992,0,0,5000,0,, 
269684,533753,15-JAN-2023 01.09.46,2010,161.9,183.8,147.8,36,40.3,1655,,22,14,,,,0,250,0,0,0,0,0,0,0,0,0,0,0,88000,5796,866,3252,0,0,5000,0,, 
269687,533754,15-JAN-2023 01.59.08,2010,161,190.4,149.4,41,41.8,1634,,25.06,15.94,,,,0,250,0,0,0,0,0,0,0,0,0,0,0,89400,6062,367,4291,0,0,5000,0,, 
269690,533755,15-JAN-2023 02.50.28,2010,161.1,189.89,149.9,39.99,42,1650,,24.44,15.55,,,,0,250,0,0,0,0,0,0,0,0,0,0,0,90600,6097,778,4156,0,0,5000,0,, 
269693,533756,15-JAN-2023 03.39.37,2010,161.8,190.9,149.9,41,41.3,1667,,25.06,15.94,,,,0,250,0,0,0,0,0,0,0,0,0,0,0,87900,5999,555,3864,0,0,5000,0,, 
269696,533757,15-JAN-2023 04.29.16,1015,162.4,194,153,41,39.3,1658,,25.06,15.94,,,,0,800,0,0,0,0,0,0,0,0,0,0,0,86100,5521,915,1661,0,0,5000,0,, 
269699,533758,15-JAN-2023 05.18.46,1015,162,191.79,153.8,37.99,40.9,1628,,23.22,14.77,,,,0,800,0,0,0,0,0,0,0,0,0,0,0,90100,5182,891,1999,0,0,5000,0,, 
269702,533759,15-JAN-2023 06.07.16,1015,160,189,153,36,39,1650,,22,14,,,,0,800,0,0,0,0,0,0,0,0,0,0,0,88400,5549,1286,2071,0,0,5000,0,, 
269705,533760,15-JAN-2023 07.00.36,1032,160.8,200,155,45,43.5,,,27.5,17.5,,,,0,901,0,0,0,0,0,0,0,0,0,0,0,95200,6254,128,3671,0,0,6800,0,, 
269708,533761,15-JAN-2023 07.58.57,5041,155.5,213.69,170.7,42.99,47.6,1634,,26.27,16.72,,,,0,999,0,0,0,0,0,0,0,0,0,0,0,100800,6300,345,3784,0,2994,5000,0,, 
269710,533762,15-JAN-2023 09.00.52,8062,161.1,201.49,161.5,39.99,46.5,1647,,24.44,15.55,,,,0,999,0,0,0,0,0,0,0,0,0,0,0,97400,6223,745,3893,0,2216,5900,0,, 
269713,533763,15-JAN-2023 09.58.22,2010,161.2,197.7,161.7,36,45.2,1627,,22,14,,,,0,999,0,0,0,0,0,0,0,0,0,0,0,96200,5919,216,3255,0,1297,5000,0,, 
269717,533764,15-JAN-2023 10.55.56,2010,158.7,124.39,84.4,39.99,44.2,1637,,24.44,15.55,,,,0,999,0,0,0,0,0,0,0,0,0,0,0,90600,5952,127,4305,0,1662,5000,0,, 
269719,533765,15-JAN-2023 11.54.42,5071,163.5,181.7,143.7,38,43.5,1648,,,38,,,,0,999,0,0,0,0,0,0,0,0,0,0,0,87500,5571,0,3513,0,1996,5000,0,, 
269722,533766,15-JAN-2023 13.18.20,2010,164,198.5,158.5,40,45.1,1650,,40,,,,,0,1005,0,0,0,0,0,0,0,0,0,0,0,94300,6210,230,4606,0,1996,5000,0,, 
269724,533767,15-JAN-2023 14.26.06,2010,164.4,200.9,159.9,41,47.9,1639,,,41,,,,0,999,0,0,0,0,0,0,0,0,0,0,0,97400,6341,0,3759,0,2994,5000,0,, 
269728,533768,15-JAN-2023 15.50.07,2032,160.6,203.4,141.4,62,47.1,1643,,,62,,,,0,998,0,0,0,0,0,0,0,0,0,0,0,98700,6053,128,4392,0,2060,6400,0,, 
269732,533769,15-JAN-2023 16.48.32,2032,160.5,152.3,116.3,36,40.4,1648,,22,14,,,,0,999,0,0,0,0,0,0,0,0,0,0,0,83800,5401,459,3267,0,500,5100,0,, 
269735,533770,15-JAN-2023 17.49.12,2032,159,167.3,131.3,36,44,1616,,22,14,,,,0,999,0,0,0,0,0,0,0,0,0,0,0,88700,6226,452,3601,0,1387,5300,0,, 
269738,533771,15-JAN-2023 18.44.03,1010,161.6,191.89,151.9,39.99,43.5,1644,,24.44,15.55,,,,0,300,0,0,0,0,0,0,0,0,0,0,0,90600,6028,1023,3676,0,1498,6000,0,, 
269741,533772,15-JAN-2023 19.35.12,1010,160.7,193.7,154,39.7,41.7,1681,,24.26,15.44,,,,0,300,0,0,0,0,0,0,0,0,0,0,0,90000,5950,0,4117,0,998,5000,0,, 
269744,533773,15-JAN-2023 20.27.07,2010,161.1,195.6,160.6,35,40.7,1684,,21.39,13.61,,,,0,300,0,0,0,0,0,0,0,0,0,0,0,90400,5853,0,3800,0,998,5500,0,, 
269747,533774,15-JAN-2023 21.25.16,1011,154.8,186.49,145.6,40.89,41.3,1630,,24.99,15.9,,,,0,300,0,0,0,0,0,0,0,0,0,0,0,87400,5714,0,3908,0,998,5000,0,, 
269750,533775,15-JAN-2023 22.29.43,1011,157.8,185.19,148.2,36.99,43.5,1640,,22.6,14.39,,,,0,999,0,0,0,0,0,0,0,0,0,0,0,89900,6097,0,4411,0,0,5000,0,, 
269753,533776,16-JAN-2023 02.27.13,2067,162.4,197.1,156.1,41,50.6,1599,,25.06,15.94,,,,0,999,0,0,0,0,0,0,0,0,0,0,0,103500,6375,474,4554,0,0,6200,0,, 
269758,533777,16-JAN-2023 04.01.53,2067,161.1,179.1,143.1,36,43,1629,,22,14,,,,0,998,0,0,0,0,0,0,0,0,0,0,0,86300,5784,222,4306,0,0,2000,0,, 
269760,533778,16-JAN-2023 05.02.33,2067,161,185.3,144.3,41,42.5,1645,,25.06,15.94,,,,0,998,0,0,0,0,0,0,0,0,0,0,0,86900,5622,355,4447,0,0,3000,0,, 
269762,533779,16-JAN-2023 05.57.07,2067,164.9,180.69,146.7,33.99,40.3,1694,,20.77,13.22,,,,0,998,0,0,0,0,0,0,0,0,0,0,0,83100,5459,0,3326,0,0,3000,0,, 
269765,533780,16-JAN-2023 06.37.32,2067,163.3,89.49,55.5,33.99,22.9,1684,,20.77,13.22,,,,0,999,0,0,0,0,0,0,0,0,0,0,0,45600,3008,490,1928,0,0,3000,0,, 
269772,533781,16-JAN-2023 22.46.38,2067,162.6,211.8,169.6,42.2,76.7,1688,,25.79,16.41,,,,0,999,0,0,0,0,0,0,0,0,0,0,0,113000,6839,475,3609,0,0,6400,0,, 
269775,533782,16-JAN-2023 23.43.18,2067,159,195.2,159.2,36,43.2,1544,,22,14,,,,0,999,0,0,0,0,0,0,0,0,0,0,0,95600,5416,341,4131,0,0,5700,0,, 
269777,533783,17-JAN-2023 00.41.53,2067,158.8,191.5,155.5,36,46.3,1582,,22,14,,,,0,999,0,0,0,0,0,0,0,0,0,0,0,97000,4750,723,2569,0,0,5000,0,, 
269779,533784,17-JAN-2023 01.48.22,2067,161,194.99,153,41.99,46,1654,,25.66,16.33,,,,0,999,0,0,0,0,0,0,0,0,0,0,0,95100,5586,698,3897,0,0,5000,0,, 
269781,533785,17-JAN-2023 02.46.02,2067,155.9,194.2,153.2,41,44.4,1659,,25.06,15.94,,,,0,999,0,0,0,0,0,0,0,0,0,0,0,92900,5715,692,4113,0,0,5000,0,, 
269785,533786,17-JAN-2023 03.50.42,2067,159.2,198.9,162.9,36,48.6,1648,,22,14,,,,0,999,0,0,0,0,0,0,0,0,0,0,0,95800,6103,0,4023,0,0,5000,0,, 
269788,533787,17-JAN-2023 04.45.43,2067,159.4,189.99,148,41.99,43.4,1570,,25.66,16.33,,,,0,999,0,0,0,0,0,0,0,0,0,0,0,89100,5503,0,3770,0,0,5000,0,, 
269791,533788,17-JAN-2023 05.39.39,2030,159.8,190,149,41,43.4,1679,,25.06,15.94,,,,0,999,0,0,0,0,0,0,0,0,0,0,0,89200,5392,0,3181,0,0,5000,0,, 
269793,533789,17-JAN-2023 06.44.48,1058,160,189.99,148,41.99,45.4,1633,,25.66,16.33,,,,0,999,0,0,0,0,0,0,0,0,0,0,0,92700,5327,0,3457,0,0,5100,0,, 
269797,533790,17-JAN-2023 07.43.33,2010,162.5,190.5,164.5,26,44.6,,,15.89,10.11,,,,0,251,0,0,0,0,0,0,0,0,0,0,0,92800,5807,172,4233,0,0,5300,0,, 
269799,533791,17-JAN-2023 08.46.13,2010,160.6,201.4,165.4,36,45,1613,,22,14,,,,0,251,0,0,0,0,0,0,0,0,0,0,0,94100,5448,127,3721,0,0,5000,0,, 
269802,533792,17-JAN-2023 09.43.42,2010,160.8,185.5,164.5,21,42.6,1698,,,21,,,,0,251,0,0,0,0,0,0,0,0,0,0,0,89500,5125,0,3270,0,0,5000,0,, 
269807,533793,17-JAN-2023 10.40.33,2010,159.1,185.2,165.2,20,44,1607,,,20,,,,0,251,0,0,0,0,0,0,0,0,0,0,0,94200,5727,0,3860,0,499,5000,0,, 
269809,533794,17-JAN-2023 11.38.25,2010,159,181.29,141.3,39.99,43.4,,,24.44,15.55,,,,0,800,0,0,0,0,0,0,0,0,0,0,0,87400,4881,0,3245,0,2216,4800,0,, 
269812,533795,17-JAN-2023 12.35.58,2010,155.9,180.8,155.8,25,43.2,1698,,25,,,,,0,255,0,0,0,0,0,0,0,0,0,0,0,92800,5056,0,3618,0,1886,5000,0,, 
269816,533796,17-JAN-2023 13.26.08,1011,156.9,183.29,141.3,41.99,40.1,,,25.66,16.33,,,,0,255,0,0,0,0,0,0,0,0,0,0,0,85000,4617,0,2772,0,1500,5900,0,, 
269819,533797,17-JAN-2023 14.16.08,2010,159.5,172.1,136.1,36,40,1561,,22,14,,,,0,900,0,0,0,0,0,0,0,0,0,0,0,83700,4611,126,3011,0,2000,5800,0,, 
269822,533798,17-JAN-2023 15.26.25,2032,161.9,198,162,36,50.8,1621,,22,14,,,,0,900,0,0,0,0,0,0,0,0,0,0,0,103000,5493,724,3766,0,2000,5100,0,, 
269825,533799,17-JAN-2023 16.53.25,2032,162.3,189.2,153.2,36,53.1,1647,,22,14,,,,0,899,0,0,0,0,0,0,0,0,0,0,0,96200,5159,201,3930,0,2000,6200,0,, 
269828,533800,17-JAN-2023 17.50.59,6095,162.5,188,152,36,43.6,1625,,22,14,,,,0,999,0,0,0,0,0,0,0,0,0,0,0,91800,5307,0,3235,0,554,5500,0,, 
269831,533801,17-JAN-2023 18.49.28,1010,163.1,188.1,152,36.1,43.4,1521,,22.06,14.04,,,,0,300,0,0,0,0,0,0,0,0,0,0,0,92200,5233,0,3488,0,776,5500,0,, 
269834,533802,17-JAN-2023 19.42.09,1010,162.3,190.09,150.1,39.99,44.1,1621,,24.44,15.55,,,,0,300,0,0,0,0,0,0,0,0,0,0,0,94500,4861,0,3446,0,0,6000,0,, 
269837,533803,17-JAN-2023 20.36.05,2010,163.8,185.79,149.6,36.19,42.1,1634,,22.12,14.07,,,,0,300,0,0,0,0,0,0,0,0,0,0,0,90400,5153,0,2619,0,1442,4900,0,, 
269840,533804,17-JAN-2023 21.26.55,2010,163.1,185.39,145.9,39.49,40.5,1638,,24.13,15.36,,,,0,300,0,0,0,0,0,0,0,0,0,0,0,89000,4744,0,2151,0,1110,5000,0,, 
269844,533805,17-JAN-2023 22.15.05,2010,163.3,182.89,159.8,23.09,38.7,1680,,14.11,8.98,,,,0,299,0,0,0,0,0,0,0,0,0,0,0,86600,5024,0,2079,0,0,5000,0,, 
269847,533806,17-JAN-2023 23.02.46,2010,160.6,182.09,158.1,23.99,39.5,,,14.66,9.33,,,,0,300,0,0,0,0,0,0,0,0,0,0,0,89200,5439,0,2946,0,1110,6000,0,, 
269850,533807,17-JAN-2023 23.57.55,1015,157.2,189.19,150.2,38.99,43.3,1659,,23.83,15.16,,,,0,800,0,0,0,0,0,0,0,0,0,0,0,92000,5710,0,4674,0,0,5000,0,, 
269853,533808,18-JAN-2023 00.53.34,1015,158.5,189.99,148,41.99,45.9,1551,,25.66,16.33,,,,0,800,0,0,0,0,0,0,0,0,0,0,0,94400,5524,0,3780,0,1996,5000,0,, 
269855,533809,18-JAN-2023 01.53.09,2011,156.8,190.19,148.2,41.99,47.2,1628,,25.66,16.33,,,,0,249,0,0,0,0,0,0,0,0,0,0,0,96000,5309,0,3723,0,1108,5300,0,, 
269859,533810,18-JAN-2023 02.55.24,2030,151.4,193.6,149.6,44,43.4,1637,,26.89,17.11,,,,0,1001,0,0,0,0,0,0,0,0,0,0,0,90500,4943,0,2906,0,1661,5400,0,, 
269862,533811,18-JAN-2023 03.45.14,2030,156.3,156.2,120.2,36,38.5,,,22,14,,,,0,1001,0,0,0,0,0,0,0,0,0,0,0,80100,4646,69,3095,0,0,5000,0,, 
269865,533812,18-JAN-2023 05.09.34,2030,155.1,195.5,154.5,41,47.8,1658,,25.06,15.94,,,,0,1000,0,0,0,0,0,0,0,0,0,0,0,94400,6929,219,4284,0,0,5700,0,, 
269868,533813,18-JAN-2023 06.02.04,2030,159.6,181.4,145.4,36,42.6,1665,,22,14,,,,0,1001,0,0,0,0,0,0,0,0,0,0,0,90600,5197,0,2862,0,0,5000,0,, 
269870,533814,18-JAN-2023 07.38.35,2030,161.8,190.1,149.1,41,44.2,1669,,25.06,15.94,,,,0,1001,0,0,0,0,0,0,0,0,0,0,0,94900,5995,0,3130,0,0,5000,0,, 
269874,533815,19-JAN-2023 03.24.50,2030,161,191,150,41,60.1,1658,,25.06,15.94,,,,0,1001,0,0,0,0,0,0,0,0,0,0,0,115800,6158,599,4471,0,0,7000,0,, 
269878,533816,19-JAN-2023 04.22.46,2067,160.5,198.7,157.7,41,43.4,1705,,25.06,15.94,,,,0,1001,0,0,0,0,0,0,0,0,0,0,0,90200,6378,382,3370,0,0,5100,0,, 
269880,533817,19-JAN-2023 05.20.11,2067,161.6,189.79,150.8,38.99,46.5,1673,,23.83,15.16,,,,0,1001,0,0,0,0,0,0,0,0,0,0,0,95000,5731,129,3466,0,0,5000,0,, 
269882,533818,19-JAN-2023 06.17.12,2067,159.8,189.99,150,39.99,43.9,1681,,24.44,15.55,,,,0,1001,0,0,0,0,0,0,0,0,0,0,0,89800,5771,242,3517,0,0,5000,0,, 
269885,533819,19-JAN-2023 07.03.01,2067,162.3,181.5,140.5,41,37.1,1657,,25.06,15.94,,,,0,1000,0,0,0,0,0,0,0,0,0,0,0,80700,5664,0,2696,0,749,5000,0,, 
269888,533820,19-JAN-2023 07.57.01,2067,161.5,191.59,148.6,42.99,41.5,1625,,26.27,16.72,,,,0,1001,0,0,0,0,0,0,0,0,0,0,0,89500,5312,0,3047,0,0,5000,0,, 
269891,533821,19-JAN-2023 08.54.06,1030,159.9,194.6,153.6,41,45,1678,,25.06,15.94,,,,0,1000,0,0,0,0,0,0,0,0,0,0,0,96800,5840,0,3967,0,0,5000,0,, 
269894,533822,19-JAN-2023 09.44.16,5091,160.5,186.99,144.7,42.29,40,1685,,25.84,16.45,,,,0,1000,0,0,0,0,0,0,0,0,0,0,0,88200,5044,0,3028,0,0,5000,0,, 
269898,533823,19-JAN-2023 10.40.16,5095,160.3,180.19,137.2,42.99,43.6,1623,,26.27,16.72,,,,0,1001,0,0,0,0,0,0,0,0,0,0,0,90100,4371,0,2477,0,0,5100,0,, 
269902,533824,19-JAN-2023 11.46.10,5095,161.5,180.6,144.6,36,42.9,1670,,22,14,,,,0,1000,0,0,0,0,0,0,0,0,0,0,0,91200,5334,0,3581,0,499,5000,0,, 
269905,533825,19-JAN-2023 12.34.47,5095,158.2,180.5,144.5,36,36.7,1672,,22,14,,,,0,1001,0,0,0,0,0,0,0,0,0,0,0,83200,5478,0,2961,0,554,5000,0,, 
269909,533826,19-JAN-2023 13.26.31,2010,157.6,180.7,144.7,36,40.9,1620,,22,14,,,,0,300,0,0,0,0,0,0,0,0,0,0,0,88700,5322,0,3200,0,998,4900,0,, 
269912,533827,19-JAN-2023 14.30.53,2010,161.1,185.79,144.6,41.19,42.7,1672,,25.17,16.02,,,,0,300,0,0,0,0,0,0,0,0,0,0,0,89000,5521,0,3763,0,998,5000,0,, 
269914,533828,19-JAN-2023 15.25.37,2010,160.7,185.4,149.4,36,42.1,1644,,22,14,,,,0,300,0,0,0,0,0,0,0,0,0,0,0,89700,5802,0,3218,0,998,5000,0,, 
269918,533829,19-JAN-2023 16.19.37,2010,162.4,194.09,154.1,39.99,40.3,1647,,24.44,15.55,,,,0,300,0,0,0,0,0,0,0,0,0,0,0,87800,5334,0,2564,0,999,5000,0,, 
269921,533830,19-JAN-2023 17.09.52,1015,161.7,190.79,150.7,40.09,39.8,1598,,24.5,15.59,,,,0,799,0,0,0,0,0,0,0,0,0,0,0,86700,5783,0,3221,0,0,5000,0,, 
269923,533831,19-JAN-2023 17.59.23,1032,161.8,192.3,150.2,42.1,39.2,1633,,25.73,16.37,,,,0,900,0,0,0,0,0,0,0,0,0,0,0,85600,6301,0,3097,0,1000,5000,0,, 
269926,533832,19-JAN-2023 18.52.56,1032,164.1,185.09,144,41.09,40.5,1649,,25.11,15.98,,,,0,900,0,0,0,0,0,0,0,0,0,0,0,85000,5625,0,2641,0,2000,5000,0,, 
269930,533833,19-JAN-2023 19.43.32,1015,161.1,182.89,142.9,39.99,38.3,1675,,24.44,15.55,,,,0,800,0,0,0,0,0,0,0,0,0,0,0,83100,6415,0,3073,0,853,5000,0,, 
269932,533834,19-JAN-2023 20.29.53,1015,159.2,186.2,150.1,36.1,37.1,1693,,22.06,14.04,,,,0,800,0,0,0,0,0,0,0,0,0,0,0,81800,6225,0,2871,0,1110,5000,0,, 
269935,533835,19-JAN-2023 21.14.13,2015,161.5,185.3,146.1,39.2,36,1641,,23.96,15.24,,,,0,800,0,0,0,0,0,0,0,0,0,0,0,79200,6102,0,2884,0,2219,5000,0,, 
269937,533836,19-JAN-2023 21.59.16,2015,161.4,190.09,151,39.09,37.5,1629,,23.89,15.2,,,,0,800,0,0,0,0,0,0,0,0,0,0,0,83800,6385,0,2941,0,1110,5000,0,, 
269941,533837,19-JAN-2023 22.43.56,8062,162.1,191.09,151,40.09,36.3,1678,,24.5,15.59,,,,0,1001,0,0,0,0,0,0,0,0,0,0,0,81100,6528,0,2945,0,1689,5000,0,, 
269943,533838,19-JAN-2023 23.44.32,2010,156.6,191.8,146.8,45,46.5,1616,,27.5,17.5,,,,0,250,0,0,0,0,0,0,0,0,0,0,0,91700,6330,0,4590,0,2216,5000,0,, 
269946,533839,20-JAN-2023 00.37.13,2010,162.4,193.5,152.5,41,41.1,1659,,25.06,15.94,,,,0,251,0,0,0,0,0,0,0,0,0,0,0,88000,6125,0,3752,0,1070,5000,0,, 
269950,533840,20-JAN-2023 01.30.33,2010,160.4,190.5,150.5,40,42,1654,,,40,,,,0,251,0,0,0,0,0,0,0,0,0,0,0,87700,6430,0,4143,0,2216,5000,0,, 
269953,533841,20-JAN-2023 02.36.57,2010,157.5,187.9,148.9,39,45.6,1643,,,39,,,,0,251,0,0,0,0,0,0,0,0,0,0,0,91400,6050,0,4021,0,2769,5800,0,, 
269956,533842,20-JAN-2023 03.27.24,2010,157.6,182.6,146.6,36,42.8,1647,,22,14,,,,0,251,0,0,0,0,0,0,0,0,0,0,0,89400,6145,0,3897,0,998,6300,0,, 
269959,533843,20-JAN-2023 04.15.24,2010,159.9,185.09,143.1,41.99,40.5,1656,,25.66,16.33,,,,0,251,0,0,0,0,0,0,0,0,0,0,0,84000,6109,103,3146,0,2216,5400,0,, 
269962,533844,20-JAN-2023 05.02.57,2010,159.9,190.6,149.6,41,40.5,1624,,,41,,,,0,251,0,0,0,0,0,0,0,0,0,0,0,85800,6352,0,3533,0,2771,6000,0,, 
269965,533845,20-JAN-2023 05.53.22,2010,162.6,190.6,148.6,42,41.7,1663,,,42,,,,0,251,0,0,0,0,0,0,0,0,0,0,0,86700,6225,0,3996,0,2994,5900,0,, 
269968,533846,20-JAN-2023 06.41.33,2010,165.3,172.59,130.6,41.99,39.9,1579,,25.66,16.33,,,,0,251,0,0,0,0,0,0,0,0,0,0,0,82200,5686,0,3558,0,1995,6000,0,, 
269970,533847,20-JAN-2023 07.57.39,2010,162,51.6,15.6,36,44.6,1673,,22,14,,,,0,999,0,0,0,0,0,0,0,0,0,0,0,94100,6462,0,4032,0,0,5900,0,, 
269974,533848,20-JAN-2023 08.52.28,1014,160.5,181.6,145.6,36,42.7,1674,,22,14,,,,0,300,0,0,0,0,0,0,0,0,0,0,0,91000,5907,0,3656,0,0,6000,0,, 
269977,533849,20-JAN-2023 10.03.29,2014,160.3,186.6,145.6,41,45.2,1642,,25.06,15.94,,,,0,300,0,0,0,0,0,0,0,0,0,0,0,93900,6283,0,3630,0,0,6000,0,, 
269979,533850,20-JAN-2023 11.18.22,2014,161.8,187.29,145.3,41.99,43.6,1688,,25.66,16.33,,,,0,300,0,0,0,0,0,0,0,0,0,0,0,91200,5875,0,2853,0,0,6000,0,, 
269983,533851,20-JAN-2023 12.18.24,2014,160.6,191.59,149.3,42.29,45.7,1652,,25.84,16.45,,,,0,300,0,0,0,0,0,0,0,0,0,0,0,93100,6137,0,3613,0,0,6000,0,, 
269986,533852,20-JAN-2023 13.40.28,2014,161,190.99,149.7,41.29,44.8,1617,,25.23,16.06,,,,0,299,0,0,0,0,0,0,0,0,0,0,0,92900,6504,0,3987,0,0,6000,0,, 
269989,533853,20-JAN-2023 14.34.49,2010,160.1,191.4,149.2,42.2,42.7,1657,,25.79,16.41,,,,0,300,0,0,0,0,0,0,0,0,0,0,0,91000,5881,0,3375,0,0,6000,0,, 
269992,533854,20-JAN-2023 16.11.19,2010,162.7,197,161,36,43.6,1622,,22,14,,,,0,250,0,0,0,0,0,0,0,0,0,0,0,96600,6956,0,4088,0,363,6200,0,, 
269996,533855,20-JAN-2023 17.02.48,2010,166.4,205.59,165.6,39.99,41.4,1607,,24.44,15.55,,,,0,1049,0,0,0,0,0,0,0,0,0,0,0,94500,7260,270,3764,0,0,6000,0,, 
269998,533856,20-JAN-2023 18.06.49,2015,163.7,203.9,162.9,41,43.9,1649,,25.06,15.94,,,,0,800,0,0,0,0,0,0,0,0,0,0,0,94700,6784,0,3423,0,0,6000,0,, 
270001,533857,20-JAN-2023 18.56.18,2015,164.9,187.49,147.4,40.09,40.3,1628,,24.5,15.59,,,,0,800,0,0,0,0,0,0,0,0,0,0,0,87800,6594,0,3466,0,0,6000,0,, 
270004,533858,20-JAN-2023 19.49.22,2015,164,188.19,149.2,38.99,39.6,1669,,23.83,15.16,,,,0,900,0,0,0,0,0,0,0,0,0,0,0,88000,6497,0,3648,0,0,6000,0,, 
270007,533859,20-JAN-2023 20.42.38,1032,165.7,183.99,147,36.99,38.1,1651,,22.6,14.39,,,,0,250,0,0,0,0,0,0,0,0,0,0,0,86100,5720,0,3534,0,0,6000,0,, 
270010,533860,20-JAN-2023 21.39.02,1014,162.2,185.2,160.1,25.1,40.9,1661,,15.34,9.76,,,,0,0,0,0,0,0,0,0,0,0,0,0,0,87000,6953,0,3485,0,0,6100,0,, 
270012,533861,20-JAN-2023 22.33.49,1010,168.9,176.19,133.2,42.99,38.3,1662,,26.27,16.72,,,,0,249,0,0,0,0,0,0,0,0,0,0,0,80100,6062,348,3608,0,0,6000,0,, 
270015,533862,21-JAN-2023 00.49.36,1010,156.5,198.9,162.9,36,51.1,1616,,22,14,,,,0,250,0,0,0,0,0,0,0,0,0,0,0,97500,7005,197,4269,0,3102,5900,0,, 
270019,533863,21-JAN-2023 01.42.53,1010,159.6,190.3,151.3,39,41.4,1690,,,39,,,,0,250,0,0,0,0,0,0,0,0,0,0,0,89300,6283,0,3660,0,2993,6000,0,, 
270021,533864,21-JAN-2023 02.36.33,1010,164.5,189.7,149.7,40,40.3,1676,,,40,,,,0,250,0,0,0,0,0,0,0,0,0,0,0,86700,6179,0,3543,0,1996,5700,0,, 
270024,533865,21-JAN-2023 04.28.38,1010,163.5,200.1,172.1,28,45,1669,,,28,,,,0,250,0,0,0,0,0,0,0,0,0,0,0,97200,6454,0,3503,0,2994,5100,0,, 
270028,533866,21-JAN-2023 05.29.15,2010,162.6,195.8,166.8,29,44,1643,,29,,,,,0,250,0,0,0,0,0,0,0,0,0,0,0,95900,6406,0,4296,0,2994,6100,0,, 
270031,533867,21-JAN-2023 06.48.35,2010,157.6,200.39,175.4,24.99,44.8,1668,,15.27,9.72,,,,0,250,0,0,0,0,0,0,0,0,0,0,0,96300,6783,0,4078,0,2994,6000,0,, 
270035,533868,21-JAN-2023 07.42.25,2010,163.9,199.9,163.9,36,43.2,1651,,22,14,,,,0,300,0,0,0,0,0,0,0,0,0,0,0,91800,6384,0,3787,0,0,6000,0,, 
270037,533869,21-JAN-2023 08.41.15,1056,165.2,187.99,151,36.99,41.5,1677,,22.6,14.39,,,,0,999,0,0,0,0,0,0,0,0,0,0,0,89100,6099,0,3475,0,1996,6000,0,, 
270040,533870,21-JAN-2023 09.32.29,1056,159.1,180.39,142.4,37.99,38.5,1685,,23.22,14.77,,,,0,999,0,0,0,0,0,0,0,0,0,0,0,84800,6192,0,3508,0,1552,6000,0,, 
270043,533871,21-JAN-2023 10.27.48,1056,167.1,165.09,125.1,39.99,41.1,1665,,24.44,15.55,,,,0,999,0,0,0,0,0,0,0,0,0,0,0,77600,5766,351,2881,0,998,5700,0,, 
270046,533872,21-JAN-2023 12.06.55,6095,159.9,199.19,160.1,39.09,46,1645,,23.89,15.2,,,,0,999,0,0,0,0,0,0,0,0,0,0,0,96300,6749,316,4002,0,2500,6000,0,, 
270049,533873,21-JAN-2023 13.10.46,6095,158.1,193.7,148.7,45,44.3,1680,,27.5,17.5,,,,0,999,0,0,0,0,0,0,0,0,0,0,0,89500,6753,0,3705,0,1998,6000,0,, 
270052,533874,21-JAN-2023 14.08.39,2030,160.2,190.59,153.6,36.99,41.7,1662,,22.6,14.39,,,,0,999,0,0,0,0,0,0,0,0,0,0,0,89700,6648,0,3632,0,1996,6000,0,, 
270055,533875,21-JAN-2023 15.04.15,2030,159.7,192.99,153.6,39.39,41.9,1660,,24.07,15.32,,,,0,999,0,0,0,0,0,0,0,0,0,0,0,89500,6717,0,4193,0,1996,6000,0,, 
270058,533876,21-JAN-2023 15.54.04,2015,159.4,186.9,150.9,36,38.3,1652,,22,14,,,,0,800,0,0,0,0,0,0,0,0,0,0,0,80900,6382,398,3046,0,1303,5000,0,, 
270061,533877,21-JAN-2023 16.49.55,2015,159.7,191.29,148.3,42.99,41.5,1646,,26.27,16.72,,,,0,800,0,0,0,0,0,0,0,0,0,0,0,85700,6771,619,2977,0,2770,5000,0,, 
270064,533878,21-JAN-2023 17.37.56,2032,162,178.1,142.1,36,37.3,1610,,22,14,,,,0,901,0,0,0,0,0,0,0,0,0,0,0,81000,6070,733,3254,0,1662,6000,0,, 
270066,533879,21-JAN-2023 18.53.05,1011,162.8,207.09,169.1,37.99,51.3,1681,,23.22,14.77,,,,0,250,0,0,0,0,0,0,0,0,0,0,0,100200,8218,532,4298,0,2715,7000,0,, 
270069,533880,21-JAN-2023 19.42.02,2011,161.7,185.8,144.8,41,38.4,1661,,25.06,15.94,,,,0,250,0,0,0,0,0,0,0,0,0,0,0,82600,6174,253,3895,0,1108,5000,0,, 
270073,533881,21-JAN-2023 20.29.25,1015,162.8,181.1,145.1,36,37.5,1627,,22,14,,,,0,800,0,0,0,0,0,0,0,0,0,0,0,81000,6181,400,2381,0,1662,5000,0,, 
270076,533882,21-JAN-2023 21.20.35,1015,161.8,185.2,144.2,41,40,1649,,25.06,15.94,,,,0,799,0,0,0,0,0,0,0,0,0,0,0,86200,6628,127,3363,0,2770,5000,0,, 
270079,533883,21-JAN-2023 22.08.35,1010,160.4,187.79,147.8,39.99,37.7,1658,,24.44,15.55,,,,0,250,0,0,0,0,0,0,0,0,0,0,0,82900,6285,254,3062,0,2215,5000,0,, 
270081,533884,21-JAN-2023 22.57.34,1010,162.1,185.5,144.5,41,37.4,1678,,25.06,15.94,,,,0,249,0,0,0,0,0,0,0,0,0,0,0,82600,6181,0,3007,0,2498,5000,0,, 
270085,533885,21-JAN-2023 23.49.35,1011,160.3,199.79,156.8,42.99,43.1,1620,,26.27,16.72,,,,0,250,0,0,0,0,0,0,0,0,0,0,0,91200,6378,0,3454,0,2994,5000,0,, 
270088,533886,22-JAN-2023 00.44.31,1011,155.3,189.79,149.8,39.99,44.5,1545,,24.44,15.55,,,,0,250,0,0,0,0,0,0,0,0,0,0,0,92200,6296,0,4297,0,3009,5600,0,, 
270091,533887,22-JAN-2023 01.38.05,1011,161.5,193.3,152.3,41,41.7,1672,,25.06,15.94,,,,0,250,0,0,0,0,0,0,0,0,0,0,0,89000,6604,0,3746,0,1111,7000,0,, 
270094,533888,22-JAN-2023 02.36.34,1011,160.1,185.4,110.4,75,44.1,1712,,,75,,,,0,999,0,0,0,0,0,0,0,0,0,0,0,84900,6475,0,3167,0,0,6200,0,, 
270097,533889,22-JAN-2023 03.39.51,2030,157.1,183.7,139.7,44,44.5,1550,,,44,,,,0,999,0,0,0,0,0,0,0,0,0,0,0,89500,6085,0,2937,0,0,4900,0,, 
270100,533890,22-JAN-2023 04.32.25,2030,159.6,182.8,146.8,36,42.6,1635,,22,14,,,,0,999,0,0,0,0,0,0,0,0,0,0,0,89100,6557,0,3565,0,2994,5000,0,, 
270103,533891,22-JAN-2023 05.33.44,2030,159.9,181.39,139.4,41.99,41.4,1632,,25.66,16.33,,,,0,999,0,0,0,0,0,0,0,0,0,0,0,84700,5654,0,3201,0,2994,5000,0,, 
270106,533892,22-JAN-2023 06.26.46,2030,162.2,175,130,45,38.9,1635,,27.5,17.5,,,,0,999,0,0,0,0,0,0,0,0,0,0,0,84300,6123,0,3357,0,2994,5000,0,, 
270109,533893,22-JAN-2023 07.36.21,2030,156.4,187.2,146.2,41,46,1681,,25.06,15.94,,,,0,255,0,0,0,0,0,0,0,0,0,0,0,93000,6475,0,3287,0,1552,5600,0,, 
270113,533894,22-JAN-2023 08.31.14,1014,156.8,188.99,164,24.99,41.4,1654,,15.27,9.72,,,,0,300,0,0,0,0,0,0,0,0,0,0,0,91800,6215,0,3565,0,1499,5000,0,, 
270116,533895,22-JAN-2023 09.22.45,2014,159.3,188.6,160.6,28,40.7,1662,,17.11,10.89,,,,0,300,0,0,0,0,0,0,0,0,0,0,0,90500,6043,0,3287,0,0,5300,0,, 
270119,533896,22-JAN-2023 10.14.54,2014,160.7,186.2,160.2,26,39.4,1653,,15.89,10.11,,,,0,300,0,0,0,0,0,0,0,0,0,0,0,88500,5821,0,3127,0,1996,5000,0,, 
270122,533897,22-JAN-2023 11.13.14,2014,160.2,169.6,142.6,27,40.5,1660,,16.5,10.5,,,,0,300,0,0,0,0,0,0,0,0,0,0,0,84600,5683,350,3568,0,1996,5000,0,, 
270124,533898,22-JAN-2023 12.25.56,2014,156.6,184.59,155.3,29.29,43.4,1664,,17.9,11.39,,,,0,300,0,0,0,0,0,0,0,0,0,0,0,93900,6549,350,3839,0,2716,5000,0,, 
270128,533899,22-JAN-2023 13.17.26,2010,155,190.2,149.2,41,41.5,1608,,25.06,15.94,,,,0,300,0,0,0,0,0,0,0,0,0,0,0,89800,5620,0,3425,0,1996,5000,0,, 
270131,533900,22-JAN-2023 14.09.26,1015,155,188.8,144.8,44,40.7,1663,,26.89,17.11,,,,0,800,0,0,0,0,0,0,0,0,0,0,0,87900,5739,0,3493,0,0,5000,0,, 
270134,533901,22-JAN-2023 15.06.21,2010,158.9,191.6,155.6,36,41.9,1649,,22,14,,,,0,299,0,0,0,0,0,0,0,0,0,0,0,90800,6744,238,4150,0,0,5000,0,, 
270137,533902,22-JAN-2023 15.58.58,2010,161.7,174.5,138.5,36,38.9,1685,,22,14,,,,0,300,0,0,0,0,0,0,0,0,0,0,0,82000,5828,252,3604,0,1108,5000,0,, 
270140,533903,22-JAN-2023 17.08.57,2030,160.2,189.5,148.5,41,46.8,1640,,25.06,15.94,,,,0,999,0,0,0,0,0,0,0,0,0,0,0,87500,5739,240,2771,0,1996,5000,0,, 
270143,533904,22-JAN-2023 18.03.18,2030,161.1,189.99,153,36.99,42.4,1653,,22.6,14.39,,,,0,999,0,0,0,0,0,0,0,0,0,0,0,88600,6177,242,3678,0,2989,5000,0,, 
270146,533905,22-JAN-2023 18.52.21,6095,159.6,156.99,115,41.99,39.5,1659,,25.66,16.33,,,,0,1001,0,0,0,0,0,0,0,0,0,0,0,86300,6060,252,2933,0,1498,5000,0,, 
270148,533906,22-JAN-2023 19.42.56,6095,161,185.9,149.9,36,41,1661,,22,14,,,,0,1000,0,0,0,0,0,0,0,0,0,0,0,88600,6082,0,3514,0,1996,5000,0,, 
270151,533907,22-JAN-2023 20.31.28,6095,163.2,189.19,149.2,39.99,40,1647,,24.44,15.55,,,,0,1001,0,0,0,0,0,0,0,0,0,0,0,85900,6234,126,2885,0,998,5000,0,, 
270154,533908,22-JAN-2023 21.24.37,6095,160.4,195.2,154.2,41,43.5,1656,,25.06,15.94,,,,0,1001,0,0,0,0,0,0,0,0,0,0,0,90700,6611,329,4237,0,3000,5000,0,, 
270157,533909,22-JAN-2023 22.11.58,6095,161.8,184.7,143.7,41,37.5,,,25.06,15.94,,,,0,1000,0,0,0,0,0,0,0,0,0,0,0,80900,6134,0,2596,0,1996,5200,0,, 
270160,533910,22-JAN-2023 23.02.17,6095,159.4,189.4,145.4,44,40.5,1627,,26.89,17.11,,,,0,1001,0,0,0,0,0,0,0,0,0,0,0,85300,6186,0,3234,0,1996,5000,0,, 
270163,533911,23-JAN-2023 00.09.47,6095,154.8,195.6,156.6,39,46.3,1653,,,39,,,,0,1001,0,0,0,0,0,0,0,0,0,0,0,90400,7079,0,4549,0,2994,5000,0,, 
270166,533912,23-JAN-2023 01.01.21,6095,160.5,191.5,150.5,41,40.3,1672,,,41,,,,0,1001,0,0,0,0,0,0,0,0,0,0,0,86900,6129,0,3437,0,1996,5000,0,, 
270169,533913,23-JAN-2023 01.54.18,2015,156.6,190.8,150.8,40,39.8,1677,,,40,,,,0,799,0,0,0,0,0,0,0,0,0,0,0,87000,6637,0,3601,0,1996,5300,0,, 
270172,533914,23-JAN-2023 02.43.00,2010,157.1,190.4,148.4,42,39.5,1672,,,42,,,,0,255,0,0,0,0,0,0,0,0,0,0,0,86100,6114,0,4109,0,2994,5000,0,, 
270175,533915,23-JAN-2023 03.32.30,2010,158.1,187.1,145.1,42,40.4,1612,,,42,,,,0,255,0,0,0,0,0,0,0,0,0,0,0,83900,5937,0,3399,0,1996,5000,0,, 
270178,533916,23-JAN-2023 04.22.32,2010,159.1,185.6,143.6,42,39.2,1649,,,42,,,,0,255,0,0,0,0,0,0,0,0,0,0,0,81800,5814,0,2914,0,2549,5000,0,, 
270181,533917,23-JAN-2023 05.10.23,2010,155.3,185.4,144.4,41,39.7,1623,,25.06,15.94,,,,0,255,0,0,0,0,0,0,0,0,0,0,0,83100,5980,0,2971,0,1996,4900,0,, 
270184,533918,23-JAN-2023 05.56.57,2010,159.1,178.59,138.6,39.99,36.9,1660,,24.44,15.55,,,,0,255,0,0,0,0,0,0,0,0,0,0,0,80800,5490,0,2590,0,1996,5000,0,, 
270187,533919,23-JAN-2023 06.38.43,2010,162.2,155.5,112.5,43,32.9,1661,,,43,,,,0,999,0,0,0,0,0,0,0,0,0,0,0,70200,4453,0,1968,0,1995,4400,0,, 
270190,533920,23-JAN-2023 07.53.53,2010,161.1,197.3,161.3,36,44.9,1648,,22,14,,,,0,999,0,0,0,0,0,0,0,0,0,0,0,97000,6398,0,3899,0,2000,6000,0,, 
270193,533921,23-JAN-2023 08.48.16,1015,160,193.5,157.5,36,41.2,1667,,22,14,,,,0,799,0,0,0,0,0,0,0,0,0,0,0,89700,6295,0,3122,0,1499,5000,0,, 
270196,533922,23-JAN-2023 09.37.02,1015,163.2,193.5,150.3,43.2,39.5,1617,,26.4,16.8,,,,0,799,0,0,0,0,0,0,0,0,0,0,0,85900,5915,0,2811,0,1553,5000,0,, 
270199,533923,23-JAN-2023 10.31.13,1015,163.7,207.29,172.2,35.09,42.8,1643,,21.44,13.65,,,,0,799,0,0,0,0,0,0,0,0,0,0,0,93400,5873,0,3255,0,3000,3700,0,, 
270201,533924,23-JAN-2023 11.21.54,2015,165.9,185.19,147.1,38.09,39.8,1669,,23.28,14.81,,,,0,800,0,0,0,0,0,0,0,0,0,0,0,85300,5756,0,2708,0,495,6000,0,, 
270204,533925,23-JAN-2023 12.13.18,2015,162.3,184.69,149.6,35.09,40.9,1649,,21.44,13.65,,,,0,799,0,0,0,0,0,0,0,0,0,0,0,85900,5590,0,3716,0,1554,5000,0,, 
270207,533926,23-JAN-2023 13.07.14,2010,162.5,185.99,162,23.99,42.1,1636,,,23.99,,,,0,300,0,0,0,0,0,0,0,0,0,0,0,89000,5989,363,3236,0,2220,5000,0,, 
270211,533927,23-JAN-2023 14.09.43,2010,160.6,185.1,161.1,24,43.5,1639,,,24,,,,0,300,0,0,0,0,0,0,0,0,0,0,0,89900,6429,240,3484,0,2000,5000,0,, 
270214,533928,23-JAN-2023 15.04.38,2010,165,189.9,153.9,36,39.8,1660,,22,14,,,,0,300,0,0,0,0,0,0,0,0,0,0,0,85700,5992,0,3654,0,0,4600,0,, 
270217,533929,23-JAN-2023 16.06.08,1011,162,187.38,119.4,67.98,44.4,1557,,41.54,26.44,,,,0,251,0,0,0,0,0,0,0,0,0,0,0,83100,6054,0,3817,0,2919,4000,0,, 
270220,533930,23-JAN-2023 17.15.03,1011,162.3,194,158,36,48.5,1634,,22,14,,,,0,251,0,0,0,0,0,0,0,0,0,0,0,92100,6606,297,3704,0,3000,4000,0,, 
270223,533931,23-JAN-2023 18.10.13,1011,163.3,191,150,41,40.9,1614,,25.06,15.94,,,,0,251,0,0,0,0,0,0,0,0,0,0,0,86100,5643,363,3407,0,2000,4000,0,, 
270226,533932,23-JAN-2023 19.03.07,1011,163.2,206.09,166.1,39.99,44.5,1641,,24.44,15.55,,,,0,251,0,0,0,0,0,0,0,0,0,0,0,92900,6364,469,3776,0,2000,4000,0,, 
270229,533933,23-JAN-2023 19.53.16,1011,162.5,186.1,150.1,36,43.1,1627,,22,14,,,,0,251,0,0,0,0,0,0,0,0,0,0,0,89500,5965,0,4426,0,1499,4000,0,, 
270233,533934,23-JAN-2023 20.43.06,2010,161.6,184.2,158.2,26,42.6,1640,,15.89,10.11,,,,0,251,0,0,0,0,0,0,0,0,0,0,0,89100,5667,289,3857,0,1999,4000,0,, 
270235,533935,23-JAN-2023 21.33.06,5095,161,185.59,147.6,37.99,40.8,1650,,23.22,14.77,,,,0,999,0,0,0,0,0,0,0,0,0,0,0,85100,5850,346,3499,0,2500,4000,0,, 
270238,533936,23-JAN-2023 22.20.30,5095,160.8,156,120,36,36.2,1686,,22,14,,,,0,1001,0,0,0,0,0,0,0,0,0,0,0,74000,5399,429,2974,0,500,4000,0,, 
270242,533937,23-JAN-2023 23.34.33,5095,159.3,182.5,141.5,41,49.9,1669,,25.06,15.94,,,,0,1001,0,0,0,0,0,0,0,0,0,0,0,88200,7006,0,3093,0,0,6100,0,, 
270244,533938,24-JAN-2023 00.24.29,5095,156.7,190.09,150.1,39.99,42.2,1642,,24.44,15.55,,,,0,1001,0,0,0,0,0,0,0,0,0,0,0,91600,5873,0,3311,0,998,5200,0,, 
270247,533939,24-JAN-2023 01.24.39,5095,157.5,185.4,144.4,41,42,1681,,25.06,15.94,,,,0,1000,0,0,0,0,0,0,0,0,0,0,0,87900,5515,0,2888,0,1996,5000,0,, 
270249,533940,24-JAN-2023 02.17.49,5095,157.2,184.49,145.5,38.99,41.9,1647,,23.83,15.16,,,,0,1001,0,0,0,0,0,0,0,0,0,0,0,90500,5666,0,3096,0,1996,4900,0,, 
270253,533941,24-JAN-2023 03.21.50,1015,157.8,184.9,143.9,41,44.6,1635,,25.06,15.94,,,,0,800,0,0,0,0,0,0,0,0,0,0,0,92100,5532,0,3357,0,2994,5000,0,, 
270256,533942,24-JAN-2023 04.58.19,2014,160,185.89,145.9,39.99,41.7,1636,,24.44,15.55,,,,0,249,0,0,0,0,0,0,0,0,0,0,0,87200,5336,0,3165,0,2994,5000,0,, 
270259,533943,24-JAN-2023 06.04.59,1010,158.5,180.5,144.5,36,42.4,1647,,22,14,,,,0,250,0,0,0,0,0,0,0,0,0,0,0,87200,5758,0,3240,0,2994,5000,0,, 
270262,533944,24-JAN-2023 06.50.19,1010,161.1,166.8,125.8,41,36.4,1652,,,41,,,,0,249,0,0,0,0,0,0,0,0,0,0,0,76800,4789,0,2948,0,998,4800,0,, 
270265,533945,24-JAN-2023 08.20.08,1010,164.9,210.49,168.5,41.99,48.9,1623,,25.66,16.33,,,,0,250,0,0,0,0,0,0,0,0,0,0,0,103000,6580,0,3561,0,2192,5700,0,, 
270268,533946,24-JAN-2023 09.24.39,1010,164.2,189.99,147,42.99,41.8,1625,,26.27,16.72,,,,0,250,0,0,0,0,0,0,0,0,0,0,0,89100,5628,199,3535,0,0,5000,0,, 
270271,533947,24-JAN-2023 10.25.23,6071,164.2,202.5,166.5,36,43.1,1652,,22,14,,,,0,999,0,0,0,0,0,0,0,0,0,0,0,93600,6020,199,3609,0,1110,4000,0,, 
270274,533948,24-JAN-2023 11.31.40,6071,164.3,191.69,153.6,38.09,44.5,1630,,23.28,14.81,,,,0,999,0,0,0,0,0,0,0,0,0,0,0,91600,6028,0,3696,0,3330,4000,0,, 
270277,533949,24-JAN-2023 12.29.40,2011,164.5,185.2,143.1,42.1,39.3,1655,,25.73,16.37,,,,0,250,0,0,0,0,0,0,0,0,0,0,0,82100,5702,200,3187,0,3000,4000,0,, 
270280,533950,24-JAN-2023 13.41.23,2011,163.6,193.69,150.7,42.99,44.6,1605,,26.27,16.72,,,,0,250,0,0,0,0,0,0,0,0,0,0,0,90000,6064,0,3926,0,1000,4000,0,, 
270283,533951,24-JAN-2023 14.34.14,2011,164.8,191.29,150.2,41.09,40.3,1655,,25.11,15.98,,,,0,250,0,0,0,0,0,0,0,0,0,0,0,85500,5766,0,3288,0,3000,4000,0,, 
270285,533952,24-JAN-2023 16.28.10,2015,158.4,182,146,36,44.7,1658,,22,14,,,,0,801,0,0,0,0,0,0,0,0,0,0,0,88100,5965,365,2887,0,3000,4000,0,, 
270289,533953,24-JAN-2023 17.30.45,1014,159.6,190.5,164.5,26,44.1,1573,,15.89,10.11,,,,0,251,0,0,0,0,0,0,0,0,0,0,0,92900,6068,238,4248,0,2994,4000,0,, 
270292,533954,24-JAN-2023 18.33.39,1014,164.9,199.99,175,24.99,45.5,1656,,15.27,9.72,,,,0,251,0,0,0,0,0,0,0,0,0,0,0,93100,6226,387,3705,0,2993,4000,0,, 
270295,533955,24-JAN-2023 19.38.09,1014,161.7,190,161,29,43.9,1691,,17.72,11.28,,,,0,251,0,0,0,0,0,0,0,0,0,0,0,89300,5840,471,3374,0,2250,4000,0,, 
270298,533956,24-JAN-2023 20.26.26,9040,159.9,183,147,36,40.8,1673,,22,14,,,,0,401,0,0,0,0,0,0,0,0,0,0,0,85300,5575,365,3082,0,2000,4000,0,, 
270301,533957,24-JAN-2023 21.36.35,1011,162.7,190.1,163.1,27,45.2,1639,,16.5,10.5,,,,0,250,0,0,0,0,0,0,0,0,0,0,0,94500,6231,474,3597,0,3000,4000,0,, 
270304,533958,24-JAN-2023 22.26.15,2032,160.2,185.49,142.5,42.99,42.3,1637,,26.27,16.72,,,,0,901,0,0,0,0,0,0,0,0,0,0,0,86900,5573,346,3382,0,2886,4000,0,, 
270307,533959,24-JAN-2023 23.22.15,2030,163.6,190.49,150.5,39.99,43.9,1660,,24.44,15.55,,,,0,1001,0,0,0,0,0,0,0,0,0,0,0,90000,5731,241,3447,0,0,4000,0,,
