Repository: sanad-code/udacity-aimaster-capstone-ai-programming-foundations-project

# Steel Production Data Analysis — Udacity AI Master Capstone

This project analyzes steel production data to identify key factors affecting energy consumption, quality indicators, and production efficiency. It covers data cleaning, exploratory data analysis (EDA), and visualization of relationships between variables such as DRI Carbon and Silica (SiO2). The insights support data-driven decisions to optimize the steelmaking process.

## What Was Built

A Jupyter Notebook (`data-workflow/data_workflow.ipynb`) that loads, cleans, and analyzes internal steel production heat data, producing visualizations and statistical summaries saved under `outputs/`.

File: data/raw/flat_raw_data.csv (part 3 of 86)
RC,HID,STOP_DATE,STEEL_GRADE,TAPPED_WGT,TOTAL_CHARGE,DRI_CHARGE,SCRAP_CHARGE,POWER_ON_TIME,FINAL_TEMP,TOTAL_C_DRI,LOCAL_SCRAP,HOME_RETURN_SCRAP,IMPORTED_SCRAP,PIG_IRON,DRI_BRIQUETTED,FESI,FEMN,SIMN,FECR,NICKEL,FETI,FEB,FENB,FEP,FEMO,CU,FEV,NITROVAN,ELEC_ENERGY,OXYGEN,COKE_LUMP,MODULE_CARBON,COKE_POWDER,BURNT_LIME,BURNT_DOLAMITE,FLUX,C_ANALYSIS, 
270310,533960,25-JAN-2023 00.30.08,2030,159,189.1,153.1,36,44.4,1642,,22,14,,,,0,1001,0,0,0,0,0,0,0,0,0,0,0,91500,6204,0,3876,0,0,4000,0,, 
270313,533961,25-JAN-2023 01.22.40,2030,162.3,191,150.6,40.4,41.9,1651,,24.69,15.71,,,,0,1001,0,0,0,0,0,0,0,0,0,0,0,89900,5714,0,3182,0,0,4000,0,, 
270315,533962,25-JAN-2023 02.48.45,2030,160,193.39,153.4,39.99,43,1642,,24.44,15.55,,,,0,1001,0,0,0,0,0,0,0,0,0,0,0,92400,5876,174,3272,0,0,4000,0,, 
270318,533963,25-JAN-2023 03.53.55,2030,162.4,183.09,142.3,40.79,40.9,1679,,24.93,15.86,,,,0,1001,0,0,0,0,0,0,0,0,0,0,0,87500,5887,131,3486,0,0,3000,0,, 
270322,533964,25-JAN-2023 04.47.10,2030,161.7,155.5,115.2,40.3,34,1645,,24.63,15.67,,,,0,1001,0,0,0,0,0,0,0,0,0,0,0,69400,5101,462,3329,0,0,2000,0,, 
270329,533965,25-JAN-2023 23.42.56,2067,161.2,213.5,177.5,36,77.5,1665,,22,14,,,,0,1001,0,0,0,0,0,0,0,0,0,0,0,120700,8044,918,4250,0,1740,6100,0,, 
270331,533966,26-JAN-2023 00.43.56,2067,159.3,200.69,159.5,41.19,46.8,1677,,25.17,16.02,,,,0,1000,0,0,0,0,0,0,0,0,0,0,0,97800,5686,0,3476,0,998,4000,0,, 
270333,533967,26-JAN-2023 01.47.50,2067,161.6,190.39,148.4,41.99,46.1,1660,,25.66,16.33,,,,0,1001,0,0,0,0,0,0,0,0,0,0,0,96100,5788,0,3642,0,0,4000,0,, 
270335,533968,26-JAN-2023 02.42.11,2067,159.8,190.4,150.1,40.3,41.7,1695,,24.63,15.67,,,,0,1000,0,0,0,0,0,0,0,0,0,0,0,90200,5179,0,3336,0,0,4000,0,, 
270338,533969,26-JAN-2023 03.32.47,2067,144.7,179.7,138.7,41,38.7,1689,,25.06,15.94,,,,0,1000,0,0,0,0,0,0,0,0,0,0,0,81500,5092,0,2867,0,0,4000,0,, 
270341,533970,26-JAN-2023 04.23.00,2067,160.2,177.99,138,39.99,39.7,1637,,24.44,15.55,,,,0,1001,0,0,0,0,0,0,0,0,0,0,0,84000,4909,0,2686,0,0,4100,0,, 
270344,533971,26-JAN-2023 05.15.20,2030,159.5,174.9,138.9,36,38.8,1654,,22,14,,,,0,1001,0,0,0,0,0,0,0,0,0,0,0,81600,4753,0,2845,0,0,4000,0,, 
270347,533972,26-JAN-2023 06.12.09,2030,160.2,181.59,141.6,39.99,41.1,1651,,24.44,15.55,,,,0,1001,0,0,0,0,0,0,0,0,0,0,0,86900,5086,0,2762,0,0,4500,0,, 
270350,533973,26-JAN-2023 07.02.00,2030,159.2,180.99,139.8,41.19,39.7,1645,,25.17,16.02,,,,0,1000,0,0,0,0,0,0,0,0,0,0,0,85000,5319,0,2950,0,0,4100,0,, 
270354,533974,26-JAN-2023 07.58.36,2030,161.7,187.1,151.1,36,44.1,1649,,22,14,,,,0,1000,0,0,0,0,0,0,0,0,0,0,0,93400,5760,0,4851,0,998,5000,0,, 
270356,533975,26-JAN-2023 08.48.07,2010,162,190.69,149.6,41.09,41.1,1612,,25.11,15.98,,,,0,300,0,0,0,0,0,0,0,0,0,0,0,88200,5504,0,2916,0,1697,4000,0,, 
270360,533976,26-JAN-2023 09.40.36,7060,163.2,189.69,150.7,38.99,41.3,1659,,23.83,15.16,,,,0,998,0,0,0,0,0,0,0,0,0,0,0,90900,5908,0,3137,0,1552,4000,0,, 
270362,533977,26-JAN-2023 10.29.11,7060,160.2,187.6,149,38.6,41.2,1616,,23.59,15.01,,,,0,998,0,0,0,0,0,0,0,0,0,0,0,89200,5604,0,3676,0,2000,4100,0,, 
270366,533978,26-JAN-2023 11.19.30,7060,162.7,184.99,144.8,40.19,42,1647,,24.56,15.63,,,,0,999,0,0,0,0,0,0,0,0,0,0,0,90000,5602,0,3595,0,1000,4400,0,, 
270369,533979,26-JAN-2023 12.11.20,7060,164.3,189.79,151.6,38.19,42.1,1662,,23.34,14.85,,,,0,999,0,0,0,0,0,0,0,0,0,0,0,89600,5638,0,3156,0,1000,4900,0,, 
270372,533980,26-JAN-2023 12.59.31,5042,162.6,178.59,140.5,38.09,38.5,1647,,23.28,14.81,,,,0,999,0,0,0,0,0,0,0,0,0,0,0,84100,5293,0,2905,0,0,4000,0,, 
270375,533981,26-JAN-2023 14.14.31,5042,161.7,181.49,141.5,39.99,42.6,1670,,24.44,15.55,,,,0,999,0,0,0,0,0,0,0,0,0,0,0,88300,5530,0,3771,0,2000,5600,0,, 
270378,533982,26-JAN-2023 15.16.37,5042,162.1,178.49,141.4,37.09,41.3,1646,,22.67,14.42,,,,0,0,0,0,0,0,0,0,0,0,0,0,0,87600,5396,0,3611,0,1000,4900,0,, 
270380,533983,26-JAN-2023 16.08.26,5042,159.4,184.5,145.5,39,41.3,1556,,,39,,,,0,999,0,0,0,0,0,0,0,0,0,0,0,89500,5624,0,3223,0,1000,4000,0,, 
270383,533984,26-JAN-2023 16.58.37,5042,160.7,173.3,137.3,36,38.4,1656,,22,14,,,,0,999,0,0,0,0,0,0,0,0,0,0,0,83000,5500,0,3755,0,2106,3900,0,, 
270386,533985,26-JAN-2023 17.49.26,5042,158.7,179.9,136.9,43,40.4,1627,,,43,,,,0,999,0,0,0,0,0,0,0,0,0,0,0,87100,5786,0,3493,0,2216,4000,0,, 
270389,533986,26-JAN-2023 18.35.37,1010,156.8,175.09,132.1,42.99,37.2,1679,,26.27,16.72,,,,0,255,0,0,0,0,0,0,0,0,0,0,0,80500,5115,0,2894,0,2327,4000,0,, 
270392,533987,26-JAN-2023 19.25.03,1010,158,179.9,135.9,44,39.3,1670,,,44,,,,0,255,0,0,0,0,0,0,0,0,0,0,0,84600,5154,0,3185,0,2216,4000,0,, 
270394,533988,26-JAN-2023 20.14.47,2010,159.7,179,138,41,38.2,1661,,,41,,,,0,255,0,0,0,0,0,0,0,0,0,0,0,83900,5319,0,3634,0,2660,4000,0,, 
270398,533989,26-JAN-2023 21.04.11,2010,158.8,179.1,138.1,41,38.6,1657,,,41,,,,0,255,0,0,0,0,0,0,0,0,0,0,0,83200,5120,0,2953,0,998,4000,0,, 
270401,533990,26-JAN-2023 22.08.03,2010,158.7,180.6,139.6,41,42.6,1694,,,41,,,,0,255,0,0,0,0,0,0,0,0,0,0,0,89100,4616,0,3265,0,2994,4000,0,, 
270403,533991,26-JAN-2023 23.01.23,2010,161.4,193.4,157.4,36,43.5,1653,,22,14,,,,0,255,0,0,0,0,0,0,0,0,0,0,0,93800,5679,0,3271,0,1996,4200,0,, 
270407,533992,27-JAN-2023 00.10.53,2010,159.9,183.4,147.4,36,43.7,1648,,22,14,,,,0,300,0,0,0,0,0,0,0,0,0,0,0,89700,5720,0,3659,0,0,4100,0,, 
270410,533993,27-JAN-2023 01.04.16,2010,157.2,190.4,154.4,36,43.2,1613,,22,14,,,,0,300,0,0,0,0,0,0,0,0,0,0,0,93600,5786,0,3708,0,0,4100,0,, 
270412,533994,27-JAN-2023 02.00.46,2010,160.9,192.89,152.9,39.99,42.2,1685,,24.44,15.55,,,,0,300,0,0,0,0,0,0,0,0,0,0,0,92700,5680,0,3416,0,500,4000,0,, 
270416,533995,27-JAN-2023 02.51.43,1063,160.1,185,144.7,40.3,39.9,1632,,24.63,15.67,,,,0,999,0,0,0,0,0,0,0,0,0,0,0,87900,5525,0,3045,0,1996,4000,0,, 
270419,533996,27-JAN-2023 03.42.52,2010,161.8,184.09,144.6,39.49,41.1,1621,,24.13,15.36,,,,0,300,0,0,0,0,0,0,0,0,0,0,0,88600,5510,0,2931,0,0,4000,0,, 
270422,533997,27-JAN-2023 04.35.43,2010,158.3,179.89,139.1,40.79,39.8,1674,,24.93,15.86,,,,0,299,0,0,0,0,0,0,0,0,0,0,0,83700,5962,239,3539,0,0,4000,0,, 
270425,533998,27-JAN-2023 05.53.23,2010,161.5,183.59,144.6,38.99,42,1641,,23.83,15.16,,,,0,300,0,0,0,0,0,0,0,0,0,0,0,88300,5344,0,3062,0,1000,4000,0,, 
270428,533999,27-JAN-2023 06.45.52,2010,159,185.29,145.1,40.19,41.5,1642,,24.56,15.63,,,,0,998,0,0,0,0,0,0,0,0,0,0,0,88000,5481,0,3377,0,0,4000,0,, 
270431,534000,27-JAN-2023 07.45.56,5042,162.1,202.49,164.2,38.29,45.9,1626,,23.4,14.89,,,,0,999,0,0,0,0,0,0,0,0,0,0,0,99000,6139,0,4693,0,1662,5000,0,, 
270433,534001,27-JAN-2023 08.42.23,5042,161.9,182.9,146.9,36,47.4,1614,,22,14,,,,0,999,0,0,0,0,0,0,0,0,0,0,0,98700,6275,0,3219,0,2216,5000,0,, 
270436,534002,27-JAN-2023 09.53.08,5042,161.7,171.2,135.2,36,45.6,1629,,22,14,,,,0,999,0,0,0,0,0,0,0,0,0,0,0,90100,5151,0,4303,0,1108,4900,0,, 
270440,534003,27-JAN-2023 10.55.38,5041,163.3,172.2,136.2,36,44.9,1672,,22,14,,,,0,999,0,0,0,0,0,0,0,0,0,0,0,94300,5681,0,4520,0,1664,5000,0,, 
270443,534004,27-JAN-2023 11.52.38,5041,162.3,161.4,125.4,36,39.8,1665,,22,14,,,,0,999,0,0,0,0,0,0,0,0,0,0,0,84000,5414,0,3401,0,1664,5000,0,, 
270446,534005,27-JAN-2023 12.48.58,5042,161.7,161.9,125.9,36,40.6,1654,,22,14,,,,0,999,0,0,0,0,0,0,0,0,0,0,0,85000,5769,0,3552,0,1109,4600,0,, 
270448,534006,27-JAN-2023 13.35.22,5042,161.6,170.89,128.9,41.99,37.6,1639,,25.66,16.33,,,,0,999,0,0,0,0,0,0,0,0,0,0,0,82500,5162,0,3134,0,2000,4600,0,, 
270452,534007,27-JAN-2023 14.26.38,5042,165.9,180.99,141,39.99,38.1,1664,,24.44,15.55,,,,0,999,0,0,0,0,0,0,0,0,0,0,0,84900,6046,0,3200,0,2000,4000,0,, 
270455,534008,27-JAN-2023 16.18.09,1030,158.9,189.69,149.7,39.99,40.5,1663,,24.44,15.55,,,,0,999,0,0,0,0,0,0,0,0,0,0,0,87100,5273,0,3591,0,2000,4000,0,, 
270458,534009,27-JAN-2023 17.14.28,1030,163.5,189.09,156.1,32.99,40.8,1621,,20.16,12.83,,,,0,999,0,0,0,0,0,0,0,0,0,0,0,89100,5820,0,3559,0,2992,4000,0,, 
270461,534010,27-JAN-2023 18.09.09,2032,160.5,195.4,159.4,36,42.9,1628,,22,14,,,,0,999,0,0,0,0,0,0,0,0,0,0,0,91100,6038,0,3922,0,776,4000,0,, 
270464,534011,27-JAN-2023 19.36.38,1015,157.5,185.5,149.5,36,42.6,1640,,22,14,,,,0,800,0,0,0,0,0,0,0,0,0,0,0,90600,5635,0,3157,0,1884,4000,0,, 
270466,534012,27-JAN-2023 20.42.48,1015,158.2,193.8,157.8,36,43.4,1654,,22,14,,,,0,800,0,0,0,0,0,0,0,0,0,0,0,92700,5989,0,3987,0,2328,4000,0,, 
270468,534013,27-JAN-2023 21.36.48,1015,155.9,199.8,163.8,36,42.5,1643,,22,14,,,,0,255,0,0,0,0,0,0,0,0,0,0,0,90600,5633,0,3603,0,2327,3900,0,, 
270472,534014,27-JAN-2023 22.29.03,1015,159.3,178.8,142.8,36,42.2,1661,,22,14,,,,0,255,0,0,0,0,0,0,0,0,0,0,0,87300,5163,0,3292,0,1552,4000,0,, 
270476,534015,27-JAN-2023 23.22.19,2010,158.7,187.99,150,37.99,43.7,1655,,23.22,14.77,,,,0,300,0,0,0,0,0,0,0,0,0,0,0,89000,5314,0,2694,0,998,4000,0,, 
270478,534016,28-JAN-2023 01.02.55,2015,160.3,179.29,139.3,39.99,42.9,1645,,24.44,15.55,,,,0,800,0,0,0,0,0,0,0,0,0,0,0,86000,5725,0,3552,0,0,4100,0,, 
270482,534017,28-JAN-2023 01.56.55,8062,157.8,181.5,140.5,41,40.3,1664,,25.06,15.94,,,,0,999,0,0,0,0,0,0,0,0,0,0,0,85700,5643,0,2931,0,998,4000,0,, 
270485,534018,28-JAN-2023 03.06.09,8062,163.4,174.89,136.9,37.99,39,1667,,23.22,14.77,,,,0,999,0,0,0,0,0,0,0,0,0,0,0,83100,5476,0,2622,0,554,4000,0,, 
270487,534019,28-JAN-2023 04.06.28,8062,161,172.09,135.1,36.99,40,1634,,22.6,14.39,,,,0,998,0,0,0,0,0,0,0,0,0,0,0,82900,5686,0,3365,0,0,4000,0,, 
270491,534020,28-JAN-2023 05.37.18,2030,161.9,180.49,141.2,39.29,41.3,1660,,24.01,15.28,,,,0,999,0,0,0,0,0,0,0,0,0,0,0,87200,5396,0,3317,0,1000,4000,0,, 
270494,534021,28-JAN-2023 06.40.44,2030,162.7,180.39,140.4,39.99,41.5,1671,,24.44,15.55,,,,0,998,0,0,0,0,0,0,0,0,0,0,0,86800,5695,0,3453,0,2000,4000,0,, 
270498,534022,28-JAN-2023 07.32.24,1032,160.2,183.49,145.2,38.29,41.9,1614,,23.4,14.89,,,,0,999,0,0,0,0,0,0,0,0,0,0,0,90700,5611,0,3943,0,1000,4000,0,, 
270500,534023,28-JAN-2023 08.28.55,1032,160.2,187.79,147.8,39.99,42.1,1682,,24.44,15.55,,,,0,999,0,0,0,0,0,0,0,0,0,0,0,88500,5889,511,3249,0,2000,4000,0,, 
270502,534024,28-JAN-2023 09.40.24,1032,159.9,184.2,148.2,36,44.9,1638,,22,14,,,,0,999,0,0,0,0,0,0,0,0,0,0,0,93000,6195,509,4149,0,2495,4000,0,, 
270506,534025,28-JAN-2023 10.42.46,1032,163.2,184.1,143.1,41,45.8,1642,,25.06,15.94,,,,0,999,0,0,0,0,0,0,0,0,0,0,0,89100,5969,394,3512,0,2496,4000,0,, 
270509,534026,28-JAN-2023 11.35.38,1010,162,184.79,144.8,39.99,43.6,1649,,24.44,15.55,,,,0,250,0,0,0,0,0,0,0,0,0,0,0,91100,5638,0,3760,0,2495,4000,0,, 
270511,534027,28-JAN-2023 12.29.49,1010,163.6,184.2,148.2,36,43.3,1647,,22,14,,,,0,250,0,0,0,0,0,0,0,0,0,0,0,90500,5825,254,3290,0,1497,3800,0,, 
270515,534028,28-JAN-2023 13.17.35,2015,162.7,169.5,133.5,36,39.3,1674,,22,14,,,,0,800,0,0,0,0,0,0,0,0,0,0,0,83500,5705,298,2818,0,1747,4000,0,, 
270518,534029,28-JAN-2023 14.03.48,5042,161.7,169.79,130.8,38.99,38.7,1566,,23.83,15.16,,,,0,998,0,0,0,0,0,0,0,0,0,0,0,83000,5328,0,3202,0,1249,4100,0,, 
270521,534030,28-JAN-2023 14.54.19,5042,164,184.19,147.2,36.99,41.7,1636,,22.6,14.39,,,,0,999,0,0,0,0,0,0,0,0,0,0,0,90000,5966,469,3044,0,2248,4000,0,, 
270524,534031,28-JAN-2023 15.51.44,1010,163.6,174.39,137.4,36.99,38.9,1623,,22.6,14.39,,,,0,250,0,0,0,0,0,0,0,0,0,0,0,81700,4869,0,2578,0,1498,4300,0,, 
270527,534032,28-JAN-2023 16.43.19,1010,161.7,168.4,132.4,36,37,1592,,,36,,,,0,250,0,0,0,0,0,0,0,0,0,0,0,79500,4881,0,2761,0,2247,4000,0,, 
270530,534033,28-JAN-2023 17.37.20,5071,163.1,180.3,141.3,39,39.8,1667,,,39,,,,0,998,0,0,0,0,0,0,0,0,0,0,0,85300,5666,256,2966,0,1372,4000,0,, 
270533,534034,28-JAN-2023 18.32.04,5071,161.1,181.8,142.8,39,38.7,1706,,,39,,,,0,999,0,0,0,0,0,0,0,0,0,0,0,83600,5600,277,2904,0,2328,4100,0,, 
270536,534035,28-JAN-2023 19.24.24,5071,160.2,189.99,151,38.99,43.5,1624,,23.83,15.16,,,,0,999,0,0,0,0,0,0,0,0,0,0,0,92100,5899,0,3245,0,754,4300,0,, 
270539,534036,28-JAN-2023 20.15.25,5095,161.8,170.59,127.6,42.99,42,1643,,26.27,16.72,,,,0,999,0,0,0,0,0,0,0,0,0,0,0,80300,5034,130,2946,0,2262,3900,0,, 
270542,534037,28-JAN-2023 21.05.00,5095,160.3,186.9,150.9,36,40.2,1648,,22,14,,,,0,999,0,0,0,0,0,0,0,0,0,0,0,86400,5785,0,2840,0,2262,4000,0,, 
270545,534038,28-JAN-2023 21.57.10,5095,160.7,187.1,151.1,36,42.7,1685,,22,14,,,,0,999,0,0,0,0,0,0,0,0,0,0,0,91000,5955,0,3717,0,1508,4300,0,, 
270548,534039,28-JAN-2023 23.03.41,5095,156.6,193.4,155.4,38,45.6,1632,,,38,,,,0,999,0,0,0,0,0,0,0,0,0,0,0,93500,6403,0,3894,0,2262,4000,0,, 
270551,534040,28-JAN-2023 23.59.00,5095,162.1,177.1,141.1,36,42,1636,,22,14,,,,0,999,0,0,0,0,0,0,0,0,0,0,0,90400,5831,0,3532,0,1500,4000,0,, 
270554,534041,29-JAN-2023 00.49.51,5091,157.7,175.3,139.3,36,40.6,1603,,22,14,,,,0,999,0,0,0,0,0,0,0,0,0,0,0,87700,5691,0,3568,0,0,4000,0,, 
270557,534042,29-JAN-2023 01.56.02,5091,158.8,180.09,141.1,38.99,42.6,1674,,23.83,15.16,,,,0,0,0,0,0,0,0,0,0,0,0,0,0,90200,5909,0,4031,0,0,4600,0,, 
270560,534043,29-JAN-2023 02.52.00,5091,157.3,183.19,143.2,39.99,41.5,1690,,24.44,15.55,,,,0,999,0,0,0,0,0,0,0,0,0,0,0,90200,5854,0,3634,0,1000,4000,0,, 
270563,534044,29-JAN-2023 03.45.01,5091,162.2,184.89,145.6,39.29,42,1627,,24.01,15.28,,,,0,999,0,0,0,0,0,0,0,0,0,0,0,90300,6015,0,3729,0,0,4000,0,, 
270566,534045,29-JAN-2023 04.36.41,1010,162.4,183.5,145,38.5,41.4,1651,,23.53,14.97,,,,0,300,0,0,0,0,0,0,0,0,0,0,0,90300,5590,0,3649,0,0,4000,0,, 
270569,534046,29-JAN-2023 05.28.05,1010,159.9,186.5,148,38.5,41.5,1641,,23.53,14.97,,,,0,300,0,0,0,0,0,0,0,0,0,0,0,90200,5584,0,3670,0,1500,4000,0,, 
270573,534047,29-JAN-2023 06.13.00,1014,161.4,174.49,135.5,38.99,36.9,1597,,23.83,15.16,,,,0,299,0,0,0,0,0,0,0,0,0,0,0,81200,5238,0,3297,0,0,4000,0,, 
270575,534048,29-JAN-2023 07.00.55,1011,159.9,183.09,143.1,39.99,40.1,1628,,24.44,15.55,,,,0,300,0,0,0,0,0,0,0,0,0,0,0,87900,5590,0,3394,0,1000,4000,0,, 
270578,534049,29-JAN-2023 07.53.54,1011,160.5,186.3,150.3,36,42.9,,,22,14,,,,0,299,0,0,0,0,0,0,0,0,0,0,0,92700,6070,229,4145,0,1000,3800,0,, 
270582,534050,29-JAN-2023 08.44.30,1011,159.5,189.79,149.8,39.99,42.6,1655,,24.44,15.55,,,,0,299,0,0,0,0,0,0,0,0,0,0,0,92000,6566,168,4251,0,500,4200,0,, 
270585,534051,29-JAN-2023 09.33.20,1011,163.6,179.79,137.8,41.99,39.8,1666,,25.66,16.33,,,,0,300,0,0,0,0,0,0,0,0,0,0,0,86000,6158,167,3947,0,1000,4000,0,, 
270587,534052,29-JAN-2023 10.29.47,2063,161.9,185.4,144.4,41,44.3,1645,,25.06,15.94,,,,0,999,0,0,0,0,0,0,0,0,0,0,0,88000,6017,0,3753,0,996,4000,0,, 
270591,534053,29-JAN-2023 11.15.07,1063,167.8,164.79,125.8,38.99,35.6,1676,,23.83,15.16,,,,0,999,0,0,0,0,0,0,0,0,0,0,0,76300,5978,237,1943,0,1000,4000,0,, 
270593,534054,29-JAN-2023 12.10.20,1063,166.5,196.79,156.8,39.99,36.6,1642,,24.44,15.55,,,,0,998,0,0,0,0,0,0,0,0,0,0,0,78300,5976,476,2906,0,1108,4000,0,, 
270596,534055,29-JAN-2023 13.39.37,1063,160.1,174.8,138.8,36,40.7,1668,,22,14,,,,0,999,0,0,0,0,0,0,0,0,0,0,0,84200,5595,458,2489,0,994,4000,0,, 
270599,534056,29-JAN-2023 14.26.31,1063,158,173.99,134,39.99,38.3,1618,,24.44,15.55,,,,0,998,0,0,0,0,0,0,0,0,0,0,0,80000,5762,254,3060,0,1001,4200,0,, 
270602,534057,29-JAN-2023 15.28.37,1067,158.7,186.59,149.6,36.99,39.3,1630,,22.6,14.39,,,,0,999,0,0,0,0,0,0,0,0,0,0,0,84600,5878,0,3608,0,0,4300,0,, 
270605,534058,29-JAN-2023 16.17.46,1067,159.1,178.8,143.8,35,37.8,1677,,21.39,13.61,,,,0,998,0,0,0,0,0,0,0,0,0,0,0,82500,5230,0,3008,0,0,4000,0,, 
270607,534059,29-JAN-2023 17.09.21,1067,161.1,189.59,152.6,36.99,42,1625,,22.6,14.39,,,,0,999,0,0,0,0,0,0,0,0,0,0,0,92200,6172,0,3888,0,0,4000,0,, 
270611,534060,29-JAN-2023 17.59.37,1010,157.5,189.5,153.5,36,38.8,1686,,22,14,,,,0,255,0,0,0,0,0,0,0,0,0,0,0,85200,5349,0,3003,0,0,5000,0,, 
270613,534061,29-JAN-2023 18.49.37,1010,159.3,182.9,147.9,35,38.3,1682,,21.39,13.61,,,,0,255,0,0,0,0,0,0,0,0,0,0,0,81200,5208,0,2502,0,0,5000,0,, 
270618,534062,29-JAN-2023 19.40.06,1015,160.2,186.79,148.8,37.99,38.2,1648,,23.22,14.77,,,,0,800,0,0,0,0,0,0,0,0,0,0,0,81800,5248,0,2201,0,1108,5100,0,, 
270620,534063,29-JAN-2023 20.34.26,1015,159.3,184.39,150.4,33.99,42.4,1654,,20.77,13.22,,,,0,800,0,0,0,0,0,0,0,0,0,0,0,84500,6072,0,3614,0,1108,5300,0,, 
270622,534064,29-JAN-2023 22.02.27,1015,155.7,184.99,146,38.99,45.9,1525,,23.83,15.16,,,,0,999,0,0,0,0,0,0,0,0,0,0,0,88500,6199,128,3706,0,0,4900,0,, 
270624,534065,29-JAN-2023 22.55.21,1030,157.8,186.38,151.1,35.28,42.1,1652,,21.6,13.68,,,,0,999,0,0,0,0,0,0,0,0,0,0,0,87400,6007,0,3654,0,1108,5000,0,, 
270628,534066,29-JAN-2023 23.53.06,1030,162.5,199.99,162,37.99,43.7,1634,,23.22,14.77,,,,0,999,0,0,0,0,0,0,0,0,0,0,0,94600,5964,0,2973,0,1000,4000,0,, 
270631,534067,30-JAN-2023 00.50.36,1030,163.2,195.69,157.7,37.99,45.9,1614,,23.22,14.77,,,,0,999,0,0,0,0,0,0,0,0,0,0,0,96600,5081,0,2919,0,1000,4000,0,, 
270634,534068,30-JAN-2023 01.40.52,1030,164.2,186.99,145,41.99,41,1630,,25.66,16.33,,,,0,999,0,0,0,0,0,0,0,0,0,0,0,88600,5294,0,3247,0,0,4000,0,, 
270637,534069,30-JAN-2023 02.32.18,1030,164.6,180.28,145,35.28,40.7,1619,,21.6,13.68,,,,0,999,0,0,0,0,0,0,0,0,0,0,0,88100,5253,0,3201,0,670,4000,0,, 
270640,534070,30-JAN-2023 03.23.42,1030,164.7,181.08,144.9,36.18,41.2,1621,,22.11,14.07,,,,0,999,0,0,0,0,0,0,0,0,0,0,0,87100,5566,0,3538,0,1000,4000,0,, 
270643,534071,30-JAN-2023 04.16.34,1032,163.4,105.79,68.8,36.99,41.6,1604,,22.6,14.39,,,,0,998,0,0,0,0,0,0,0,0,0,0,0,85700,5266,0,2765,0,554,4200,0,, 
270646,534072,30-JAN-2023 05.12.43,1015,163.2,183.99,146,37.99,43.1,1629,,23.22,14.77,,,,0,800,0,0,0,0,0,0,0,0,0,0,0,87000,6172,0,3642,0,1108,4100,0,, 
270650,534073,30-JAN-2023 06.02.42,1058,164.8,181.99,144,37.99,39.8,1635,,23.22,14.77,,,,0,999,0,0,0,0,0,0,0,0,0,0,0,85600,5514,0,2934,0,1000,4000,0,, 
270652,534074,30-JAN-2023 06.52.12,1058,164.2,180.1,144,36.1,38.6,1660,,22.06,14.04,,,,0,1000,0,0,0,0,0,0,0,0,0,0,0,85000,5131,0,2390,0,1000,4000,0,, 
270655,534075,30-JAN-2023 07.47.28,1015,162.2,195.3,159.3,36,45.9,1655,,22,14,,,,0,800,0,0,0,0,0,0,0,0,0,0,0,95100,6721,128,4782,0,500,4000,0,, 
270658,534076,30-JAN-2023 08.40.32,1015,161.4,181.6,145.6,36,40.3,1673,,22,14,,,,0,799,0,0,0,0,0,0,0,0,0,0,0,86100,6331,383,3940,0,996,3000,0,, 
270661,534077,30-JAN-2023 09.29.17,2067,162.1,180.4,144.4,36,39.4,1638,,22,14,,,,0,999,0,0,0,0,0,0,0,0,0,0,0,83300,5819,378,2736,0,750,3000,0,, 
270665,534078,30-JAN-2023 10.22.56,2067,162.6,145.8,109.8,36,38.8,1651,,22,14,,,,0,999,0,0,0,0,0,0,0,0,0,0,0,77000,6329,144,3974,0,500,3300,0,, 
270668,534079,30-JAN-2023 11.20.56,2067,161.5,170.59,132.6,37.99,40.4,1660,,23.22,14.77,,,,0,998,0,0,0,0,0,0,0,0,0,0,0,80500,5621,508,2678,0,1498,3000,0,, 
270670,534080,30-JAN-2023 12.09.37,2067,161.4,180.29,143.3,36.99,39.2,1568,,22.6,14.39,,,,0,998,0,0,0,0,0,0,0,0,0,0,0,79600,5982,333,3267,0,1108,2800,0,, 
270673,534081,30-JAN-2023 12.59.36,2030,162.5,177.1,141.1,36,38.1,1642,,22,14,,,,0,998,0,0,0,0,0,0,0,0,0,0,0,80000,6066,292,3023,0,1108,3000,0,, 
270676,534082,30-JAN-2023 13.47.16,2030,162.3,173.6,137.6,36,36.6,1672,,22,14,,,,0,999,0,0,0,0,0,0,0,0,0,0,0,78700,5501,248,2856,0,1107,2700,0,, 
270679,534083,30-JAN-2023 14.29.13,2030,166.2,150.39,116.4,33.99,32.5,1653,,20.77,13.22,,,,0,999,0,0,0,0,0,0,0,0,0,0,0,69400,4888,364,2856,0,554,3000,0,, 
270681,534084,30-JAN-2023 15.42.22,2030,157.2,186.99,149,37.99,44.1,1670,,23.22,14.77,,,,0,999,0,0,0,0,0,0,0,0,0,0,0,90400,6633,124,4655,0,1607,3000,0,, 
270685,534085,30-JAN-2023 16.32.49,1011,159.1,184.1,145.1,39,41,1661,,,39,,,,0,249,0,0,0,0,0,0,0,0,0,0,0,85300,5188,0,3193,0,1108,5000,0,, 
270687,534086,30-JAN-2023 17.24.19,1011,160.1,175.4,140.4,35,42,1557,,21.39,13.61,,,,0,250,0,0,0,0,0,0,0,0,0,0,0,86300,5514,0,3677,0,1107,5000,0,, 
270691,534087,30-JAN-2023 18.19.12,1015,160.5,178.5,142.5,36,41.5,1663,,22,14,,,,0,800,0,0,0,0,0,0,0,0,0,0,0,85400,5938,0,3271,0,1662,5100,0,, 
270694,534088,30-JAN-2023 19.17.02,2081,158.4,179.49,154.5,24.99,46,1651,,15.27,9.72,,,,0,700,0,0,0,0,0,0,0,0,0,0,0,87400,6008,0,4223,0,1108,5300,0,, 
270697,534089,30-JAN-2023 20.07.24,1011,158.6,180,145,35,40.8,1555,,21.39,13.61,,,,0,255,0,0,0,0,0,0,0,0,0,0,0,86000,5332,0,2888,0,1108,4900,0,, 
270699,534090,30-JAN-2023 20.58.22,1015,158.9,179.7,143.7,36,40.8,1666,,36,,,,,0,800,0,0,0,0,0,0,0,0,0,0,0,87400,5285,0,3502,0,1662,5000,0,, 
270703,534091,30-JAN-2023 21.49.42,2010,158,179.8,152.8,27,42.2,1648,,16.5,10.5,,,,0,250,0,0,0,0,0,0,0,0,0,0,0,89200,5686,0,3155,0,1662,4900,0,, 
270706,534092,30-JAN-2023 22.43.53,2010,158.1,170.58,135.3,35.28,42.4,1559,,21.6,13.68,,,,0,250,0,0,0,0,0,0,0,0,0,0,0,86100,5441,0,3440,0,1662,4700,0,, 
270709,534093,30-JAN-2023 23.54.43,1015,162.6,192,156,36,41.9,1660,,22,14,,,,0,250,0,0,0,0,0,0,0,0,0,0,0,92100,5911,0,3533,0,1500,4000,0,, 
270713,534094,31-JAN-2023 00.48.58,1010,162.3,191.19,156.1,35.09,42.8,1636,,21.44,13.65,,,,0,300,0,0,0,0,0,0,0,0,0,0,0,90100,5494,0,3973,0,500,4000,0,, 
270716,534095,31-JAN-2023 01.46.39,1010,162.7,179.99,150,29.99,42.2,1670,,18.33,11.66,,,,0,300,0,0,0,0,0,0,0,0,0,0,0,90500,6391,0,4656,0,23,6000,0,, 
270718,534096,31-JAN-2023 03.12.33,1010,163.1,190.49,153.5,36.99,45,1657,,22.6,14.39,,,,0,300,0,0,0,0,0,0,0,0,0,0,0,92100,5893,0,4032,0,530,4300,0,, 
270721,534097,31-JAN-2023 04.16.03,1010,166.3,191.59,153.5,38.09,45.3,1633,,23.28,14.81,,,,0,300,0,0,0,0,0,0,0,0,0,0,0,93500,5876,0,3919,0,1502,4300,0,, 
270724,534098,31-JAN-2023 05.17.22,1010,165,178.99,140,38.99,42.7,1638,,23.83,15.16,,,,0,300,0,0,0,0,0,0,0,0,0,0,0,87600,5110,0,3406,0,1502,4000,0,, 
270727,534099,31-JAN-2023 06.18.14,1011,165.9,177.8,141.7,36.1,43.8,1643,,22.06,14.04,,,,0,300,0,0,0,0,0,0,0,0,0,0,0,87000,5696,0,3196,0,1500,4400,0,, 
270730,534100,31-JAN-2023 07.25.29,1011,159.9,188.09,149.1,38.99,45.8,1646,,23.83,15.16,,,,0,300,0,0,0,0,0,0,0,0,0,0,0,93900,5515,0,4531,0,1000,4700,0,, 
270734,534101,31-JAN-2023 08.24.25,1011,165.1,175.29,141.3,33.99,44.2,1636,,20.77,13.22,,,,0,254,0,0,0,0,0,0,0,0,0,0,0,85600,6155,0,4393,0,1500,3900,0,, 
270736,534102,31-JAN-2023 09.23.50,1011,159.1,184.69,147.7,36.99,45.6,1651,,22.6,14.39,,,,0,999,0,0,0,0,0,0,0,0,0,0,0,87900,6587,0,3505,0,1500,4000,0,, 
270739,534103,31-JAN-2023 10.41.35,8888,164.2,175.2,139.2,36,44.8,1635,,22,14,,,,0,999,0,0,0,0,0,0,0,0,0,0,0,84500,6526,185,4278,0,1000,4000,0,, 
270742,534104,31-JAN-2023 11.52.28,5071,162.4,58.89,21.9,36.99,47.3,1630,,22.6,14.39,,,,0,998,0,0,0,0,0,0,0,0,0,0,0,92400,6655,317,4564,0,1331,4000,0,, 
270745,534105,31-JAN-2023 12.52.44,9040,159.7,179.89,140.9,38.99,43.6,1595,,23.83,15.16,,,,0,399,0,0,0,0,0,0,0,0,0,0,0,91700,5982,210,4273,0,1506,4500,0,, 
270748,534106,31-JAN-2023 14.04.16,8061,158.6,179.69,119.7,59.99,43.8,1618,,36.66,23.33,,,,0,999,0,0,0,0,0,0,0,0,0,0,0,84100,6658,0,3398,0,499,4400,0,, 
270752,534107,31-JAN-2023 14.58.08,8061,162.3,174.49,137.5,36.99,38.5,1694,,22.6,14.39,,,,0,999,0,0,0,0,0,0,0,0,0,0,0,82100,6752,0,2893,0,998,4000,0,, 
270754,534108,31-JAN-2023 15.53.18,1010,168.6,164.19,126.2,37.99,35.7,1670,,23.22,14.77,,,,0,300,0,0,0,0,0,0,0,0,0,0,0,76700,5559,236,3643,0,750,4100,0,, 
270757,534109,31-JAN-2023 17.17.26,1015,158.3,192.9,156.1,36.8,44.7,1649,,22.49,14.31,,,,0,800,0,0,0,0,0,0,0,0,0,0,0,90600,6033,0,3037,0,996,4500,0,, 
270760,534110,31-JAN-2023 18.17.19,1015,158,189.79,151.8,37.99,42.8,1696,,23.22,14.77,,,,0,800,0,0,0,0,0,0,0,0,0,0,0,90700,6120,0,3265,0,1270,4200,0,, 
270763,534111,31-JAN-2023 19.09.29,1015,162,190.79,150.8,39.99,39.6,1666,,24.44,15.55,,,,0,800,0,0,0,0,0,0,0,0,0,0,0,87600,5858,0,2874,0,1500,4400,0,, 
270765,534112,31-JAN-2023 20.00.54,1015,161.2,185.4,151.1,34.3,39.6,1666,,20.96,13.34,,,,0,799,0,0,0,0,0,0,0,0,0,0,0,86700,5978,0,3018,0,664,4500,0,, 
270769,534113,31-JAN-2023 20.51.04,1015,157.9,185.3,149.3,36,41,1639,,22,14,,,,0,800,0,0,0,0,0,0,0,0,0,0,0,88700,5744,0,3233,0,1000,4400,0,, 
270771,534114,31-JAN-2023 21.41.38,1015,161,186.99,149,37.99,40.8,1684,,23.22,14.77,,,,0,800,0,0,0,0,0,0,0,0,0,0,0,88700,5692,0,2983,0,750,4500,0,, 
270774,534115,31-JAN-2023 22.35.30,1015,161.6,184.79,147.8,36.99,40.3,1650,,22.6,14.39,,,,0,800,0,0,0,0,0,0,0,0,0,0,0,88000,5837,0,3211,0,1000,4500,0,, 
270777,534116,31-JAN-2023 23.32.36,2010,163.2,203.19,165.9,37.29,44.5,1637,,22.79,14.5,,,,0,300,0,0,0,0,0,0,0,0,0,0,0,97200,6165,0,3743,0,1197,4500,0,, 
270780,534117,01-FEB-2023 00.27.01,2032,165.8,213.2,174.7,38.5,45.3,1652,,23.53,14.97,,,,0,900,0,0,0,0,0,0,0,0,0,0,0,99700,6983,0,3942,0,1060,5000,0,, 
270783,534118,01-FEB-2023 01.27.02,2014,166.2,199.8,174.7,25.1,46.6,1624,,15.34,9.76,,,,0,250,0,0,0,0,0,0,0,0,0,0,0,101900,6732,0,4124,0,1060,4500,0,, 
270786,534119,01-FEB-2023 02.14.31,1010,162.5,172.59,137.5,35.09,38.1,1604,,21.44,13.65,,,,0,300,0,0,0,0,0,0,0,0,0,0,0,82100,5259,0,2994,0,399,4000,0,, 
270789,534120,01-FEB-2023 03.07.40,1010,162.3,170.39,133.2,37.19,41.3,1604,,22.73,14.46,,,,0,300,0,0,0,0,0,0,0,0,0,0,0,88000,5171,0,3048,0,898,4300,0,, 
270792,534121,01-FEB-2023 03.55.22,1010,165,169.99,130,39.99,38.4,1650,,24.44,15.55,,,,0,300,0,0,0,0,0,0,0,0,0,0,0,82400,5169,0,2328,0,1500,4000,0,, 
270795,534122,01-FEB-2023 04.46.52,5071,162.9,181.49,142.4,39.09,42,1659,,23.89,15.2,,,,0,1000,0,0,0,0,0,0,0,0,0,0,0,91600,5874,0,2777,0,1000,4900,0,, 
270798,534123,01-FEB-2023 05.33.50,5071,164.5,166.5,130.5,36,38.6,1629,,22,14,,,,0,999,0,0,0,0,0,0,0,0,0,0,0,83200,5496,0,2461,0,1000,4600,0,, 
270801,534124,01-FEB-2023 06.22.30,2032,165.5,172.19,132.2,39.99,39.4,1660,,24.44,15.55,,,,0,900,0,0,0,0,0,0,0,0,0,0,0,86500,5324,0,2709,0,1500,4000,0,, 
270804,534125,01-FEB-2023 07.07.25,2032,165.1,183.49,141.5,41.99,39,1616,,25.66,16.33,,,,0,900,0,0,0,0,0,0,0,0,0,0,0,86000,5763,0,3015,0,500,5000,0,, 
270806,534126,01-FEB-2023 08.19.00,2032,161.2,186.6,150.6,36,45.2,1517,,22,14,,,,0,899,0,0,0,0,0,0,0,0,0,0,0,94700,6249,236,4308,0,1500,4200,0,, 
270809,534127,01-FEB-2023 09.25.14,1010,155.1,181.8,145.8,36,46.4,1580,,22,14,,,,0,255,0,0,0,0,0,0,0,0,0,0,0,92600,6791,0,4150,0,1000,4000,0,, 
270812,534128,01-FEB-2023 10.20.30,2010,161.8,183.38,148.1,35.28,42.1,1690,,21.6,13.68,,,,0,255,0,0,0,0,0,0,0,0,0,0,0,87600,6200,0,3839,0,1000,4000,0,, 
270815,534129,01-FEB-2023 11.12.22,2010,163.2,174.6,138.6,36,40.8,1633,,22,14,,,,0,255,0,0,0,0,0,0,0,0,0,0,0,83700,5792,0,3369,0,1500,4000,0,, 
270819,534130,01-FEB-2023 12.13.07,2010,162.8,169.8,137.8,32,42.1,1625,,19.56,12.44,,,,0,255,0,0,0,0,0,0,0,0,0,0,0,85700,6024,0,3519,0,1500,4000,0,, 
270822,534131,01-FEB-2023 13.04.50,2010,161.7,169.5,141.5,28,43.1,1581,,17.11,10.89,,,,0,255,0,0,0,0,0,0,0,0,0,0,0,87900,5800,101,4267,0,1500,4000,0,, 
270825,534132,01-FEB-2023 13.54.32,2010,159.9,169.8,134.8,35,38.7,1647,,21.39,13.61,,,,0,255,0,0,0,0,0,0,0,0,0,0,0,82700,5552,0,3252,0,1000,4000,0,, 
270828,534133,01-FEB-2023 14.46.41,2010,162,174.79,132.8,41.99,40.2,1648,,25.66,16.33,,,,0,255,0,0,0,0,0,0,0,0,0,0,0,84500,5576,0,3365,0,1500,4000,0,, 
270831,534134,01-FEB-2023 16.00.18,2010,162.6,191.39,149.4,41.99,45.4,,,25.66,16.33,,,,0,300,0,0,0,0,0,0,0,0,0,0,0,94000,6136,0,3534,0,1499,4500,0,, 
270834,534135,01-FEB-2023 16.56.41,2010,158.8,184.89,149.6,35.29,39.8,1643,,21.57,13.72,,,,0,300,0,0,0,0,0,0,0,0,0,0,0,86500,5770,0,3055,0,996,4600,0,, 
270837,534136,01-FEB-2023 17.50.26,2010,163.2,185.69,148.4,37.29,42.5,1631,,22.79,14.5,,,,0,299,0,0,0,0,0,0,0,0,0,0,0,90400,5703,0,3008,0,1000,4000,0,, 
270840,534137,01-FEB-2023 18.41.50,2010,162.8,181.29,143,38.29,39.8,1646,,23.4,14.89,,,,0,300,0,0,0,0,0,0,0,0,0,0,0,86200,5625,0,3157,0,1500,4000,0,, 
270843,534138,01-FEB-2023 19.36.16,7060,163.8,182.09,145.6,36.49,39.6,1676,,22.3,14.19,,,,0,999,0,0,0,0,0,0,0,0,0,0,0,85900,6083,0,2753,0,1000,4000,0,, 
270846,534139,01-FEB-2023 20.39.07,2010,160.5,185.09,146.1,38.99,40.9,1652,,23.83,15.16,,,,0,300,0,0,0,0,0,0,0,0,0,0,0,85800,6459,126,3517,0,1500,4000,0,, 
270849,534140,01-FEB-2023 21.33.17,2010,163.2,182.59,144.6,37.99,40.2,1666,,23.22,14.77,,,,0,300,0,0,0,0,0,0,0,0,0,0,0,85000,5696,0,3187,0,1000,4000,0,, 
270851,534141,01-FEB-2023 22.57.58,2010,161.8,189.8,154.8,35,46.5,1647,,21.39,13.61,,,,0,300,0,0,0,0,0,0,0,0,0,0,0,94500,6037,0,3376,0,1499,4000,0,, 
270857,534142,02-FEB-2023 01.52.27,2010,160.3,193.99,161.9,32.09,39.4,1617,,19.61,12.48,,,,0,300,0,0,0,0,0,0,0,0,0,0,0,80000,5408,0,3484,0,999,5700,0,, 
270860,534143,02-FEB-2023 02.42.44,2010,165.7,182.6,146.6,36,40.9,1644,,22,14,,,,0,299,0,0,0,0,0,0,0,0,0,0,0,89300,5735,0,3049,0,1000,4500,0,, 
270863,534144,02-FEB-2023 03.32.00,2010,169.2,185.39,147.4,37.99,40,1639,,23.22,14.77,,,,0,300,0,0,0,0,0,0,0,0,0,0,0,87700,5923,0,2855,0,1500,4000,0,, 
270866,534145,02-FEB-2023 04.18.28,2010,161.4,175.49,139.3,36.19,39,1627,,22.12,14.07,,,,0,300,0,0,0,0,0,0,0,0,0,0,0,84700,5461,0,2640,0,1000,4000,0,, 
270868,534146,02-FEB-2023 05.01.40,2010,163.1,170.49,135.2,35.29,36.7,1656,,21.57,13.72,,,,0,300,0,0,0,0,0,0,0,0,0,0,0,79100,5202,0,2305,0,1000,4000,0,, 
270871,534147,02-FEB-2023 06.06.33,5071,165.9,179.09,141.1,37.99,39.1,1624,,23.22,14.77,,,,0,999,0,0,0,0,0,0,0,0,0,0,0,84500,6000,0,2132,0,1000,4000,0,, 
270875,534148,02-FEB-2023 06.51.54,5071,163.6,169.89,131.8,38.09,36.7,,,23.28,14.81,,,,0,999,0,0,0,0,0,0,0,0,0,0,0,79700,5709,0,2112,0,500,3800,0,, 
270877,534149,02-FEB-2023 07.52.29,5071,160.1,192.59,152.6,39.99,42.8,,,24.44,15.55,,,,0,999,0,0,0,0,0,0,0,0,0,0,0,92200,6004,0,3674,0,1552,4000,0,, 
270880,534150,02-FEB-2023 09.02.24,5071,164.9,188.2,152.2,36,44,,,22,14,,,,0,999,0,0,0,0,0,0,0,0,0,0,0,94600,5783,462,4309,0,1552,4000,0,, 
270884,534151,02-FEB-2023 10.04.14,5071,162.2,168.5,128.5,40,39.5,1668,,,40,,,,0,999,0,0,0,0,0,0,0,0,0,0,0,82900,5774,475,3002,0,1552,3800,0,, 
270886,534152,02-FEB-2023 12.25.28,5071,157.8,196.5,160.5,36,46.8,1687,,22,14,,,,0,998,0,0,0,0,0,0,0,0,0,0,0,95100,5775,0,3646,0,1508,3000,0,, 
270891,534153,02-FEB-2023 13.19.20,2010,157.2,189.59,151.6,37.99,42,1642,,23.22,14.77,,,,0,250,0,0,0,0,0,0,0,0,0,0,0,89600,5812,0,3879,0,1662,2900,0,, 
270893,534154,02-FEB-2023 14.12.50,2010,159.5,190.7,150.7,40,41.2,1647,,,40,,,,0,250,0,0,0,0,0,0,0,0,0,0,0,88600,5807,0,4041,0,1551,3000,0,, 
270896,534155,02-FEB-2023 15.08.30,2010,160.9,190.69,151.7,38.99,42.7,1650,,23.83,15.16,,,,0,249,0,0,0,0,0,0,0,0,0,0,0,88800,5701,0,3715,0,1508,2800,0,, 
270899,534156,02-FEB-2023 16.05.23,2010,160,192.5,156.5,36,42.2,1667,,22,14,,,,0,300,0,0,0,0,0,0,0,0,0,0,0,88400,6032,0,3010,0,1107,3000,0,, 
270901,534157,02-FEB-2023 17.01.49,2014,157,210.29,171.3,38.99,45,1679,,23.83,15.16,,,,0,300,0,0,0,0,0,0,0,0,0,0,0,93800,6086,0,3081,0,500,3000,0,, 
270904,534158,02-FEB-2023 17.59.40,5041,157.9,206.19,169.2,36.99,43.8,1680,,22.6,14.39,,,,0,999,0,0,0,0,0,0,0,0,0,0,0,93400,6155,0,3165,0,1000,3000,0,, 
270907,534159,02-FEB-2023 19.00.00,5041,161,201.6,163,38.6,45,1618,,23.59,15.01,,,,0,999,0,0,0,0,0,0,0,0,0,0,0,94600,6391,0,3148,0,500,3000,0,, 
270911,534160,02-FEB-2023 19.54.55,2011,162.5,188.79,149.7,39.09,41.8,1637,,23.89,15.2,,,,0,300,0,0,0,0,0,0,0,0,0,0,0,87600,5746,0,3491,0,1128,3000,0,, 
270914,534161,02-FEB-2023 20.56.05,2010,159.2,191.19,155.7,35.49,42.3,1643,,21.69,13.8,,,,0,300,0,0,0,0,0,0,0,0,0,0,0,88600,5762,0,3530,0,750,3000,0,, 
270917,534162,02-FEB-2023 22.19.29,2010,162.8,177.99,140.4,37.59,39.3,1677,,22.97,14.62,,,,0,300,0,0,0,0,0,0,0,0,0,0,0,82700,5432,0,3521,0,752,3000,0,, 
270920,534163,02-FEB-2023 23.30.46,2010,162.5,195.79,160.1,35.69,43,1626,,21.81,13.88,,,,0,300,0,0,0,0,0,0,0,0,0,0,0,89000,5711,0,3589,0,1500,3000,0,, 
270923,534164,03-FEB-2023 00.27.59,5042,164.7,187.99,150,37.99,41.6,1620,,23.22,14.77,,,,0,1000,0,0,0,0,0,0,0,0,0,0,0,88000,5970,0,4058,0,1500,3000,0,, 
270926,534165,03-FEB-2023 01.21.00,2030,162.7,186.99,150,36.99,39.3,1668,,22.6,14.39,,,,0,1000,0,0,0,0,0,0,0,0,0,0,0,85200,5668,0,3281,0,1500,3800,0,, 
270929,534166,03-FEB-2023 02.17.18,2030,163.4,181.3,146.3,35,40.6,1660,,21.39,13.61,,,,0,1000,0,0,0,0,0,0,0,0,0,0,0,86500,5260,0,3399,0,999,3200,0,, 
270931,534167,03-FEB-2023 03.26.16,2030,164.5,181.09,147,34.09,42.2,1654,,20.83,13.26,,,,0,1000,0,0,0,0,0,0,0,0,0,0,0,84500,5820,0,3549,0,1000,3500,0,, 
270935,534168,03-FEB-2023 04.54.09,2030,164,193.3,158.3,35,45.7,1639,,21.39,13.61,,,,0,1000,0,0,0,0,0,0,0,0,0,0,0,96000,5747,0,3304,0,500,3400,0,, 
270937,534169,03-FEB-2023 06.04.49,2030,162.9,185.2,149.1,36.1,41.7,1653,,22.06,14.04,,,,0,1000,0,0,0,0,0,0,0,0,0,0,0,90000,5685,0,3415,0,500,3500,0,, 
270940,534170,03-FEB-2023 06.55.41,2030,165.4,180.19,144,36.19,39.7,1630,,22.12,14.07,,,,0,1000,0,0,0,0,0,0,0,0,0,0,0,85600,5714,0,3725,0,1500,3000,0,, 
270943,534171,03-FEB-2023 08.06.34,2030,158,185.59,147.6,37.99,42.8,1620,,23.22,14.77,,,,0,1000,0,0,0,0,0,0,0,0,0,0,0,92800,5619,0,4053,0,1500,2900,0,, 
270946,534172,03-FEB-2023 08.58.25,2030,162.5,185.5,149.5,36,41.3,1672,,22,14,,,,0,1000,0,0,0,0,0,0,0,0,0,0,0,89900,4938,132,3395,0,1402,3300,0,, 
270949,534173,03-FEB-2023 09.51.54,2030,160.3,186.59,148.6,37.99,42,1649,,23.22,14.77,,,,0,1000,0,0,0,0,0,0,0,0,0,0,0,88900,5391,0,3449,0,1497,2800,0,, 
270953,534174,03-FEB-2023 10.42.35,2030,156.7,181.99,142,39.99,40.7,1668,,24.44,15.55,,,,0,999,0,0,0,0,0,0,0,0,0,0,0,87300,5026,0,3114,0,1497,3000,0,, 
270956,534175,03-FEB-2023 11.51.45,2014,161.1,185.9,159.9,26,47,1655,,15.89,10.11,,,,0,255,0,0,0,0,0,0,0,0,0,0,0,90400,5969,127,4595,0,1661,3200,0,, 
270959,534176,03-FEB-2023 12.44.11,2014,158.4,196.2,160.2,36,42.4,1669,,22,14,,,,0,254,0,0,0,0,0,0,0,0,0,0,0,89600,5460,0,3686,0,1662,3300,0,, 
270962,534177,03-FEB-2023 13.47.21,2010,157.2,185.49,145.5,39.99,44.5,1637,,24.44,15.55,,,,0,255,0,0,0,0,0,0,0,0,0,0,0,88400,5413,0,3525,0,1551,3800,0,, 
270965,534178,03-FEB-2023 14.38.42,2010,156.3,185.3,149.3,36,41.3,1688,,22,14,,,,0,255,0,0,0,0,0,0,0,0,0,0,0,88200,5358,0,4263,0,1661,3300,0,, 
270968,534179,03-FEB-2023 15.32.05,2010,161.7,192.89,155.9,36.99,41.1,1636,,22.6,14.39,,,,0,255,0,0,0,0,0,0,0,0,0,0,0,88300,5708,0,3701,0,750,3000,0,, 
270970,534180,03-FEB-2023 16.37.01,2010,160.4,190.8,156.5,34.3,40.4,1647,,20.96,13.34,,,,0,255,0,0,0,0,0,0,0,0,0,0,0,87600,5435,0,2852,0,1000,3000,0,, 
270975,534181,03-FEB-2023 17.32.07,2032,160.6,180.99,143.5,37.49,38.4,1661,,22.91,14.58,,,,0,800,0,0,0,0,0,0,0,0,0,0,0,83800,5160,0,3020,0,1000,3000,0,, 
270977,534182,03-FEB-2023 18.27.56,1015,162.1,188.39,150,38.39,39.8,1644,,23.46,14.93,,,,0,799,0,0,0,0,0,0,0,0,0,0,0,86800,5356,0,3257,0,1000,3000,0,, 
270981,534183,03-FEB-2023 19.19.35,1015,160.7,185.49,146.4,39.09,38,1651,,23.89,15.2,,,,0,800,0,0,0,0,0,0,0,0,0,0,0,82100,5373,0,3184,0,1128,3200,0,, 
270983,534184,03-FEB-2023 20.13.16,1015,159.8,183.59,146.4,37.19,39,1665,,22.73,14.46,,,,0,800,0,0,0,0,0,0,0,0,0,0,0,83800,5623,0,2990,0,1000,3000,0,, 
270986,534185,03-FEB-2023 21.05.51,1015,157.6,178.3,144.1,34.2,38,1668,,20.9,13.3,,,,0,800,0,0,0,0,0,0,0,0,0,0,0,83000,5442,0,2954,0,1503,3300,0,, 
270989,534186,03-FEB-2023 21.54.42,1015,157.9,179.3,143.7,35.6,37.7,1662,,21.76,13.84,,,,0,800,0,0,0,0,0,0,0,0,0,0,0,82600,5401,0,2880,0,1504,3000,0,, 
270992,534187,03-FEB-2023 22.45.52,1015,159.3,182.9,147.3,35.6,38.5,1636,,21.76,13.84,,,,0,800,0,0,0,0,0,0,0,0,0,0,0,84100,5414,0,3505,0,1106,3000,0,, 
270995,534188,03-FEB-2023 23.40.37,1015,161,186.5,150.5,36,41.2,1646,,22,14,,,,0,800,0,0,0,0,0,0,0,0,0,0,0,89100,6246,229,4135,0,1108,3000,0,, 
270998,534189,04-FEB-2023 00.35.18,1015,160.1,187,151,36,39.9,1657,,22,14,,,,0,800,0,0,0,0,0,0,0,0,0,0,0,88300,6295,556,4161,0,1500,3000,0,, 
271001,534190,04-FEB-2023 01.25.41,2010,159.7,184.09,147.1,36.99,40.8,1622,,22.6,14.39,,,,0,250,0,0,0,0,0,0,0,0,0,0,0,89500,5958,556,3183,0,1500,3000,0,, 
271004,534191,04-FEB-2023 02.16.48,2010,160.8,185,150,35,40.8,1645,,21.39,13.61,,,,0,250,0,0,0,0,0,0,0,0,0,0,0,89000,6434,0,4060,0,1500,3000,0,, 
271007,534192,04-FEB-2023 03.10.07,2010,162.1,185,150,35,41.6,1653,,21.39,13.61,,,,0,250,0,0,0,0,0,0,0,0,0,0,0,91500,6282,206,4546,0,1500,3100,0,, 
271010,534193,04-FEB-2023 04.04.58,2010,161.9,186,150,36,40.1,1652,,22,14,,,,0,250,0,0,0,0,0,0,0,0,0,0,0,86300,6385,311,3199,0,1500,3000,0,, 
271013,534194,04-FEB-2023 05.06.27,2010,159.9,179.48,144.2,35.28,40.6,1621,,21.6,13.68,,,,0,250,0,0,0,0,0,0,0,0,0,0,0,85000,6599,233,3507,0,1500,3000,0,, 
271016,534195,04-FEB-2023 05.55.48,2010,159.6,179.79,145.8,33.99,38.6,1649,,20.77,13.22,,,,0,250,0,0,0,0,0,0,0,0,0,0,0,83400,6212,0,3658,0,1000,3000,0,, 
271019,534196,04-FEB-2023 06.47.19,2010,161.2,185.28,150,35.28,40.7,1665,,21.6,13.68,,,,0,250,0,0,0,0,0,0,0,0,0,0,0,85700,6196,249,3799,0,323,3000,0,, 
271022,534197,04-FEB-2023 07.56.19,2010,158.5,185.4,150.4,35,47.4,1677,,21.39,13.61,,,,0,250,0,0,0,0,0,0,0,0,0,0,0,90000,6225,0,4823,0,0,3000,0,, 
271025,534198,04-FEB-2023 08.56.47,2010,161.7,184.29,150.3,33.99,41.2,1624,,20.77,13.22,,,,0,250,0,0,0,0,0,0,0,0,0,0,0,87200,5693,0,3540,0,0,3000,0,, 
271028,534199,04-FEB-2023 09.49.17,2010,159.8,184.19,146.2,37.99,39.8,1644,,23.22,14.77,,,,0,250,0,0,0,0,0,0,0,0,0,0,0,84400,5923,0,4312,0,1662,3000,0,, 
271031,534200,04-FEB-2023 10.44.39,2010,156.4,180.5,145.5,35,40.8,1656,,21.39,13.61,,,,0,249,0,0,0,0,0,0,0,0,0,0,0,87100,5742,0,4189,0,927,3000,0,, 
271033,534201,04-FEB-2023 11.44.27,2010,155.7,180.69,146.7,33.99,42.3,1531,,20.77,13.22,,,,0,250,0,0,0,0,0,0,0,0,0,0,0,85200,5637,0,3525,0,1662,3000,0,, 
271035,534202,04-FEB-2023 12.45.31,2010,162,180.39,141.4,38.99,42.7,1660,,23.83,15.16,,,,0,250,0,0,0,0,0,0,0,0,0,0,0,87000,5795,0,3966,0,1662,3000,0,, 
271039,534203,04-FEB-2023 13.42.13,2010,163.7,180.7,144.7,36,42,1565,,22,14,,,,0,250,0,0,0,0,0,0,0,0,0,0,0,87800,4593,173,2747,0,1662,3000,0,, 
271042,534204,04-FEB-2023 14.38.28,2010,165.3,161.99,137,24.99,38.7,1624,,15.27,9.72,,,,0,250,0,0,0,0,0,0,0,0,0,0,0,82500,4120,171,2352,0,1108,3000,0,, 
271045,534205,04-FEB-2023 16.01.24,2010,158.6,196.3,160.3,36,46.7,1633,,22,14,,,,0,300,0,0,0,0,0,0,0,0,0,0,0,96500,5183,0,2310,0,1041,3900,0,, 
271049,534206,04-FEB-2023 16.59.53,1010,162.8,203.3,167.2,36.1,43.2,1632,,22.06,14.04,,,,0,300,0,0,0,0,0,0,0,0,0,0,0,92600,5927,0,3335,0,1250,3000,0,, 
271052,534207,04-FEB-2023 18.01.33,2010,158,191.7,155.7,36,39.9,1652,,22,14,,,,0,300,0,0,0,0,0,0,0,0,0,0,0,86700,5686,0,2895,0,1500,3000,0,, 
271055,534208,04-FEB-2023 19.12.14,2011,163.1,202.2,166.2,36,46.4,1626,,22,14,,,,0,300,0,0,0,0,0,0,0,0,0,0,0,98200,6048,0,3572,0,1506,3000,0,, 
271058,534209,04-FEB-2023 20.22.58,2011,159.9,190.49,157.5,32.99,41.7,1675,,20.16,12.83,,,,0,300,0,0,0,0,0,0,0,0,0,0,0,87900,5711,0,3877,0,1500,3000,0,, 
271061,534210,04-FEB-2023 21.19.13,2011,162,203.69,168.6,35.09,42.3,1656,,21.44,13.65,,,,0,300,0,0,0,0,0,0,0,0,0,0,0,88900,6348,0,3668,0,1000,3000,0,, 
271064,534211,04-FEB-2023 22.14.07,5041,159.5,190.79,156.3,34.49,41.6,1684,,21.08,13.41,,,,0,999,0,0,0,0,0,0,0,0,0,0,0,86600,5933,0,3615,0,998,3000,0,, 
271067,534212,05-FEB-2023 00.34.37,5041,161.1,189.79,152.2,37.59,42.8,1653,,22.97,14.62,,,,0,999,0,0,0,0,0,0,0,0,0,0,0,92000,5875,507,2757,0,1500,3000,0,, 
271071,534213,05-FEB-2023 01.26.23,5041,163.1,186,160,26,42,1654,,15.89,10.11,,,,0,1001,0,0,0,0,0,0,0,0,0,0,0,91000,6094,511,3655,0,1500,3000,0,, 
271073,534214,05-FEB-2023 02.17.14,1010,161.7,179.19,145.2,33.99,41.6,,,20.77,13.22,,,,0,251,0,0,0,0,0,0,0,0,0,0,0,87900,5678,430,2904,0,1250,3000,0,, 
271076,534215,05-FEB-2023 03.06.47,1010,162.8,179.59,145.6,33.99,41.4,,,20.77,13.22,,,,0,251,0,0,0,0,0,0,0,0,0,0,0,88100,5746,482,3527,0,1512,3000,0,, 
271079,534216,05-FEB-2023 03.58.43,1010,159.6,179.99,143,36.99,42.6,1670,,22.6,14.39,,,,0,250,0,0,0,0,0,0,0,0,0,0,0,90000,5928,585,3314,0,1500,3000,0,, 
271082,534217,05-FEB-2023 05.27.49,1010,160.9,180.6,145.6,35,45,1636,,21.39,13.61,,,,0,250,0,0,0,0,0,0,0,0,0,0,0,92200,5116,375,2728,0,1500,3000,0,, 
271085,534218,05-FEB-2023 06.38.30,1010,162.6,179.99,146,33.99,43.8,,,20.77,13.22,,,,0,250,0,0,0,0,0,0,0,0,0,0,0,90500,6007,365,3936,0,1500,3000,0,, 
271089,534219,05-FEB-2023 07.30.23,1010,163.5,184.49,147.5,36.99,42.2,1635,,22.6,14.39,,,,0,249,0,0,0,0,0,0,0,0,0,0,0,88100,5262,479,3007,0,1500,3000,0,, 
271091,534220,05-FEB-2023 08.35.49,1010,161.1,181.09,144.1,36.99,41.9,1620,,22.6,14.39,,,,0,250,0,0,0,0,0,0,0,0,0,0,0,87600,5041,635,2382,0,1549,3000,0,, 
271094,534221,05-FEB-2023 09.33.54,2011,163.4,181,145,36,40.8,1664,,22,14,,,,0,250,0,0,0,0,0,0,0,0,0,0,0,83400,5352,635,2776,0,1471,3000,0,, 
271098,534222,05-FEB-2023 10.41.20,2011,161.8,185.3,150.3,35,44.8,1621,,21.39,13.61,,,,0,250,0,0,0,0,0,0,0,0,0,0,0,89100,6099,695,3481,0,1662,3000,0,, 
271100,534223,05-FEB-2023 11.40.03,1015,160.7,180.69,150.7,29.99,43,1658,,18.33,11.66,,,,0,800,0,0,0,0,0,0,0,0,0,0,0,88400,6126,681,3963,0,996,3000,0,, 
271104,534224,05-FEB-2023 12.35.01,2011,160.5,185.38,150.1,35.28,41.5,1656,,21.6,13.68,,,,0,999,0,0,0,0,0,0,0,0,0,0,0,87800,5378,767,3184,0,747,3000,0,, 
271106,534225,05-FEB-2023 13.26.40,2067,161.1,183.29,145.3,37.99,38.9,1662,,23.22,14.77,,,,0,999,0,0,0,0,0,0,0,0,0,0,0,83100,5301,512,2771,0,1095,3000,0,, 
271109,534226,05-FEB-2023 14.22.09,2067,163.7,170.9,134.9,36,38.9,1633,,22,14,,,,0,999,0,0,0,0,0,0,0,0,0,0,0,82200,5134,620,2386,0,661,3000,0,,
