Repository: sanad-code/udacity-aimaster-capstone-ai-programming-foundations-project

# Steel Production Data Analysis — Udacity AI Master Capstone

This project analyzes steel production data to identify key factors affecting energy consumption, quality indicators, and production efficiency. It covers data cleaning, exploratory data analysis (EDA), and visualization of relationships between variables such as DRI Carbon and Silica (SiO2). The insights support data-driven decisions to optimize the steelmaking process.

## What Was Built

A Jupyter Notebook (`data-workflow/data_workflow.ipynb`) that loads, cleans, and analyzes internal steel production heat data, producing visualizations and statistical summaries saved under `outputs/`.

File: data/raw/flat_raw_data.csv (part 4 of 86)
RC,HID,STOP_DATE,STEEL_GRADE,TAPPED_WGT,TOTAL_CHARGE,DRI_CHARGE,SCRAP_CHARGE,POWER_ON_TIME,FINAL_TEMP,TOTAL_C_DRI,LOCAL_SCRAP,HOME_RETURN_SCRAP,IMPORTED_SCRAP,PIG_IRON,DRI_BRIQUETTED,FESI,FEMN,SIMN,FECR,NICKEL,FETI,FEB,FENB,FEP,FEMO,CU,FEV,NITROVAN,ELEC_ENERGY,OXYGEN,COKE_LUMP,MODULE_CARBON,COKE_POWDER,BURNT_LIME,BURNT_DOLAMITE,FLUX,C_ANALYSIS, 
271112,534227,05-FEB-2023 15.52.49,2067,163.5,212.5,177.5,35,50.9,1627,,21.39,13.61,,,,0,998,0,0,0,0,0,0,0,0,0,0,0,102200,6289,0,3129,0,798,3800,0,, 
271115,534228,05-FEB-2023 16.43.49,2067,163.3,179.7,144.7,35,40.5,1580,,21.39,13.61,,,,0,999,0,0,0,0,0,0,0,0,0,0,0,83800,5486,0,2877,0,798,3500,0,, 
271118,534229,05-FEB-2023 17.31.50,2067,162.8,179.7,143.7,36,37.6,1673,,22,14,,,,0,999,0,0,0,0,0,0,0,0,0,0,0,80400,5398,0,2604,0,1497,3500,0,, 
271121,534230,05-FEB-2023 18.23.32,2067,164.3,191.29,153.3,37.99,41.9,1624,,23.22,14.77,,,,0,999,0,0,0,0,0,0,0,0,0,0,0,88200,5580,0,3258,0,1205,4200,0,, 
271124,534231,05-FEB-2023 19.16.19,1030,162,201.4,168.3,33.1,42.8,,,20.23,12.87,,,,0,999,0,0,0,0,0,0,0,0,0,0,0,88500,6338,0,2325,0,499,3900,0,, 
271127,534232,05-FEB-2023 19.59.49,1010,160.5,174.29,136.3,37.99,35.4,,,23.22,14.77,,,,0,300,0,0,0,0,0,0,0,0,0,0,0,78600,4748,0,2498,0,998,3500,0,, 
271130,534233,05-FEB-2023 20.42.29,1015,162.4,176.39,137.3,39.09,36.7,,,23.89,15.2,,,,0,800,0,0,0,0,0,0,0,0,0,0,0,81000,4979,0,2647,0,998,3500,0,, 
271133,534234,05-FEB-2023 21.27.46,1015,161.1,189.49,149.5,39.99,39.4,,,24.44,15.55,,,,0,800,0,0,0,0,0,0,0,0,0,0,0,87000,5477,0,2783,0,499,3500,0,, 
271136,534235,05-FEB-2023 22.17.20,1015,162.5,202.79,163.7,39.09,40.3,,,23.89,15.2,,,,0,800,0,0,0,0,0,0,0,0,0,0,0,90100,5928,0,2742,0,499,4000,0,, 
271139,534236,05-FEB-2023 23.03.06,2010,163.1,199,163.8,35.2,39.6,1610,,21.51,13.69,,,,0,300,0,0,0,0,0,0,0,0,0,0,0,89200,5637,0,2532,0,998,3700,0,, 
271142,534237,05-FEB-2023 23.54.26,2010,163.6,186,150,36,41.6,1649,,22,14,,,,0,279,0,0,0,0,0,0,0,0,0,0,0,91100,5876,375,2768,0,1496,3700,0,, 
271144,534238,06-FEB-2023 00.51.06,2010,162.8,200.19,160.2,39.99,41.6,1661,,24.44,15.55,,,,0,280,0,0,0,0,0,0,0,0,0,0,0,91900,5680,358,2479,0,997,3000,0,, 
271148,534239,06-FEB-2023 01.41.05,2010,160.8,192.4,156.4,36,41.8,1657,,22,14,,,,0,251,0,0,0,0,0,0,0,0,0,0,0,90000,5733,591,3384,0,1500,3000,0,, 
271151,534240,06-FEB-2023 02.36.09,2010,162.7,184.2,149.2,35,47.3,1612,,21.39,13.61,,,,0,250,0,0,0,0,0,0,0,0,0,0,0,92200,5609,203,3186,0,1500,3000,0,, 
271154,534241,06-FEB-2023 03.30.00,2010,161.9,179.09,145.1,33.99,41.9,1642,,20.77,13.22,,,,0,250,0,0,0,0,0,0,0,0,0,0,0,85100,5733,137,3418,0,1506,2900,0,, 
271157,534242,06-FEB-2023 04.33.25,1015,161,185,150,35,43,1705,,21.39,13.61,,,,0,799,0,0,0,0,0,0,0,0,0,0,0,87500,5518,452,3361,0,1500,3000,0,, 
271160,534243,06-FEB-2023 05.53.15,1015,164.7,179.28,144,35.28,40.7,1675,,21.6,13.68,,,,0,800,0,0,0,0,0,0,0,0,0,0,0,84800,5489,576,3099,0,1500,3000,0,, 
271163,534244,06-FEB-2023 07.00.45,1015,162.1,189.9,154.9,35,45.9,1662,,21.39,13.61,,,,0,799,0,0,0,0,0,0,0,0,0,0,0,88200,6549,338,3723,0,1500,3600,0,, 
271166,534245,06-FEB-2023 07.56.40,1015,165.7,195.09,158.1,36.99,45.5,,,22.6,14.39,,,,0,800,0,0,0,0,0,0,0,0,0,0,0,94400,5283,374,3131,0,996,3000,0,, 
271168,534246,06-FEB-2023 08.57.09,1015,162.2,196.09,158.1,37.99,46.2,1684,,23.22,14.77,,,,0,801,0,0,0,0,0,0,0,0,0,0,0,94300,5668,374,3422,0,996,3000,0,, 
271172,534247,06-FEB-2023 09.58.49,1015,161.1,195.3,159.3,36,46.9,1664,,22,14,,,,0,801,0,0,0,0,0,0,0,0,0,0,0,89800,5393,895,1699,0,1477,3100,0,, 
271175,534248,06-FEB-2023 11.10.31,1015,162,187.08,151.8,35.28,47.7,1684,,21.6,13.68,,,,0,801,0,0,0,0,0,0,0,0,0,0,0,93800,5698,382,3353,0,995,3300,0,, 
271178,534249,06-FEB-2023 12.11.22,1015,165.4,190.89,152.9,37.99,44.8,1659,,23.22,14.77,,,,0,801,0,0,0,0,0,0,0,0,0,0,0,93900,5025,682,2468,0,996,3100,0,, 
271180,534250,06-FEB-2023 13.07.32,1015,161.7,188.5,152.5,36,45.9,1605,,22,14,,,,0,255,0,0,0,0,0,0,0,0,0,0,0,94300,4631,578,2228,0,664,3100,0,, 
271183,534251,06-FEB-2023 13.59.21,1015,165.6,160.5,124.5,36,37,1659,,22,14,,,,0,255,0,0,0,0,0,0,0,0,0,0,0,77000,4455,170,2573,0,332,3900,0,, 
271185,534252,06-FEB-2023 15.41.41,2010,161,215.09,175.1,39.99,49.9,1677,,24.44,15.55,,,,0,999,0,0,0,0,0,0,0,0,0,0,0,104000,6381,235,2749,0,0,4400,0,, 
271188,534253,06-FEB-2023 16.31.42,2032,121.8,181.09,143.1,37.99,39.1,1672,,23.22,14.77,,,,0,999,0,0,0,0,0,0,0,0,0,0,0,85000,5566,0,2884,0,0,3600,0,, 
271191,534254,06-FEB-2023 17.25.02,1011,162.3,180.29,146.2,34.09,39.1,1670,,20.83,13.26,,,,0,300,0,0,0,0,0,0,0,0,0,0,0,86000,5375,0,2655,0,0,4000,0,, 
271194,534255,06-FEB-2023 18.23.11,1011,164.7,181.79,144.8,36.99,44.4,1635,,22.6,14.39,,,,0,300,0,0,0,0,0,0,0,0,0,0,0,96500,5623,0,3027,0,0,4500,0,, 
271196,534256,06-FEB-2023 22.43.13,1010,161.5,138.89,99.9,38.99,48.9,1625,,23.83,15.16,,,,0,300,0,0,0,0,0,0,0,0,0,0,0,101600,5727,350,2996,0,0,4000,0,, 
271199,534257,06-FEB-2023 23.44.51,1010,161.7,199.89,161.9,37.99,44.7,1665,,23.22,14.77,,,,0,270,0,0,0,0,0,0,0,0,0,0,0,94900,5707,503,2304,0,1000,3700,0,, 
271202,534258,07-FEB-2023 00.43.42,1010,162,184.99,147,37.99,42.7,1574,,23.22,14.77,,,,0,270,0,0,0,0,0,0,0,0,0,0,0,87800,5244,606,2492,0,1500,3000,0,, 
271205,534259,07-FEB-2023 01.43.45,1010,161.9,179.19,140.2,38.99,41.4,1649,,23.83,15.16,,,,0,270,0,0,0,0,0,0,0,0,0,0,0,86300,5269,408,3346,0,1506,3000,0,, 
271209,534260,07-FEB-2023 02.43.41,1010,161.5,180.29,140.3,39.99,46.1,1624,,24.44,15.55,,,,0,270,0,0,0,0,0,0,0,0,0,0,0,87000,4889,337,3055,0,1500,3000,0,, 
271211,534261,07-FEB-2023 03.49.02,1010,161.8,189.29,150.3,38.99,46.4,1655,,23.83,15.16,,,,0,270,0,0,0,0,0,0,0,0,0,0,0,88000,5702,234,3699,0,1250,3200,0,, 
271215,534262,07-FEB-2023 04.49.51,1015,161.5,179.99,140,39.99,48.4,1660,,24.44,15.55,,,,0,801,0,0,0,0,0,0,0,0,0,0,0,86000,5188,237,3290,0,1500,3000,0,, 
271218,534263,07-FEB-2023 05.48.32,1015,162.3,182.59,145.6,36.99,44.5,1669,,22.6,14.39,,,,0,801,0,0,0,0,0,0,0,0,0,0,0,85900,5599,0,2808,0,1500,3000,0,, 
271221,534264,07-FEB-2023 06.47.21,1015,161.9,184.28,149,35.28,46.5,1623,,21.6,13.68,,,,0,801,0,0,0,0,0,0,0,0,0,0,0,89000,5363,252,3060,0,1500,3000,0,, 
271224,534265,07-FEB-2023 07.59.20,2010,159.9,185.49,147.5,37.99,49.2,1670,,23.22,14.77,,,,0,300,0,0,0,0,0,0,0,0,0,0,0,86600,5918,127,3117,0,0,3200,0,, 
271227,534266,07-FEB-2023 08.57.05,2010,161,185.79,147.5,38.29,41.9,1629,,23.4,14.89,,,,0,300,0,0,0,0,0,0,0,0,0,0,0,88600,5139,0,3286,0,1128,3000,0,, 
271229,534267,07-FEB-2023 09.52.35,2010,160.7,187.1,148.5,38.6,42.1,1595,,23.59,15.01,,,,0,300,0,0,0,0,0,0,0,0,0,0,0,89200,5045,0,2934,0,1282,3000,0,, 
271231,534268,07-FEB-2023 10.46.35,2010,162.5,190.19,150.7,39.49,40.5,1659,,24.13,15.36,,,,0,300,0,0,0,0,0,0,0,0,0,0,0,86800,5349,0,3040,0,752,3200,0,, 
271233,534269,07-FEB-2023 11.40.05,2010,158.2,186.3,148.5,37.8,41,1650,,23.1,14.7,,,,0,300,0,0,0,0,0,0,0,0,0,0,0,87400,5385,0,3194,0,1441,3000,0,, 
271235,534270,07-FEB-2023 12.39.59,2010,160.3,184.29,145.4,38.89,41.1,1690,,23.77,15.12,,,,0,300,0,0,0,0,0,0,0,0,0,0,0,87800,5443,0,2906,0,998,3000,0,, 
271237,534271,07-FEB-2023 13.53.20,1010,160.4,182.9,147.9,35,44.1,1613,,21.39,13.61,,,,0,300,0,0,0,0,0,0,0,0,0,0,0,92500,6066,0,3922,0,1127,3000,0,, 
271239,534272,07-FEB-2023 14.49.36,1010,161.8,188.6,150,38.6,40,1648,,23.59,15.01,,,,0,300,0,0,0,0,0,0,0,0,0,0,0,85800,5563,0,3061,0,376,3000,0,, 
271241,534273,07-FEB-2023 15.51.31,1010,162,214.49,173.9,40.59,46,1609,,24.8,15.79,,,,0,300,0,0,0,0,0,0,0,0,0,0,0,99400,6382,0,3315,0,0,4200,0,, 
271243,534274,07-FEB-2023 16.43.36,1010,162.3,185.09,145,40.09,40.8,1662,,24.5,15.59,,,,0,300,0,0,0,0,0,0,0,0,0,0,0,88000,5518,0,2813,0,0,3000,0,, 
271247,534275,07-FEB-2023 17.35.10,1010,162.4,185.29,151.3,33.99,40.8,1590,,20.77,13.22,,,,0,300,0,0,0,0,0,0,0,0,0,0,0,89100,5667,0,3417,0,0,3000,0,, 
271250,534276,07-FEB-2023 18.25.40,1010,162.1,196.59,156.5,40.09,40.9,1629,,24.5,15.59,,,,0,300,0,0,0,0,0,0,0,0,0,0,0,88100,5722,0,2864,0,0,3000,0,, 
271253,534277,07-FEB-2023 19.12.31,1010,163.5,181.49,142.4,39.09,37.8,1606,,23.89,15.2,,,,0,300,0,0,0,0,0,0,0,0,0,0,0,83100,5262,0,2936,0,0,2900,0,, 
271255,534278,07-FEB-2023 20.00.56,1010,161,184.89,144.8,40.09,40.5,1634,,24.5,15.59,,,,0,300,0,0,0,0,0,0,0,0,0,0,0,87000,5730,0,3073,0,0,3000,0,, 
271259,534279,07-FEB-2023 20.47.06,1010,161.7,182.89,145.6,37.29,38.3,,,22.79,14.5,,,,0,300,0,0,0,0,0,0,0,0,0,0,0,84000,5347,0,2850,0,0,3900,0,, 
271261,534280,07-FEB-2023 21.37.49,1010,79.8,111.19,72.3,38.89,27,1668,,23.77,15.12,,,,0,0,0,0,0,0,0,0,0,0,0,0,0,53000,3623,0,2040,0,0,3100,0,, 
271263,534281,07-FEB-2023 22.49.10,2010,162.6,165.7,129.7,36,37,1634,,22,14,,,,0,300,0,0,0,0,0,0,0,0,0,0,0,78600,5057,0,2305,0,0,3400,0,, 
271267,534282,08-FEB-2023 00.04.26,2010,167.6,195.9,154.9,41,45.2,1623,,25.06,15.94,,,,0,270,0,0,0,0,0,0,0,0,0,0,0,93400,5780,335,3031,0,0,2800,0,, 
271270,534283,08-FEB-2023 00.55.56,2010,163,179.8,143.8,36,38,1642,,22,14,,,,0,270,0,0,0,0,0,0,0,0,0,0,0,80100,5343,242,3737,0,0,2500,0,, 
271273,534284,08-FEB-2023 01.45.31,2010,166,179.9,143.9,36,39.6,1688,,22,14,,,,0,270,0,0,0,0,0,0,0,0,0,0,0,84100,5411,104,2910,0,999,3000,0,, 
271275,534285,08-FEB-2023 02.46.35,2010,164.2,179.9,143.9,36,40.6,1618,,22,14,,,,0,270,0,0,0,0,0,0,0,0,0,0,0,83700,5621,237,3238,0,1250,3000,0,, 
271279,534286,08-FEB-2023 03.44.52,2010,164.2,190,149,41,46.2,1661,,25.06,15.94,,,,0,270,0,0,0,0,0,0,0,0,0,0,0,85900,6379,374,4120,0,1662,3100,0,, 
271282,534287,08-FEB-2023 04.34.42,2010,167.9,166,130,36,37.8,1650,,22,14,,,,0,269,0,0,0,0,0,0,0,0,0,0,0,78100,5037,192,2779,0,1000,3000,0,, 
271285,534288,08-FEB-2023 05.30.11,2010,164.5,170.1,129.1,41,36.8,1657,,25.06,15.94,,,,0,270,0,0,0,0,0,0,0,0,0,0,0,77700,4986,0,2895,0,499,1000,0,, 
271288,534289,08-FEB-2023 06.19.53,2010,159.4,168,132,36,36.6,,,22,14,,,,0,270,0,0,0,0,0,0,0,0,0,0,0,76200,5060,169,2714,0,554,1000,0,, 
271291,534290,08-FEB-2023 07.13.43,2010,161.4,180.09,138.1,41.99,38.4,1672,,25.66,16.33,,,,0,270,0,0,0,0,0,0,0,0,0,0,0,80200,5610,236,3439,0,554,1000,0,, 
271293,534291,08-FEB-2023 08.28.36,2010,163.5,175.09,138.1,36.99,42.7,1649,,22.6,14.39,,,,0,300,0,0,0,0,0,0,0,0,0,0,0,79600,5828,413,3545,0,0,2000,0,, 
271305,534292,08-FEB-2023 23.56.48,2010,159.4,200.3,164.3,36,76.1,1680,,22,14,,,,0,1000,0,0,0,0,0,0,0,0,0,0,0,107300,6869,0,4872,0,0,5900,0,, 
271307,534293,09-FEB-2023 00.54.57,2010,160.2,201.3,162.3,39,43.2,1671,,,39,,,,0,999,0,0,0,0,0,0,0,0,0,0,0,89800,5931,0,2471,0,1551,5000,0,, 
271309,534294,09-FEB-2023 01.56.08,2030,160.4,199.29,159.3,39.99,46.3,1675,,24.44,15.55,,,,0,998,0,0,0,0,0,0,0,0,0,0,0,94300,5668,0,3219,0,886,4800,0,, 
271311,534295,09-FEB-2023 02.56.42,2030,160.3,189.6,149.6,40,49.2,1667,,,40,,,,0,999,0,0,0,0,0,0,0,0,0,0,0,91100,6108,234,3564,0,1497,5200,0,, 
271314,534296,09-FEB-2023 04.04.42,2030,158.8,186.6,150.6,36,47.1,1621,,22,14,,,,0,999,0,0,0,0,0,0,0,0,0,0,0,91500,6195,0,3347,0,1549,5200,0,, 
271317,534297,09-FEB-2023 05.08.18,2030,159.3,190.39,150.4,39.99,45.4,1675,,24.44,15.55,,,,0,999,0,0,0,0,0,0,0,0,0,0,0,92600,5726,0,2964,0,1496,5000,0,, 
271321,534298,09-FEB-2023 05.56.27,2030,160.6,175.79,137.8,37.99,39.4,1631,,23.22,14.77,,,,0,999,0,0,0,0,0,0,0,0,0,0,0,80400,5117,0,2740,0,1496,3000,0,, 
271323,534299,09-FEB-2023 06.50.47,2030,157.6,185.89,145.9,39.99,41.8,1634,,24.44,15.55,,,,0,255,0,0,0,0,0,0,0,0,0,0,0,84900,5672,0,3484,0,1496,3000,0,, 
271327,534300,09-FEB-2023 07.45.53,2010,162.6,188,152,36,39.5,1679,,22,14,,,,0,299,0,0,0,0,0,0,0,0,0,0,0,85000,5746,0,3082,0,1497,2900,0,, 
271329,534301,09-FEB-2023 08.38.28,2010,161.9,189.9,148.9,41,42.3,1656,,25.06,15.94,,,,0,300,0,0,0,0,0,0,0,0,0,0,0,88800,5056,0,3151,0,0,5000,0,, 
271333,534302,09-FEB-2023 09.31.58,1010,159.6,191.59,152.6,38.99,42.5,1671,,23.83,15.16,,,,0,800,0,0,0,0,0,0,0,0,0,0,0,90600,5470,0,3608,0,1500,5000,0,, 
271336,534303,09-FEB-2023 10.24.11,1010,161.4,196.09,154.1,41.99,41.6,1649,,25.66,16.33,,,,0,300,0,0,0,0,0,0,0,0,0,0,0,89400,5882,0,3226,0,1500,5000,0,, 
271339,534304,09-FEB-2023 11.17.29,1011,161,194.19,156.2,37.99,39.9,1656,,23.22,14.77,,,,0,300,0,0,0,0,0,0,0,0,0,0,0,85700,5703,0,2951,0,1507,5000,0,, 
271342,534305,09-FEB-2023 12.07.41,1011,161.9,191.59,153.6,37.99,41.2,1619,,23.22,14.77,,,,0,300,0,0,0,0,0,0,0,0,0,0,0,86300,5448,0,3401,0,0,4000,0,, 
271344,534306,09-FEB-2023 12.59.07,2032,162,189,153,36,42.1,1618,,22,14,,,,0,998,0,0,0,0,0,0,0,0,0,0,0,89200,5541,0,3470,0,1497,4000,0,, 
271347,534307,09-FEB-2023 13.49.51,2032,161.5,184.5,148.5,36,41.2,1635,,22,14,,,,0,999,0,0,0,0,0,0,0,0,0,0,0,85600,5512,0,3291,0,1500,4000,0,, 
271350,534308,09-FEB-2023 14.52.48,5095,160.3,192,156,36,43.6,1614,,22,14,,,,0,998,0,0,0,0,0,0,0,0,0,0,0,90700,5894,0,3228,0,1499,4000,0,, 
271353,534309,09-FEB-2023 15.55.43,5095,162.5,208.6,172.6,36,44.9,1637,,22,14,,,,0,0,0,0,0,0,0,0,0,0,0,0,0,93800,6218,0,3075,0,0,3000,0,, 
271356,534310,09-FEB-2023 16.48.45,5095,163.1,190.19,152,38.19,39.8,1662,,23.34,14.85,,,,0,999,0,0,0,0,0,0,0,0,0,0,0,86100,5652,0,2976,0,0,4200,0,, 
271358,534311,09-FEB-2023 17.39.34,2030,163.1,190.19,150.1,40.09,40,1621,,24.5,15.59,,,,0,999,0,0,0,0,0,0,0,0,0,0,0,86000,5121,0,2541,0,0,4000,0,, 
271361,534312,09-FEB-2023 18.26.28,1010,163.6,190.29,151.2,39.09,38.3,1596,,23.89,15.2,,,,0,300,0,0,0,0,0,0,0,0,0,0,0,83600,5493,0,2798,0,1500,4000,0,, 
271364,534313,09-FEB-2023 19.14.48,1010,163.6,181.9,146.9,35,39.9,1642,,21.39,13.61,,,,0,300,0,0,0,0,0,0,0,0,0,0,0,85000,5264,0,3080,0,1500,4000,0,, 
271367,534314,09-FEB-2023 20.07.23,1010,162,185.49,148.5,36.99,39.5,1635,,22.6,14.39,,,,0,300,0,0,0,0,0,0,0,0,0,0,0,81700,5531,0,2701,0,1500,4000,0,, 
271370,534315,09-FEB-2023 21.01.54,1010,162.6,187.49,149.4,38.09,40.9,1648,,23.28,14.81,,,,0,300,0,0,0,0,0,0,0,0,0,0,0,83500,6176,0,2736,0,1500,4300,0,, 
271373,534316,09-FEB-2023 21.47.34,1010,163.3,179.99,142,37.99,37.8,1611,,23.22,14.77,,,,0,299,0,0,0,0,0,0,0,0,0,0,0,82000,5088,0,2286,0,499,4000,0,, 
271376,534317,09-FEB-2023 22.43.34,1010,163,199.59,159.6,39.99,41.8,1648,,24.44,15.55,,,,0,300,0,0,0,0,0,0,0,0,0,0,0,89400,6149,0,2972,0,1499,4000,0,, 
271379,534318,09-FEB-2023 23.39.44,1010,161.5,186.7,150.7,36,40,1671,,22,14,,,,0,255,0,0,0,0,0,0,0,0,0,0,0,84600,5713,0,3328,0,1500,4000,0,, 
271383,534319,10-FEB-2023 00.32.35,1010,161.1,185.2,144.2,41,39.1,1591,,25.06,15.94,,,,0,255,0,0,0,0,0,0,0,0,0,0,0,83000,4989,0,2321,0,1605,4000,0,, 
271385,534320,10-FEB-2023 01.19.54,1011,157.2,190.6,149.6,41,40.2,1654,,25.06,15.94,,,,0,255,0,0,0,0,0,0,0,0,0,0,0,86600,5617,0,2950,0,1494,4000,0,, 
271388,534321,10-FEB-2023 02.24.14,1011,158.9,190.2,149.2,41,41.6,1623,,25.06,15.94,,,,0,255,0,0,0,0,0,0,0,0,0,0,0,87100,5743,0,3166,0,1499,3900,0,, 
271391,534322,10-FEB-2023 03.13.14,1011,159,189.2,153.2,36,40.8,1628,,22,14,,,,0,800,0,0,0,0,0,0,0,0,0,0,0,86300,5322,0,2516,0,0,3900,0,, 
271394,534323,10-FEB-2023 04.03.48,1015,155.7,190.4,149.4,41,40.5,1656,,,41,,,,0,800,0,0,0,0,0,0,0,0,0,0,0,83900,5420,0,3195,0,0,4000,0,, 
271397,534324,10-FEB-2023 05.04.15,1010,160.3,190.2,154.2,36,42,1676,,22,14,,,,0,250,0,0,0,0,0,0,0,0,0,0,0,87700,5479,0,3322,0,1493,4100,0,, 
271401,534325,10-FEB-2023 05.56.54,2014,158.1,200.89,163.9,36.99,43.7,1676,,22.6,14.39,,,,0,250,0,0,0,0,0,0,0,0,0,0,0,92400,6219,0,2802,0,0,6000,0,, 
271403,534326,10-FEB-2023 06.47.04,1010,159.4,186.5,150.5,36,38.7,1673,,22,14,,,,0,250,0,0,0,0,0,0,0,0,0,0,0,83700,5213,0,2798,0,1328,4000,0,, 
271406,534327,10-FEB-2023 07.55.43,1010,162.2,188.7,152.7,36,43.1,1645,,22,14,,,,0,299,0,0,0,0,0,0,0,0,0,0,0,88800,5761,0,3711,0,1497,4000,0,, 
271409,534328,10-FEB-2023 08.52.24,1010,162.7,203.59,165.6,37.99,45.5,1668,,23.22,14.77,,,,0,300,0,0,0,0,0,0,0,0,0,0,0,94300,6043,0,3364,0,1502,4000,0,, 
271411,534329,10-FEB-2023 10.02.11,1010,162.8,204.1,165.6,38.5,46.2,1630,,23.53,14.97,,,,0,299,0,0,0,0,0,0,0,0,0,0,0,91500,6034,0,3692,0,1502,4000,0,, 
271415,534330,10-FEB-2023 11.22.43,1010,161.9,201.19,162.2,38.99,46,1672,,23.83,15.16,,,,0,300,0,0,0,0,0,0,0,0,0,0,0,94000,6084,0,3798,0,1497,4000,0,, 
271418,534331,10-FEB-2023 12.33.31,1010,163.9,189.19,151.6,37.59,42.5,1668,,22.97,14.62,,,,0,300,0,0,0,0,0,0,0,0,0,0,0,87000,5771,0,3507,0,1497,4000,0,, 
271421,534332,10-FEB-2023 13.30.39,1010,164.3,199.89,160.9,38.99,43.2,1649,,23.83,15.16,,,,0,300,0,0,0,0,0,0,0,0,0,0,0,90500,5843,0,3507,0,1500,4000,0,, 
271424,534333,10-FEB-2023 14.33.19,1010,173.4,202.58,167.3,35.28,46.3,1656,,21.6,13.68,,,,0,300,0,0,0,0,0,0,0,0,0,0,0,93900,6362,0,3940,0,1498,4000,0,, 
271428,534334,10-FEB-2023 16.18.04,2010,160.9,205.83,169.5,36.33,47.7,1678,,22.2,14.13,,,,0,300,0,0,0,0,0,0,0,0,0,0,0,92500,6794,237,4150,0,1496,4000,0,, 
271430,534335,10-FEB-2023 17.21.30,2010,164.3,195.1,159.1,36,43.5,1667,,22,14,,,,0,300,0,0,0,0,0,0,0,0,0,0,0,91700,5866,125,3065,0,2495,4000,0,, 
271432,534336,10-FEB-2023 18.16.19,2010,164.9,189.8,148.8,41,42.2,1635,,25.06,15.94,,,,0,300,0,0,0,0,0,0,0,0,0,0,0,83500,6078,0,2881,0,1499,4000,0,, 
271434,534337,10-FEB-2023 19.09.03,1010,160.9,186.49,147.5,38.99,42.8,1646,,23.83,15.16,,,,0,300,0,0,0,0,0,0,0,0,0,0,0,90600,6077,138,4090,0,1108,4000,0,, 
271440,534338,10-FEB-2023 20.01.01,1010,162,181.4,145.4,36,43.4,1624,,22,14,,,,0,300,0,0,0,0,0,0,0,0,0,0,0,88900,5888,0,2847,0,1498,4000,0,, 
271442,534339,10-FEB-2023 20.52.55,1010,164.6,185.7,149.7,36,42,1632,,22,14,,,,0,300,0,0,0,0,0,0,0,0,0,0,0,87900,5783,0,3135,0,1500,4000,0,, 
271445,534340,10-FEB-2023 21.45.50,1010,163.5,184.29,147.3,36.99,42.4,1617,,22.6,14.39,,,,0,300,0,0,0,0,0,0,0,0,0,0,0,88600,5564,0,2441,0,1500,4000,0,, 
271448,534341,10-FEB-2023 22.36.30,1010,162.4,184.99,146,38.99,40.4,1628,,23.83,15.16,,,,0,300,0,0,0,0,0,0,0,0,0,0,0,85000,5768,0,2794,0,1500,4000,0,, 
271451,534342,10-FEB-2023 23.38.31,1010,159.8,199.39,162.4,36.99,44.9,1640,,22.6,14.39,,,,0,300,0,0,0,0,0,0,0,0,0,0,0,94000,5939,0,3607,0,0,4000,0,, 
271454,534343,11-FEB-2023 00.45.31,1010,159.6,189.6,150.6,39,47.7,1596,,,39,,,,0,300,0,0,0,0,0,0,0,0,0,0,0,90100,5749,127,2992,0,0,3600,0,, 
271458,534344,11-FEB-2023 01.37.10,1010,162.5,183.3,147.3,36,40,1642,,22,14,,,,0,300,0,0,0,0,0,0,0,0,0,0,0,83400,5527,0,3411,0,1220,4000,0,, 
271461,534345,11-FEB-2023 02.26.29,1010,163,185.7,149.7,36,39.8,1644,,22,14,,,,0,300,0,0,0,0,0,0,0,0,0,0,0,83400,5338,0,2744,0,1494,4000,0,, 
271463,534346,11-FEB-2023 03.17.37,1010,161.5,180.8,144.8,36,40.5,1639,,22,14,,,,0,299,0,0,0,0,0,0,0,0,0,0,0,83600,5028,0,2354,0,1493,4000,0,, 
271466,534347,11-FEB-2023 04.15.51,1010,157.5,185.3,145.3,40,42.3,1646,,,40,,,,0,300,0,0,0,0,0,0,0,0,0,0,0,86300,5302,0,2759,0,1662,4000,0,, 
271470,534348,11-FEB-2023 05.18.27,1010,158.8,181.3,145.3,36,41.2,1693,,22,14,,,,0,300,0,0,0,0,0,0,0,0,0,0,0,85900,5334,0,3006,0,1662,4000,0,, 
271472,534349,11-FEB-2023 06.33.35,1010,154.8,210.49,167.5,42.99,46.2,1658,,26.27,16.72,,,,0,300,0,0,0,0,0,0,0,0,0,0,0,97600,6351,0,3361,0,392,4000,0,, 
271476,534350,11-FEB-2023 07.25.45,1010,161.6,206.49,167.5,38.99,41.5,1662,,23.83,15.16,,,,0,300,0,0,0,0,0,0,0,0,0,0,0,88000,5504,0,3196,0,392,4000,0,, 
271479,534351,11-FEB-2023 08.17.56,1010,162.9,188.8,152.8,36,42.6,1631,,22,14,,,,0,300,0,0,0,0,0,0,0,0,0,0,0,89900,5527,0,3185,0,0,4000,0,, 
271482,534352,11-FEB-2023 09.19.26,1010,162.2,186.7,150.7,36,42.4,1669,,22,14,,,,0,300,0,0,0,0,0,0,0,0,0,0,0,88800,5744,0,2792,0,0,4000,0,, 
271485,534353,11-FEB-2023 10.15.25,1010,159.4,181.3,143.5,37.8,41.8,1624,,23.1,14.7,,,,0,299,0,0,0,0,0,0,0,0,0,0,0,87900,5398,0,3142,0,1497,4000,0,, 
271488,534354,11-FEB-2023 11.09.20,1010,165.4,186.39,147.5,38.89,41.6,1672,,23.77,15.12,,,,0,299,0,0,0,0,0,0,0,0,0,0,0,87800,5546,0,3068,0,1107,4000,0,, 
271491,534355,11-FEB-2023 12.02.29,2010,161.4,188.79,147.5,41.29,39.4,1675,,25.23,16.06,,,,0,300,0,0,0,0,0,0,0,0,0,0,0,84500,5505,0,2773,0,1499,4000,0,, 
271494,534356,11-FEB-2023 12.58.09,2010,158.5,186.59,147.1,39.49,40.3,1643,,24.13,15.36,,,,0,300,0,0,0,0,0,0,0,0,0,0,0,85800,5380,0,2817,0,1500,4000,0,, 
271497,534357,11-FEB-2023 13.49.42,2010,157.8,195.89,156.1,39.79,40.4,1647,,24.32,15.47,,,,0,299,0,0,0,0,0,0,0,0,0,0,0,87500,5567,0,3007,0,1500,4000,0,, 
271500,534358,11-FEB-2023 14.43.46,2010,162.7,195.89,155.8,40.09,40.5,1663,,24.5,15.59,,,,0,300,0,0,0,0,0,0,0,0,0,0,0,87500,5843,0,2813,0,1501,4000,0,, 
271504,534359,11-FEB-2023 15.41.41,2010,159.9,190.28,155,35.28,42.9,1647,,21.6,13.68,,,,0,251,0,0,0,0,0,0,0,0,0,0,0,88100,5984,0,3103,0,1500,4000,0,, 
271506,534360,11-FEB-2023 16.38.11,2010,163.1,188.99,155,33.99,44.4,1680,,20.77,13.22,,,,0,251,0,0,0,0,0,0,0,0,0,0,0,89100,6102,124,2795,0,1500,4000,0,, 
271508,534361,11-FEB-2023 17.38.51,1032,159.7,190,155,35,45.6,1654,,21.39,13.61,,,,0,901,0,0,0,0,0,0,0,0,0,0,0,92000,6443,124,3859,0,1505,4000,0,, 
271513,534362,11-FEB-2023 18.43.55,1032,162.4,185,150,35,46.7,1660,,21.39,13.61,,,,0,901,0,0,0,0,0,0,0,0,0,0,0,90600,6397,0,3527,0,1500,4200,0,, 
271516,534363,11-FEB-2023 19.35.46,1032,161,186.99,150,36.99,41.3,1675,,22.6,14.39,,,,0,901,0,0,0,0,0,0,0,0,0,0,0,88000,5779,0,2890,0,1500,4000,0,, 
271518,534364,11-FEB-2023 20.25.32,1032,162.6,184.59,150.6,33.99,40.9,1596,,20.77,13.22,,,,0,901,0,0,0,0,0,0,0,0,0,0,0,88200,6093,0,2985,0,1500,4000,0,, 
271521,534365,11-FEB-2023 21.18.47,1015,163.2,197.9,156.9,41,45.3,1619,,25.06,15.94,,,,0,800,0,0,0,0,0,0,0,0,0,0,0,96100,6208,252,3094,0,1500,4000,0,, 
271524,534366,11-FEB-2023 22.08.55,1015,162.1,183.99,150,33.99,42.9,1619,,20.77,13.22,,,,0,800,0,0,0,0,0,0,0,0,0,0,0,91100,6001,0,3026,0,1500,4000,0,, 
271527,534367,11-FEB-2023 23.01.52,1015,162.5,188.49,146.5,41.99,43.3,1597,,25.66,16.33,,,,0,800,0,0,0,0,0,0,0,0,0,0,0,92700,5881,0,3407,0,1495,4100,0,, 
271530,534368,11-FEB-2023 23.56.01,2015,158.4,189.59,147.6,41.99,45.7,1617,,25.66,16.33,,,,0,800,0,0,0,0,0,0,0,0,0,0,0,92900,5921,0,2983,0,1661,4000,0,, 
271533,534369,12-FEB-2023 00.47.05,2015,159.6,189.09,151.1,37.99,41.6,1647,,23.22,14.77,,,,0,800,0,0,0,0,0,0,0,0,0,0,0,89300,5676,0,3233,0,1661,4000,0,, 
271536,534370,12-FEB-2023 01.37.12,2015,161.8,188.9,152.9,36,41.1,1546,,22,14,,,,0,800,0,0,0,0,0,0,0,0,0,0,0,87500,5318,0,3079,0,1494,4000,0,, 
271539,534371,12-FEB-2023 02.38.03,2032,160.2,195.89,152.9,42.99,42.5,1622,,26.27,16.72,,,,0,899,0,0,0,0,0,0,0,0,0,0,0,85100,5506,0,3014,0,1494,4000,0,, 
271543,534372,12-FEB-2023 03.27.22,2032,160.8,188.4,147.4,41,42.4,1607,,25.06,15.94,,,,0,300,0,0,0,0,0,0,0,0,0,0,0,87100,5395,0,2725,0,1662,4000,0,, 
271546,534373,12-FEB-2023 04.19.47,2010,162.2,184.7,148.7,36,41.6,1635,,22,14,,,,0,300,0,0,0,0,0,0,0,0,0,0,0,87800,5344,0,2932,0,1494,4000,0,, 
271549,534374,12-FEB-2023 05.09.42,2010,164.8,190.29,147.3,42.99,42.1,1588,,26.27,16.72,,,,0,300,0,0,0,0,0,0,0,0,0,0,0,88500,5316,0,2945,0,1500,4000,0,, 
271552,534375,12-FEB-2023 05.59.11,2010,156.4,190.9,145.9,45,42.1,1576,,,45,,,,0,300,0,0,0,0,0,0,0,0,0,0,0,88300,5557,0,2662,0,0,4000,0,, 
271555,534376,12-FEB-2023 06.53.19,2010,160,189.5,148.5,41,45.4,1617,,25.06,15.94,,,,0,300,0,0,0,0,0,0,0,0,0,0,0,91100,5790,124,3237,0,0,4100,0,, 
271558,534377,12-FEB-2023 08.03.38,2010,165.5,216.7,180.7,36,54.5,1626,,22,14,,,,0,0,0,0,0,0,0,0,0,0,0,0,0,107500,6697,0,4789,0,0,4800,0,, 
271561,534378,12-FEB-2023 08.54.53,1063,165.1,188.49,148.4,40.09,39.1,1642,,24.5,15.59,,,,0,923,0,0,0,0,0,0,0,0,0,0,0,83200,5657,0,2711,0,0,4000,0,, 
271564,534379,12-FEB-2023 09.47.08,1063,163.7,179.3,143.3,36,40.8,1638,,22,14,,,,0,962,0,0,0,0,0,0,0,0,0,0,0,83500,5458,0,2648,0,0,4000,0,, 
271566,534380,12-FEB-2023 10.32.08,7060,165.5,172.79,134.8,37.99,35.4,1657,,23.22,14.77,,,,0,956,0,0,0,0,0,0,0,0,0,0,0,75800,5157,299,2279,0,1499,4000,0,, 
271569,534381,12-FEB-2023 11.21.27,7060,163.7,181.4,145.4,36,38,1627,,22,14,,,,0,981,0,0,0,0,0,0,0,0,0,0,0,82000,5519,0,2424,0,999,4100,0,, 
271572,534382,12-FEB-2023 12.14.32,7060,163,199.49,163.3,36.19,45.8,,,22.12,14.07,,,,0,950,0,0,0,0,0,0,0,0,0,0,0,101000,6261,0,2708,0,1662,4600,0,, 
271575,534383,12-FEB-2023 13.04.38,7060,164.1,191.2,156.2,35,42.5,1624,,21.39,13.61,,,,0,950,0,0,0,0,0,0,0,0,0,0,0,92000,5984,0,2855,0,1662,4300,0,, 
271577,534384,12-FEB-2023 13.54.48,7060,163.5,198.49,160.9,37.59,41.2,1657,,22.97,14.62,,,,0,950,0,0,0,0,0,0,0,0,0,0,0,88100,5818,0,2544,0,2107,4000,0,, 
271580,534385,12-FEB-2023 14.38.58,7060,166.7,168.99,129,39.99,34.2,1630,,24.44,15.55,,,,0,950,0,0,0,0,0,0,0,0,0,0,0,73200,4873,0,2371,0,1500,4000,0,, 
271583,534386,12-FEB-2023 16.16.58,8061,163.8,198.1,162.1,36,46.9,1643,,22,14,,,,0,950,0,0,0,0,0,0,0,0,0,0,0,96000,6200,0,3844,0,1500,4000,0,, 
271587,534387,12-FEB-2023 17.09.38,8062,162.4,190,154,36,40.3,1658,,22,14,,,,0,950,0,0,0,0,0,0,0,0,0,0,0,85400,5929,0,2612,0,1512,4000,0,, 
271590,534388,12-FEB-2023 18.07.57,6071,161.5,162.6,126.6,36,43.3,1660,,22,14,,,,0,999,0,0,0,0,0,0,0,0,0,0,0,86300,6072,0,3811,0,1512,3700,0,, 
271593,534389,12-FEB-2023 19.05.08,5071,163.6,186.89,149.9,36.99,43.5,1581,,22.6,14.39,,,,0,999,0,0,0,0,0,0,0,0,0,0,0,90200,5938,0,2956,0,1506,4000,0,, 
271596,534390,12-FEB-2023 20.02.08,5071,160.4,190.29,156.3,33.99,44.1,1631,,20.77,13.22,,,,0,999,0,0,0,0,0,0,0,0,0,0,0,91600,6069,0,3620,0,1605,4000,0,, 
271599,534391,12-FEB-2023 20.57.29,1010,163.9,185.7,149.7,36,43.1,1636,,22,14,,,,0,300,0,0,0,0,0,0,0,0,0,0,0,88100,6055,0,2876,0,1512,4000,0,, 
271602,534392,12-FEB-2023 22.00.38,1010,160.3,160.4,124.4,36,44.2,1622,,22,14,,,,0,300,0,0,0,0,0,0,0,0,0,0,0,87600,6360,0,3246,0,1507,4000,0,, 
271605,534393,12-FEB-2023 22.58.53,2010,163.6,196.38,131.4,64.98,45.1,1637,,39.71,25.27,,,,0,300,0,0,0,0,0,0,0,0,0,0,0,88100,5934,0,3839,0,1500,4000,0,, 
271608,534394,12-FEB-2023 23.59.08,2010,158.8,201.09,163.1,37.99,46.3,1684,,23.22,14.77,,,,0,300,0,0,0,0,0,0,0,0,0,0,0,95200,5575,206,2507,0,1500,4000,0,, 
271610,534395,13-FEB-2023 00.54.39,1010,161.1,189.1,153.1,36,42.5,1640,,22,14,,,,0,300,0,0,0,0,0,0,0,0,0,0,0,89000,5520,0,3718,0,1494,4000,0,, 
271613,534396,13-FEB-2023 02.04.38,1010,159.5,185.49,143.5,41.99,44.9,1615,,25.66,16.33,,,,0,300,0,0,0,0,0,0,0,0,0,0,0,89000,5587,0,3916,0,1494,4500,0,, 
271617,534397,13-FEB-2023 02.56.04,1010,160.2,186.39,148.4,37.99,41.1,1601,,23.22,14.77,,,,0,300,0,0,0,0,0,0,0,0,0,0,0,85800,5307,0,2924,0,1494,4000,0,, 
271620,534398,13-FEB-2023 03.47.37,1010,155.1,185.79,143.8,41.99,41.2,1671,,25.66,16.33,,,,0,300,0,0,0,0,0,0,0,0,0,0,0,85700,5447,0,2970,0,1494,4400,0,, 
271623,534399,13-FEB-2023 04.56.45,1010,156,188.59,150.6,37.99,47.5,1647,,23.22,14.77,,,,0,800,0,0,0,0,0,0,0,0,0,0,0,93500,5620,0,3998,0,1507,4600,0,, 
271626,534400,13-FEB-2023 05.55.23,2015,157.7,179.79,142.8,36.99,41.9,1649,,22.6,14.39,,,,0,800,0,0,0,0,0,0,0,0,0,0,0,85200,5430,0,3471,0,2498,4000,0,, 
271629,534401,13-FEB-2023 06.48.34,1010,161.1,165.5,129.5,36,40.4,1614,,22,14,,,,0,300,0,0,0,0,0,0,0,0,0,0,0,81600,5616,0,3354,0,0,4000,0,, 
271634,534402,13-FEB-2023 09.07.35,1010,162.5,196.7,160.7,36,42.9,1606,,22,14,,,,0,300,0,0,0,0,0,0,0,0,0,0,0,93200,5155,0,2961,0,0,4000,0,, 
271637,534403,13-FEB-2023 10.00.33,1010,161.9,192,152.8,39.2,41.6,1612,,23.96,15.24,,,,0,300,0,0,0,0,0,0,0,0,0,0,0,88500,5640,0,2968,0,0,4800,0,, 
271640,534404,13-FEB-2023 11.02.35,9010,162.3,197.99,128,69.99,43.9,1651,,42.77,27.22,,,,0,999,0,0,0,0,0,0,0,0,0,0,0,88200,6414,0,3423,0,1500,4000,0,, 
271643,534405,13-FEB-2023 12.10.43,9010,162.6,200.59,124.6,75.99,45.2,1661,,46.44,29.55,,,,0,999,0,0,0,0,0,0,0,0,0,0,0,90600,6700,0,3718,0,1508,4600,0,, 
271645,534406,13-FEB-2023 13.18.34,2067,163.9,200.98,127,73.98,44.5,1685,,45.21,28.77,,,,0,1000,0,0,0,0,0,0,0,0,0,0,0,88500,6280,0,3430,0,1508,3800,0,, 
271649,534407,13-FEB-2023 14.35.27,2067,163.7,140.7,104.7,36,50.6,1639,,22,14,,,,0,999,0,0,0,0,0,0,0,0,0,0,0,92500,4828,0,2885,0,0,3700,0,, 
271652,534408,13-FEB-2023 15.47.43,2067,155.8,178.99,109,69.99,42.8,1630,,42.77,27.22,,,,0,1000,0,0,0,0,0,0,0,0,0,0,0,81600,5678,0,3158,0,1500,4200,0,, 
271655,534409,13-FEB-2023 16.43.28,2067,159.5,189.7,145.7,44,43.4,1682,,26.89,17.11,,,,0,1000,0,0,0,0,0,0,0,0,0,0,0,87400,6446,0,3574,0,1662,4000,0,, 
271659,534410,13-FEB-2023 17.46.25,2067,161.1,187.08,114.1,72.98,43,1651,,44.6,28.38,,,,0,1000,0,0,0,0,0,0,0,0,0,0,0,83900,6420,0,3399,0,2216,4300,0,, 
271662,534411,13-FEB-2023 18.39.55,2067,157.2,176,140,36,40.3,1682,,22,14,,,,0,1000,0,0,0,0,0,0,0,0,0,0,0,85000,5871,0,2880,0,2500,5000,0,, 
271665,534412,13-FEB-2023 19.32.38,2067,158.8,185.09,146.1,38.99,40.8,1679,,23.83,15.16,,,,0,1000,0,0,0,0,0,0,0,0,0,0,0,86000,5835,0,2846,0,2500,5000,0,, 
271668,534413,13-FEB-2023 20.25.08,2030,158.9,184.99,145,39.99,40.7,1683,,24.44,15.55,,,,0,999,0,0,0,0,0,0,0,0,0,0,0,87500,5815,0,2961,0,2219,5700,0,, 
271671,534414,13-FEB-2023 21.16.45,1010,157.9,184.99,146,38.99,40.7,1632,,23.83,15.16,,,,0,251,0,0,0,0,0,0,0,0,0,0,0,87100,5750,0,3174,0,2500,5000,0,, 
271673,534415,13-FEB-2023 22.08.23,1010,160,179.79,141.8,37.99,40.3,1657,,23.22,14.77,,,,0,249,0,0,0,0,0,0,0,0,0,0,0,86400,5532,0,2861,0,2499,5000,0,, 
271677,534416,13-FEB-2023 23.02.48,1010,155.6,193.9,157.9,36,44.1,1647,,22,14,,,,0,250,0,0,0,0,0,0,0,0,0,0,0,92700,6012,0,3214,0,2500,5000,0,, 
271680,534417,14-FEB-2023 00.11.00,1010,162.1,189.39,151.4,37.99,44,1651,,23.22,14.77,,,,0,1000,0,0,0,0,0,0,0,0,0,0,0,92800,5813,0,2947,0,0,4500,0,, 
271683,534418,14-FEB-2023 01.08.30,2030,162,185.19,147.1,38.09,44.3,1656,,23.28,14.81,,,,0,998,0,0,0,0,0,0,0,0,0,0,0,94600,5938,0,3299,0,0,4500,0,, 
271686,534419,14-FEB-2023 02.16.30,2030,162.9,194.2,155,39.2,45.8,1661,,23.96,15.24,,,,0,999,0,0,0,0,0,0,0,0,0,0,0,95700,5969,0,3616,0,0,6000,0,, 
271688,534420,14-FEB-2023 03.14.24,2030,163.4,188.79,148.6,40.19,46.4,1631,,24.56,15.63,,,,0,999,0,0,0,0,0,0,0,0,0,0,0,94900,6129,0,3762,0,1000,4800,0,, 
271691,534421,14-FEB-2023 04.06.25,1010,163.5,188.39,150.4,37.99,41.1,1673,,23.22,14.77,,,,0,300,0,0,0,0,0,0,0,0,0,0,0,89800,5645,0,2902,0,1500,5000,0,, 
271694,534422,14-FEB-2023 05.01.30,1010,163.2,180.19,141.2,38.99,42.5,1612,,23.83,15.16,,,,0,300,0,0,0,0,0,0,0,0,0,0,0,88700,5702,0,3636,0,1000,4500,0,, 
271697,534423,14-FEB-2023 05.55.34,2011,166.6,180.09,140.1,39.99,44.2,1623,,24.44,15.55,,,,0,300,0,0,0,0,0,0,0,0,0,0,0,90500,5753,0,3247,0,1499,5300,0,, 
271700,534424,14-FEB-2023 06.51.59,1010,163.2,176.6,141.6,35,40.3,1632,,21.39,13.61,,,,0,300,0,0,0,0,0,0,0,0,0,0,0,83800,5577,0,3245,0,1499,5300,0,, 
271704,534425,14-FEB-2023 07.50.49,1010,163.7,138.39,100.2,38.19,43.4,1655,,23.34,14.85,,,,0,300,0,0,0,0,0,0,0,0,0,0,0,93600,6252,0,3206,0,1500,4600,0,, 
271706,534426,14-FEB-2023 08.47.10,2010,162.4,177.9,141.9,36,42,1620,,22,14,,,,0,300,0,0,0,0,0,0,0,0,0,0,0,89600,5897,0,2921,0,999,4500,0,, 
271710,534427,14-FEB-2023 09.46.10,1010,161.2,166.99,128,38.99,43.2,1596,,23.83,15.16,,,,0,300,0,0,0,0,0,0,0,0,0,0,0,85000,5875,0,3560,0,1500,4600,0,, 
271713,534428,14-FEB-2023 10.50.15,1011,160.5,170.69,128.7,41.99,42.1,1672,,25.66,16.33,,,,0,300,0,0,0,0,0,0,0,0,0,0,0,83500,5483,0,3125,0,0,4500,0,, 
271716,534429,14-FEB-2023 11.48.44,1011,161.1,171.19,134,37.19,40,,,22.73,14.46,,,,0,300,0,0,0,0,0,0,0,0,0,0,0,84500,5369,0,2528,0,0,4500,0,, 
271719,534430,14-FEB-2023 12.40.30,2010,159.6,174.89,134.9,39.99,39.4,1637,,24.44,15.55,,,,0,299,0,0,0,0,0,0,0,0,0,0,0,85000,5941,0,3438,0,0,4600,0,, 
271722,534431,14-FEB-2023 13.28.33,2010,159.1,169.79,131.8,37.99,38.5,1638,,23.22,14.77,,,,0,300,0,0,0,0,0,0,0,0,0,0,0,82000,5333,0,2284,0,0,5000,0,, 
271725,534432,14-FEB-2023 14.15.25,2010,158.3,172.99,130,42.99,38.8,1619,,26.27,16.72,,,,0,299,0,0,0,0,0,0,0,0,0,0,0,83000,5315,0,2590,0,0,4500,0,, 
271727,534433,14-FEB-2023 15.20.10,1032,161.7,209.99,171,38.99,46,1675,,23.83,15.16,,,,0,900,0,0,0,0,0,0,0,0,0,0,0,97700,6680,0,3545,0,0,5000,0,, 
271731,534434,14-FEB-2023 16.13.55,1014,164.6,181,145,36,41.6,1642,,22,14,,,,0,250,0,0,0,0,0,0,0,0,0,0,0,85100,5810,0,2983,0,1999,5000,0,, 
271734,534435,14-FEB-2023 17.06.24,2010,164,187.79,149.8,37.99,42.9,1630,,23.22,14.77,,,,0,300,0,0,0,0,0,0,0,0,0,0,0,90500,5898,0,3437,0,1506,4500,0,, 
271736,534436,14-FEB-2023 17.55.37,2010,162.1,167.9,126.9,41,36.6,1659,,25.06,15.94,,,,0,300,0,0,0,0,0,0,0,0,0,0,0,77100,5032,0,2618,0,1500,4500,0,, 
271738,534437,14-FEB-2023 19.06.30,2010,162.8,191,150,41,46.3,1584,,25.06,15.94,,,,0,300,0,0,0,0,0,0,0,0,0,0,0,92500,6724,124,3540,0,1500,4500,0,, 
271741,534438,14-FEB-2023 19.59.05,2010,163.2,191,150,41,42.6,1653,,25.06,15.94,,,,0,299,0,0,0,0,0,0,0,0,0,0,0,89100,5917,0,3172,0,1500,4500,0,, 
271744,534439,14-FEB-2023 20.53.07,1010,162.8,190.2,149.2,41,44.3,1629,,25.06,15.94,,,,0,301,0,0,0,0,0,0,0,0,0,0,0,94100,5783,0,3077,0,2519,4500,0,, 
271748,534440,14-FEB-2023 21.45.26,2010,162.6,187.99,150,37.99,42.6,1641,,23.22,14.77,,,,0,301,0,0,0,0,0,0,0,0,0,0,0,89600,5956,126,3888,0,1512,4500,0,, 
271751,534441,15-FEB-2023 03.28.36,1020,168.2,186.89,147.9,38.99,50.3,1646,,23.83,15.16,,,,0,301,0,0,0,0,0,0,0,0,0,0,0,98700,5568,0,3684,0,1659,6600,0,, 
271756,534442,15-FEB-2023 04.30.06,1011,161.6,185.9,144.9,41,43.2,1677,,25.06,15.94,,,,0,301,0,0,0,0,0,0,0,0,0,0,0,89100,5593,0,3329,0,1498,5000,0,, 
271758,534443,15-FEB-2023 05.24.15,2010,159.4,187.89,147.9,39.99,42,1654,,24.44,15.55,,,,0,301,0,0,0,0,0,0,0,0,0,0,0,88000,5554,0,3233,0,1500,5000,0,, 
271760,534444,15-FEB-2023 06.19.56,2015,161.6,190.79,152.8,37.99,43.3,1623,,23.22,14.77,,,,0,799,0,0,0,0,0,0,0,0,0,0,0,91300,5783,0,3519,0,1999,5000,0,, 
271763,534445,15-FEB-2023 07.18.46,2015,162.6,223.9,182.4,41.5,46.1,1620,,25.36,16.14,,,,0,800,0,0,0,0,0,0,0,0,0,0,0,100400,6354,299,3591,0,1254,4500,0,, 
271766,534446,15-FEB-2023 08.10.31,1015,159.8,208.1,172.1,36,44,1629,,22,14,,,,0,800,0,0,0,0,0,0,0,0,0,0,0,91100,6073,0,2792,0,1500,4500,0,, 
271769,534447,15-FEB-2023 09.11.07,1011,161.4,189.4,148.4,41,43.5,1594,,25.06,15.94,,,,0,300,0,0,0,0,0,0,0,0,0,0,0,90000,5767,0,3597,0,1500,4500,0,, 
271772,534448,15-FEB-2023 09.15.01,1010,161.2,60.59,22.6,37.99,39.5,1617,,23.22,14.77,,,,0,300,0,0,0,0,0,0,0,0,0,0,0,82000,5024,0,2561,0,1500,4500,0,, 
271775,534449,15-FEB-2023 11.45.35,1010,162.4,201.1,165.1,36,47.4,1646,,22,14,,,,0,300,0,0,0,0,0,0,0,0,0,0,0,95400,6616,301,3911,0,0,5000,99,, 
271778,534450,15-FEB-2023 12.40.38,1010,160.6,203.09,165.1,37.99,43.8,1625,,23.22,14.77,,,,0,300,0,0,0,0,0,0,0,0,0,0,0,85000,5378,301,3242,0,1500,5000,153,, 
271782,534451,15-FEB-2023 13.42.28,1010,162.6,170,129,41,39.2,1664,,25.06,15.94,,,,0,300,0,0,0,0,0,0,0,0,0,0,0,82000,5996,0,4202,0,500,4500,199,, 
271784,534452,15-FEB-2023 14.35.07,1010,164.1,168,132,36,36.7,1667,,22,14,,,,0,1100,0,0,0,0,0,0,0,0,0,0,0,80100,5575,0,2968,0,1000,4500,169,, 
271791,534453,15-FEB-2023 16.50.51,1020,161.9,200.69,162.7,37.99,50.1,1636,,23.22,14.77,,,,0,999,0,0,0,0,0,0,0,0,0,0,0,97200,6785,233,4999,0,1500,4500,231,, 
271794,534454,15-FEB-2023 17.49.47,5042,159.2,198.89,158.9,39.99,45.7,1685,,24.44,15.55,,,,0,998,0,0,0,0,0,0,0,0,0,0,0,90300,6334,0,3731,0,2495,4500,199,, 
271797,534455,15-FEB-2023 18.47.57,5042,161.6,196.39,158.4,37.99,46.7,1689,,23.22,14.77,,,,0,999,0,0,0,0,0,0,0,0,0,0,0,91100,6139,0,3114,0,2661,4500,229,, 
271800,534456,15-FEB-2023 20.01.11,5042,161.6,193.6,153.6,40,48.3,1703,,,40,,,,0,999,0,0,0,0,0,0,0,0,0,0,0,89100,5863,0,3279,0,1662,4500,259,, 
271803,534457,15-FEB-2023 20.54.27,5042,158.6,188.69,150.7,37.99,43.8,1634,,23.22,14.77,,,,0,999,0,0,0,0,0,0,0,0,0,0,0,89100,6046,0,3192,0,1774,4500,199,, 
271806,534458,15-FEB-2023 22.00.01,1010,156.9,187.8,151.8,36,46.7,1643,,22,14,,,,0,255,0,0,0,0,0,0,0,0,0,0,0,93300,5655,0,3447,0,1497,4500,199,, 
271809,534459,15-FEB-2023 22.54.17,1020,160.6,183.5,147.5,36,44.2,1605,,22,14,,,,0,111,0,0,0,0,0,0,0,0,0,0,0,90100,5874,0,3225,0,1496,4500,199,, 
271813,534460,15-FEB-2023 23.49.32,1020,161.1,188.99,147,41.99,43.7,1628,,25.66,16.33,,,,0,300,0,0,0,0,0,0,0,0,0,0,0,91000,5749,0,3409,0,0,4500,199,, 
271816,534461,16-FEB-2023 00.45.37,1010,164.2,190.09,152.8,37.29,44.9,1656,,22.79,14.5,,,,0,1000,0,0,0,0,0,0,0,0,0,0,0,93800,6170,0,3252,0,999,4500,199,, 
271819,534462,16-FEB-2023 01.18.26,2030,164.2,82.19,43.2,38.99,21.5,1667,,23.83,15.16,,,,0,600,0,0,0,0,0,0,0,0,0,0,0,40300,2936,237,1753,0,0,2400,0,, 
271822,534462,16-FEB-2023 02.16.27,2030,165.2,169.8,133.8,36,38.7,1670,,22,14,,,,0,999,0,0,0,0,0,0,0,0,0,0,0,81200,5399,0,2950,0,500,4500,0,, 
271824,534463,16-FEB-2023 03.07.02,2030,163,177.79,137.8,39.99,42.7,1635,,24.44,15.55,,,,0,999,0,0,0,0,0,0,0,0,0,0,0,85800,5653,0,3134,0,1500,4500,0,, 
271828,534464,16-FEB-2023 03.57.12,2030,164.1,181.7,140.2,41.5,40.6,1639,,25.36,16.14,,,,0,999,0,0,0,0,0,0,0,0,0,0,0,84400,5379,0,3281,0,500,4500,0,, 
271831,534465,16-FEB-2023 04.56.17,2030,157.6,179.5,140.9,38.6,43.9,1605,,23.59,15.01,,,,0,999,0,0,0,0,0,0,0,0,0,0,0,88900,5957,0,3681,0,998,4500,0,, 
271834,534466,16-FEB-2023 05.56.38,2030,162.8,186.09,149,37.09,43.7,1627,,22.67,14.42,,,,0,1298,0,0,0,0,0,0,0,0,0,0,0,91300,5974,0,3662,0,500,4500,0,, 
271838,534467,16-FEB-2023 06.48.07,1010,162,187.69,149,38.69,43,1636,,23.64,15.05,,,,0,299,0,0,0,0,0,0,0,0,0,0,0,88700,5969,0,3369,0,1499,4500,0,, 
271841,534468,16-FEB-2023 07.43.29,1010,163.9,186,150,36,46.1,1603,,22,14,,,,0,300,0,0,0,0,0,0,0,0,0,0,0,97000,6031,0,4172,0,0,4500,0,, 
271844,534469,16-FEB-2023 08.33.07,1015,162.3,180.69,141.7,38.99,40.8,1648,,23.83,15.16,,,,0,800,0,0,0,0,0,0,0,0,0,0,0,88500,5531,0,2387,0,500,4500,0,, 
271847,534470,16-FEB-2023 09.36.14,1014,164.5,189.89,149.8,40.09,46.4,1633,,24.5,15.59,,,,0,300,0,0,0,0,0,0,0,0,0,0,0,99500,6009,0,3691,0,1108,4500,0,, 
271850,534471,16-FEB-2023 10.27.13,1014,164.6,179.99,138,41.99,40.6,1647,,25.66,16.33,,,,0,0,0,0,0,0,0,0,0,0,0,0,0,88000,5468,0,2487,0,1500,4500,0,, 
271853,534472,16-FEB-2023 11.20.54,2014,163.6,177.59,140,37.59,39.4,1638,,22.97,14.62,,,,0,300,0,0,0,0,0,0,0,0,0,0,0,87000,5156,0,3259,0,1500,4500,98,, 
271856,534473,16-FEB-2023 12.08.25,2014,162.8,181.19,140,41.19,39.9,1656,,25.17,16.02,,,,0,300,0,0,0,0,0,0,0,0,0,0,0,88300,5505,0,2996,0,1500,4500,0,, 
271859,534474,16-FEB-2023 13.00.43,1015,161.9,202.09,163.1,38.99,43.4,1653,,23.83,15.16,,,,0,800,0,0,0,0,0,0,0,0,0,0,0,96000,6318,0,3196,0,1500,4500,0,, 
271861,534475,16-FEB-2023 13.50.03,2010,162.7,181.2,139.1,42.1,40.6,1661,,25.73,16.37,,,,0,300,0,0,0,0,0,0,0,0,0,0,0,86000,5534,0,3129,0,1500,4500,0,, 
271865,534476,16-FEB-2023 14.46.29,1020,165.1,175.8,139.8,36,47.3,1647,,22,14,,,,0,300,0,0,0,0,0,0,0,0,0,0,0,88100,6516,0,3273,0,1000,4600,0,, 
271868,534477,16-FEB-2023 15.55.58,1020,164.6,186.4,150.4,36,50.2,1634,,22,14,,,,0,400,0,0,0,0,0,0,0,0,0,0,0,92200,6056,0,3707,0,1500,4100,199,, 
271870,534478,16-FEB-2023 17.58.37,1010,163,180.69,141.7,38.99,43.4,1646,,23.83,15.16,,,,0,250,0,0,0,0,0,0,0,0,0,0,0,88000,5852,0,3417,0,1500,4600,199,, 
271873,534479,16-FEB-2023 19.09.18,1010,160.3,184.8,143.8,41,44.9,1663,,,41,,,,0,250,0,0,0,0,0,0,0,0,0,0,0,88700,6118,0,3297,0,1500,5200,199,, 
271877,534480,16-FEB-2023 20.29.49,5042,164.7,174.5,138.5,36,43.1,1632,,22,14,,,,0,999,0,0,0,0,0,0,0,0,0,0,0,88000,5676,0,3026,0,1500,4500,199,, 
271880,534481,16-FEB-2023 21.40.04,5042,165.2,182.09,145.1,36.99,42.4,1659,,22.6,14.39,,,,0,999,0,0,0,0,0,0,0,0,0,0,0,87700,5833,0,3216,0,1500,4600,199,, 
271883,534482,16-FEB-2023 22.50.13,5042,163.4,191.2,150.2,41,45.8,1636,,,41,,,,0,998,0,0,0,0,0,0,0,0,0,0,0,93500,6652,0,3933,0,1500,4500,199,, 
271886,534483,16-FEB-2023 23.59.34,5042,163.6,196.6,160.6,36,46.8,1656,,22,14,,,,0,0,0,0,0,0,0,0,0,0,0,0,0,95000,6207,0,3592,0,1500,11400,0,, 
271889,534484,17-FEB-2023 00.53.38,5042,169.7,180.79,140.8,39.99,40.6,1614,,24.44,15.55,,,,0,999,0,0,0,0,0,0,0,0,0,0,0,83500,5939,0,3654,0,0,4500,199,, 
271892,534485,17-FEB-2023 02.25.54,5042,164.6,184.79,146.5,38.29,45.7,1661,,23.4,14.89,,,,0,999,0,0,0,0,0,0,0,0,0,0,0,88800,6198,0,3499,0,1108,5100,199,, 
271895,534486,17-FEB-2023 03.16.25,1063,163.1,190.09,148.8,41.29,40.8,1683,,25.23,16.06,,,,0,999,0,0,0,0,0,0,0,0,0,0,0,85900,5674,0,3037,0,997,4500,199,, 
271898,534487,17-FEB-2023 04.36.34,1063,164.4,200.29,160.1,40.19,41.1,1658,,24.56,15.63,,,,0,999,0,0,0,0,0,0,0,0,0,0,0,87600,5960,0,3440,0,1500,4500,199,, 
271901,534488,17-FEB-2023 05.42.29,5042,159.9,199.09,160.1,38.99,44.7,1663,,23.83,15.16,,,,0,999,0,0,0,0,0,0,0,0,0,0,0,89400,6162,0,3670,0,1500,4500,199,, 
271904,534489,17-FEB-2023 07.03.04,5042,164.1,192.49,155,37.49,43.3,1685,,22.91,14.58,,,,0,999,0,0,0,0,0,0,0,0,0,0,0,90800,5782,0,3446,0,1000,5200,199,, 
271906,534490,17-FEB-2023 08.00.20,1056,164.3,196.1,160.1,36,40.9,1677,,22,14,,,,0,999,0,0,0,0,0,0,0,0,0,0,0,88900,5447,0,2771,0,1500,4500,199,, 
271910,534491,17-FEB-2023 09.15.30,1056,165.4,159.99,122,37.99,35.6,1668,,23.22,14.77,,,,0,250,0,0,0,0,0,0,0,0,0,0,0,74100,5097,0,3013,0,1500,4500,199,, 
271913,534492,17-FEB-2023 13.37.54,1056,160.2,197.3,161.3,36,45.9,1672,,22,14,,,,0,999,0,0,0,0,0,0,0,0,0,0,0,93000,6671,240,3337,0,1000,4500,200,,
