Repository: sanad-code/udacity-aimaster-capstone-ai-programming-foundations-project

# Steel Production Data Analysis — Udacity AI Master Capstone

This project analyzes steel production data to identify key factors affecting energy consumption, quality indicators, and production efficiency. It covers data cleaning, exploratory data analysis (EDA), and visualization of relationships between variables such as DRI Carbon and Silica (SiO2). The insights support data-driven decisions to optimize the steelmaking process.

## What Was Built

A Jupyter Notebook (`data-workflow/data_workflow.ipynb`) that loads, cleans, and analyzes internal steel production heat data, producing visualizations and statistical summaries saved under `outputs/`.

File: data/raw/flat_raw_data.csv (part 5 of 86)
RC,HID,STOP_DATE,STEEL_GRADE,TAPPED_WGT,TOTAL_CHARGE,DRI_CHARGE,SCRAP_CHARGE,POWER_ON_TIME,FINAL_TEMP,TOTAL_C_DRI,LOCAL_SCRAP,HOME_RETURN_SCRAP,IMPORTED_SCRAP,PIG_IRON,DRI_BRIQUETTED,FESI,FEMN,SIMN,FECR,NICKEL,FETI,FEB,FENB,FEP,FEMO,CU,FEV,NITROVAN,ELEC_ENERGY,OXYGEN,COKE_LUMP,MODULE_CARBON,COKE_POWDER,BURNT_LIME,BURNT_DOLAMITE,FLUX,C_ANALYSIS, 
271915,534493,17-FEB-2023 14.43.59,1056,157.1,206.89,166.9,39.99,43.7,,,24.44,15.55,,,,0,998,0,0,0,0,0,0,0,0,0,0,0,92200,6619,0,3765,0,1500,4500,200,, 
271919,534494,17-FEB-2023 15.40.39,2011,161.5,210.49,171.5,38.99,46.4,1642,,23.83,15.16,,,,0,251,0,0,0,0,0,0,0,0,0,0,0,96200,6342,0,3655,0,1662,4500,200,, 
271922,534495,17-FEB-2023 16.30.44,2011,161.5,191.2,150.2,41,40.4,1649,,25.06,15.94,,,,0,251,0,0,0,0,0,0,0,0,0,0,0,84400,5412,0,2792,0,1662,3400,200,, 
271924,534496,17-FEB-2023 17.33.00,1010,157.3,190.69,150.7,39.99,41.7,1654,,24.44,15.55,,,,0,251,0,0,0,0,0,0,0,0,0,0,0,86900,5982,0,3419,0,1494,4500,200,, 
271928,534497,17-FEB-2023 19.09.53,2011,162.4,197.29,167.3,29.99,44.8,1695,,18.33,11.66,,,,0,251,0,0,0,0,0,0,0,0,0,0,0,92200,6413,0,3778,0,1440,4500,200,, 
271931,534498,17-FEB-2023 20.51.50,2011,160.8,189.49,152.5,36.99,46.4,1625,,22.6,14.39,,,,0,251,0,0,0,0,0,0,0,0,0,0,0,93000,6106,0,3745,0,1662,4500,200,, 
271935,534499,17-FEB-2023 21.46.35,5042,156,179.49,140.5,38.99,41.4,1601,,23.83,15.16,,,,0,999,0,0,0,0,0,0,0,0,0,0,0,86200,6016,0,3141,0,1662,4500,200,, 
271937,534500,17-FEB-2023 23.01.46,5042,157.7,189.6,148.6,41,43.6,1622,,25.06,15.94,,,,0,999,0,0,0,0,0,0,0,0,0,0,0,91000,6197,0,3921,0,1661,4300,200,, 
271941,534501,17-FEB-2023 23.59.35,2067,162.5,187.49,149.5,37.99,42.4,,,23.22,14.77,,,,0,998,0,0,0,0,0,0,0,0,0,0,0,87400,6059,0,3509,0,500,4500,200,, 
271944,534502,18-FEB-2023 01.12.25,2067,162,188.09,149,39.09,42.8,1666,,23.89,15.2,,,,0,999,0,0,0,0,0,0,0,0,0,0,0,88600,6106,0,3337,0,1008,4500,200,, 
271947,534503,18-FEB-2023 02.27.07,2067,161.9,180.4,141.9,38.5,41.6,1682,,23.53,14.97,,,,0,999,0,0,0,0,0,0,0,0,0,0,0,86700,5779,0,3542,0,1497,4800,200,, 
271950,534504,18-FEB-2023 03.21.36,2067,161.2,195.19,155.8,39.39,40,1650,,24.07,15.32,,,,0,999,0,0,0,0,0,0,0,0,0,0,0,86700,5867,0,3654,0,1500,4900,200,, 
271952,534505,18-FEB-2023 04.14.56,2067,161.9,185.19,147.7,37.49,39.6,1678,,22.91,14.58,,,,0,999,0,0,0,0,0,0,0,0,0,0,0,86400,5729,0,3067,0,1000,4500,200,, 
271955,534506,18-FEB-2023 05.14.26,2067,160.4,192.19,153.9,38.29,40.5,1704,,23.4,14.89,,,,0,999,0,0,0,0,0,0,0,0,0,0,0,86400,5560,0,2970,0,1499,4600,200,, 
271959,534507,18-FEB-2023 06.07.17,2067,158.5,191.49,154.2,37.29,40.7,1623,,22.79,14.5,,,,0,999,0,0,0,0,0,0,0,0,0,0,0,87600,5940,0,3051,0,754,5000,0,, 
271962,534508,18-FEB-2023 07.02.05,5095,161,194,158.8,35.2,41,1653,,21.51,13.69,,,,0,999,0,0,0,0,0,0,0,0,0,0,0,89000,6104,0,3355,0,714,5000,200,, 
271965,534509,18-FEB-2023 07.59.26,5095,159.4,191,155,36,40.5,1651,,22,14,,,,0,999,0,0,0,0,0,0,0,0,0,0,0,87100,6220,0,3187,0,3,4500,200,, 
271968,534510,18-FEB-2023 08.52.46,9904,159.3,192.99,150,42.99,41.4,,,26.27,16.72,,,,0,700,0,0,0,0,0,0,0,0,0,0,0,88100,6057,0,3351,0,0,4500,200,, 
271971,534511,18-FEB-2023 09.47.29,5042,161.5,189.89,151.9,37.99,39.5,1643,,23.22,14.77,,,,0,1001,0,0,0,0,0,0,0,0,0,0,0,84300,5797,0,2772,0,749,4500,200,, 
271974,534512,18-FEB-2023 10.39.40,5042,160.3,189.99,153,36.99,42.1,1665,,22.6,14.39,,,,0,1000,0,0,0,0,0,0,0,0,0,0,0,87000,5843,0,3360,0,1512,5500,200,, 
271977,534513,18-FEB-2023 11.46.16,5041,159.1,190.4,155.4,35,43.3,1620,,21.39,13.61,,,,0,1001,0,0,0,0,0,0,0,0,0,0,0,88200,6321,0,3625,0,1500,5500,200,, 
271980,534514,18-FEB-2023 12.49.30,5041,160,187.99,150,37.99,42.4,1654,,23.22,14.77,,,,0,1000,0,0,0,0,0,0,0,0,0,0,0,86000,5987,0,2664,0,1500,5500,200,, 
271983,534515,18-FEB-2023 13.44.56,5042,161.8,189.39,150.4,38.99,42.4,1630,,23.83,15.16,,,,0,1000,0,0,0,0,0,0,0,0,0,0,0,88100,6073,0,3272,0,1500,5500,200,, 
271986,534516,18-FEB-2023 14.43.07,5042,159.4,184.1,148.1,36,43.9,1642,,22,14,,,,0,1000,0,0,0,0,0,0,0,0,0,0,0,87500,6244,0,3000,0,1500,5500,200,, 
271989,534517,18-FEB-2023 15.47.07,1010,157.4,199.99,162,37.99,46.7,1649,,23.22,14.77,,,,0,251,0,0,0,0,0,0,0,0,0,0,0,98900,6924,0,4307,0,1497,5500,200,, 
271992,534518,18-FEB-2023 16.45.45,1010,160.3,200.8,161.8,39,46.9,1651,,,39,,,,0,251,0,0,0,0,0,0,0,0,0,0,0,98500,6517,0,4136,0,1607,5500,200,, 
271995,534519,18-FEB-2023 17.41.47,1010,157.3,188.5,152.5,36,46.3,1536,,22,14,,,,0,251,0,0,0,0,0,0,0,0,0,0,0,94200,6056,0,3632,0,1498,5500,200,, 
271998,534520,18-FEB-2023 18.35.46,1010,158.7,189.2,150.2,39,44.8,1693,,,39,,,,0,251,0,0,0,0,0,0,0,0,0,0,0,90300,5734,0,3323,0,1500,5500,200,, 
272001,534521,18-FEB-2023 19.30.52,1010,162.6,188.7,148.7,40,46.3,1589,,,40,,,,0,0,0,0,0,0,0,0,0,0,0,0,0,92100,6063,0,3632,0,500,5400,200,, 
272003,534522,18-FEB-2023 20.22.31,1010,154.7,181.6,145.6,36,41.9,1706,,22,14,,,,0,251,0,0,0,0,0,0,0,0,0,0,0,84600,5985,126,2775,0,1508,5500,200,, 
272006,534523,18-FEB-2023 21.11.51,1010,157.9,175.5,135.5,40,38.3,1659,,40,,,,,0,251,0,0,0,0,0,0,0,0,0,0,0,79100,5352,0,2816,0,1537,5500,200,, 
272010,534524,18-FEB-2023 22.11.51,1010,159.6,180.59,141.6,38.99,41.2,,,23.83,15.16,,,,0,251,0,0,0,0,0,0,0,0,0,0,0,85900,5394,0,3360,0,1497,5500,200,, 
272013,534525,18-FEB-2023 23.05.01,1010,154.5,191,155,36,40.7,,,22,14,,,,0,251,0,0,0,0,0,0,0,0,0,0,0,88200,5884,0,3380,0,1607,5500,200,, 
272016,534526,19-FEB-2023 00.04.36,1010,160.3,202.69,163.7,38.99,44,1663,,23.83,15.16,,,,0,251,0,0,0,0,0,0,0,0,0,0,0,96500,6318,0,3240,0,0,5500,200,, 
272019,534527,19-FEB-2023 01.04.42,1010,159.9,201.89,161.8,40.09,44.9,1667,,24.5,15.59,,,,0,251,0,0,0,0,0,0,0,0,0,0,0,97500,6206,0,3867,0,554,5500,200,, 
272022,534528,19-FEB-2023 01.57.51,1010,162.3,189.79,148.7,41.09,39,1639,,25.11,15.98,,,,0,251,0,0,0,0,0,0,0,0,0,0,0,86000,5420,0,2579,0,0,5500,200,, 
272025,534529,19-FEB-2023 02.44.57,1010,161.7,189.5,153.4,36.1,38.2,1658,,22.06,14.04,,,,0,251,0,0,0,0,0,0,0,0,0,0,0,85100,5366,0,2592,0,499,2000,0,, 
272028,534530,19-FEB-2023 03.32.52,1010,160.2,190.09,147,43.09,39.7,1613,,26.33,16.76,,,,0,251,0,0,0,0,0,0,0,0,0,0,0,88000,5416,0,2880,0,2271,2000,0,, 
272031,534531,19-FEB-2023 04.23.22,1058,158.3,199.1,163.1,36,39.7,1614,,22,14,,,,0,999,0,0,0,0,0,0,0,0,0,0,0,91300,6185,0,3162,0,0,5000,0,, 
272035,534532,19-FEB-2023 05.07.22,5082,165.4,136.1,94,42.1,32,1593,,25.73,16.37,,,,0,999,0,0,0,0,0,0,0,0,0,0,0,66500,4616,350,2993,0,0,6000,0,, 
272041,534533,20-FEB-2023 03.40.28,2030,161,219.1,183.1,36,70.7,1683,,22,14,,,,0,900,0,0,0,0,0,0,0,0,0,0,0,133000,9109,605,5202,0,1108,6700,0,, 
272043,534534,20-FEB-2023 04.40.01,2015,161.8,187,151,36,42.8,1681,,22,14,,,,0,800,0,0,0,0,0,0,0,0,0,0,0,91500,6210,0,3411,0,1500,4500,0,, 
272045,534535,20-FEB-2023 05.37.02,2015,162.9,190.2,154.2,36,44,1686,,22,14,,,,0,800,0,0,0,0,0,0,0,0,0,0,0,91700,6216,0,3068,0,0,4500,199,, 
272047,534536,20-FEB-2023 06.54.13,1015,162.3,194.19,154.2,39.99,46.1,1651,,24.44,15.55,,,,0,800,0,0,0,0,0,0,0,0,0,0,0,95500,5783,0,3628,0,1000,4500,199,, 
272051,534537,20-FEB-2023 07.47.28,2015,161.3,188.69,149.7,38.99,42.8,1649,,23.83,15.16,,,,0,800,0,0,0,0,0,0,0,0,0,0,0,90300,5992,130,3015,0,0,4500,0,, 
272053,534538,20-FEB-2023 08.42.23,2010,161.2,180.7,142.1,38.6,43,1644,,23.59,15.01,,,,0,255,0,0,0,0,0,0,0,0,0,0,0,88700,5728,252,3044,0,1499,4700,0,, 
272057,534539,20-FEB-2023 09.36.04,2011,161.2,184.2,143.2,41,43.3,1663,,25.06,15.94,,,,0,255,0,0,0,0,0,0,0,0,0,0,0,87800,5845,312,2897,0,1499,4500,0,, 
272060,534540,20-FEB-2023 10.32.28,2011,163.4,186,145,41,40.3,1659,,25.06,15.94,,,,0,255,0,0,0,0,0,0,0,0,0,0,0,84900,5727,127,2678,0,1500,4000,0,, 
272063,534541,20-FEB-2023 11.25.14,2014,162.4,185.9,159.9,26,42.8,1651,,15.89,10.11,,,,0,254,0,0,0,0,0,0,0,0,0,0,0,91200,5753,0,2971,0,1512,4000,0,, 
272066,534542,20-FEB-2023 12.16.27,2014,162.2,185.59,160.6,24.99,41.5,1672,,15.27,9.72,,,,0,255,0,0,0,0,0,0,0,0,0,0,0,88100,5819,377,2739,0,1512,4000,0,, 
272068,534543,20-FEB-2023 13.06.43,1010,161.9,186,150,36,41.9,1545,,22,14,,,,0,255,0,0,0,0,0,0,0,0,0,0,0,87100,5785,0,3014,0,1500,4000,200,, 
272071,534544,20-FEB-2023 14.02.06,1010,162.4,189.99,150,39.99,43.8,1633,,24.44,15.55,,,,0,255,0,0,0,0,0,0,0,0,0,0,0,91000,5911,0,3789,0,1507,4000,200,, 
272074,534545,20-FEB-2023 15.10.24,1010,163.2,188.49,151.5,36.99,48.8,1612,,22.6,14.39,,,,0,255,0,0,0,0,0,0,0,0,0,0,0,94300,5977,0,3740,0,1250,4000,200,, 
272077,534546,20-FEB-2023 16.44.57,5041,163.5,179.6,138.6,41,48.2,1625,,25.06,15.94,,,,0,999,0,0,0,0,0,0,0,0,0,0,0,90000,5810,0,3274,0,1002,4200,200,, 
272080,534547,20-FEB-2023 17.42.03,5071,163.5,179.29,139.8,39.49,45.2,1655,,24.13,15.36,,,,0,998,0,0,0,0,0,0,0,0,0,0,0,87600,5932,0,3372,0,776,4000,200,, 
272084,534548,20-FEB-2023 18.43.34,5071,163.1,181.99,142,39.99,44.8,1659,,24.44,15.55,,,,0,999,0,0,0,0,0,0,0,0,0,0,0,87900,5738,0,3441,0,1500,4500,200,, 
272086,534549,20-FEB-2023 19.37.27,6071,163.6,181.59,141.4,40.19,42.2,1682,,24.56,15.63,,,,0,999,0,0,0,0,0,0,0,0,0,0,0,85500,5760,0,3078,0,1000,4000,200,, 
272089,534550,20-FEB-2023 20.31.44,6071,161.2,178.79,139.8,38.99,41.5,1661,,23.83,15.16,,,,0,999,0,0,0,0,0,0,0,0,0,0,0,84100,5590,0,2867,0,1500,4000,200,, 
272091,534551,20-FEB-2023 21.48.44,6071,162.1,179.4,142,37.4,47.5,1621,,22.86,14.54,,,,0,998,0,0,0,0,0,0,0,0,0,0,0,89500,5875,0,3149,0,500,4800,200,, 
272095,534552,20-FEB-2023 22.43.43,7060,160.2,181.19,159.9,21.29,42.4,1664,,13.01,8.28,,,,0,999,0,0,0,0,0,0,0,0,0,0,0,89600,6155,0,3498,0,1000,4500,200,, 
272098,534553,20-FEB-2023 23.40.39,5095,162.6,188.69,149.8,38.89,44.6,1626,,23.77,15.12,,,,0,999,0,0,0,0,0,0,0,0,0,0,0,92100,5970,0,3203,0,776,4800,200,, 
272100,534554,21-FEB-2023 00.45.40,5095,162.1,185.7,147.1,38.6,52.6,1633,,23.59,15.01,,,,0,999,0,0,0,0,0,0,0,0,0,0,0,103600,6214,0,3687,0,1274,5000,200,, 
272104,534555,21-FEB-2023 02.10.33,5095,162.9,179.89,139.9,39.99,51.4,1634,,24.44,15.55,,,,0,950,0,0,0,0,0,0,0,0,0,0,0,99000,6570,0,4347,0,0,6500,200,, 
272107,534556,21-FEB-2023 03.12.09,5042,162.4,169.99,132.9,37.09,43.8,1657,,22.67,14.42,,,,0,1000,0,0,0,0,0,0,0,0,0,0,0,87800,5962,0,3301,0,1000,4500,200,, 
272111,534557,21-FEB-2023 04.14.49,5042,162.2,164.79,122.8,41.99,44.6,1628,,25.66,16.33,,,,0,1000,0,0,0,0,0,0,0,0,0,0,0,88500,5318,0,3833,0,1000,4500,200,, 
272113,534558,21-FEB-2023 05.06.20,2015,162.3,112.59,71.5,41.09,40.2,1658,,25.11,15.98,,,,0,300,0,0,0,0,0,0,0,0,0,0,0,82100,4898,0,2791,0,1500,4500,200,, 
272116,534559,21-FEB-2023 05.58.23,1010,161.8,160.19,117.1,43.09,40.2,1683,,26.33,16.76,,,,0,800,0,0,0,0,0,0,0,0,0,0,0,81000,5279,0,2780,0,0,4500,200,, 
272119,534560,21-FEB-2023 07.03.45,1010,161.5,163.79,123.8,39.99,44.6,1658,,24.44,15.55,,,,0,299,0,0,0,0,0,0,0,0,0,0,0,86000,5386,303,3195,0,1500,4700,200,, 
272122,534561,21-FEB-2023 08.39.09,1010,156.6,201.19,160,41.19,50.4,1640,,25.17,16.02,,,,0,251,0,0,0,0,0,0,0,0,0,0,0,97000,6804,0,3505,0,1499,4900,200,, 
272124,534562,21-FEB-2023 09.42.39,1010,159,199.19,156.2,42.99,47.1,1662,,26.27,16.72,,,,0,260,0,0,0,0,0,0,0,0,0,0,0,97500,6191,104,3166,0,1499,4000,200,, 
272127,534563,21-FEB-2023 10.39.50,1010,160,194.79,154.8,39.99,47.7,1616,,24.44,15.55,,,,0,260,0,0,0,0,0,0,0,0,0,0,0,94400,6452,187,3674,0,1107,4000,200,, 
272131,534564,21-FEB-2023 11.36.53,1010,159.5,180.9,144.9,36,44.6,1658,,22,14,,,,0,259,0,0,0,0,0,0,0,0,0,0,0,90600,6179,468,3995,0,1512,4000,200,, 
272133,534565,21-FEB-2023 12.29.04,1010,161.1,180.69,141.7,38.99,42.8,1649,,23.83,15.16,,,,0,260,0,0,0,0,0,0,0,0,0,0,0,87200,5630,282,3083,0,1662,4000,200,, 
272136,534566,21-FEB-2023 13.19.10,1010,158.9,161.1,125.1,36,41.2,1645,,22,14,,,,0,260,0,0,0,0,0,0,0,0,0,0,0,83000,5236,386,2981,0,1554,4000,200,, 
272140,534567,21-FEB-2023 14.14.04,1010,158.5,170.28,135,35.28,45.1,1646,,21.6,13.68,,,,0,260,0,0,0,0,0,0,0,0,0,0,0,89400,5750,385,3414,0,1500,4000,200,, 
272142,534568,21-FEB-2023 15.03.20,1010,156.7,160.49,126.5,33.99,40.7,1675,,20.77,13.22,,,,0,260,0,0,0,0,0,0,0,0,0,0,0,82000,5267,330,3025,0,1580,4000,200,, 
272145,534569,21-FEB-2023 16.01.49,1010,161,180.7,145.7,35,41.9,1691,,21.39,13.61,,,,0,300,0,0,0,0,0,0,0,0,0,0,0,86300,5836,330,3024,0,1580,4500,200,, 
272148,534570,21-FEB-2023 16.51.49,1010,158.1,180.4,147.2,33.2,39,1669,,20.29,12.91,,,,0,300,0,0,0,0,0,0,0,0,0,0,0,84400,5220,0,3278,0,1002,4500,200,, 
272152,534571,21-FEB-2023 17.45.20,1010,159.3,180.4,146.6,33.8,40.9,1636,,20.66,13.14,,,,0,299,0,0,0,0,0,0,0,0,0,0,0,85100,5530,0,2998,0,1500,4000,200,, 
272155,534572,21-FEB-2023 18.47.39,1010,157.4,181.3,147.1,34.2,41.2,1650,,20.9,13.3,,,,0,300,0,0,0,0,0,0,0,0,0,0,0,84000,5318,0,2853,0,1500,4000,420,, 
272158,534573,21-FEB-2023 19.39.06,2010,159.6,180.99,146.4,34.59,41.1,1642,,21.14,13.45,,,,0,300,0,0,0,0,0,0,0,0,0,0,0,85000,5588,0,3577,0,1500,4000,0,, 
272161,534574,21-FEB-2023 20.31.20,2067,159.9,180.89,145.8,35.09,40.6,1667,,21.44,13.65,,,,0,999,0,0,0,0,0,0,0,0,0,0,0,85400,5570,0,3200,0,1000,4000,200,, 
272164,534575,21-FEB-2023 21.24.44,2067,159,190.89,155.6,35.29,43.6,1642,,21.57,13.72,,,,0,999,0,0,0,0,0,0,0,0,0,0,0,91300,5914,0,3035,0,1497,4500,200,, 
272167,534576,21-FEB-2023 22.18.00,2067,160.2,192.96,157.3,35.66,42.3,1653,,21.83,13.83,,,,0,998,0,0,0,0,0,0,0,0,0,0,0,88800,5897,0,3392,0,1002,4000,200,, 
272170,534577,21-FEB-2023 23.24.35,1067,162.1,225.39,190,35.39,49.3,1621,,21.63,13.76,,,,0,999,0,0,0,0,0,0,0,0,0,0,0,105000,6779,0,3796,0,1497,5500,200,, 
272172,534578,22-FEB-2023 00.31.45,5042,160.4,180.3,144.7,35.6,48.8,1659,,21.76,13.84,,,,0,1997,0,0,0,0,0,0,0,0,0,0,0,95000,5620,0,2962,0,0,5400,0,, 
272176,534579,22-FEB-2023 01.22.25,5082,162.2,182.19,142.2,39.99,40.6,1678,,24.44,15.55,,,,0,0,0,0,0,0,0,0,0,0,0,0,0,88500,5897,0,2548,0,0,5500,0,, 
272178,534580,22-FEB-2023 02.14.31,5082,161.9,199.69,160.7,38.99,44.6,1669,,23.83,15.16,,,,0,0,0,0,0,0,0,0,0,0,0,0,0,97100,6369,0,3030,0,0,5500,0,, 
272182,534581,22-FEB-2023 03.06.21,5082,162.3,170.3,140.1,30.2,42,1605,,18.46,11.74,,,,0,1900,0,0,0,0,0,0,0,0,0,0,0,88500,5686,0,2686,0,0,5500,0,, 
272185,534582,22-FEB-2023 03.54.06,7060,161.8,163.09,130.1,32.99,39.3,1587,,20.16,12.83,,,,0,950,0,0,0,0,0,0,0,0,0,0,0,84500,5537,0,2826,0,0,5500,0,, 
272188,534583,22-FEB-2023 04.56.10,7060,160,190.09,155,35.09,48.1,1619,,21.44,13.65,,,,0,949,0,0,0,0,0,0,0,0,0,0,0,101100,6534,0,4147,0,0,4500,0,, 
272191,534584,22-FEB-2023 05.47.29,9991,163.6,160.59,123.3,37.29,38.1,1673,,22.79,14.5,,,,0,0,0,0,0,0,0,0,0,0,0,0,0,79500,5378,0,3825,0,0,4500,0,, 
272193,534585,22-FEB-2023 06.44.15,9992,163.7,161.99,124,37.99,36.4,1583,,23.22,14.77,,,,0,949,0,0,0,0,0,0,0,0,0,0,0,78000,5597,0,2672,0,500,4500,0,, 
272197,534586,22-FEB-2023 07.35.56,5082,157.1,186.09,156,30.09,41.9,1654,,18.39,11.7,,,,0,999,0,0,0,0,0,0,0,0,0,0,0,88700,5830,0,3694,0,999,4500,0,, 
272199,534587,22-FEB-2023 08.44.35,5082,157,190.39,156.4,33.99,48,1630,,20.77,13.22,,,,0,999,0,0,0,0,0,0,0,0,0,0,0,90200,6461,0,3791,0,1000,4800,0,, 
272202,534588,22-FEB-2023 09.42.36,5082,154.8,191.59,154.6,36.99,43.2,1661,,22.6,14.39,,,,0,999,0,0,0,0,0,0,0,0,0,0,0,87300,5442,0,3099,0,1500,4600,0,, 
272206,534589,22-FEB-2023 10.48.29,5082,160.7,180.09,142.1,37.99,42.7,1636,,23.22,14.77,,,,0,999,0,0,0,0,0,0,0,0,0,0,0,87100,5044,0,3214,0,1500,4500,199,, 
272209,534590,22-FEB-2023 11.45.00,7055,158,180.7,158.7,22,42.6,1641,,,22,,,,0,999,0,0,0,0,0,0,0,0,0,0,0,89400,5619,254,3919,0,1661,4500,199,, 
272212,534591,22-FEB-2023 12.59.07,7055,161.2,178.59,140.6,37.99,46.4,1664,,23.22,14.77,,,,0,999,0,0,0,0,0,0,0,0,0,0,0,90100,5809,504,4115,0,1662,4500,199,, 
272215,534592,22-FEB-2023 14.02.48,7055,160.8,180.6,157.6,23,46,1671,,14.06,8.94,,,,0,998,0,0,0,0,0,0,0,0,0,0,0,88200,5839,345,3655,0,1771,4700,199,, 
272218,534593,22-FEB-2023 14.59.48,1060,161.7,179.8,143.8,36,43.5,1624,,22,14,,,,0,999,0,0,0,0,0,0,0,0,0,0,0,87000,5520,760,2795,0,1550,4200,199,, 
272220,534594,22-FEB-2023 15.59.27,2030,160.3,205.7,169.7,36,47.1,1637,,22,14,,,,0,999,0,0,0,0,0,0,0,0,0,0,0,95500,6499,0,3829,0,1497,4500,199,, 
272224,534595,22-FEB-2023 16.54.03,2032,159.8,195.9,159.9,36,45.4,1624,,22,14,,,,0,999,0,0,0,0,0,0,0,0,0,0,0,92800,6270,0,3743,0,998,4500,199,, 
272226,534596,22-FEB-2023 18.05.04,2032,162.2,185.49,149.3,36.19,44.4,1659,,22.12,14.07,,,,0,999,0,0,0,0,0,0,0,0,0,0,0,89600,6150,0,3483,0,1000,4500,199,, 
272230,534597,22-FEB-2023 19.38.54,1015,160.5,187.09,150,37.09,46.2,1645,,22.67,14.42,,,,0,800,0,0,0,0,0,0,0,0,0,0,0,92400,6085,0,3667,0,1500,4800,199,, 
272233,534598,22-FEB-2023 20.40.23,2015,158.3,187.6,152,35.6,42.7,1692,,21.76,13.84,,,,0,801,0,0,0,0,0,0,0,0,0,0,0,89200,5485,0,3247,0,1500,4500,199,, 
272235,534599,22-FEB-2023 21.32.59,2015,161.4,185.59,147.5,38.09,41.2,1660,,23.28,14.81,,,,0,800,0,0,0,0,0,0,0,0,0,0,0,86600,5501,0,3018,0,1497,4500,0,, 
272238,534600,22-FEB-2023 22.24.53,1032,162.1,184.8,148.8,36,41.2,1646,,22,14,,,,0,999,0,0,0,0,0,0,0,0,0,0,0,85700,5739,0,2933,0,1497,4500,0,, 
272241,534601,22-FEB-2023 23.22.44,1014,161.8,208.2,172.2,36,46,1629,,22,14,,,,0,299,0,0,0,0,0,0,0,0,0,0,0,98000,6531,348,3163,0,1496,5400,0,, 
272244,534602,23-FEB-2023 00.19.24,1014,163.1,189.2,153.2,36,44,1660,,22,14,,,,0,300,0,0,0,0,0,0,0,0,0,0,0,91800,5784,0,2809,0,998,4500,0,, 
272248,534603,23-FEB-2023 01.11.09,1014,163.9,189.2,153.2,36,40.4,1685,,22,14,,,,0,300,0,0,0,0,0,0,0,0,0,0,0,88200,5580,300,3004,0,1500,4500,0,, 
272251,534604,23-FEB-2023 02.09.03,2015,163.8,172.1,136.1,36,40.2,1639,,22,14,,,,0,299,0,0,0,0,0,0,0,0,0,0,0,82000,5675,200,2965,0,1500,4500,0,, 
272254,534605,23-FEB-2023 02.57.50,2015,164.7,180,145,35,38.5,1681,,21.39,13.61,,,,0,800,0,0,0,0,0,0,0,0,0,0,0,83000,5802,299,2671,0,1000,4500,0,, 
272257,534606,23-FEB-2023 03.47.04,2015,161.4,188.89,150.9,37.99,41.5,1649,,23.22,14.77,,,,0,800,0,0,0,0,0,0,0,0,0,0,0,89000,5667,0,2850,0,999,4500,0,, 
272260,534607,23-FEB-2023 04.36.50,2015,164.5,185.8,149.8,36,42.2,1618,,22,14,,,,0,800,0,0,0,0,0,0,0,0,0,0,0,91000,5654,0,3027,0,1108,4900,0,, 
272262,534608,23-FEB-2023 05.22.19,2010,164.2,179,143,36,37.9,1625,,22,14,,,,0,300,0,0,0,0,0,0,0,0,0,0,0,82100,5450,200,2430,0,1499,4500,0,, 
272266,534609,23-FEB-2023 06.20.20,2010,162.1,230.39,192.4,37.99,50.6,1621,,23.22,14.77,,,,0,300,0,0,0,0,0,0,0,0,0,0,0,107500,7059,351,3814,0,1000,5000,0,, 
272268,534610,23-FEB-2023 07.11.04,2030,163.8,167.3,132.3,35,42.4,1638,,21.39,13.61,,,,0,900,0,0,0,0,0,0,0,0,0,0,0,79000,5652,200,2879,0,1500,4800,0,, 
272271,534611,23-FEB-2023 08.18.49,2030,161.6,177.41,147.4,30.01,43.3,1694,,18.34,11.67,,,,0,900,0,0,0,0,0,0,0,0,0,0,0,82700,6087,256,3125,0,0,3900,199,, 
272274,534612,23-FEB-2023 09.24.44,2030,161.5,190.1,149.1,41,46.6,1636,,25.06,15.94,,,,0,900,0,0,0,0,0,0,0,0,0,0,0,90200,5832,0,3312,0,1549,4100,0,, 
272278,534613,23-FEB-2023 10.23.14,2030,159.2,200.39,160.4,39.99,43.4,1629,,24.44,15.55,,,,0,899,0,0,0,0,0,0,0,0,0,0,0,93500,5936,0,2928,0,1662,4500,0,, 
272280,534614,23-FEB-2023 11.25.35,2030,159.6,200.4,164.4,36,41.9,1664,,22,14,,,,0,899,0,0,0,0,0,0,0,0,0,0,0,91000,5697,0,2839,0,1662,4500,0,, 
272283,534615,23-FEB-2023 12.15.26,2030,160.5,185.8,149.8,36,40,1651,,22,14,,,,0,899,0,0,0,0,0,0,0,0,0,0,0,85700,5649,0,3598,0,1328,4700,0,, 
272286,534616,23-FEB-2023 13.10.05,2030,161.1,180.69,141.7,38.99,39.9,1620,,23.83,15.16,,,,0,900,0,0,0,0,0,0,0,0,0,0,0,81100,5306,0,3421,0,1497,3400,0,, 
272289,534617,23-FEB-2023 14.06.39,2067,157,180.09,142.1,37.99,40.9,1614,,23.22,14.77,,,,0,900,0,0,0,0,0,0,0,0,0,0,0,84500,5503,0,3358,0,998,4600,0,, 
272293,534618,23-FEB-2023 14.56.26,6095,155.9,190.2,148.2,42,41,1662,,,42,,,,0,900,0,0,0,0,0,0,0,0,0,0,0,87000,5622,0,3477,0,1549,4500,0,, 
272296,534619,23-FEB-2023 15.50.56,6095,163.4,187.2,151.2,36,41.2,1648,,22,14,,,,0,998,0,0,0,0,0,0,0,0,0,0,0,87300,5801,96,2924,0,499,4500,0,, 
272299,534620,23-FEB-2023 16.42.30,6095,160.6,186.8,150.8,36,41.4,1656,,22,14,,,,0,997,0,0,0,0,0,0,0,0,0,0,0,87600,5906,0,3672,0,1501,4500,0,, 
272302,534621,23-FEB-2023 17.36.59,6095,160.9,201.99,164.7,37.29,44.9,1639,,22.79,14.5,,,,0,999,0,0,0,0,0,0,0,0,0,0,0,95100,6214,0,3742,0,1000,5000,0,, 
272305,534622,23-FEB-2023 18.45.10,5095,158.6,205.79,168.7,37.09,44.9,1677,,22.67,14.42,,,,0,999,0,0,0,0,0,0,0,0,0,0,0,93600,6277,0,3250,0,1500,5000,0,, 
272309,534623,23-FEB-2023 19.40.29,5095,162.8,199.9,160.7,39.2,44.4,1624,,23.96,15.24,,,,0,999,0,0,0,0,0,0,0,0,0,0,0,93600,6002,0,3481,0,1000,5000,0,, 
272311,534624,23-FEB-2023 20.35.25,5095,161.5,200.79,161.9,38.89,44.1,1655,,23.77,15.12,,,,0,999,0,0,0,0,0,0,0,0,0,0,0,93200,5943,128,3103,0,500,5500,0,, 
272314,534625,23-FEB-2023 21.32.56,1067,160.7,191.1,155.5,35.6,44.4,1595,,21.76,13.84,,,,0,999,0,0,0,0,0,0,0,0,0,0,0,92600,5638,338,2432,0,501,5500,0,, 
272318,534626,23-FEB-2023 22.32.10,5095,161.3,191.9,154.1,37.8,42,1625,,23.1,14.7,,,,0,999,0,0,0,0,0,0,0,0,0,0,0,89000,5475,281,2676,0,1500,4500,0,, 
272321,534627,23-FEB-2023 23.27.25,1030,161.2,206.4,170.4,36,44.9,1675,,22,14,,,,0,1001,0,0,0,0,0,0,0,0,0,0,0,94300,6068,712,2243,0,0,5500,0,, 
272323,534628,24-FEB-2023 00.21.46,1032,159.9,189.9,163.9,26,43.1,1639,,15.89,10.11,,,,0,900,0,0,0,0,0,0,0,0,0,0,0,91900,6214,847,3187,0,1516,5500,0,, 
272326,534629,24-FEB-2023 01.15.56,1032,162.6,198.9,163.9,35,45.8,1659,,21.39,13.61,,,,0,800,0,0,0,0,0,0,0,0,0,0,0,94900,5478,847,2410,0,1516,5500,0,, 
272329,534630,24-FEB-2023 02.11.35,1015,158.3,202.79,164.8,37.99,46.1,1664,,23.22,14.77,,,,0,800,0,0,0,0,0,0,0,0,0,0,0,97100,6402,936,3338,0,1516,5500,0,, 
272331,534631,24-FEB-2023 03.08.39,1010,161.7,169.2,133.2,36,41.8,1620,,22,14,,,,0,300,0,0,0,0,0,0,0,0,0,0,0,85900,5270,741,2693,0,1499,5500,0,, 
272335,534632,24-FEB-2023 03.56.49,1010,162.9,180,145,35,40.1,1662,,21.39,13.61,,,,0,300,0,0,0,0,0,0,0,0,0,0,0,86000,5548,898,1972,0,1500,5500,0,, 
272338,534633,24-FEB-2023 04.45.35,1010,163.3,179.89,145.9,33.99,40.7,1644,,20.77,13.22,,,,0,300,0,0,0,0,0,0,0,0,0,0,0,85000,5628,722,2765,0,1505,5500,0,, 
272340,534634,24-FEB-2023 05.52.35,1015,160.7,179.89,140.9,38.99,45.6,1613,,23.83,15.16,,,,0,800,0,0,0,0,0,0,0,0,0,0,0,87000,5882,731,2689,0,1505,5600,0,, 
272344,534635,24-FEB-2023 06.52.12,1010,158.8,186.8,150.8,36,44.9,1650,,22,14,,,,0,300,0,0,0,0,0,0,0,0,0,0,0,93000,6238,827,2963,0,1504,5600,0,, 
272347,534636,24-FEB-2023 07.41.55,1010,158.1,185.3,150.3,35,40.8,1638,,21.39,13.61,,,,0,255,0,0,0,0,0,0,0,0,0,0,0,86600,5195,388,2447,0,1550,4500,0,, 
272350,534637,24-FEB-2023 08.32.32,1010,158.2,178.6,142.6,36,41,1630,,22,14,,,,0,254,0,0,0,0,0,0,0,0,0,0,0,84600,5382,253,2761,0,1550,5500,0,, 
272352,534638,24-FEB-2023 09.34.45,1010,159.5,184.89,146.9,37.99,43.3,1587,,23.22,14.77,,,,0,255,0,0,0,0,0,0,0,0,0,0,0,89800,5834,0,3344,0,1549,7000,0,, 
272356,534639,24-FEB-2023 10.27.13,1010,155.1,184.7,148.7,36,41.9,1653,,22,14,,,,0,255,0,0,0,0,0,0,0,0,0,0,0,87000,5817,0,2850,0,1549,5500,0,, 
272360,534640,24-FEB-2023 11.21.42,1010,163,185.4,149.4,36,42.9,1643,,22,14,,,,0,255,0,0,0,0,0,0,0,0,0,0,0,88100,5960,0,3138,0,866,5500,0,, 
272362,534641,24-FEB-2023 12.25.42,2014,160,181.2,140.2,41,46.7,1606,,,41,,,,0,255,0,0,0,0,0,0,0,0,0,0,0,88500,6034,0,3477,0,1500,5300,0,, 
272366,534642,24-FEB-2023 13.13.43,2030,156.2,188.3,146.3,42,39.7,1632,,,42,,,,0,999,0,0,0,0,0,0,0,0,0,0,0,87200,5383,0,2704,0,1000,5400,0,, 
272368,534643,24-FEB-2023 14.02.06,2030,156.6,185.6,149.6,36,41.9,1660,,22,14,,,,0,999,0,0,0,0,0,0,0,0,0,0,0,89300,5896,0,3464,0,1499,5500,0,, 
272371,534644,24-FEB-2023 14.51.32,2030,155.7,170.2,134.2,36,38.5,1626,,22,14,,,,0,999,0,0,0,0,0,0,0,0,0,0,0,80500,5443,0,3195,0,1500,5500,0,, 
272373,534645,24-FEB-2023 16.42.02,1030,161.7,199.5,163.5,36,47.1,1698,,22,14,,,,0,998,0,0,0,0,0,0,0,0,0,0,0,96800,6465,0,3679,0,1497,5500,0,, 
272376,534646,24-FEB-2023 17.36.12,1030,157.6,191.8,155.8,36,41.9,1677,,22,14,,,,0,999,0,0,0,0,0,0,0,0,0,0,0,88600,5982,0,3060,0,1000,5500,0,, 
272379,534647,24-FEB-2023 18.31.46,2032,162.3,188.8,152.8,36,43.9,1684,,22,14,,,,0,999,0,0,0,0,0,0,0,0,0,0,0,92300,6002,0,3108,0,1250,5500,0,, 
272382,534648,24-FEB-2023 19.27.35,1011,160.5,186.4,150.4,36,43.3,1619,,22,14,,,,0,300,0,0,0,0,0,0,0,0,0,0,0,90900,5833,0,3333,0,1249,5400,0,, 
272385,534649,24-FEB-2023 20.30.27,1011,158.5,181.55,145,36.55,41.6,1653,,22.34,14.21,,,,0,300,0,0,0,0,0,0,0,0,0,0,0,86800,5396,0,2709,0,1500,5400,0,, 
272389,534650,24-FEB-2023 21.22.52,2011,157.7,187.69,149.7,37.99,40.9,1648,,23.22,14.77,,,,0,300,0,0,0,0,0,0,0,0,0,0,0,88500,6028,0,3441,0,1000,5800,0,, 
272392,534651,24-FEB-2023 22.14.12,2067,84.6,112.59,77.3,35.29,29.3,1657,,21.57,13.72,,,,0,800,0,0,0,0,0,0,0,0,0,0,0,55900,4187,126,2512,0,0,4000,0,, 
272394,534652,24-FEB-2023 23.27.02,2067,160.5,196,160,36,46,1631,,22,14,,,,0,1000,0,0,0,0,0,0,0,0,0,0,0,96300,6461,572,3483,0,1501,5500,0,, 
272396,534653,25-FEB-2023 00.23.58,7060,161.1,189.09,155.1,33.99,44.8,1671,,20.77,13.22,,,,0,1000,0,0,0,0,0,0,0,0,0,0,0,94000,6339,69,4030,0,1493,5500,0,, 
272400,534654,25-FEB-2023 01.18.47,7060,154.2,191,155,36,42.9,1659,,22,14,,,,0,999,0,0,0,0,0,0,0,0,0,0,0,91200,6350,0,3236,0,1500,5500,0,, 
272403,534655,25-FEB-2023 02.10.17,7060,161.8,180,145,35,40.3,1648,,21.39,13.61,,,,0,1000,0,0,0,0,0,0,0,0,0,0,0,86400,6110,0,3345,0,1504,5500,0,, 
272406,534656,25-FEB-2023 02.57.17,1056,161.9,179.69,142.7,36.99,37.7,1647,,22.6,14.39,,,,0,1000,0,0,0,0,0,0,0,0,0,0,0,81400,5561,0,2744,0,1500,5300,0,, 
272409,534657,25-FEB-2023 03.50.08,5042,161.2,185,150,35,41.7,1666,,21.39,13.61,,,,0,1000,0,0,0,0,0,0,0,0,0,0,0,89100,5872,0,3249,0,2000,2700,0,, 
272412,534658,25-FEB-2023 04.49.47,5042,159.4,189.89,152.9,36.99,41.1,1665,,22.6,14.39,,,,0,1000,0,0,0,0,0,0,0,0,0,0,0,87600,5951,0,2570,0,1499,5500,0,, 
272415,534659,25-FEB-2023 05.39.11,5042,160.9,179.89,145.9,33.99,39.1,1678,,20.77,13.22,,,,0,999,0,0,0,0,0,0,0,0,0,0,0,85100,5565,105,2607,0,1608,5500,0,, 
272418,534660,25-FEB-2023 06.23.12,5042,159.8,169,133,36,35.6,1613,,22,14,,,,0,1000,0,0,0,0,0,0,0,0,0,0,0,77400,5231,0,2227,0,1168,5500,0,, 
272421,534661,25-FEB-2023 07.12.21,5042,161.1,184.69,151.7,32.99,39,1670,,20.16,12.83,,,,0,1000,0,0,0,0,0,0,0,0,0,0,0,85600,5947,0,2656,0,5,5500,0,, 
272424,534662,25-FEB-2023 08.05.07,5042,159,185.3,150.3,35,42.3,1645,,21.39,13.61,,,,0,999,0,0,0,0,0,0,0,0,0,0,0,87400,5860,0,3033,0,0,5500,0,, 
272427,534663,25-FEB-2023 08.55.27,5042,160.4,185,147,38,40.2,1643,,,38,,,,0,999,0,0,0,0,0,0,0,0,0,0,0,85200,5919,0,3215,0,0,5400,0,, 
272430,534664,25-FEB-2023 09.56.07,5042,158.1,190.79,148.8,41.99,43.1,1628,,25.66,16.33,,,,0,1000,0,0,0,0,0,0,0,0,0,0,0,89200,6068,0,3360,0,1497,5500,0,, 
272433,534665,25-FEB-2023 10.53.51,1030,156.7,190.09,153.1,36.99,42.5,1595,,22.6,14.39,,,,0,1000,0,0,0,0,0,0,0,0,0,0,0,89800,5911,0,3655,0,1497,5500,0,, 
272436,534666,25-FEB-2023 11.50.07,1030,161.7,190.4,154.4,36,43.5,1660,,22,14,,,,0,1001,0,0,0,0,0,0,0,0,0,0,0,89700,5987,0,3997,0,2989,1200,0,, 
272439,534667,25-FEB-2023 12.42.57,2030,156.8,76.8,40.8,36,42.1,1653,,22,14,,,,0,1000,0,0,0,0,0,0,0,0,0,0,0,87500,5866,0,3505,0,1500,5500,0,, 
272442,534668,25-FEB-2023 13.41.57,1032,157.7,180.89,150.9,29.99,47.9,1658,,18.33,11.66,,,,0,1000,0,0,0,0,0,0,0,0,0,0,0,90700,5886,0,3445,0,1500,5200,0,, 
272444,534669,25-FEB-2023 14.38.48,1032,165.8,201.4,165.4,36,43.6,1681,,22,14,,,,0,799,0,0,0,0,0,0,0,0,0,0,0,93500,6342,0,2692,0,1497,5500,0,, 
272448,534670,25-FEB-2023 15.42.23,1032,162.9,199.9,163.9,36,42.6,1667,,22,14,,,,0,799,0,0,0,0,0,0,0,0,0,0,0,90100,6297,0,3021,0,1500,5500,0,, 
272451,534671,25-FEB-2023 16.41.44,1015,161.8,210.2,175.9,34.3,47.3,1541,,20.96,13.34,,,,0,799,0,0,0,0,0,0,0,0,0,0,0,95700,7370,0,4042,0,1500,5500,0,, 
272454,534672,25-FEB-2023 17.31.23,1011,162.5,185.5,149.9,35.6,41.9,1541,,21.76,13.84,,,,0,300,0,0,0,0,0,0,0,0,0,0,0,87600,5753,0,2967,0,0,5500,0,, 
272457,534673,25-FEB-2023 18.22.27,1011,162.8,188.59,152.4,36.19,41.2,1619,,22.12,14.07,,,,0,300,0,0,0,0,0,0,0,0,0,0,0,86000,6048,0,2407,0,998,6000,0,, 
272460,534674,25-FEB-2023 19.14.34,1010,164,186.7,150.7,36,40.7,1637,,22,14,,,,0,300,0,0,0,0,0,0,0,0,0,0,0,83000,6160,0,2902,0,499,6600,0,, 
272463,534675,25-FEB-2023 20.02.44,1010,160.8,179.89,144.8,35.09,39.7,1633,,21.44,13.65,,,,0,300,0,0,0,0,0,0,0,0,0,0,0,84400,5580,297,2967,0,0,5500,0,, 
272467,534676,25-FEB-2023 20.51.55,1011,160.9,185.6,152.5,33.1,39.6,,,20.23,12.87,,,,0,599,0,0,0,0,0,0,0,0,0,0,0,85000,5785,0,2708,0,499,5500,0,, 
272469,534677,25-FEB-2023 21.43.18,1011,162.1,181.8,148.7,33.1,37.6,1611,,20.23,12.87,,,,0,0,0,0,0,0,0,0,0,0,0,0,0,83000,5493,255,2264,0,1497,6000,0,, 
272472,534678,25-FEB-2023 22.27.28,1032,163.2,181.6,145.5,36.1,37.4,1594,,22.06,14.04,,,,0,900,0,0,0,0,0,0,0,0,0,0,0,82600,5547,0,2680,0,0,5500,0,, 
272475,534679,25-FEB-2023 23.10.39,1030,159.8,165.59,135.6,29.99,35.6,1621,,18.33,11.66,,,,0,900,0,0,0,0,0,0,0,0,0,0,0,79000,5459,270,2798,0,500,5500,0,, 
272478,534680,26-FEB-2023 00.20.37,1015,160.3,204,168,36,49.1,,,22,14,,,,0,822,0,0,0,0,0,0,0,0,0,0,0,99000,7239,381,4038,0,1662,5800,0,, 
272482,534681,26-FEB-2023 01.13.34,1015,156.7,187.6,151.6,36,44.6,1674,,22,14,,,,0,822,0,0,0,0,0,0,0,0,0,0,0,93200,6311,125,3809,0,1662,5000,0,, 
272485,534682,26-FEB-2023 02.12.33,1011,161.6,190.01,153.9,36.11,43.8,1587,,22.07,14.04,,,,0,250,0,0,0,0,0,0,0,0,0,0,0,91800,6519,0,3785,0,1504,5500,0,, 
272487,534683,26-FEB-2023 03.05.23,2011,157.6,189.2,154.2,35,42.7,1640,,21.39,13.61,,,,0,260,0,0,0,0,0,0,0,0,0,0,0,89600,6297,0,3429,0,1500,5500,0,, 
272490,534684,26-FEB-2023 03.57.43,1015,158.5,189.8,153.8,36,41.7,1660,,22,14,,,,0,799,0,0,0,0,0,0,0,0,0,0,0,89700,6488,0,3175,0,500,5500,0,, 
272493,534685,26-FEB-2023 04.51.49,2010,159,191.79,154.8,36.99,42.8,1639,,22.6,14.39,,,,0,270,0,0,0,0,0,0,0,0,0,0,0,91000,6416,72,3922,0,1504,5500,0,, 
272496,534686,26-FEB-2023 05.45.44,1011,160.3,193.19,155.2,37.99,43,1676,,23.22,14.77,,,,0,270,0,0,0,0,0,0,0,0,0,0,0,91400,6261,0,3342,0,1500,5500,0,, 
272499,534687,26-FEB-2023 06.40.37,2010,160.7,187.49,147.5,39.99,42.4,1637,,24.44,15.55,,,,0,269,0,0,0,0,0,0,0,0,0,0,0,88400,6071,0,3157,0,1504,5500,0,, 
272502,534688,26-FEB-2023 07.34.30,2010,159,184.4,148.4,36,39.4,,,22,14,,,,0,254,0,0,0,0,0,0,0,0,0,0,0,84200,5764,0,3004,0,1662,5500,0,, 
272505,534689,26-FEB-2023 08.30.31,1010,158,187.19,149.2,37.99,42.8,1620,,23.22,14.77,,,,0,255,0,0,0,0,0,0,0,0,0,0,0,86800,5707,0,3052,0,2216,500,0,, 
272508,534690,26-FEB-2023 09.43.44,1032,156,186.2,150.2,36,45.3,1661,,22,14,,,,0,900,0,0,0,0,0,0,0,0,0,0,0,90800,5973,0,3469,0,1662,5500,0,, 
272511,534691,26-FEB-2023 10.40.31,2032,154.4,186.48,151.2,35.28,43.6,1659,,21.6,13.68,,,,0,255,0,0,0,0,0,0,0,0,0,0,0,89600,5454,0,2886,0,1507,5500,0,, 
272514,534692,26-FEB-2023 11.40.11,1010,155.8,187.09,149.1,37.99,45.9,1672,,23.22,14.77,,,,0,255,0,0,0,0,0,0,0,0,0,0,0,95900,5653,0,3555,0,1662,5500,0,, 
272518,534693,26-FEB-2023 12.30.19,1010,161.8,173.1,137.1,36,37.7,1628,,22,14,,,,0,255,0,0,0,0,0,0,0,0,0,0,0,78400,4814,126,2503,0,1549,4800,0,, 
272521,534694,26-FEB-2023 13.18.01,2032,157,169.5,133.5,36,39.1,1624,,22,14,,,,0,955,0,0,0,0,0,0,0,0,0,0,0,81700,4677,0,2825,0,1550,4900,0,, 
272523,534695,26-FEB-2023 14.08.30,2032,159.7,180.9,144.9,36,40.7,1660,,22,14,,,,0,999,0,0,0,0,0,0,0,0,0,0,0,82300,5521,0,2478,0,998,5500,0,, 
272526,534696,26-FEB-2023 15.07.20,2032,162,186.99,150,36.99,40.9,1656,,22.6,14.39,,,,0,999,0,0,0,0,0,0,0,0,0,0,0,86800,5384,756,1996,0,1605,5400,0,, 
272530,534697,26-FEB-2023 16.02.30,5042,161.4,167.8,131.8,36,48,1611,,22,14,,,,0,1001,0,0,0,0,0,0,0,0,0,0,0,103300,5901,0,2281,0,0,5100,0,, 
272532,534698,26-FEB-2023 17.03.10,5042,162.8,202.2,167.2,35,46.6,1656,,21.39,13.61,,,,0,1001,0,0,0,0,0,0,0,0,0,0,0,99000,5498,239,2206,0,0,5500,0,, 
272535,534699,26-FEB-2023 18.01.44,5042,164.1,211.69,172.6,39.09,47.3,1537,,23.89,15.2,,,,0,1001,0,0,0,0,0,0,0,0,0,0,0,101100,6142,702,2019,0,1108,5500,0,, 
272538,534700,26-FEB-2023 19.10.21,5042,162.8,187.29,150.2,37.09,43.6,1680,,22.67,14.42,,,,0,1001,0,0,0,0,0,0,0,0,0,0,0,87900,6188,467,2320,0,554,5500,0,, 
272541,534701,26-FEB-2023 20.02.29,5041,162.2,195.1,155.9,39.2,43.6,1608,,23.96,15.24,,,,0,1001,0,0,0,0,0,0,0,0,0,0,0,93400,5501,299,2323,0,0,5500,0,, 
272544,534702,26-FEB-2023 20.57.19,5041,162.9,215.39,178.2,37.19,47.6,1614,,22.73,14.46,,,,0,1001,0,0,0,0,0,0,0,0,0,0,0,102200,6062,636,2540,0,499,5500,0,, 
272547,534703,26-FEB-2023 21.51.39,5042,167.1,160.6,126.4,34.2,40.1,1689,,20.9,13.3,,,,0,1001,0,0,0,0,0,0,0,0,0,0,0,81900,5091,380,2189,0,997,5500,0,, 
272550,534704,26-FEB-2023 23.03.49,5042,165.7,178,144.9,33.1,43.7,1650,,20.23,12.87,,,,0,1001,0,0,0,0,0,0,0,0,0,0,0,88500,4954,472,2284,0,1108,1500,0,, 
272553,534705,27-FEB-2023 00.11.21,5042,162.6,190.59,153.6,36.99,44.6,1677,,22.6,14.39,,,,0,1001,0,0,0,0,0,0,0,0,0,0,0,91500,5328,833,2359,0,1108,4000,0,, 
272556,534706,27-FEB-2023 01.44.50,2032,159.7,195.69,157.7,37.99,45.3,1674,,23.22,14.77,,,,0,300,0,0,0,0,0,0,0,0,0,0,0,93500,6524,454,3138,0,1662,4000,0,, 
272559,534707,27-FEB-2023 02.39.26,2032,162.2,157.9,154.9,3,42.3,1669,,1.83,1.17,,,,0,300,0,0,0,0,0,0,0,0,0,0,0,88500,5345,304,2504,0,3095,1000,0,, 
272561,534708,27-FEB-2023 03.55.46,1032,161.3,177.6,141.6,36,39.9,1653,,22,14,,,,0,900,0,0,0,0,0,0,0,0,0,0,0,82100,5237,347,2236,0,2328,1000,0,, 
272564,534709,27-FEB-2023 05.09.15,1015,148.1,133.09,93.1,39.99,33.8,1643,,24.44,15.55,,,,0,800,0,0,0,0,0,0,0,0,0,0,0,63000,4281,694,2492,0,1996,1200,0,, 
272572,534710,27-FEB-2023 20.08.05,2030,163.4,241.6,196.6,45,79.1,1683,,27.5,17.5,,,,0,1000,0,0,0,0,0,0,0,0,0,0,0,136000,7229,1047,3427,0,1862,7100,0,, 
272574,534711,27-FEB-2023 21.02.31,2030,160.7,196.89,159.9,36.99,43.8,1662,,22.6,14.39,,,,0,999,0,0,0,0,0,0,0,0,0,0,0,96000,5402,199,2899,0,0,5500,0,, 
272576,534712,27-FEB-2023 22.06.32,2030,160.4,198.89,159.9,38.99,50.4,1672,,23.83,15.16,,,,0,1000,0,0,0,0,0,0,0,0,0,0,0,102000,5604,0,3970,0,1000,5500,0,, 
272578,534713,27-FEB-2023 23.00.12,1032,163.9,189.59,151.6,37.99,43.7,1658,,23.22,14.77,,,,0,900,0,0,0,0,0,0,0,0,0,0,0,92000,5229,0,2668,0,0,5000,0,, 
272581,534714,27-FEB-2023 23.54.35,1032,163.5,191.5,156.5,35,42.7,1681,,21.39,13.61,,,,0,899,0,0,0,0,0,0,0,0,0,0,0,90700,5599,252,2846,0,1108,5000,0,, 
272584,534715,28-FEB-2023 00.45.14,1015,163.7,190.1,154.1,36,41,1653,,22,14,,,,0,800,0,0,0,0,0,0,0,0,0,0,0,87100,5487,249,2748,0,1661,5000,0,, 
272587,534716,28-FEB-2023 01.36.00,1015,161.8,190.1,154.1,36,41.8,1679,,22,14,,,,0,800,0,0,0,0,0,0,0,0,0,0,0,88900,5215,205,2671,0,1499,5000,0,, 
272590,534717,28-FEB-2023 02.27.21,1032,161.5,189.99,153,36.99,42.9,1621,,22.6,14.39,,,,0,900,0,0,0,0,0,0,0,0,0,0,0,89100,5718,0,3173,0,1504,5500,0,, 
272593,534718,28-FEB-2023 03.24.00,1032,162.1,190.69,150.7,39.99,44.6,1635,,24.44,15.55,,,,0,900,0,0,0,0,0,0,0,0,0,0,0,91300,5355,0,3302,0,1500,5500,0,, 
272596,534719,28-FEB-2023 04.12.52,1010,162.3,191.2,155.2,36,40.5,1634,,22,14,,,,0,277,0,0,0,0,0,0,0,0,0,0,0,85500,5305,372,2197,0,1500,5000,0,, 
272599,534720,28-FEB-2023 05.05.24,1010,160.6,187.6,151.6,36,41.5,1642,,22,14,,,,0,276,0,0,0,0,0,0,0,0,0,0,0,87700,5511,362,2864,0,1000,5000,0,, 
272602,534721,28-FEB-2023 05.56.26,1010,161.3,191.4,156.4,35,41.7,1662,,21.39,13.61,,,,0,277,0,0,0,0,0,0,0,0,0,0,0,86800,5443,483,2347,0,1499,5000,0,, 
272605,534722,28-FEB-2023 06.51.48,1010,161.4,200,164,36,46.8,1635,,22,14,,,,0,277,0,0,0,0,0,0,0,0,0,0,0,97000,5472,650,3650,0,1749,5000,0,, 
272608,534723,28-FEB-2023 07.46.48,1010,160.7,189.99,156,33.99,43.5,1651,,20.77,13.22,,,,0,299,0,0,0,0,0,0,0,0,0,0,0,89400,5553,0,3091,0,999,5000,0,, 
272611,534724,28-FEB-2023 08.47.18,1015,164.1,201.89,163.7,38.19,45.6,1661,,23.34,14.85,,,,0,800,0,0,0,0,0,0,0,0,0,0,0,94600,5772,0,3464,0,1500,5000,0,, 
272614,534725,28-FEB-2023 09.38.27,1015,160,182.89,145.4,37.49,40.6,1590,,22.91,14.58,,,,0,800,0,0,0,0,0,0,0,0,0,0,0,83900,5098,0,2481,0,1996,5000,0,, 
272617,534726,28-FEB-2023 10.31.47,2030,162.3,180.59,150.6,29.99,41,1643,,18.33,11.66,,,,0,999,0,0,0,0,0,0,0,0,0,0,0,86100,5434,0,3298,0,1500,5000,0,, 
272624,534728,28-FEB-2023 16.31.18,6095,160.5,201.39,163.9,37.49,54.2,1664,,22.91,14.58,,,,0,999,0,0,0,0,0,0,0,0,0,0,0,111000,5517,537,3623,0,2000,5000,0,, 
272626,534729,28-FEB-2023 17.27.40,1058,161.1,187.19,150,37.19,44.3,1687,,22.73,14.46,,,,0,999,0,0,0,0,0,0,0,0,0,0,0,93000,5326,0,2321,0,0,5000,0,, 
272629,534730,28-FEB-2023 18.20.36,5095,160.7,184.9,149.9,35,41.8,1659,,21.39,13.61,,,,0,1000,0,0,0,0,0,0,0,0,0,0,0,90000,5311,297,2837,0,2000,5000,0,, 
272632,534731,28-FEB-2023 19.13.47,5071,160,187.79,150.8,36.99,44.2,1641,,22.6,14.39,,,,0,1000,0,0,0,0,0,0,0,0,0,0,0,93100,5599,0,3039,0,1999,5000,0,, 
272635,534732,28-FEB-2023 20.02.48,5071,162.5,179.1,143.1,36,39.1,1637,,22,14,,,,0,1000,0,0,0,0,0,0,0,0,0,0,0,83000,5268,0,2764,0,2000,5000,0,, 
272637,534733,28-FEB-2023 20.54.28,5071,159.4,180.09,142.1,37.99,41.4,1662,,23.22,14.77,,,,0,1000,0,0,0,0,0,0,0,0,0,0,0,87200,5086,0,3163,0,1500,5000,0,, 
272641,534734,28-FEB-2023 21.51.36,5082,160.8,179.89,141.9,37.99,43.1,1669,,23.22,14.77,,,,0,1000,0,0,0,0,0,0,0,0,0,0,0,91600,5936,0,3279,0,2000,5000,0,, 
272644,534735,28-FEB-2023 22.45.37,1011,161.8,190.19,154,36.19,41.4,1689,,22.12,14.07,,,,0,300,0,0,0,0,0,0,0,0,0,0,0,89000,5432,0,2556,0,2000,5000,0,, 
272647,534736,28-FEB-2023 23.46.38,1011,160.3,203.1,167.1,36,48.4,1667,,22,14,,,,0,300,0,0,0,0,0,0,0,0,0,0,0,98900,5577,0,3802,0,1500,5000,0,, 
272650,534737,01-MAR-2023 01.02.46,1056,158.7,198.2,162.2,36,53.8,1688,,22,14,,,,0,999,0,0,0,0,0,0,0,0,0,0,0,100300,6066,0,4502,0,2500,7700,0,, 
272653,534738,01-MAR-2023 02.08.36,1056,159.9,190.6,154.6,36,42,1645,,22,14,,,,0,999,0,0,0,0,0,0,0,0,0,0,0,88900,5158,0,3097,0,1498,5000,0,, 
272656,534739,01-MAR-2023 02.59.34,5071,155.5,186.2,150.2,36,40.7,1650,,22,14,,,,0,998,0,0,0,0,0,0,0,0,0,0,0,86400,5311,0,3071,0,1662,4900,0,, 
272659,534740,01-MAR-2023 03.50.04,5071,159.8,185.6,149.6,36,41.4,1658,,22,14,,,,0,999,0,0,0,0,0,0,0,0,0,0,0,87200,4944,0,2303,0,1500,5000,0,, 
272662,534741,01-MAR-2023 04.38.48,5082,161.9,180.7,144.7,36,40.1,1647,,22,14,,,,0,999,0,0,0,0,0,0,0,0,0,0,0,84400,4812,0,2507,0,1498,4600,0,, 
272665,534742,01-MAR-2023 05.29.36,5082,159.2,186.4,151.4,35,41.9,1649,,21.39,13.61,,,,0,999,0,0,0,0,0,0,0,0,0,0,0,86600,5261,0,3022,0,1496,5000,0,, 
272668,534743,01-MAR-2023 06.33.44,1056,159.2,211.4,176.4,35,48,1632,,21.39,13.61,,,,0,999,0,0,0,0,0,0,0,0,0,0,0,98000,6094,0,3520,0,1505,5000,0,, 
272670,534744,01-MAR-2023 08.10.12,1056,157.6,180.4,144.4,36,43,1643,,22,14,,,,0,999,0,0,0,0,0,0,0,0,0,0,0,86100,5385,0,3193,0,1497,5000,0,, 
272674,534745,01-MAR-2023 09.08.34,1056,162,187.5,151.5,36,44.5,1538,,22,14,,,,0,299,0,0,0,0,0,0,0,0,0,0,0,92500,5633,0,3404,0,665,5000,0,, 
272677,534746,01-MAR-2023 10.17.02,1056,157.9,47.19,13.2,33.99,44.2,1654,,20.77,13.22,,,,0,300,0,0,0,0,0,0,0,0,0,0,0,92000,5602,0,3314,0,998,5000,0,, 
272680,534747,01-MAR-2023 11.23.06,1010,161.1,195.59,160.5,35.09,44.5,1616,,21.44,13.65,,,,0,300,0,0,0,0,0,0,0,0,0,0,0,95000,5577,0,3089,0,1497,5000,0,, 
272686,534749,01-MAR-2023 13.52.04,1011,160.7,191.49,154.4,37.09,44.8,1640,,22.67,14.42,,,,0,299,0,0,0,0,0,0,0,0,0,0,0,94100,5537,0,3163,0,1497,5000,0,, 
272689,534750,01-MAR-2023 14.50.09,1011,163.6,191.69,153.7,37.99,42.7,1675,,23.22,14.77,,,,0,300,0,0,0,0,0,0,0,0,0,0,0,90600,5348,0,2587,0,998,5000,0,, 
272692,534751,01-MAR-2023 15.48.29,1011,167.2,215.9,179.9,36,45.4,1671,,22,14,,,,0,300,0,0,0,0,0,0,0,0,0,0,0,99100,5920,0,3022,0,2000,4000,0,, 
272695,534752,01-MAR-2023 17.18.12,1015,162.3,210.09,173.9,36.19,55.2,1644,,22.12,14.07,,,,0,800,0,0,0,0,0,0,0,0,0,0,0,104000,6267,0,4254,0,2000,5000,0,, 
272698,534753,01-MAR-2023 18.23.59,5071,163.2,220.1,184.1,36,48.5,1673,,22,14,,,,0,999,0,0,0,0,0,0,0,0,0,0,0,105200,6269,496,3548,0,2000,4000,0,, 
272701,534754,01-MAR-2023 19.27.10,5071,161.1,187.89,150.7,37.19,48.5,1671,,22.73,14.46,,,,0,1000,0,0,0,0,0,0,0,0,0,0,0,97500,5285,203,3745,0,2000,4000,0,, 
272704,534755,01-MAR-2023 20.24.39,5071,161.5,180.29,144.1,36.19,44.6,1667,,22.12,14.07,,,,0,1000,0,0,0,0,0,0,0,0,0,0,0,89000,5141,0,2948,0,1499,4000,0,, 
272707,534756,01-MAR-2023 21.54.13,5071,160.4,176.49,137.4,39.09,51.5,1636,,23.89,15.2,,,,0,1000,0,0,0,0,0,0,0,0,0,0,0,90000,5541,0,3282,0,2000,5500,0,, 
272709,534757,01-MAR-2023 22.51.30,5071,162.3,169.99,136,33.99,42.5,1643,,20.77,13.22,,,,0,1000,0,0,0,0,0,0,0,0,0,0,0,82000,4994,0,2754,0,2000,5500,0,, 
272713,534758,01-MAR-2023 23.53.40,5071,164.1,221.9,185.9,36,51.2,1654,,22,14,,,,0,999,0,0,0,0,0,0,0,0,0,0,0,105000,6489,125,4000,0,2000,4400,0,, 
272715,534759,02-MAR-2023 00.45.59,7060,155.7,175.79,144.8,30.99,41.6,1632,,18.94,12.05,,,,0,999,0,0,0,0,0,0,0,0,0,0,0,81800,4945,0,2470,0,1996,4000,0,, 
272719,534760,02-MAR-2023 01.54.24,6071,158,173.99,149,24.99,47.1,1661,,15.27,9.72,,,,0,999,0,0,0,0,0,0,0,0,0,0,0,87400,4886,125,2830,0,499,4000,0,,
