Repository: sanad-code/udacity-aimaster-capstone-ai-programming-foundations-project

# Steel Production Data Analysis — Udacity AI Master Capstone

This project analyzes steel production data to identify key factors affecting energy consumption, quality indicators, and production efficiency. It covers data cleaning, exploratory data analysis (EDA), and visualization of relationships between variables such as DRI Carbon and Silica (SiO2). The insights support data-driven decisions to optimize the steelmaking process.

## What Was Built

A Jupyter Notebook (`data-workflow/data_workflow.ipynb`) that loads, cleans, and analyzes internal steel production heat data, producing visualizations and statistical summaries saved under `outputs/`.

File: data/raw/flat_raw_data.csv (part 7 of 86)
RC,HID,STOP_DATE,STEEL_GRADE,TAPPED_WGT,TOTAL_CHARGE,DRI_CHARGE,SCRAP_CHARGE,POWER_ON_TIME,FINAL_TEMP,TOTAL_C_DRI,LOCAL_SCRAP,HOME_RETURN_SCRAP,IMPORTED_SCRAP,PIG_IRON,DRI_BRIQUETTED,FESI,FEMN,SIMN,FECR,NICKEL,FETI,FEB,FENB,FEP,FEMO,CU,FEV,NITROVAN,ELEC_ENERGY,OXYGEN,COKE_LUMP,MODULE_CARBON,COKE_POWDER,BURNT_LIME,BURNT_DOLAMITE,FLUX,C_ANALYSIS, 
273565,535041,14-MAR-2023 18.50.25,5071,158.1,178.69,140.7,37.99,39,1679,,23.22,14.77,,,,0,1000,0,0,0,0,0,0,0,0,0,0,0,84500,4812,0,3210,0,1000,3000,0,, 
273568,535042,14-MAR-2023 19.41.04,5071,159.8,185.69,146.7,38.99,39.4,1644,,23.83,15.16,,,,0,1000,0,0,0,0,0,0,0,0,0,0,0,87500,4819,0,3131,0,1500,3000,0,, 
273571,535043,14-MAR-2023 20.29.56,5071,156.6,175.19,137.7,37.49,38.5,1610,,22.91,14.58,,,,0,1000,0,0,0,0,0,0,0,0,0,0,0,81900,4142,0,3065,0,500,3000,0,, 
273574,535044,14-MAR-2023 21.24.39,5071,157.5,174.39,139.1,35.29,40.1,1615,,21.57,13.72,,,,0,1000,0,0,0,0,0,0,0,0,0,0,0,84700,4690,0,3258,0,1000,3000,0,, 
273577,535045,14-MAR-2023 22.12.19,1030,158.7,177.39,139.4,37.99,37.5,1640,,23.22,14.77,,,,0,1000,0,0,0,0,0,0,0,0,0,0,0,81800,4531,0,3181,0,1000,3000,0,, 
273580,535046,14-MAR-2023 23.03.29,1032,161.2,185.19,145.9,39.29,41.4,1637,,24.01,15.28,,,,0,1000,0,0,0,0,0,0,0,0,0,0,0,86500,4941,0,3093,0,999,3000,0,, 
273583,535047,15-MAR-2023 00.02.45,1010,160.2,209.4,173.4,36,44.3,1662,,22,14,,,,0,300,0,0,0,0,0,0,0,0,0,0,0,97600,5204,473,3335,0,1219,3700,0,, 
273586,535048,15-MAR-2023 01.07.45,1010,161.9,200.8,168.8,32,46.5,1637,,19.56,12.44,,,,0,300,0,0,0,0,0,0,0,0,0,0,0,99600,5144,0,3832,0,664,4000,0,, 
273589,535049,15-MAR-2023 01.59.39,1010,161.6,189.59,151.6,37.99,40.8,1621,,23.22,14.77,,,,0,300,0,0,0,0,0,0,0,0,0,0,0,88100,4596,0,2948,0,1107,3000,0,, 
273592,535050,15-MAR-2023 02.57.48,1010,160.3,202.2,166.2,36,46.9,1648,,22,14,,,,0,249,0,0,0,0,0,0,0,0,0,0,0,95000,6343,0,4356,0,1108,3400,0,, 
273595,535051,15-MAR-2023 03.52.55,1010,162.2,199.9,164.9,35,47,1606,,21.39,13.61,,,,0,250,0,0,0,0,0,0,0,0,0,0,0,97400,5193,0,3120,0,554,3800,0,, 
273598,535052,15-MAR-2023 04.52.10,1010,161.6,189.99,155.4,34.59,49.2,1612,,21.14,13.45,,,,0,250,0,0,0,0,0,0,0,0,0,0,0,99000,5356,0,3753,0,554,4000,0,, 
273601,535053,15-MAR-2023 05.52.58,1010,162.3,183.09,146.9,36.19,49.6,1642,,22.12,14.07,,,,0,257,0,0,0,0,0,0,0,0,0,0,0,94100,4934,0,3352,0,1108,3500,0,, 
273604,535054,15-MAR-2023 07.08.24,1010,162.5,181.6,144.8,36.8,50.8,1609,,22.49,14.31,,,,0,250,0,0,0,0,0,0,0,0,0,0,0,97300,5014,809,2798,0,998,5500,0,, 
273608,535055,15-MAR-2023 08.06.55,1032,157.3,180.8,145.8,35,42,1626,,21.39,13.61,,,,0,1000,0,0,0,0,0,0,0,0,0,0,0,88700,5054,809,3263,0,1249,5500,0,, 
273611,535056,15-MAR-2023 09.01.15,1015,156.5,181.2,145.2,36,42.3,1630,,22,14,,,,0,799,0,0,0,0,0,0,0,0,0,0,0,89600,5000,204,3034,0,1500,5000,0,, 
273614,535057,15-MAR-2023 09.53.45,1015,160.3,185.49,146.5,38.99,42.1,1667,,23.83,15.16,,,,0,799,0,0,0,0,0,0,0,0,0,0,0,89300,4416,0,2825,0,0,5000,0,, 
273617,535058,15-MAR-2023 10.45.29,1015,161.7,184.88,149.6,35.28,42.3,1646,,21.6,13.68,,,,0,400,0,0,0,0,0,0,0,0,0,0,0,89000,4947,0,3218,0,1499,5000,0,, 
273623,535060,15-MAR-2023 12.35.19,1056,159.7,185.4,150.4,35,41.2,1653,,21.39,13.61,,,,0,1000,0,0,0,0,0,0,0,0,0,0,0,88500,4806,0,2760,0,1500,4500,0,, 
273625,535061,15-MAR-2023 13.22.55,1010,159,170,134,36,38.6,1626,,22,14,,,,0,250,0,0,0,0,0,0,0,0,0,0,0,81300,4466,0,2425,0,500,5000,0,, 
273628,535062,15-MAR-2023 14.14.06,1010,155.7,185.2,149.2,36,43.6,1616,,22,14,,,,0,250,0,0,0,0,0,0,0,0,0,0,0,91400,5125,0,3121,0,1500,4900,0,, 
273631,535063,15-MAR-2023 15.08.41,1010,156.7,165.9,129.9,36,37.2,1695,,22,14,,,,0,249,0,0,0,0,0,0,0,0,0,0,0,79100,4582,0,3148,0,499,4000,0,, 
273634,535064,15-MAR-2023 16.21.51,1010,161.2,201.3,165.3,36,44.6,1678,,22,14,,,,0,299,0,0,0,0,0,0,0,0,0,0,0,96300,5678,0,3306,0,500,4000,0,, 
273637,535065,15-MAR-2023 17.18.24,2010,160.2,205.59,165.6,39.99,44.7,1651,,24.44,15.55,,,,0,300,0,0,0,0,0,0,0,0,0,0,0,96200,5533,0,3441,0,1500,4000,0,, 
273640,535066,15-MAR-2023 18.22.25,2010,161,203.89,165.6,38.29,44.8,1613,,23.4,14.89,,,,0,300,0,0,0,0,0,0,0,0,0,0,0,92900,5235,0,3182,0,1500,4100,0,, 
273643,535067,15-MAR-2023 19.11.24,2010,158.8,183.59,148.3,35.29,39.8,1657,,21.57,13.72,,,,0,300,0,0,0,0,0,0,0,0,0,0,0,88700,4937,0,3000,0,1128,4000,0,, 
273646,535068,15-MAR-2023 20.00.00,2010,156.7,179.89,142.6,37.29,39.5,1619,,22.79,14.5,,,,0,299,0,0,0,0,0,0,0,0,0,0,0,85900,4944,0,3101,0,1000,4000,0,, 
273649,535069,15-MAR-2023 20.49.26,2010,159.7,192.2,153.7,38.5,40.9,1651,,23.53,14.97,,,,0,300,0,0,0,0,0,0,0,0,0,0,0,90200,5082,0,3102,0,1500,4000,0,, 
273652,535070,15-MAR-2023 21.53.30,2010,160.9,180.69,142.4,38.29,46.2,1635,,23.4,14.89,,,,0,300,0,0,0,0,0,0,0,0,0,0,0,94500,5349,0,3188,0,665,4000,0,, 
273655,535071,15-MAR-2023 22.51.25,2010,157.5,165.5,129.5,36,43.5,1646,,22,14,,,,0,299,0,0,0,0,0,0,0,0,0,0,0,88400,4970,0,3266,0,1500,4100,0,, 
273658,535072,15-MAR-2023 23.58.31,1058,163,197.3,161.3,36,47,1657,,22,14,,,,0,1000,0,0,0,0,0,0,0,0,0,0,0,98300,5720,197,3244,0,1499,4000,0,, 
273661,535073,16-MAR-2023 00.56.21,1058,163.1,195.19,162.2,32.99,45.8,1679,,20.16,12.83,,,,0,999,0,0,0,0,0,0,0,0,0,0,0,94000,5792,646,2914,0,1507,4100,0,, 
273664,535074,16-MAR-2023 01.51.55,1030,163.9,189.89,150.9,38.99,40.6,1654,,23.83,15.16,,,,0,999,0,0,0,0,0,0,0,0,0,0,0,87500,5367,208,3034,0,1496,4000,0,, 
273667,535075,16-MAR-2023 02.44.35,1032,158.1,197.09,159.1,37.99,45.2,1643,,23.22,14.77,,,,0,1000,0,0,0,0,0,0,0,0,0,0,0,93100,5742,372,3598,0,2215,4000,0,, 
273670,535076,16-MAR-2023 03.35.30,1032,163,180.79,140.8,39.99,41.6,1630,,24.44,15.55,,,,0,998,0,0,0,0,0,0,0,0,0,0,0,86000,4793,142,2406,0,1108,4000,0,, 
273673,535077,16-MAR-2023 04.46.15,1010,161.9,190.9,154.9,36,43.4,1628,,22,14,,,,0,300,0,0,0,0,0,0,0,0,0,0,0,90900,5214,632,2661,0,1500,4000,0,, 
273675,535078,16-MAR-2023 05.50.02,1010,162.1,188.09,150.1,37.99,44.8,1636,,23.22,14.77,,,,0,150,0,0,0,0,0,0,0,0,0,0,0,94100,5209,898,3117,0,1500,4000,0,, 
273678,535079,16-MAR-2023 06.45.01,1015,161.9,189.49,151.5,37.99,41.5,1634,,23.22,14.77,,,,0,800,0,0,0,0,0,0,0,0,0,0,0,88400,5198,490,3228,0,500,4000,0,, 
273682,535080,16-MAR-2023 07.45.20,1015,165,190,145,45,43.4,1669,,27.5,17.5,,,,0,799,0,0,0,0,0,0,0,0,0,0,0,91800,4909,490,3311,0,1000,4600,0,, 
273684,535081,16-MAR-2023 08.55.45,1015,157.4,190.7,149.7,41,46.2,1657,,25.06,15.94,,,,0,799,0,0,0,0,0,0,0,0,0,0,0,93100,5689,445,4183,0,1497,4600,0,, 
273688,535082,16-MAR-2023 09.52.22,1015,162.7,188.69,149.7,38.99,43.6,1665,,23.83,15.16,,,,0,799,0,0,0,0,0,0,0,0,0,0,0,89700,4751,117,2395,0,1497,4000,0,, 
273691,535083,16-MAR-2023 10.49.10,1015,159.3,180.1,139.1,41,43.5,1597,,25.06,15.94,,,,0,799,0,0,0,0,0,0,0,0,0,0,0,86200,4977,167,3223,0,1497,4000,0,, 
273697,535085,16-MAR-2023 12.45.10,1015,157.2,179.59,140.6,38.99,44,1653,,23.83,15.16,,,,0,800,0,0,0,0,0,0,0,0,0,0,0,85600,4969,0,3718,0,1500,3000,0,, 
273700,535086,16-MAR-2023 13.39.14,1015,158.6,178.59,140.6,37.99,41.4,1543,,23.22,14.77,,,,0,800,0,0,0,0,0,0,0,0,0,0,0,80100,4564,0,2946,0,1500,4000,0,, 
273703,535087,16-MAR-2023 14.27.40,1015,161,165.3,122.3,43,39.2,1617,,,43,,,,0,255,0,0,0,0,0,0,0,0,0,0,0,78000,4510,199,2740,0,499,4000,0,, 
273706,535088,16-MAR-2023 16.25.50,2010,157.4,201.6,165.6,36,51.5,1652,,22,14,,,,0,999,0,0,0,0,0,0,0,0,0,0,0,103700,5231,0,3307,0,1997,5800,0,, 
273710,535089,16-MAR-2023 17.19.21,5071,160.2,203.59,165.6,37.99,43.1,1640,,23.22,14.77,,,,0,1000,0,0,0,0,0,0,0,0,0,0,0,92200,4934,0,3244,0,1997,5800,0,, 
273713,535090,16-MAR-2023 18.10.40,5071,157.6,190.09,152.8,37.29,41.2,1649,,22.79,14.5,,,,0,1000,0,0,0,0,0,0,0,0,0,0,0,88300,4956,0,3822,0,1498,5000,0,, 
273716,535091,16-MAR-2023 19.01.47,5071,158.6,182,141.7,40.3,40,1629,,24.63,15.67,,,,0,1000,0,0,0,0,0,0,0,0,0,0,0,84000,4895,0,3551,0,1000,5000,0,, 
273718,535092,16-MAR-2023 19.54.26,5071,158.2,180.19,141.9,38.29,41.2,1691,,23.4,14.89,,,,0,1000,0,0,0,0,0,0,0,0,0,0,0,86500,5193,0,3347,0,0,5000,0,, 
273721,535093,16-MAR-2023 20.49.00,1058,159.4,187.29,149.1,38.19,42.1,1665,,23.34,14.85,,,,0,1000,0,0,0,0,0,0,0,0,0,0,0,88500,5142,0,3762,0,500,5000,0,, 
273724,535094,16-MAR-2023 21.51.50,1058,157,163.89,128.4,35.49,44.2,1665,,21.69,13.8,,,,0,1000,0,0,0,0,0,0,0,0,0,0,0,85900,5873,0,3734,0,1498,5000,0,, 
273728,535095,16-MAR-2023 22.47.51,2010,158.2,185.59,148.1,37.49,41.6,1636,,22.91,14.58,,,,0,300,0,0,0,0,0,0,0,0,0,0,0,86000,5056,0,3195,0,500,5000,0,, 
273731,535096,16-MAR-2023 23.46.46,1010,161.2,199.4,163.4,36,47.5,1666,,22,14,,,,0,300,0,0,0,0,0,0,0,0,0,0,0,97100,5843,232,3996,0,1500,5000,0,, 
273734,535097,17-MAR-2023 00.44.07,2011,162.3,191.1,155.1,36,45.3,1642,,22,14,,,,0,299,0,0,0,0,0,0,0,0,0,0,0,93000,4712,471,2740,0,2000,5000,0,, 
273737,535098,17-MAR-2023 01.47.40,1011,162.5,180.69,147.7,32.99,41.9,1651,,20.16,12.83,,,,0,300,0,0,0,0,0,0,0,0,0,0,0,85600,4748,0,2687,0,554,5000,0,, 
273740,535099,17-MAR-2023 02.37.40,1011,163.8,185.4,149.4,36,41.8,1636,,22,14,,,,0,299,0,0,0,0,0,0,0,0,0,0,0,90100,4930,0,3126,0,1500,5000,0,, 
273743,535100,17-MAR-2023 03.33.17,2010,158.8,189.89,149.9,39.99,42.8,,,24.44,15.55,,,,0,800,0,0,0,0,0,0,0,0,0,0,0,91700,5330,67,4395,0,1499,5000,0,, 
273745,535101,17-MAR-2023 04.41.42,1015,161.9,193.19,154.2,38.99,45.5,1593,,23.83,15.16,,,,0,800,0,0,0,0,0,0,0,0,0,0,0,94500,5379,126,4218,0,1499,5000,0,, 
273749,535102,17-MAR-2023 05.34.27,2010,159.8,187.09,145.1,41.99,43.5,1631,,25.66,16.33,,,,0,249,0,0,0,0,0,0,0,0,0,0,0,89100,5292,0,3425,0,1000,5000,0,, 
273751,535103,17-MAR-2023 06.27.42,2010,161.6,193.19,155.2,37.99,44.4,1613,,23.22,14.77,,,,0,250,0,0,0,0,0,0,0,0,0,0,0,93100,5449,0,3696,0,2011,5000,0,, 
273754,535104,17-MAR-2023 07.26.03,2032,160.4,196.39,159.4,36.99,48.8,1678,,22.6,14.39,,,,0,1000,0,0,0,0,0,0,0,0,0,0,0,96300,5760,0,4416,0,2000,5000,0,, 
273757,535105,17-MAR-2023 08.30.27,2032,160,185.6,144.6,41,44.6,1605,,,41,,,,0,1000,0,0,0,0,0,0,0,0,0,0,0,88600,5042,0,3797,0,1999,5000,0,, 
273759,535106,17-MAR-2023 09.21.52,2032,158.6,182.3,146.3,36,42.2,1583,,22,14,,,,0,900,0,0,0,0,0,0,0,0,0,0,0,88700,4994,0,3020,0,1500,5000,0,, 
273762,535107,17-MAR-2023 10.13.12,2032,160.4,185.7,150.7,35,41.8,1683,,21.39,13.61,,,,0,900,0,0,0,0,0,0,0,0,0,0,0,88500,4854,0,3491,0,998,5000,0,, 
273766,535108,17-MAR-2023 11.05.13,1010,158.3,185.19,151.2,33.99,43.2,1635,,20.77,13.22,,,,0,249,0,0,0,0,0,0,0,0,0,0,0,90600,4869,0,3671,0,1998,4900,0,, 
273771,535110,17-MAR-2023 12.46.23,2010,158.6,185.79,146.8,38.99,40.2,1644,,23.83,15.16,,,,0,250,0,0,0,0,0,0,0,0,0,0,0,86200,4380,0,2559,0,1500,5000,0,, 
273774,535111,17-MAR-2023 13.39.57,2010,160.9,195.8,157.8,38,42.7,1649,,,38,,,,0,250,0,0,0,0,0,0,0,0,0,0,0,91500,5317,0,3184,0,2000,5300,0,, 
273777,535112,17-MAR-2023 15.06.52,2010,160.1,180.9,144.9,36,39.5,1666,,22,14,,,,0,250,0,0,0,0,0,0,0,0,0,0,0,82700,4592,0,2512,0,1500,5000,0,, 
273781,535113,17-MAR-2023 16.14.52,2032,160.8,232,196,36,51.6,1635,,22,14,,,,0,900,0,0,0,0,0,0,0,0,0,0,0,105500,5965,236,3472,0,1108,5300,0,, 
273784,535114,17-MAR-2023 17.23.46,2032,161.5,194.7,158.7,36,48,1645,,22,14,,,,0,900,0,0,0,0,0,0,0,0,0,0,0,92000,5809,0,4213,0,554,5400,0,, 
273787,535115,17-MAR-2023 18.23.23,2010,161.5,187.1,151.1,36,43.5,1663,,22,14,,,,0,250,0,0,0,0,0,0,0,0,0,0,0,88800,5148,0,2554,0,554,3800,0,, 
273789,535116,17-MAR-2023 20.20.52,2010,161.5,191,155,36,42.6,1641,,22,14,,,,0,288,0,0,0,0,0,0,0,0,0,0,0,89000,4649,0,2437,0,550,4900,0,, 
273792,535117,17-MAR-2023 21.20.17,2010,161.1,181.79,144.8,36.99,43,1624,,22.6,14.39,,,,0,288,0,0,0,0,0,0,0,0,0,0,0,89500,4337,0,2808,0,550,5000,0,, 
273795,535118,17-MAR-2023 22.14.48,2010,161.3,188.89,149.9,38.99,42.2,1625,,23.83,15.16,,,,0,288,0,0,0,0,0,0,0,0,0,0,0,88100,4770,0,2909,0,550,5000,0,, 
273799,535119,17-MAR-2023 23.05.48,2010,161,183.79,145.8,37.99,40.8,1612,,23.22,14.77,,,,0,288,0,0,0,0,0,0,0,0,0,0,0,86800,4410,0,2770,0,1326,5000,0,, 
273802,535120,17-MAR-2023 23.58.03,2010,160.9,188,153,35,42.7,1647,,21.39,13.61,,,,0,287,0,0,0,0,0,0,0,0,0,0,0,91200,5061,0,3510,0,750,5000,0,, 
273804,535121,18-MAR-2023 01.02.29,2010,161.1,204.79,164.8,39.99,46.7,1661,,24.44,15.55,,,,0,288,0,0,0,0,0,0,0,0,0,0,0,97300,5605,262,3308,0,1999,5000,0,, 
273808,535122,18-MAR-2023 01.59.12,1015,160.5,195.2,160.2,35,46.5,1635,,21.39,13.61,,,,0,800,0,0,0,0,0,0,0,0,0,0,0,94100,5608,0,3722,0,2004,5000,0,, 
273811,535123,18-MAR-2023 03.32.34,1015,161.1,187.49,147.5,39.99,43.8,1602,,24.44,15.55,,,,0,800,0,0,0,0,0,0,0,0,0,0,0,89400,4913,0,3442,0,2000,4200,0,, 
273814,535124,18-MAR-2023 04.47.02,2015,161.1,189.99,151,38.99,47,1678,,23.83,15.16,,,,0,800,0,0,0,0,0,0,0,0,0,0,0,94100,5213,0,3377,0,1500,5000,0,, 
273817,535125,18-MAR-2023 05.41.53,2015,161.8,189.99,156,33.99,43,1634,,20.77,13.22,,,,0,800,0,0,0,0,0,0,0,0,0,0,0,90100,5230,0,3349,0,2000,5000,0,, 
273820,535126,18-MAR-2023 06.51.13,5042,163,190.19,152.2,37.99,44.7,1653,,23.22,14.77,,,,0,999,0,0,0,0,0,0,0,0,0,0,0,90800,5098,0,4415,0,1977,5000,0,, 
273823,535127,18-MAR-2023 08.16.38,5042,160.8,194.69,154.7,39.99,50.3,1619,,24.44,15.55,,,,0,1000,0,0,0,0,0,0,0,0,0,0,0,94000,6079,0,4158,0,2001,6700,0,, 
273827,535128,18-MAR-2023 09.13.19,5042,159.2,181.6,145.6,36,43,1635,,22,14,,,,0,1000,0,0,0,0,0,0,0,0,0,0,0,89000,5179,0,3279,0,1996,4200,0,, 
273829,535129,18-MAR-2023 10.30.02,6071,159.2,181,145,36,44.2,1584,,22,14,,,,0,999,0,0,0,0,0,0,0,0,0,0,0,89000,4871,0,3495,0,2000,5000,0,, 
273832,535130,18-MAR-2023 11.13.14,5071,159.2,96.4,55.4,41,22.6,1689,,25.06,15.94,,,,0,1000,0,0,0,0,0,0,0,0,0,0,0,42200,3099,0,1159,0,500,2200,0,, 
273835,535130,18-MAR-2023 13.14.23,5071,161.9,181.4,140.4,41,41.8,1612,,25.06,15.94,,,,0,0,0,0,0,0,0,0,0,0,0,0,0,88100,4632,0,3569,0,2000,5000,0,, 
273837,535131,18-MAR-2023 14.15.05,5071,158,181.39,142.4,38.99,41.7,1660,,23.83,15.16,,,,0,1000,0,0,0,0,0,0,0,0,0,0,0,85100,4863,0,3598,0,1999,4800,0,, 
273840,535132,18-MAR-2023 15.08.55,2010,160.8,181.09,148.1,32.99,40.1,1669,,20.16,12.83,,,,0,255,0,0,0,0,0,0,0,0,0,0,0,84000,4892,0,2706,0,1500,4700,0,, 
273843,535133,18-MAR-2023 16.25.06,2010,166.5,250.99,212.8,38.19,56.1,1667,,23.34,14.85,,,,0,254,0,0,0,0,0,0,0,0,0,0,0,119000,6544,0,5343,0,1108,6100,0,, 
273847,535134,18-MAR-2023 17.26.46,2010,165.3,181.79,142.7,39.09,43.7,1595,,23.89,15.2,,,,0,254,0,0,0,0,0,0,0,0,0,0,0,91100,4667,0,4235,0,0,5300,0,, 
273850,535135,18-MAR-2023 18.16.09,2010,164.9,180.91,143.7,37.21,40.6,1653,,22.74,14.47,,,,0,255,0,0,0,0,0,0,0,0,0,0,0,86200,4616,0,3571,0,554,5000,0,, 
273853,535136,18-MAR-2023 19.10.14,2010,166.2,180.9,144.8,36.1,41.1,1617,,22.06,14.04,,,,0,254,0,0,0,0,0,0,0,0,0,0,0,88100,4654,0,3578,0,554,5000,0,, 
273856,535137,18-MAR-2023 20.02.25,2010,164.7,190.99,151,39.99,43.1,1638,,24.44,15.55,,,,0,255,0,0,0,0,0,0,0,0,0,0,0,91100,5142,0,4603,0,554,5000,0,, 
273859,535138,18-MAR-2023 21.05.44,2010,163.6,186.19,149.9,36.29,42.9,1641,,22.18,14.11,,,,0,255,0,0,0,0,0,0,0,0,0,0,0,91500,4825,0,4370,0,1108,5000,0,, 
273862,535139,18-MAR-2023 21.53.18,2010,165.1,179.59,141.6,37.99,39.7,1643,,23.22,14.77,,,,0,255,0,0,0,0,0,0,0,0,0,0,0,85500,4607,0,3300,0,698,4800,0,, 
273865,535140,18-MAR-2023 22.43.24,2010,161.8,66.09,31,35.09,39.2,1681,,21.44,13.65,,,,0,255,0,0,0,0,0,0,0,0,0,0,0,85300,4757,0,2969,0,0,5000,0,, 
273867,535141,18-MAR-2023 23.38.29,2010,159,198.3,162.3,36,44.5,1659,,22,14,,,,0,255,0,0,0,0,0,0,0,0,0,0,0,92900,5136,140,3330,0,1499,5000,0,, 
273871,535142,19-MAR-2023 00.30.38,2010,160.9,200,165,35,42.9,1652,,21.39,13.61,,,,0,255,0,0,0,0,0,0,0,0,0,0,0,93500,5238,102,3767,0,2000,5000,0,, 
273874,535143,19-MAR-2023 01.22.19,2030,161,190,155,35,42.2,1628,,21.39,13.61,,,,0,999,0,0,0,0,0,0,0,0,0,0,0,90100,5054,0,3624,0,2015,5000,0,, 
273876,535144,19-MAR-2023 02.26.15,2030,159,187,151,36,43.5,1675,,22,14,,,,0,1000,0,0,0,0,0,0,0,0,0,0,0,88000,5196,0,3712,0,2000,5000,0,, 
273879,535145,19-MAR-2023 03.26.34,2030,157.7,200.6,159.6,41,47.5,1635,,25.06,15.94,,,,0,999,0,0,0,0,0,0,0,0,0,0,0,95600,5664,0,3988,0,1500,5000,0,, 
273882,535146,19-MAR-2023 04.29.45,2030,163,196.29,159.3,36.99,46.9,1619,,22.6,14.39,,,,0,1000,0,0,0,0,0,0,0,0,0,0,0,95900,5394,405,3947,0,1999,2000,0,, 
273885,535147,19-MAR-2023 05.34.35,2030,159.6,191.1,155.1,36,46.2,1642,,22,14,,,,0,1000,0,0,0,0,0,0,0,0,0,0,0,90200,5698,471,4042,0,2216,2200,0,, 
273888,535148,19-MAR-2023 06.31.15,2030,161.8,181.2,146.2,35,43.6,1620,,21.39,13.61,,,,0,1000,0,0,0,0,0,0,0,0,0,0,0,86300,5113,471,3754,0,2216,2200,0,, 
273893,535149,19-MAR-2023 07.18.46,2067,163.2,142.69,108.7,33.99,34.7,1632,,20.77,13.22,,,,0,1000,0,0,0,0,0,0,0,0,0,0,0,67700,4380,350,3447,0,776,2000,0,, 
273900,535150,20-MAR-2023 00.28.40,2030,164.8,180.9,136.9,44,75,1678,,26.89,17.11,,,,0,900,0,0,0,0,0,0,0,0,0,0,0,111500,6498,1576,3124,0,1661,6200,0,, 
273902,535151,20-MAR-2023 01.36.29,2032,162.6,207.5,171.5,36,49.7,1649,,22,14,,,,0,900,0,0,0,0,0,0,0,0,0,0,0,103100,5916,125,3885,0,1662,5000,0,, 
273904,535152,20-MAR-2023 02.41.29,2032,162.6,199.6,163.6,36,45.6,1691,,22,14,,,,0,900,0,0,0,0,0,0,0,0,0,0,0,94500,5414,314,3368,0,2000,5000,0,, 
273906,535153,20-MAR-2023 03.42.44,1015,161.5,189.69,155.7,33.99,47.1,1662,,20.77,13.22,,,,0,800,0,0,0,0,0,0,0,0,0,0,0,99000,5647,75,4033,0,1497,5000,0,, 
273909,535154,20-MAR-2023 04.44.09,6095,161.5,189.38,154.1,35.28,43.1,1671,,21.6,13.68,,,,0,999,0,0,0,0,0,0,0,0,0,0,0,89900,5287,0,3655,0,1500,5000,0,, 
273912,535155,20-MAR-2023 05.42.13,2032,162.4,190,155,35,46.2,1696,,21.39,13.61,,,,0,998,0,0,0,0,0,0,0,0,0,0,0,95000,5582,976,3972,0,2000,5000,0,, 
273915,535156,20-MAR-2023 06.43.30,1015,161.2,190.3,155.3,35,50,1623,,21.39,13.61,,,,0,800,0,0,0,0,0,0,0,0,0,0,0,97000,5056,1017,3730,0,2000,5500,0,, 
273918,535157,20-MAR-2023 07.49.48,1015,161.3,185.79,148.8,36.99,48.9,1643,,22.6,14.39,,,,0,800,0,0,0,0,0,0,0,0,0,0,0,93000,5339,572,2973,0,1303,5700,0,, 
273922,535158,20-MAR-2023 08.44.19,1015,160.2,184.8,148.8,36,43.2,1622,,22,14,,,,0,800,0,0,0,0,0,0,0,0,0,0,0,91700,4909,0,3614,0,1500,5000,0,, 
273925,535159,20-MAR-2023 09.51.14,1015,159,189.89,152.9,36.99,44.6,1660,,22.6,14.39,,,,0,800,0,0,0,0,0,0,0,0,0,0,0,90600,6267,104,4099,0,1999,5000,0,, 
273928,535160,20-MAR-2023 10.46.59,1015,160.5,187.9,152.9,35,42.1,1629,,21.39,13.61,,,,0,800,0,0,0,0,0,0,0,0,0,0,0,87900,4963,104,3366,0,1999,5000,0,, 
273934,535162,20-MAR-2023 12.47.19,8062,159.7,185.7,149.7,36,44.8,1652,,22,14,,,,0,1000,0,0,0,0,0,0,0,0,0,0,0,91900,5193,0,3919,0,2000,5000,0,, 
273937,535163,20-MAR-2023 13.40.54,2015,159.6,180.4,144.4,36,42.4,1665,,22,14,,,,0,799,0,0,0,0,0,0,0,0,0,0,0,89500,4851,0,3302,0,1500,5000,0,, 
273939,535164,20-MAR-2023 14.36.46,2010,159.6,183.4,147.4,36,41.8,1654,,22,14,,,,0,300,0,0,0,0,0,0,0,0,0,0,0,89300,4813,0,3047,0,999,5000,0,, 
273942,535165,20-MAR-2023 15.36.08,2010,160.6,212.69,175.4,37.29,47.7,1600,,22.79,14.5,,,,0,300,0,0,0,0,0,0,0,0,0,0,0,102100,5037,0,3345,0,1500,5000,0,, 
273945,535166,20-MAR-2023 16.34.44,2010,162.6,200.4,167.2,33.2,47.8,1614,,20.29,12.91,,,,0,300,0,0,0,0,0,0,0,0,0,0,0,100200,5865,0,4252,0,554,5400,0,, 
273948,535167,20-MAR-2023 17.29.39,2010,157.6,186.59,150.4,36.19,45.3,1586,,22.12,14.07,,,,0,300,0,0,0,0,0,0,0,0,0,0,0,94600,5084,0,3617,0,0,5000,0,, 
273951,535168,20-MAR-2023 18.13.50,2010,119.8,145.09,106.8,38.29,36,1659,,23.4,14.89,,,,0,149,0,0,0,0,0,0,0,0,0,0,0,74400,3773,0,3279,0,886,4200,0,, 
273954,535169,20-MAR-2023 19.11.58,2010,163.3,171.09,134.1,36.99,40.7,1671,,22.6,14.39,,,,0,300,0,0,0,0,0,0,0,0,0,0,0,86100,4761,0,2872,0,554,5600,0,, 
273956,535170,20-MAR-2023 21.09.56,2010,160.5,169.7,134.7,35,47.2,1638,,21.39,13.61,,,,0,300,0,0,0,0,0,0,0,0,0,0,0,87500,4670,0,3782,0,554,5400,0,, 
273960,535171,20-MAR-2023 22.19.25,2010,161.8,196.1,161.1,35,52.7,1661,,21.39,13.61,,,,0,300,0,0,0,0,0,0,0,0,0,0,0,96500,6377,0,4838,0,0,5300,0,, 
273964,535172,20-MAR-2023 23.13.20,2010,161.5,173.4,137.4,36,42.7,1627,,22,14,,,,0,300,0,0,0,0,0,0,0,0,0,0,0,83100,4647,0,3667,0,554,5400,0,, 
273966,535173,21-MAR-2023 00.24.00,2010,156.6,187.3,151.3,36,45.4,1645,,22,14,,,,0,300,0,0,0,0,0,0,0,0,0,0,0,87100,5340,0,3004,0,1503,5500,0,, 
273970,535174,21-MAR-2023 01.23.46,2010,158,45,17,28,42.7,1670,,17.11,10.89,,,,0,300,0,0,0,0,0,0,0,0,0,0,0,89400,4670,103,1945,0,1750,4900,0,, 
273973,535175,21-MAR-2023 02.15.05,2010,160.6,73.79,40.8,32.99,40.6,1658,,20.16,12.83,,,,0,300,0,0,0,0,0,0,0,0,0,0,0,85400,4770,104,2354,0,1110,5200,0,, 
273976,535176,21-MAR-2023 03.27.56,2010,155.5,185.8,151.8,34,44.8,1628,,,34,,,,0,300,0,0,0,0,0,0,0,0,0,0,0,90000,4686,767,2439,0,1000,5100,0,, 
273979,535177,21-MAR-2023 04.30.16,2010,158.1,185.39,148.4,36.99,41.6,1607,,22.6,14.39,,,,0,300,0,0,0,0,0,0,0,0,0,0,0,88200,5222,694,3154,0,1499,5000,0,, 
273982,535178,21-MAR-2023 05.23.51,2010,158.4,182.19,149.2,32.99,41.4,1659,,20.16,12.83,,,,0,300,0,0,0,0,0,0,0,0,0,0,0,85300,4730,570,2794,0,1328,5000,0,, 
273985,535179,21-MAR-2023 06.13.52,2010,160.1,184.2,155.2,29,39.4,1638,,17.72,11.28,,,,0,300,0,0,0,0,0,0,0,0,0,0,0,85600,5019,0,2987,0,1500,5000,0,, 
273988,535180,21-MAR-2023 07.03.51,2010,155.5,185.49,147.5,37.99,39.9,1648,,23.22,14.77,,,,0,300,0,0,0,0,0,0,0,0,0,0,0,85600,4701,0,2910,0,1000,5000,0,, 
273991,535181,21-MAR-2023 08.03.22,2010,159.9,199.59,159.6,39.99,46.1,1635,,24.44,15.55,,,,0,300,0,0,0,0,0,0,0,0,0,0,0,97000,5263,0,3482,0,1500,5000,0,, 
273994,535182,21-MAR-2023 09.02.16,2010,158.8,189.49,151.2,38.29,44.2,1648,,23.4,14.89,,,,0,300,0,0,0,0,0,0,0,0,0,0,0,91600,5087,0,3464,0,1498,4900,0,, 
273997,535183,21-MAR-2023 09.57.05,1010,159,192.99,153,39.99,41.9,1654,,24.44,15.55,,,,0,300,0,0,0,0,0,0,0,0,0,0,0,88600,5180,0,3451,0,1503,5000,0,, 
274000,535184,21-MAR-2023 10.54.15,1010,159.8,189.7,153.7,36,43,1657,,22,14,,,,0,300,0,0,0,0,0,0,0,0,0,0,0,90500,5021,0,3390,0,1502,5000,0,, 
274005,535186,21-MAR-2023 12.53.15,2010,158.5,187.89,149.9,37.99,43.6,1648,,23.22,14.77,,,,0,300,0,0,0,0,0,0,0,0,0,0,0,90400,5161,0,3184,0,0,5000,0,, 
274009,535187,21-MAR-2023 13.49.02,2010,158.4,186.89,149.9,36.99,43.4,1637,,22.6,14.39,,,,0,300,0,0,0,0,0,0,0,0,0,0,0,90600,5067,0,3846,0,0,5000,0,, 
274011,535188,21-MAR-2023 14.41.21,2010,157.9,184.6,148.6,36,42,1641,,22,14,,,,0,300,0,0,0,0,0,0,0,0,0,0,0,86900,5054,0,3455,0,0,5000,0,, 
274014,535189,21-MAR-2023 15.38.32,2010,162.1,203.2,167.2,36,43.9,1691,,22,14,,,,0,300,0,0,0,0,0,0,0,0,0,0,0,92100,5510,0,2879,0,0,5000,0,, 
274017,535190,21-MAR-2023 16.33.51,2010,161.1,188.7,152.7,36,43.8,1557,,22,14,,,,0,300,0,0,0,0,0,0,0,0,0,0,0,92000,5239,0,3099,0,1662,5000,0,, 
274021,535191,21-MAR-2023 17.27.51,2010,158.6,183.69,145.7,37.99,43.7,1627,,23.22,14.77,,,,0,300,0,0,0,0,0,0,0,0,0,0,0,92000,5028,0,3536,0,1108,5600,0,, 
274024,535192,21-MAR-2023 18.21.34,2011,164.5,182.09,143.8,38.29,41.2,1648,,23.4,14.89,,,,0,299,0,0,0,0,0,0,0,0,0,0,0,88000,4937,0,3305,0,1107,5400,0,, 
274027,535193,21-MAR-2023 19.13.47,2011,160.1,179.19,141.7,37.49,42.6,1614,,22.91,14.58,,,,0,300,0,0,0,0,0,0,0,0,0,0,0,91000,4694,0,3073,0,1108,5200,0,, 
274030,535194,21-MAR-2023 20.02.58,2011,158.7,179.49,143.3,36.19,40.5,1637,,22.12,14.07,,,,0,300,0,0,0,0,0,0,0,0,0,0,0,89200,4660,0,3127,0,1507,5000,0,, 
274032,535195,21-MAR-2023 20.54.07,1010,163,179.6,144.4,35.2,40.9,1646,,21.51,13.69,,,,0,300,0,0,0,0,0,0,0,0,0,0,0,86300,4947,0,3444,0,1053,5000,0,, 
274035,535196,21-MAR-2023 21.46.07,2010,161.3,189.89,149.7,40.19,44.1,1533,,24.56,15.63,,,,0,300,0,0,0,0,0,0,0,0,0,0,0,91500,5238,0,3421,0,1108,5700,0,, 
274038,535197,21-MAR-2023 22.32.58,2015,159.5,161.09,122.9,38.19,39.4,1580,,23.34,14.85,,,,0,300,0,0,0,0,0,0,0,0,0,0,0,81100,4239,0,2989,0,1108,5900,0,, 
274041,535198,21-MAR-2023 23.35.37,1016,160.9,150.69,113.7,36.99,36.7,1698,,22.6,14.39,,,,0,300,0,0,0,0,0,0,0,0,0,0,0,78100,4417,0,2699,0,554,6700,0,, 
274043,535199,22-MAR-2023 00.58.17,2010,160.2,130.9,93.9,37,50,1671,,,37,,,,0,299,0,0,0,0,0,0,0,0,0,0,0,98100,5196,71,4137,0,1494,5000,0,, 
274047,535200,22-MAR-2023 02.00.01,1010,159.7,190.1,153.1,37,44.6,1637,,,37,,,,0,300,0,0,0,0,0,0,0,0,0,0,0,89900,5019,0,2915,0,1500,4900,0,, 
274050,535201,22-MAR-2023 02.50.28,1010,162,186,150,36,40.1,1653,,22,14,,,,0,300,0,0,0,0,0,0,0,0,0,0,0,85700,4575,0,1823,0,1499,5000,0,, 
274053,535202,22-MAR-2023 03.37.18,1010,157.4,179.48,144.2,35.28,37.9,1687,,21.6,13.68,,,,0,300,0,0,0,0,0,0,0,0,0,0,0,83300,4504,0,1951,0,1499,4900,0,, 
274056,535203,22-MAR-2023 04.27.17,2015,161.1,184.8,148.8,36,40.2,1683,,22,14,,,,0,300,0,0,0,0,0,0,0,0,0,0,0,87200,4765,0,2735,0,0,6600,0,, 
274059,535204,22-MAR-2023 05.13.52,1015,157.3,180.2,144.2,36,38.2,1629,,22,14,,,,0,300,0,0,0,0,0,0,0,0,0,0,0,82800,4426,0,2108,0,1000,4800,0,, 
274061,535205,22-MAR-2023 06.17.58,2010,154.4,190.89,151.9,38.99,40.2,1644,,23.83,15.16,,,,0,300,0,0,0,0,0,0,0,0,0,0,0,86100,5029,0,2138,0,1500,4900,0,, 
274065,535206,22-MAR-2023 07.51.28,2010,157.5,201.3,165.3,36,48.2,1639,,22,14,,,,0,299,0,0,0,0,0,0,0,0,0,0,0,101200,5437,167,3448,0,1500,5000,0,, 
274068,535207,22-MAR-2023 08.53.01,2010,157,191.29,154.1,37.19,43.1,1650,,22.73,14.46,,,,0,300,0,0,0,0,0,0,0,0,0,0,0,89700,5026,163,3104,0,1000,5100,0,, 
274072,535208,22-MAR-2023 09.50.17,2010,159.3,191.2,155.2,36,43.1,1609,,22,14,,,,0,299,0,0,0,0,0,0,0,0,0,0,0,91000,5232,122,3181,0,1511,5000,0,, 
274075,535209,22-MAR-2023 10.42.22,2010,158.5,189.8,154.8,35,42.6,1673,,21.39,13.61,,,,0,300,0,0,0,0,0,0,0,0,0,0,0,89400,5250,0,3099,0,1496,5000,0,, 
274081,535211,22-MAR-2023 12.31.13,2010,158.2,186.09,149.8,36.29,40.9,1632,,22.18,14.11,,,,0,299,0,0,0,0,0,0,0,0,0,0,0,85800,5020,0,2537,0,1500,5000,0,, 
274084,535212,22-MAR-2023 13.24.59,2010,159.7,185.39,149.1,36.29,42.6,1645,,22.18,14.11,,,,0,300,0,0,0,0,0,0,0,0,0,0,0,87400,5127,0,2923,0,1512,5100,0,, 
274087,535213,22-MAR-2023 14.14.33,2010,159.2,174.89,137.9,36.99,39.8,1661,,22.6,14.39,,,,0,300,0,0,0,0,0,0,0,0,0,0,0,82800,4847,0,2551,0,1498,5000,0,, 
274089,535214,22-MAR-2023 15.06.58,2010,160.4,177.7,141.7,36,42.2,1637,,22,14,,,,0,300,0,0,0,0,0,0,0,0,0,0,0,85900,4948,0,2811,0,1498,5000,0,, 
274092,535215,22-MAR-2023 16.05.54,2032,162,205.5,169.5,36,44.8,1674,,22,14,,,,0,1000,0,0,0,0,0,0,0,0,0,0,0,92700,5588,264,2214,0,1000,5000,0,, 
274095,535216,22-MAR-2023 16.59.53,1011,160.8,196,160,36,43.5,1612,,22,14,,,,0,299,0,0,0,0,0,0,0,0,0,0,0,90000,5403,518,3301,0,1500,5000,0,, 
274098,535217,22-MAR-2023 17.51.03,1010,160.6,189.39,152.4,36.99,43,1647,,22.6,14.39,,,,0,300,0,0,0,0,0,0,0,0,0,0,0,88800,5222,355,3036,0,1500,5000,0,, 
274101,535218,22-MAR-2023 18.43.17,1010,160.2,185.7,149.7,36,44.2,1636,,22,14,,,,0,300,0,0,0,0,0,0,0,0,0,0,0,89900,5344,400,3360,0,1500,5000,0,, 
274104,535219,22-MAR-2023 19.33.14,2010,158.8,186.99,150,36.99,41.9,1664,,22.6,14.39,,,,0,300,0,0,0,0,0,0,0,0,0,0,0,87000,5195,507,3111,0,1500,4500,0,, 
274107,535220,22-MAR-2023 20.27.43,2010,161.8,185,150,35,44.1,1621,,21.39,13.61,,,,0,300,0,0,0,0,0,0,0,0,0,0,0,91200,5289,509,3089,0,1500,5200,0,, 
274110,535221,22-MAR-2023 21.23.14,2010,160.3,188.69,150.7,37.99,46.1,1606,,23.22,14.77,,,,0,0,0,0,0,0,0,0,0,0,0,0,0,94000,5416,509,3464,0,1552,5600,0,, 
274113,535222,22-MAR-2023 22.15.56,2010,162.4,147,111,36,43.2,1611,,22,14,,,,0,300,0,0,0,0,0,0,0,0,0,0,0,89800,5083,248,2910,0,1551,5000,0,, 
274116,535223,22-MAR-2023 23.06.13,2010,160.7,177.6,141.6,36,41.3,1635,,22,14,,,,0,300,0,0,0,0,0,0,0,0,0,0,0,84200,4840,126,3125,0,1659,5000,0,, 
274119,535224,23-MAR-2023 00.04.27,2010,161.3,186.6,150.6,36,44.2,1637,,22,14,,,,0,300,0,0,0,0,0,0,0,0,0,0,0,88500,5533,0,2920,0,1500,5200,0,, 
274122,535225,23-MAR-2023 00.56.34,2010,159.3,180.5,143.5,37,41.6,1659,,,37,,,,0,300,0,0,0,0,0,0,0,0,0,0,0,87200,3985,0,2123,0,1500,4900,0,, 
274125,535226,23-MAR-2023 01.58.28,1011,156.1,182.6,145.6,37,44.1,1629,,,37,,,,0,301,0,0,0,0,0,0,0,0,0,0,0,89000,5089,0,3038,0,1498,4800,0,, 
274128,535227,23-MAR-2023 02.50.04,1015,154.4,180.2,145.2,35,41.7,1582,,21.39,13.61,,,,0,799,0,0,0,0,0,0,0,0,0,0,0,86600,4770,0,2803,0,1497,5000,0,, 
274131,535228,23-MAR-2023 03.42.34,2015,162.4,180.7,145.7,35,43.1,1651,,35,,,,,0,800,0,0,0,0,0,0,0,0,0,0,0,85700,5175,0,2784,0,1000,5700,0,, 
274134,535229,23-MAR-2023 04.53.03,2015,159.9,182.1,146.1,36,43.2,1666,,22,14,,,,0,800,0,0,0,0,0,0,0,0,0,0,0,84400,4971,0,3180,0,1500,5000,0,, 
274136,535230,23-MAR-2023 05.51.29,2010,158.4,196.4,160.4,36,43.6,1655,,22,14,,,,0,300,0,0,0,0,0,0,0,0,0,0,0,91300,5355,0,3195,0,1499,5000,0,, 
274139,535231,23-MAR-2023 06.41.30,2010,156.2,185.6,150.6,35,42.8,1635,,21.39,13.61,,,,0,299,0,0,0,0,0,0,0,0,0,0,0,86000,5296,0,2901,0,1500,5000,0,, 
274142,535232,23-MAR-2023 07.50.50,2010,159.8,196.1,160.1,36,48.5,1653,,22,14,,,,0,300,0,0,0,0,0,0,0,0,0,0,0,94900,5499,0,3743,0,1498,5300,0,, 
274146,535233,23-MAR-2023 08.56.03,2010,161,185.6,150,35.6,45,1635,,21.76,13.84,,,,0,300,0,0,0,0,0,0,0,0,0,0,0,90300,5349,0,3404,0,1000,5000,0,, 
274149,535234,23-MAR-2023 09.52.34,2010,161.9,186.39,150.2,36.19,41.1,1658,,22.12,14.07,,,,0,299,0,0,0,0,0,0,0,0,0,0,0,86000,5697,0,3064,0,1500,5000,0,, 
274152,535235,23-MAR-2023 10.44.30,2011,157.3,186.2,150.2,36,40.5,1650,,22,14,,,,0,300,0,0,0,0,0,0,0,0,0,0,0,88000,4869,0,2622,0,1500,5000,0,, 
274158,535237,23-MAR-2023 12.30.19,1010,157,178.4,142.8,35.6,41.8,1652,,21.76,13.84,,,,0,300,0,0,0,0,0,0,0,0,0,0,0,88200,4861,0,3147,0,1503,5000,0,, 
274161,535238,23-MAR-2023 13.28.44,1016,106.6,165.69,127.7,37.99,40.3,1680,,23.22,14.77,,,,0,300,0,0,0,0,0,0,0,0,0,0,0,81400,5015,0,3543,0,998,4400,0,, 
274164,535239,23-MAR-2023 14.33.59,2010,162.8,165.89,127.7,38.19,39.2,1650,,23.34,14.85,,,,0,300,0,0,0,0,0,0,0,0,0,0,0,76700,4871,103,2723,0,998,5000,0,, 
274166,535240,23-MAR-2023 16.36.29,2010,162.6,206.3,170.3,36,50.8,1641,,22,14,,,,0,300,0,0,0,0,0,0,0,0,0,0,0,99100,6028,612,3564,0,1999,5500,0,, 
274169,535241,23-MAR-2023 17.35.43,2010,162.8,196.2,164.2,32,47.6,1640,,19.56,12.44,,,,0,300,0,0,0,0,0,0,0,0,0,0,0,94600,5734,275,3090,0,1662,5000,0,, 
274172,535242,23-MAR-2023 18.36.25,2010,161.6,196.4,160.4,36,45.5,1674,,22,14,,,,0,300,0,0,0,0,0,0,0,0,0,0,0,94400,5391,737,2893,0,2216,5000,0,, 
274176,535243,23-MAR-2023 19.33.19,1056,159.3,187.89,150.9,36.99,42.8,1615,,22.6,14.39,,,,0,1000,0,0,0,0,0,0,0,0,0,0,0,88000,5482,526,3395,0,2000,5000,0,, 
274178,535244,23-MAR-2023 20.29.54,1056,162.7,197.89,160.9,36.99,48.4,1629,,22.6,14.39,,,,0,1000,0,0,0,0,0,0,0,0,0,0,0,97400,5537,363,3084,0,2000,5000,0,, 
274182,535245,23-MAR-2023 21.21.14,1056,163.3,182.6,147.6,35,42,1606,,21.39,13.61,,,,0,1000,0,0,0,0,0,0,0,0,0,0,0,87000,5131,370,2688,0,1108,5000,0,, 
274185,535246,23-MAR-2023 22.11.34,1056,162.5,177.8,141.8,36,39.6,1658,,22,14,,,,0,1000,0,0,0,0,0,0,0,0,0,0,0,82900,4888,0,2702,0,2000,5000,0,, 
274187,535247,23-MAR-2023 23.01.30,1056,160.4,180.09,143.1,36.99,39.7,1675,,22.6,14.39,,,,0,1000,0,0,0,0,0,0,0,0,0,0,0,84400,4871,125,2711,0,1750,5000,0,, 
274190,535248,24-MAR-2023 00.26.41,1056,159.4,198.5,162.5,36,46.4,1631,,22,14,,,,0,1000,0,0,0,0,0,0,0,0,0,0,0,93000,5587,125,3015,0,1750,5000,0,, 
274194,535249,24-MAR-2023 03.42.47,1015,154.9,187.1,151.1,36,45,1634,,22,14,,,,0,800,0,0,0,0,0,0,0,0,0,0,0,92000,5010,0,3272,0,1804,5000,0,, 
274198,535250,24-MAR-2023 04.39.26,1015,159,192.1,156.1,36,47.2,1633,,22,14,,,,0,800,0,0,0,0,0,0,0,0,0,0,0,95300,5534,0,3482,0,1502,6000,0,, 
274201,535251,24-MAR-2023 05.28.16,1015,157.5,181.5,139.5,42,40.7,1631,,,42,,,,0,799,0,0,0,0,0,0,0,0,0,0,0,85000,4901,0,3069,0,1497,6000,0,, 
274203,535252,24-MAR-2023 06.15.15,1010,155.7,169.09,132.1,36.99,38.9,1588,,22.6,14.39,,,,0,299,0,0,0,0,0,0,0,0,0,0,0,79400,4640,0,2523,0,1245,6000,0,, 
274206,535253,24-MAR-2023 07.09.29,1010,157.2,168.8,132.8,36,42.2,1664,,22,14,,,,0,300,0,0,0,0,0,0,0,0,0,0,0,81400,4939,0,2987,0,0,6300,0,, 
274209,535254,24-MAR-2023 08.30.49,1010,162.2,220.9,185.7,35.2,55.1,1627,,21.51,13.69,,,,0,300,0,0,0,0,0,0,0,0,0,0,0,101800,6793,0,4148,0,554,6500,0,, 
274212,535255,24-MAR-2023 09.31.00,1010,162.4,194.99,157.9,37.09,45.6,1665,,22.67,14.42,,,,0,300,0,0,0,0,0,0,0,0,0,0,0,91600,6279,0,3361,0,554,6500,0,, 
274216,535256,24-MAR-2023 10.32.15,1010,162.3,136.19,99.9,36.29,41.3,1624,,22.18,14.11,,,,0,299,0,0,0,0,0,0,0,0,0,0,0,85100,5546,0,3004,0,1108,5700,0,, 
274219,535257,24-MAR-2023 11.22.19,1010,162.1,71.1,35.5,35.6,41.3,1604,,21.76,13.84,,,,0,299,0,0,0,0,0,0,0,0,0,0,0,86100,4739,0,2751,0,998,5000,0,, 
274225,535259,24-MAR-2023 13.14.02,1010,162.1,182.7,146.7,36,43.3,1642,,22,14,,,,0,800,0,0,0,0,0,0,0,0,0,0,0,91000,5368,0,3442,0,1661,6000,0,, 
274228,535260,24-MAR-2023 14.00.46,2015,161.9,171.1,135.1,36,36.9,1653,,22,14,,,,0,800,0,0,0,0,0,0,0,0,0,0,0,79600,4746,0,2700,0,1500,6000,0,, 
274230,535261,24-MAR-2023 14.52.52,2015,161.9,184.89,150.9,33.99,39.5,1656,,20.77,13.22,,,,0,799,0,0,0,0,0,0,0,0,0,0,0,86000,5320,0,2885,0,1500,6000,0,, 
274233,535262,24-MAR-2023 15.48.52,1010,161.7,194.09,158.8,35.29,42.6,1666,,21.57,13.72,,,,0,999,0,0,0,0,0,0,0,0,0,0,0,89200,5520,373,2259,0,1500,5000,0,, 
274236,535263,24-MAR-2023 16.46.45,1063,161.7,196,160,36,45.2,1655,,22,14,,,,0,1000,0,0,0,0,0,0,0,0,0,0,0,95000,5750,568,3368,0,1750,5000,0,, 
274239,535264,24-MAR-2023 17.40.22,1063,164.3,180.3,145.3,35,42.2,1669,,21.39,13.61,,,,0,999,0,0,0,0,0,0,0,0,0,0,0,85500,5036,0,2730,0,1662,5000,0,, 
274242,535265,24-MAR-2023 18.44.57,1067,161.1,199.89,159.9,39.99,46.4,1633,,24.44,15.55,,,,0,1000,0,0,0,0,0,0,0,0,0,0,0,95100,6527,409,3714,0,1500,5000,0,, 
274244,535266,24-MAR-2023 19.42.32,1067,160,200.9,165.9,35,44.1,1680,,21.39,13.61,,,,0,1000,0,0,0,0,0,0,0,0,0,0,0,93000,5513,570,2792,0,1500,5000,0,, 
274247,535267,24-MAR-2023 20.35.45,1067,161.7,201.89,164.9,36.99,43,1680,,22.6,14.39,,,,0,1000,0,0,0,0,0,0,0,0,0,0,0,92600,5423,416,3096,0,1500,5000,0,, 
274250,535268,24-MAR-2023 21.28.52,1058,160.7,200.3,164.3,36,43.5,1647,,22,14,,,,0,1000,0,0,0,0,0,0,0,0,0,0,0,93000,5322,388,3200,0,1500,5500,0,, 
274253,535269,24-MAR-2023 22.19.15,1058,160.8,176.09,143.1,32.99,39,1673,,20.16,12.83,,,,0,1000,0,0,0,0,0,0,0,0,0,0,0,81600,5030,237,2768,0,2000,5800,0,, 
274257,535270,24-MAR-2023 23.06.52,1058,160.2,176.68,141.4,35.28,37.8,1661,,21.6,13.68,,,,0,1000,0,0,0,0,0,0,0,0,0,0,0,80900,4678,0,2254,0,2000,6000,0,, 
274259,535271,25-MAR-2023 00.00.22,5082,155.7,190.8,152.8,38,41.3,1663,,,38,,,,0,1002,0,0,0,0,0,0,0,0,0,0,0,89100,5181,0,2968,0,1499,5000,0,, 
274263,535272,25-MAR-2023 00.52.12,5082,154.5,185.1,144.1,41,40.7,1644,,25.06,15.94,,,,0,1002,0,0,0,0,0,0,0,0,0,0,0,85800,5187,0,2671,0,1498,5000,0,, 
274266,535273,25-MAR-2023 02.03.41,5082,158.1,197.9,161.9,36,44.1,1620,,22,14,,,,0,1002,0,0,0,0,0,0,0,0,0,0,0,92000,5543,0,2554,0,228,6900,0,, 
274268,535274,25-MAR-2023 03.01.25,5082,155.9,185.3,147.3,38,40,1656,,38,,,,,0,1001,0,0,0,0,0,0,0,0,0,0,0,83900,4860,0,2386,0,0,5000,0,, 
274272,535275,25-MAR-2023 03.53.31,5071,152,185.99,147,38.99,41.4,1669,,23.83,15.16,,,,0,1002,0,0,0,0,0,0,0,0,0,0,0,87600,4959,0,2328,0,0,5700,0,, 
274275,535276,25-MAR-2023 04.39.12,5071,156.9,170.3,134.3,36,36.4,1647,,22,14,,,,0,1000,0,0,0,0,0,0,0,0,0,0,0,77900,4298,0,1869,0,0,5000,0,, 
274278,535277,25-MAR-2023 05.27.51,5071,153.1,167.6,131.6,36,37.4,1680,,22,14,,,,0,1001,0,0,0,0,0,0,0,0,0,0,0,77700,4728,0,2327,0,0,6200,0,, 
274281,535278,25-MAR-2023 06.14.37,1032,156.2,170.59,133.6,36.99,36.9,1654,,22.6,14.39,,,,0,1002,0,0,0,0,0,0,0,0,0,0,0,77800,4440,0,1637,0,0,5300,0,, 
274284,535279,25-MAR-2023 07.03.58,1032,157.2,172.4,136.4,36,39.9,1667,,22,14,,,,0,1002,0,0,0,0,0,0,0,0,0,0,0,82700,4811,0,3037,0,0,6400,0,, 
274287,535280,25-MAR-2023 08.11.58,1032,162,205.69,168.4,37.29,46.9,1668,,22.79,14.5,,,,0,1002,0,0,0,0,0,0,0,0,0,0,0,96800,5205,0,2911,0,1662,5800,0,, 
274290,535281,25-MAR-2023 09.03.48,1032,161.6,200.19,166.1,34.09,41.6,1647,,20.83,13.26,,,,0,1002,0,0,0,0,0,0,0,0,0,0,0,92000,5273,0,2706,0,1500,5800,0,, 
274293,535282,25-MAR-2023 09.58.18,1032,162.2,191.6,154.9,36.7,43.1,1619,,22.43,14.27,,,,0,1000,0,0,0,0,0,0,0,0,0,0,0,92000,4870,0,3159,0,2000,6000,0,, 
274295,535283,25-MAR-2023 10.56.37,1032,161.4,190.39,155.3,35.09,44.3,1636,,21.44,13.65,,,,0,1000,0,0,0,0,0,0,0,0,0,0,0,93000,5028,0,3440,0,999,4900,0,, 
274302,535285,25-MAR-2023 12.55.27,1015,160.8,187.59,151.4,36.19,42.8,1617,,22.12,14.07,,,,0,800,0,0,0,0,0,0,0,0,0,0,0,89400,4995,0,3169,0,499,5000,0,, 
274305,535286,25-MAR-2023 13.48.47,1015,159.5,196.89,159.9,36.99,40.6,1662,,22.6,14.39,,,,0,800,0,0,0,0,0,0,0,0,0,0,0,89100,5096,0,2804,0,2000,5000,0,, 
274308,535287,25-MAR-2023 14.42.31,1015,158.6,185.1,150.1,35,42.3,1628,,21.39,13.61,,,,0,800,0,0,0,0,0,0,0,0,0,0,0,89300,4840,0,3331,0,2000,5000,0,, 
274312,535288,25-MAR-2023 15.37.12,1015,158.8,185.1,152,33.1,42.3,1634,,20.23,12.87,,,,0,800,0,0,0,0,0,0,0,0,0,0,0,84300,5278,569,2949,0,1108,5000,0,, 
274314,535289,25-MAR-2023 16.41.31,1015,159.2,185,150,35,44,1671,,21.39,13.61,,,,0,300,0,0,0,0,0,0,0,0,0,0,0,87400,5162,531,2643,0,1999,5000,0,, 
274318,535290,25-MAR-2023 17.44.27,1010,159.6,186.89,149.9,36.99,43.4,1672,,22.6,14.39,,,,0,300,0,0,0,0,0,0,0,0,0,0,0,89000,5086,423,2738,0,2500,5000,0,, 
274321,535291,25-MAR-2023 18.38.19,1010,161.3,196.99,160,36.99,43.5,1611,,22.6,14.39,,,,0,300,0,0,0,0,0,0,0,0,0,0,0,91000,5272,571,2896,0,2327,5000,0,, 
274323,535292,25-MAR-2023 19.29.02,1010,157.1,186.3,150.3,36,41.7,1637,,22,14,,,,0,300,0,0,0,0,0,0,0,0,0,0,0,86900,5100,306,2850,0,2500,5000,0,, 
274326,535293,25-MAR-2023 20.19.47,1010,157.5,195,160,35,41.4,1642,,21.39,13.61,,,,0,300,0,0,0,0,0,0,0,0,0,0,0,90000,5186,413,3066,0,2500,5000,0,, 
274329,535294,25-MAR-2023 21.13.28,1010,158.6,187.39,150.4,36.99,40.8,1655,,22.6,14.39,,,,0,300,0,0,0,0,0,0,0,0,0,0,0,84800,5303,572,2762,0,2005,5000,0,, 
274332,535295,25-MAR-2023 22.07.04,1010,155.4,198.6,162.6,36,43,1666,,22,14,,,,0,300,0,0,0,0,0,0,0,0,0,0,0,90000,5261,361,2377,0,2499,5000,0,, 
274335,535296,25-MAR-2023 22.57.24,1010,157.2,184.49,150.5,33.99,41.6,1648,,20.77,13.22,,,,0,300,0,0,0,0,0,0,0,0,0,0,0,86200,4715,344,2616,0,1999,5000,0,, 
274338,535297,25-MAR-2023 23.50.34,2015,156.4,188.4,153.4,35,42.7,1645,,21.39,13.61,,,,0,800,0,0,0,0,0,0,0,0,0,0,0,90700,5004,0,3280,0,1000,5000,0,, 
274341,535298,26-MAR-2023 00.43.28,5082,158.5,192.69,155.7,36.99,41.7,1655,,22.6,14.39,,,,0,1000,0,0,0,0,0,0,0,0,0,0,0,90900,5048,0,3202,0,1000,5000,0,, 
274344,535299,26-MAR-2023 01.39.13,5082,159.8,192.69,155.1,37.59,43,1657,,22.97,14.62,,,,0,1000,0,0,0,0,0,0,0,0,0,0,0,91700,5097,0,3349,0,1000,5000,0,, 
274347,535300,26-MAR-2023 02.30.28,5082,159.4,185.09,148.8,36.29,41.6,1644,,22.18,14.11,,,,0,1000,0,0,0,0,0,0,0,0,0,0,0,89300,5002,0,3100,0,1499,5000,0,, 
274350,535301,26-MAR-2023 03.21.07,5082,157.9,181.2,145.6,35.6,40.8,1651,,21.76,13.84,,,,0,1000,0,0,0,0,0,0,0,0,0,0,0,86700,4937,0,3561,0,500,5000,0,, 
274353,535302,26-MAR-2023 04.13.27,1030,159.5,183.5,145.6,37.9,43.5,1635,,23.16,14.74,,,,0,1000,0,0,0,0,0,0,0,0,0,0,0,87600,5161,0,3554,0,500,5000,0,, 
274356,535303,26-MAR-2023 05.14.43,1030,160.1,182.7,146.7,36,44.5,1672,,22,14,,,,0,1000,0,0,0,0,0,0,0,0,0,0,0,88800,5331,0,3788,0,1500,5000,0,, 
274359,535304,26-MAR-2023 06.13.33,1030,162.8,166.8,130.8,36,42.7,1688,,22,14,,,,0,300,0,0,0,0,0,0,0,0,0,0,0,83700,4958,170,3818,0,1500,5000,0,, 
274362,535305,26-MAR-2023 07.34.24,1010,159.7,209.1,173.1,36,46.9,1638,,22,14,,,,0,300,0,0,0,0,0,0,0,0,0,0,0,99000,5707,0,3390,0,1497,5000,0,, 
274364,535306,26-MAR-2023 08.34.33,1015,160.6,200.2,167.1,33.1,44.9,1633,,20.23,12.87,,,,0,800,0,0,0,0,0,0,0,0,0,0,0,96000,5650,0,3644,0,798,5000,0,, 
274367,535307,26-MAR-2023 09.32.19,1015,160.2,189.79,155.8,33.99,43.5,1615,,20.77,13.22,,,,0,799,0,0,0,0,0,0,0,0,0,0,0,92300,5303,0,3429,0,1250,5000,0,, 
274371,535308,26-MAR-2023 10.22.47,2015,161.6,190.89,155.8,35.09,40.9,1645,,21.44,13.65,,,,0,799,0,0,0,0,0,0,0,0,0,0,0,88500,5049,0,3097,0,2000,5000,0,, 
274374,535309,26-MAR-2023 11.18.03,1015,159.8,185.09,148.1,36.99,42.7,1601,,22.6,14.39,,,,0,800,0,0,0,0,0,0,0,0,0,0,0,87000,4785,0,3319,0,0,5000,0,, 
274380,535311,26-MAR-2023 13.11.27,1011,161,185.09,147,38.09,46.1,1654,,23.28,14.81,,,,0,300,0,0,0,0,0,0,0,0,0,0,0,92100,5099,0,3393,0,2000,5000,0,, 
274383,535312,26-MAR-2023 14.07.10,1011,160.5,175.19,142.2,32.99,42.7,1604,,20.16,12.83,,,,0,300,0,0,0,0,0,0,0,0,0,0,0,84000,5205,0,3219,0,2000,5000,0,, 
274386,535313,26-MAR-2023 14.57.20,1011,162,185.9,149.9,36,39.3,1662,,22,14,,,,0,300,0,0,0,0,0,0,0,0,0,0,0,86100,4953,0,2495,0,2000,5000,0,, 
274389,535314,26-MAR-2023 16.03.40,1011,172.7,205.1,170.1,35,48.6,1630,,21.39,13.61,,,,0,999,0,0,0,0,0,0,0,0,0,0,0,96700,6446,664,2555,0,1000,5000,0,, 
274393,535315,26-MAR-2023 17.00.45,1011,172.7,36,0,36,0.7,,,22,14,,,,0,0,0,0,0,0,0,0,0,0,0,0,0,400,0,0,0,0,0,0,0,, 
274402,535316,26-MAR-2023 18.58.47,2030,161.2,186,150,36,37.5,1650,,22,14,,,,0,900,0,0,0,0,0,0,0,0,0,0,0,81600,5078,128,2103,0,1000,5000,0,,
