Repository: sanad-code/udacity-aimaster-capstone-ai-programming-foundations-project

# Steel Production Data Analysis — Udacity AI Master Capstone

This project analyzes steel production data to identify key factors affecting energy consumption, quality indicators, and production efficiency. It covers data cleaning, exploratory data analysis (EDA), and visualization of relationships between variables such as DRI Carbon and Silica (SiO2). The insights support data-driven decisions to optimize the steelmaking process.

## What Was Built

A Jupyter Notebook (`data-workflow/data_workflow.ipynb`) that loads, cleans, and analyzes internal steel production heat data, producing visualizations and statistical summaries saved under `outputs/`.

File: data/raw/flat_raw_data.csv (part 8 of 86)
RC,HID,STOP_DATE,STEEL_GRADE,TAPPED_WGT,TOTAL_CHARGE,DRI_CHARGE,SCRAP_CHARGE,POWER_ON_TIME,FINAL_TEMP,TOTAL_C_DRI,LOCAL_SCRAP,HOME_RETURN_SCRAP,IMPORTED_SCRAP,PIG_IRON,DRI_BRIQUETTED,FESI,FEMN,SIMN,FECR,NICKEL,FETI,FEB,FENB,FEP,FEMO,CU,FEV,NITROVAN,ELEC_ENERGY,OXYGEN,COKE_LUMP,MODULE_CARBON,COKE_POWDER,BURNT_LIME,BURNT_DOLAMITE,FLUX,C_ANALYSIS, 
274405,535317,26-MAR-2023 19.49.33,2030,160.9,186.99,150,36.99,41.3,1673,,22.6,14.39,,,,0,900,0,0,0,0,0,0,0,0,0,0,0,86200,4843,185,2922,0,2000,5000,0,, 
274408,535318,26-MAR-2023 20.42.13,2030,161.3,196,160,36,43.5,1636,,22,14,,,,0,900,0,0,0,0,0,0,0,0,0,0,0,92000,5296,228,2711,0,0,5000,0,, 
274410,535319,26-MAR-2023 21.29.44,1010,161.1,179.99,142,37.99,38.9,1654,,23.22,14.77,,,,0,299,0,0,0,0,0,0,0,0,0,0,0,81100,4961,196,2627,0,1500,5000,0,, 
274414,535320,26-MAR-2023 22.17.03,1010,158.6,179.79,141.8,37.99,39.5,1645,,23.22,14.77,,,,0,300,0,0,0,0,0,0,0,0,0,0,0,82000,4598,126,2190,0,1750,5000,0,, 
274417,535321,26-MAR-2023 23.03.44,1010,155.2,184.6,149.6,35,39.1,1648,,21.39,13.61,,,,0,300,0,0,0,0,0,0,0,0,0,0,0,84300,4854,0,2343,0,2000,5000,0,, 
274420,535322,26-MAR-2023 23.57.28,1015,158,190.6,154.6,36,42.5,1624,,22,14,,,,0,800,0,0,0,0,0,0,0,0,0,0,0,90500,5189,0,3187,0,500,5000,0,, 
274423,535323,27-MAR-2023 00.46.39,2015,159.5,193.89,154.6,39.29,40.6,1609,,24.01,15.28,,,,0,799,0,0,0,0,0,0,0,0,0,0,0,85800,5127,0,2894,0,500,5000,0,, 
274425,535324,27-MAR-2023 01.39.58,1010,162.5,185.69,148.4,37.29,40.4,1641,,22.79,14.5,,,,0,300,0,0,0,0,0,0,0,0,0,0,0,86600,4943,0,3020,0,1000,5000,0,, 
274429,535325,27-MAR-2023 02.35.59,1010,158.8,185.79,149.6,36.19,41.8,1561,,22.12,14.07,,,,0,300,0,0,0,0,0,0,0,0,0,0,0,88500,5153,0,3493,0,1000,5000,0,, 
274432,535326,27-MAR-2023 03.29.42,2010,161.7,186.59,148.6,37.99,41.4,1662,,23.22,14.77,,,,0,300,0,0,0,0,0,0,0,0,0,0,0,88000,4889,0,2938,0,1500,5000,0,, 
274435,535327,27-MAR-2023 04.20.43,1011,162.6,185,149,36,41.3,1654,,22,14,,,,0,300,0,0,0,0,0,0,0,0,0,0,0,86600,5086,0,3114,0,1000,5000,0,, 
274438,535328,27-MAR-2023 05.09.30,2032,157.3,181.4,145.4,36,38.7,1642,,22,14,,,,0,1000,0,0,0,0,0,0,0,0,0,0,0,85000,4791,0,2992,0,500,5000,0,, 
274442,535329,27-MAR-2023 06.01.53,2032,163.2,181.4,145.4,36,41.2,1656,,22,14,,,,0,1000,0,0,0,0,0,0,0,0,0,0,0,85900,4688,0,2987,0,500,5000,0,, 
274445,535330,27-MAR-2023 06.55.59,2032,160.8,166.7,130.7,36,38.9,1631,,22,14,,,,0,1000,0,0,0,0,0,0,0,0,0,0,0,77900,4886,169,3415,0,0,5000,0,, 
274447,535331,27-MAR-2023 09.10.40,2032,160.2,209.8,173.8,36,60.4,1642,,22,14,,,,0,999,0,0,0,0,0,0,0,0,0,0,0,104000,6486,0,4543,0,1108,5600,0,, 
274450,535332,27-MAR-2023 10.09.49,2032,155.2,190.39,155.3,35.09,43.9,1635,,21.44,13.65,,,,0,1000,0,0,0,0,0,0,0,0,0,0,0,93000,5373,0,3973,0,554,6000,0,, 
274453,535333,27-MAR-2023 11.01.30,2032,159.8,190.99,150.9,40.09,41.6,1658,,24.5,15.59,,,,0,300,0,0,0,0,0,0,0,0,0,0,0,88900,5363,0,2695,0,886,5500,0,, 
274459,535335,27-MAR-2023 12.53.29,1016,158.3,188.19,148.1,40.09,42.8,1636,,24.5,15.59,,,,0,300,0,0,0,0,0,0,0,0,0,0,0,89000,4798,0,2653,0,776,5500,0,, 
274462,535336,27-MAR-2023 13.44.40,2010,161.5,186.09,151.3,34.79,42.9,1617,,21.26,13.53,,,,0,300,0,0,0,0,0,0,0,0,0,0,0,89500,5025,0,2979,0,499,5500,0,, 
274465,535337,27-MAR-2023 14.39.34,2010,160.8,188.3,152.2,36.1,44.3,1660,,22.06,14.04,,,,0,300,0,0,0,0,0,0,0,0,0,0,0,90200,5195,0,3069,0,998,5500,0,, 
274468,535338,27-MAR-2023 15.37.41,1032,158,188.2,152.2,36,43.1,,,22,14,,,,0,999,0,0,0,0,0,0,0,0,0,0,0,88200,5493,0,3937,0,998,5500,0,, 
274471,535339,27-MAR-2023 17.03.05,2032,161.9,185.5,150.5,35,42.9,1673,,21.39,13.61,,,,0,999,0,0,0,0,0,0,0,0,0,0,0,87000,5124,0,2510,0,2245,7000,0,, 
274474,535340,27-MAR-2023 17.58.26,2032,166.5,184.69,145.7,38.99,43.3,1627,,23.83,15.16,,,,0,1000,0,0,0,0,0,0,0,0,0,0,0,87600,5393,0,3206,0,999,6000,0,, 
274477,535341,27-MAR-2023 18.53.10,1010,160.7,190.6,149.6,41,41.6,,,25.06,15.94,,,,0,250,0,0,0,0,0,0,0,0,0,0,0,86100,5167,0,3176,0,1999,6000,0,, 
274480,535342,27-MAR-2023 19.57.41,1010,159.3,185.79,160.8,24.99,45.9,1576,,15.27,9.72,,,,0,300,0,0,0,0,0,0,0,0,0,0,0,92100,5468,0,3385,0,1500,6000,0,, 
274483,535343,27-MAR-2023 21.01.19,1010,155.1,185.39,145.4,39.99,43,1620,,24.44,15.55,,,,0,300,0,0,0,0,0,0,0,0,0,0,0,88100,4726,0,2617,0,2000,6000,0,, 
274486,535344,27-MAR-2023 23.15.56,1010,158.7,191.09,149.1,41.99,49,1653,,25.66,16.33,,,,0,300,0,0,0,0,0,0,0,0,0,0,0,96800,5520,0,4077,0,2000,6000,0,, 
274490,535345,28-MAR-2023 00.18.19,1010,158.3,183.99,141,42.99,44.1,1617,,26.27,16.72,,,,0,300,0,0,0,0,0,0,0,0,0,0,0,88600,5226,0,3199,0,500,5400,0,, 
274492,535346,28-MAR-2023 01.10.06,1010,162.5,181.3,141,40.3,42.1,1668,,24.63,15.67,,,,0,300,0,0,0,0,0,0,0,0,0,0,0,87700,4890,0,3067,0,1500,6000,0,, 
274495,535347,28-MAR-2023 02.01.46,1010,162.5,180.99,139.8,41.19,40.2,1682,,25.17,16.02,,,,0,300,0,0,0,0,0,0,0,0,0,0,0,84100,4898,0,3091,0,1500,3000,0,, 
274499,535348,28-MAR-2023 03.01.36,1010,159.7,178.09,139.8,38.29,40.7,1662,,23.4,14.89,,,,0,300,0,0,0,0,0,0,0,0,0,0,0,81700,4625,0,3137,0,1500,3000,0,, 
274502,535349,28-MAR-2023 04.02.25,2010,163.8,172,136,36,35.9,1665,,22,14,,,,0,300,0,0,0,0,0,0,0,0,0,0,0,72500,4340,0,3103,0,1554,1600,0,, 
274509,535350,28-MAR-2023 22.10.47,6095,150.7,191,155,36,91.6,1681,,22,14,,,,0,999,0,0,0,0,0,0,0,0,0,0,0,124200,6776,516,4270,0,1500,7800,0,, 
274511,535351,28-MAR-2023 23.12.52,6095,157.3,187.2,151.2,36,44.3,1677,,22,14,,,,0,1000,0,0,0,0,0,0,0,0,0,0,0,94100,5764,0,3106,0,2000,6000,0,, 
274513,535352,29-MAR-2023 00.31.43,5071,157.8,205.8,169.8,36,51.9,1588,,22,14,,,,0,999,0,0,0,0,0,0,0,0,0,0,0,103400,6202,0,3548,0,2000,6500,0,, 
274516,535353,29-MAR-2023 01.30.17,5071,159.5,198.4,162.4,36,44.2,1616,,22,14,,,,0,1000,0,0,0,0,0,0,0,0,0,0,0,93700,5547,0,3172,0,999,6500,0,, 
274519,535354,29-MAR-2023 02.25.44,5071,159.4,189.7,153.7,36,44.3,1644,,22,14,,,,0,1000,0,0,0,0,0,0,0,0,0,0,0,93500,5089,0,2908,0,1500,5000,0,, 
274521,535355,29-MAR-2023 03.19.17,5071,156.6,182.4,146.4,36,41.3,1654,,22,14,,,,0,1000,0,0,0,0,0,0,0,0,0,0,0,86500,4943,0,2886,0,1500,5000,0,, 
274524,535356,29-MAR-2023 04.11.23,5071,156.6,182.4,146.4,36,41.5,1594,,22,14,,,,0,1000,0,0,0,0,0,0,0,0,0,0,0,86500,5013,0,2835,0,1500,5900,0,, 
274527,535357,29-MAR-2023 05.03.02,5071,157,179.3,143.3,36,41.1,1643,,22,14,,,,0,1000,0,0,0,0,0,0,0,0,0,0,0,85700,4725,0,2821,0,998,5900,0,, 
274530,535358,29-MAR-2023 05.59.27,5071,157.9,185.7,149.7,36,44.1,1640,,22,14,,,,0,1000,0,0,0,0,0,0,0,0,0,0,0,89000,4850,0,2944,0,1499,5000,0,, 
274534,535359,29-MAR-2023 06.53.03,5071,156.2,185.7,149.7,36,42.3,1668,,22,14,,,,0,1000,0,0,0,0,0,0,0,0,0,0,0,88600,5058,0,2921,0,1499,5000,0,, 
274537,535360,29-MAR-2023 07.48.37,5071,162.8,198.4,162.4,36,44,1655,,22,14,,,,0,1000,0,0,0,0,0,0,0,0,0,0,0,92200,5448,67,2370,0,776,5000,0,, 
274540,535361,29-MAR-2023 08.47.13,5071,162.5,196,160,36,46.9,1643,,22,14,,,,0,1000,0,0,0,0,0,0,0,0,0,0,0,96500,5808,708,3460,0,2000,5000,0,, 
274542,535362,29-MAR-2023 09.40.14,5071,162.5,199.99,160,39.99,43,1622,,24.44,15.55,,,,0,1000,0,0,0,0,0,0,0,0,0,0,0,89700,5167,708,2564,0,2549,5000,0,, 
274546,535363,29-MAR-2023 10.36.08,5071,162.5,194.4,158.4,36,43.9,1611,,22,14,,,,0,1000,0,0,0,0,0,0,0,0,0,0,0,92100,5504,122,3852,0,2469,5300,0,, 
274552,535365,29-MAR-2023 12.46.23,5071,160.2,184.19,146.2,37.99,44.6,1673,,23.22,14.77,,,,0,1000,0,0,0,0,0,0,0,0,0,0,0,90000,5198,271,3478,0,1999,5000,0,, 
274555,535366,29-MAR-2023 13.54.47,2032,162.8,190.9,155.9,35,48.1,1655,,21.39,13.61,,,,0,999,0,0,0,0,0,0,0,0,0,0,0,91800,5351,126,2890,0,2500,5000,0,, 
274558,535367,29-MAR-2023 14.46.58,2032,162.9,191.9,155.9,36,42.8,1653,,22,14,,,,0,1000,0,0,0,0,0,0,0,0,0,0,0,88200,5045,126,2882,0,2500,5000,0,, 
274561,535368,29-MAR-2023 15.39.22,2010,156.5,134.09,100.1,33.99,41.1,1650,,20.77,13.22,,,,0,300,0,0,0,0,0,0,0,0,0,0,0,86700,4721,0,2729,0,2000,5500,0,, 
274563,535369,29-MAR-2023 16.34.38,2010,157.8,189.6,153.6,36,44.6,1664,,22,14,,,,0,300,0,0,0,0,0,0,0,0,0,0,0,91500,5158,0,2986,0,1500,5700,0,, 
274566,535370,29-MAR-2023 17.27.13,2010,157.6,179.1,143.1,36,42.2,1637,,22,14,,,,0,300,0,0,0,0,0,0,0,0,0,0,0,88000,4814,0,3414,0,998,5500,0,, 
274569,535371,29-MAR-2023 18.21.00,2010,161.1,180.3,140.3,40,42.9,1672,,,40,,,,0,300,0,0,0,0,0,0,0,0,0,0,0,86900,4695,0,3008,0,1998,5500,0,, 
274572,535372,29-MAR-2023 19.15.59,2010,160.6,179,141,38,42.9,1650,,,38,,,,0,299,0,0,0,0,0,0,0,0,0,0,0,85700,4799,0,2869,0,2000,5500,0,, 
274575,535373,29-MAR-2023 20.11.20,1010,159.2,180.1,143.1,37,42.5,1670,,,37,,,,0,300,0,0,0,0,0,0,0,0,0,0,0,86000,4947,0,3404,0,1497,5500,0,, 
274578,535374,29-MAR-2023 21.10.39,1010,161,181.4,140.4,41,42.7,1627,,,41,,,,0,300,0,0,0,0,0,0,0,0,0,0,0,87000,4993,0,2598,0,2500,5400,0,, 
274581,535375,29-MAR-2023 22.07.04,1010,156.7,190.4,154.4,36,44.4,1634,,,36,,,,0,300,0,0,0,0,0,0,0,0,0,0,0,89000,5199,0,3060,0,1996,5500,0,, 
274585,535376,29-MAR-2023 23.06.19,1010,159.3,183.6,147.6,36,47,1664,,22,14,,,,0,300,0,0,0,0,0,0,0,0,0,0,0,85800,4925,0,2767,0,2500,5400,0,, 
274588,535377,30-MAR-2023 00.10.19,1011,159.3,180.7,144.7,36,44.3,1613,,22,14,,,,0,300,0,0,0,0,0,0,0,0,0,0,0,89500,4698,0,2665,0,1497,5500,0,, 
274591,535378,30-MAR-2023 00.58.34,2010,160.6,184.5,148.5,36,39.4,1631,,22,14,,,,0,300,0,0,0,0,0,0,0,0,0,0,0,86000,4710,0,2666,0,499,5500,0,, 
274594,535379,30-MAR-2023 01.49.23,2010,158.3,188.99,149,39.99,41.1,1674,,24.44,15.55,,,,0,300,0,0,0,0,0,0,0,0,0,0,0,87700,4912,0,2839,0,500,5600,0,, 
274597,535380,30-MAR-2023 02.34.00,2015,106.8,186.29,149,37.29,36.2,1641,,22.79,14.5,,,,0,400,0,0,0,0,0,0,0,0,0,0,0,74000,4050,0,2570,0,500,5600,0,, 
274599,535381,30-MAR-2023 03.33.59,1011,158.4,182.79,142.6,40.19,40.5,1680,,24.56,15.63,,,,0,300,0,0,0,0,0,0,0,0,0,0,0,85200,4825,0,2719,0,998,5500,0,, 
274601,535382,30-MAR-2023 04.27.10,2010,158,183.09,144.9,38.19,42,1684,,23.34,14.85,,,,0,300,0,0,0,0,0,0,0,0,0,0,0,85900,4896,0,2827,0,776,5500,0,, 
274605,535383,30-MAR-2023 05.17.30,2014,158.7,178.4,142.4,36,39.7,1642,,22,14,,,,0,300,0,0,0,0,0,0,0,0,0,0,0,84800,4603,0,2660,0,1300,5500,0,, 
274607,535384,30-MAR-2023 06.05.40,2014,157.1,180.9,144.9,36,39.2,1648,,22,14,,,,0,300,0,0,0,0,0,0,0,0,0,0,0,84600,4759,0,2516,0,3,5500,0,, 
274610,535385,30-MAR-2023 06.59.11,2014,159.9,190.9,154.9,36,42,1648,,22,14,,,,0,800,0,0,0,0,0,0,0,0,0,0,0,90000,5152,0,2919,0,3,5500,0,, 
274614,535386,30-MAR-2023 07.54.13,2014,160,205.8,169.8,36,45.2,1611,,22,14,,,,0,800,0,0,0,0,0,0,0,0,0,0,0,94900,5584,186,3001,0,1552,5500,0,, 
274617,535387,30-MAR-2023 08.50.49,1010,160,199.6,163.6,36,44.1,1651,,22,14,,,,0,299,0,0,0,0,0,0,0,0,0,0,0,88400,5352,364,2641,0,1552,5600,0,, 
274620,535388,30-MAR-2023 09.53.36,1010,161.2,202.2,173.2,29,45.9,1619,,17.72,11.28,,,,0,300,0,0,0,0,0,0,0,0,0,0,0,94900,5931,206,4257,0,1996,5500,0,, 
274623,535389,30-MAR-2023 10.47.15,1010,158.4,189.3,163.3,26,43.7,1627,,15.89,10.11,,,,0,300,0,0,0,0,0,0,0,0,0,0,0,91200,5563,369,2806,0,2052,5500,0,, 
274629,535391,30-MAR-2023 12.58.00,2010,160.6,181.6,145.6,36,51.2,1645,,22,14,,,,0,299,0,0,0,0,0,0,0,0,0,0,0,94000,5215,364,3820,0,2000,5500,0,, 
274632,535392,30-MAR-2023 13.52.26,2010,158.4,187,151,36,45.3,1660,,22,14,,,,0,300,0,0,0,0,0,0,0,0,0,0,0,91900,4916,328,2899,0,2000,5500,0,, 
274636,535393,30-MAR-2023 14.50.39,2010,159.2,189.79,150.8,38.99,45.5,1653,,23.83,15.16,,,,0,299,0,0,0,0,0,0,0,0,0,0,0,91500,5676,487,3725,0,2016,5700,0,, 
274639,535394,30-MAR-2023 15.42.19,2030,157.8,190.99,149,41.99,41.3,1662,,25.66,16.33,,,,0,1000,0,0,0,0,0,0,0,0,0,0,0,87600,5071,0,3144,0,1008,5500,0,, 
274642,535395,30-MAR-2023 16.42.39,2030,159.4,190.09,152.1,37.99,49.7,1627,,23.22,14.77,,,,0,999,0,0,0,0,0,0,0,0,0,0,0,93500,4986,0,3021,0,2014,5600,0,, 
274645,535396,30-MAR-2023 17.47.15,2030,160.7,179.8,140.8,39,45.3,1633,,,39,,,,0,999,0,0,0,0,0,0,0,0,0,0,0,87500,4582,0,3185,0,1502,5400,0,, 
274647,535397,30-MAR-2023 18.38.00,2030,164.8,180.5,143.5,37,40.7,1638,,,37,,,,0,999,0,0,0,0,0,0,0,0,0,0,0,84400,4764,0,2830,0,2000,5500,0,, 
274650,535398,30-MAR-2023 19.28.30,2030,159.7,187.6,151.6,36,42.4,1660,,22,14,,,,0,1000,0,0,0,0,0,0,0,0,0,0,0,87100,5008,0,2574,0,1499,5900,0,, 
274653,535399,30-MAR-2023 20.19.26,2030,159.2,180.79,141.8,38.99,41.6,1690,,23.83,15.16,,,,0,1000,0,0,0,0,0,0,0,0,0,0,0,86800,4698,0,2655,0,1996,6000,0,, 
274656,535400,30-MAR-2023 21.08.26,2030,162.8,180.7,139.7,41,39.5,1656,,,41,,,,0,999,0,0,0,0,0,0,0,0,0,0,0,84800,4602,0,2510,0,1996,6000,0,, 
274659,535401,30-MAR-2023 22.03.56,2030,156.5,188,147,41,45.6,,,25.06,15.94,,,,0,1000,0,0,0,0,0,0,0,0,0,0,0,90100,4977,0,2944,0,1661,6300,0,, 
274662,535402,30-MAR-2023 22.59.05,2030,161.9,190.29,150.3,39.99,45.8,1647,,24.44,15.55,,,,0,1000,0,0,0,0,0,0,0,0,0,0,0,90700,4958,0,2752,0,2000,6000,0,, 
274665,535403,31-MAR-2023 00.01.06,2030,162.7,188.8,152.8,36,42.7,1658,,22,14,,,,0,1000,0,0,0,0,0,0,0,0,0,0,0,88900,4902,0,2737,0,1500,6000,0,, 
274669,535404,31-MAR-2023 01.07.04,2015,161.6,190.99,154.8,36.19,45.8,1662,,22.12,14.07,,,,0,800,0,0,0,0,0,0,0,0,0,0,0,92100,5528,0,3216,0,1500,6700,0,, 
274672,535405,31-MAR-2023 02.05.05,1011,167.4,174.99,134.9,40.09,42.5,1578,,24.5,15.59,,,,0,800,0,0,0,0,0,0,0,0,0,0,0,90500,4634,0,3073,0,1499,6000,0,, 
274675,535406,31-MAR-2023 03.18.16,1010,161.4,183.79,149.8,33.99,44.3,1637,,20.77,13.22,,,,0,799,0,0,0,0,0,0,0,0,0,0,0,94500,4978,0,3713,0,2215,6000,0,, 
274678,535407,31-MAR-2023 04.10.25,2015,160.5,189.89,151.9,37.99,42.7,1630,,23.22,14.77,,,,0,800,0,0,0,0,0,0,0,0,0,0,0,92300,4698,0,2644,0,2000,6000,0,, 
274680,535408,31-MAR-2023 05.02.11,2010,160.7,190.4,151.2,39.2,42.6,,,23.96,15.24,,,,0,300,0,0,0,0,0,0,0,0,0,0,0,91000,4617,0,2748,0,1500,6000,0,, 
274683,535409,31-MAR-2023 05.55.15,2010,161.3,190.09,152,38.09,42.7,1653,,23.28,14.81,,,,0,300,0,0,0,0,0,0,0,0,0,0,0,90700,4851,0,3093,0,1999,6000,0,, 
274685,535410,31-MAR-2023 06.57.26,2010,161.5,195.09,157.9,37.19,42.9,1686,,22.73,14.46,,,,0,300,0,0,0,0,0,0,0,0,0,0,0,93100,5226,0,3124,0,2000,6000,0,, 
274689,535411,31-MAR-2023 07.52.21,2010,158.3,186.49,151.2,35.29,44.5,,,21.57,13.72,,,,0,300,0,0,0,0,0,0,0,0,0,0,0,91200,4853,569,2783,0,2000,6000,0,, 
274693,535412,31-MAR-2023 08.46.46,2010,163.2,188.09,150.1,37.99,44,1648,,23.22,14.77,,,,0,300,0,0,0,0,0,0,0,0,0,0,0,90300,5085,445,2926,0,1999,6000,0,, 
274696,535413,31-MAR-2023 09.44.11,2010,163.7,190.5,155.5,35,45.2,1642,,21.39,13.61,,,,0,300,0,0,0,0,0,0,0,0,0,0,0,92400,5416,445,4069,0,2003,6000,0,, 
274699,535414,31-MAR-2023 10.35.55,2010,160.8,188.99,150,38.99,43.4,1625,,23.83,15.16,,,,0,300,0,0,0,0,0,0,0,0,0,0,0,90100,5133,453,3056,0,2000,6000,0,, 
274702,535415,31-MAR-2023 11.30.01,2010,159.7,189.99,150,39.99,45.2,1656,,24.44,15.55,,,,0,300,0,0,0,0,0,0,0,0,0,0,0,91200,4814,0,2811,0,2004,6000,0,, 
274708,535417,31-MAR-2023 13.12.11,1011,162.5,187.99,150,37.99,41.6,1666,,23.22,14.77,,,,0,299,0,0,0,0,0,0,0,0,0,0,0,87600,5053,406,2640,0,2000,6000,0,, 
274711,535418,31-MAR-2023 14.02.53,2015,161.7,186.99,150,36.99,42.2,1644,,22.6,14.39,,,,0,800,0,0,0,0,0,0,0,0,0,0,0,87000,5068,351,2605,0,2000,6000,0,, 
274714,535419,31-MAR-2023 14.56.05,2015,162.6,191.79,153.8,37.99,42.6,1674,,23.22,14.77,,,,0,800,0,0,0,0,0,0,0,0,0,0,0,88200,5384,401,3287,0,2000,5600,0,, 
274716,535420,31-MAR-2023 16.02.42,2015,122.4,189.8,153.8,36,46.2,1661,,22,14,,,,0,600,0,0,0,0,0,0,0,0,0,0,0,88800,5277,401,3245,0,2000,6000,0,, 
274719,535421,31-MAR-2023 17.00.31,2015,162.7,210.6,175.6,35,47.9,1602,,21.39,13.61,,,,0,800,0,0,0,0,0,0,0,0,0,0,0,98200,5890,0,3570,0,1500,8000,0,, 
274722,535422,31-MAR-2023 17.56.21,2015,158.5,211.6,175.6,36,45.3,,,22,14,,,,0,800,0,0,0,0,0,0,0,0,0,0,0,90100,4435,0,2307,0,1500,8000,0,, 
274725,535423,31-MAR-2023 18.49.06,2015,163.5,166.3,130.3,36,41.3,1671,,22,14,,,,0,800,0,0,0,0,0,0,0,0,0,0,0,80600,4658,0,2653,0,0,6100,0,, 
274728,535424,31-MAR-2023 19.37.05,2015,163.7,167.3,131.3,36,40.4,1664,,22,14,,,,0,798,0,0,0,0,0,0,0,0,0,0,0,81800,4386,0,2657,0,0,5700,0,, 
274730,535425,31-MAR-2023 20.33.17,2032,162.9,177.69,134.7,42.99,45.5,1635,,26.27,16.72,,,,0,999,0,0,0,0,0,0,0,0,0,0,0,85500,4470,0,2012,0,0,6000,0,, 
274734,535426,31-MAR-2023 21.56.07,2032,157.4,144.1,100.1,44,51.8,1626,,,44,,,,0,500,0,0,0,0,0,0,0,0,0,0,0,90900,4673,0,3050,0,0,6100,0,, 
274738,535427,31-MAR-2023 22.53.10,2032,159.3,182.6,146.6,36,44,1650,,22,14,,,,0,1000,0,0,0,0,0,0,0,0,0,0,0,89400,4947,0,2987,0,0,6000,0,, 
274741,535428,31-MAR-2023 23.45.28,1032,163.3,189.99,153,36.99,42.5,1659,,22.6,14.39,,,,0,999,0,0,0,0,0,0,0,0,0,0,0,90000,5182,0,2782,0,1000,6000,0,, 
274743,535429,01-APR-2023 00.42.02,1015,160.5,190.99,153,37.99,45.3,1628,,23.22,14.77,,,,0,800,0,0,0,0,0,0,0,0,0,0,0,92500,5046,0,3383,0,1000,6000,0,, 
274747,535430,01-APR-2023 01.41.57,1010,159.7,199.5,163.5,36,47.9,1633,,22,14,,,,0,300,0,0,0,0,0,0,0,0,0,0,0,96500,5346,0,2772,0,2000,6000,0,, 
274750,535431,01-APR-2023 02.34.01,1010,162.3,199.5,163.5,36,43.2,1662,,22,14,,,,0,999,0,0,0,0,0,0,0,0,0,0,0,94700,5290,0,3089,0,2000,6000,0,, 
274753,535432,01-APR-2023 03.31.59,1010,160.4,180.29,140.3,39.99,47.3,1649,,24.44,15.55,,,,0,300,0,0,0,0,0,0,0,0,0,0,0,96200,4803,0,3663,0,886,6300,0,, 
274755,535433,01-APR-2023 04.27.28,1011,159.2,181.89,142.8,39.09,44.6,1625,,23.89,15.2,,,,0,300,0,0,0,0,0,0,0,0,0,0,0,91700,5039,0,3675,0,886,6300,0,, 
274758,535434,01-APR-2023 05.26.08,1011,160.2,176.7,140.6,36.1,44.7,1633,,22.06,14.04,,,,0,300,0,0,0,0,0,0,0,0,0,0,0,91600,4494,0,3093,0,554,6000,0,, 
274761,535435,01-APR-2023 06.22.38,1011,162.1,167.29,130,37.29,42.1,1668,,22.79,14.5,,,,0,300,0,0,0,0,0,0,0,0,0,0,0,85000,4589,0,2849,0,2000,6000,0,, 
274764,535436,01-APR-2023 07.09.03,1011,161.1,165.29,127.1,38.19,37.9,1619,,23.34,14.85,,,,0,300,0,0,0,0,0,0,0,0,0,0,0,79500,4342,0,2304,0,0,5900,0,, 
274766,535437,01-APR-2023 08.02.28,1011,159.8,186.3,150.3,36,40.8,1636,,22,14,,,,0,299,0,0,0,0,0,0,0,0,0,0,0,85600,5526,277,2775,0,0,6000,0,, 
274770,535438,01-APR-2023 09.02.00,1011,158.6,195,154,41,46.9,1619,,25.06,15.94,,,,0,300,0,0,0,0,0,0,0,0,0,0,0,95700,5441,453,2781,0,1661,6000,0,, 
274773,535439,01-APR-2023 09.54.12,1010,162.3,188.9,152.9,36,42.3,1636,,22,14,,,,0,300,0,0,0,0,0,0,0,0,0,0,0,88300,5365,369,2999,0,2216,6000,0,, 
274776,535440,01-APR-2023 10.52.02,1010,159.1,191,155,36,47,1609,,22,14,,,,0,299,0,0,0,0,0,0,0,0,0,0,0,94000,5603,369,4021,0,2216,6000,0,, 
274782,535442,01-APR-2023 12.41.51,1010,161.3,190.09,150.1,39.99,42.1,1634,,24.44,15.55,,,,0,299,0,0,0,0,0,0,0,0,0,0,0,86300,5091,63,2709,0,2000,6000,0,, 
274785,535443,01-APR-2023 13.32.23,1010,158.3,186.9,150.9,36,41.8,1643,,22,14,,,,0,300,0,0,0,0,0,0,0,0,0,0,0,87800,5283,124,2367,0,554,6000,0,, 
274788,535444,01-APR-2023 14.22.36,1010,163.8,163.4,127.4,36,37,1659,,22,14,,,,0,300,0,0,0,0,0,0,0,0,0,0,0,76300,4408,238,1792,0,2001,5900,0,, 
274790,535445,01-APR-2023 15.49.33,1010,159.4,194.49,160.5,33.99,45,1662,,20.77,13.22,,,,0,300,0,0,0,0,0,0,0,0,0,0,0,92900,5728,0,3347,0,1998,6000,0,, 
274794,535446,01-APR-2023 16.49.28,1010,160.1,202.99,164.8,38.19,47.1,1606,,23.34,14.85,,,,0,299,0,0,0,0,0,0,0,0,0,0,0,98000,5630,0,3405,0,0,6000,0,, 
274797,535447,01-APR-2023 17.46.23,5082,158.4,191.49,154.3,37.19,44.3,1659,,22.73,14.46,,,,0,1000,0,0,0,0,0,0,0,0,0,0,0,90800,5315,0,3388,0,1000,6000,0,, 
274801,535448,01-APR-2023 18.49.23,5082,158.1,193.49,155.3,38.19,43.9,1626,,23.34,14.85,,,,0,1000,0,0,0,0,0,0,0,0,0,0,0,90900,5370,0,3184,0,1000,6500,0,, 
274804,535449,01-APR-2023 19.44.35,5082,159.2,195.99,157.8,38.19,43.7,1654,,23.34,14.85,,,,0,999,0,0,0,0,0,0,0,0,0,0,0,91600,5655,0,3515,0,554,6500,0,, 
274806,535450,01-APR-2023 20.49.44,5082,159,193.8,157.8,36,42.6,1643,,22,14,,,,0,1000,0,0,0,0,0,0,0,0,0,0,0,90500,5058,0,3079,0,1498,6000,0,, 
274809,535451,01-APR-2023 21.42.17,5082,160,184.4,148.4,36,43,1663,,22,14,,,,0,1000,0,0,0,0,0,0,0,0,0,0,0,90000,5317,0,3010,0,748,6000,0,, 
274812,535452,01-APR-2023 22.35.28,5082,161.1,182.6,146.6,36,43.4,1633,,22,14,,,,0,1000,0,0,0,0,0,0,0,0,0,0,0,89700,5128,0,2983,0,998,6000,0,, 
274816,535453,01-APR-2023 23.31.04,5082,160.6,198.9,162.9,36,44.2,1698,,22,14,,,,0,1000,0,0,0,0,0,0,0,0,0,0,0,95100,5566,0,3330,0,2000,6000,0,, 
274818,535454,02-APR-2023 00.22.03,5082,158.5,187.99,150,37.99,40.3,1640,,23.22,14.77,,,,0,1000,0,0,0,0,0,0,0,0,0,0,0,87100,5058,0,2916,0,2000,6000,0,, 
274821,535455,02-APR-2023 01.12.34,5082,161.1,185.89,145.9,39.99,42.8,1636,,24.44,15.55,,,,0,1001,0,0,0,0,0,0,0,0,0,0,0,91000,4908,0,2782,0,1107,6000,0,, 
274824,535456,02-APR-2023 02.04.17,5082,160.1,181.8,145.8,36,44,1640,,22,14,,,,0,1000,0,0,0,0,0,0,0,0,0,0,0,91000,4924,0,3299,0,1108,6000,0,, 
274827,535457,02-APR-2023 02.53.33,5082,157.8,180.09,142,38.09,42,1629,,23.28,14.81,,,,0,1001,0,0,0,0,0,0,0,0,0,0,0,88000,4824,0,2987,0,1942,6000,0,, 
274830,535458,02-APR-2023 03.45.23,5082,158.8,180.09,140,40.09,41.3,1654,,24.5,15.59,,,,0,1001,0,0,0,0,0,0,0,0,0,0,0,86800,5100,0,3172,0,2000,6000,0,, 
274833,535459,02-APR-2023 04.36.57,5082,158.7,180.69,141.7,38.99,43.8,1599,,23.83,15.16,,,,0,1000,0,0,0,0,0,0,0,0,0,0,0,90000,4697,0,2732,0,1108,6500,0,, 
274836,535460,02-APR-2023 05.25.57,1056,159.6,180.09,142,38.09,40.4,1610,,23.28,14.81,,,,0,1001,0,0,0,0,0,0,0,0,0,0,0,87000,4933,0,2843,0,1999,6000,0,, 
274841,535462,02-APR-2023 07.06.28,1056,162.2,178.99,140,38.99,38.4,1623,,23.83,15.16,,,,0,1001,0,0,0,0,0,0,0,0,0,0,0,84900,4775,0,2954,0,2000,6000,0,, 
274844,535463,02-APR-2023 08.05.03,5042,160.5,191,150,41,46,1629,,25.06,15.94,,,,0,1001,0,0,0,0,0,0,0,0,0,0,0,93100,5323,350,3139,0,2000,6000,0,, 
274848,535464,02-APR-2023 09.01.49,5042,161.4,187.99,150,37.99,45.3,1637,,23.22,14.77,,,,0,1001,0,0,0,0,0,0,0,0,0,0,0,90100,5303,350,2604,0,2000,6000,0,, 
274851,535465,02-APR-2023 09.56.30,1058,161.2,190.29,153.3,36.99,44.8,1665,,22.6,14.39,,,,0,1000,0,0,0,0,0,0,0,0,0,0,0,91000,5183,213,3292,0,2505,5500,0,, 
274854,535466,02-APR-2023 11.02.40,1058,159.6,186.99,150,36.99,46.8,1626,,22.6,14.39,,,,0,1001,0,0,0,0,0,0,0,0,0,0,0,92000,5281,509,3265,0,2500,5500,0,, 
274859,535468,02-APR-2023 13.02.53,1056,157.3,170.09,131.1,38.99,42.5,1680,,23.83,15.16,,,,0,1000,0,0,0,0,0,0,0,0,0,0,0,88000,4782,0,2654,0,1002,5700,0,, 
274863,535469,02-APR-2023 14.08.01,5082,160,186,150,36,45.8,1641,,22,14,,,,0,1000,0,0,0,0,0,0,0,0,0,0,0,95000,5384,0,3589,0,2504,5500,0,, 
274866,535470,02-APR-2023 15.08.41,5082,159.2,183.09,144.1,38.99,47.4,1632,,23.83,15.16,,,,0,1000,0,0,0,0,0,0,0,0,0,0,0,93200,5233,441,2996,0,2500,5400,0,, 
274869,535471,02-APR-2023 16.08.00,5041,159.8,181.49,144.5,36.99,45.6,1664,,22.6,14.39,,,,0,999,0,0,0,0,0,0,0,0,0,0,0,92500,4906,0,3255,0,776,5000,0,, 
274872,535472,02-APR-2023 17.00.33,1011,157.8,180.89,142.6,38.29,42.2,1654,,23.4,14.89,,,,0,300,0,0,0,0,0,0,0,0,0,0,0,86000,5153,0,3048,0,1000,5500,0,, 
274876,535473,02-APR-2023 19.21.04,1011,157.8,192.59,153.3,39.29,45.9,1653,,24.01,15.28,,,,0,299,0,0,0,0,0,0,0,0,0,0,0,93000,5260,240,3124,0,2495,5000,0,, 
274879,535474,02-APR-2023 20.23.30,1010,161.4,197.39,160.2,37.19,46.7,1653,,22.73,14.46,,,,0,300,0,0,0,0,0,0,0,0,0,0,0,95100,5623,0,3514,0,1996,5000,0,, 
274881,535475,02-APR-2023 21.39.29,1010,159.2,180.4,144.4,36,45.9,1640,,22,14,,,,0,300,0,0,0,0,0,0,0,0,0,0,0,89500,5260,238,2726,0,1996,5000,0,, 
274885,535476,02-APR-2023 22.44.00,1010,157,180.7,144.7,36,46.3,1636,,22,14,,,,0,299,0,0,0,0,0,0,0,0,0,0,0,93000,5186,0,3396,0,500,5000,0,, 
274888,535477,02-APR-2023 23.51.34,1010,161.1,196,160,36,51.5,1619,,22,14,,,,0,300,0,0,0,0,0,0,0,0,0,0,0,99600,5267,237,3060,0,500,6000,0,, 
274891,535478,03-APR-2023 01.14.39,1010,159.8,189.2,153.1,36.1,47.8,1629,,22.06,14.04,,,,0,999,0,0,0,0,0,0,0,0,0,0,0,95100,5416,0,3402,0,1000,6200,0,, 
274895,535479,03-APR-2023 02.13.59,5095,159.5,192.09,153.1,38.99,44.8,1640,,23.83,15.16,,,,0,1000,0,0,0,0,0,0,0,0,0,0,0,93000,4602,0,3139,0,2000,6200,0,, 
274898,535480,03-APR-2023 03.17.59,5071,160.9,187.39,154.4,32.99,47.6,1635,,20.16,12.83,,,,0,1000,0,0,0,0,0,0,0,0,0,0,0,93000,5203,0,3493,0,2000,7000,0,, 
274901,535481,03-APR-2023 04.10.55,5071,160.7,185.1,149.1,36,45.2,,,22,14,,,,0,999,0,0,0,0,0,0,0,0,0,0,0,93100,4964,0,3036,0,554,6000,0,, 
274904,535482,03-APR-2023 05.08.19,5071,160.3,199.69,161.6,38.09,47.9,1629,,23.28,14.81,,,,0,999,0,0,0,0,0,0,0,0,0,0,0,99500,5210,0,3422,0,554,6000,0,, 
274907,535483,03-APR-2023 06.06.06,5071,159.3,170,126,44,41.1,1628,,26.89,17.11,,,,0,1000,0,0,0,0,0,0,0,0,0,0,0,83200,4718,0,2580,0,2000,6000,0,, 
274910,535484,03-APR-2023 07.01.50,5071,161.1,180.39,143.4,36.99,42.8,1648,,22.6,14.39,,,,0,999,0,0,0,0,0,0,0,0,0,0,0,89500,5314,0,2881,0,299,6000,0,, 
274912,535485,03-APR-2023 08.02.56,5071,156.9,185.5,146.3,39.2,43.6,1641,,23.96,15.24,,,,0,1000,0,0,0,0,0,0,0,0,0,0,0,91000,5628,0,3759,0,1500,6000,0,, 
274914,535486,03-APR-2023 09.00.51,5042,158.3,180.29,141.3,38.99,42.2,1656,,23.83,15.16,,,,0,1000,0,0,0,0,0,0,0,0,0,0,0,87000,5559,0,2986,0,1500,6000,0,, 
274916,535487,03-APR-2023 11.15.21,5042,158.9,179.19,142.2,36.99,45.1,1641,,22.6,14.39,,,,0,1000,0,0,0,0,0,0,0,0,0,0,0,87800,5033,0,2941,0,1500,6000,0,, 
274923,535489,03-APR-2023 13.07.46,5042,158.3,180.09,141.1,38.99,44.6,1660,,23.83,15.16,,,,0,1000,0,0,0,0,0,0,0,0,0,0,0,88400,4715,0,2292,0,2000,5900,0,, 
274926,535490,03-APR-2023 14.11.26,5082,160.1,187.5,151.5,36,47.8,1609,,22,14,,,,0,1000,0,0,0,0,0,0,0,0,0,0,0,90900,4983,0,2796,0,2000,5900,0,, 
274930,535491,03-APR-2023 15.05.55,5082,156.3,191.2,155.2,36,43.3,1617,,22,14,,,,0,1000,0,0,0,0,0,0,0,0,0,0,0,90200,4977,0,2781,0,1000,5500,0,, 
274932,535492,03-APR-2023 16.19.29,5082,157.4,190.09,150.1,39.99,46.7,1663,,24.44,15.55,,,,0,999,0,0,0,0,0,0,0,0,0,0,0,95700,5637,0,3619,0,2246,6400,0,, 
274936,535493,03-APR-2023 17.17.10,5082,159.1,200.09,163.8,36.29,46.2,1653,,22.18,14.11,,,,0,1000,0,0,0,0,0,0,0,0,0,0,0,98600,5325,0,3289,0,2246,6400,0,, 
274939,535494,03-APR-2023 18.22.16,5082,155.8,191.39,154.2,37.19,46.2,1620,,22.73,14.46,,,,0,1000,0,0,0,0,0,0,0,0,0,0,0,93700,5057,0,3156,0,1996,6000,0,, 
274941,535495,03-APR-2023 19.18.06,7060,160.1,191.49,154,37.49,44.4,1655,,22.91,14.58,,,,0,998,0,0,0,0,0,0,0,0,0,0,0,92200,5562,0,3537,0,1498,6000,0,, 
274944,535496,03-APR-2023 20.26.35,5071,157.8,190.42,155.2,35.22,47.1,1674,,21.52,13.7,,,,0,1000,0,0,0,0,0,0,0,0,0,0,0,96700,5430,0,3749,0,1499,6500,0,, 
274948,535497,03-APR-2023 21.24.52,5071,109.6,191.2,155.2,36,37.2,1668,,22,14,,,,0,1000,0,0,0,0,0,0,0,0,0,0,0,74400,4223,0,2457,0,1499,6600,0,, 
274950,535498,04-APR-2023 00.51.13,5071,160.6,192,156,36,49.9,1633,,22,14,,,,0,999,0,0,0,0,0,0,0,0,0,0,0,101000,5013,0,3616,0,1608,6900,0,, 
274953,535499,04-APR-2023 01.47.51,5095,161.2,191.09,154,37.09,47.6,1618,,22.67,14.42,,,,0,999,0,0,0,0,0,0,0,0,0,0,0,100000,5101,0,4030,0,1967,6000,0,, 
274956,535500,04-APR-2023 02.50.42,5095,157.2,178.99,141,37.99,47.8,1663,,23.22,14.77,,,,0,1000,0,0,0,0,0,0,0,0,0,0,0,95000,4997,0,3893,0,2216,5600,0,, 
274959,535501,04-APR-2023 04.13.22,5071,150.3,180.19,141.1,39.09,50.5,1589,,23.89,15.2,,,,0,998,0,0,0,0,0,0,0,0,0,0,0,93000,5128,0,3586,0,0,6300,0,, 
274963,535502,04-APR-2023 05.12.36,5071,159.2,184.4,143.4,41,43.2,1606,,25.06,15.94,,,,0,1000,0,0,0,0,0,0,0,0,0,0,0,89500,4903,0,3235,0,1107,6500,0,, 
274966,535503,04-APR-2023 06.05.42,5071,159.4,180.69,141.6,39.09,42.6,1607,,23.89,15.2,,,,0,999,0,0,0,0,0,0,0,0,0,0,0,87500,4749,0,3167,0,1108,6800,0,, 
274969,535504,04-APR-2023 07.04.02,5071,161.5,183.6,144.4,39.2,41,1639,,23.96,15.24,,,,0,1000,0,0,0,0,0,0,0,0,0,0,0,86500,5235,0,2646,0,554,7000,0,, 
274972,535505,04-APR-2023 08.04.31,5071,158.5,183.69,145.7,37.99,43.5,1656,,23.22,14.77,,,,0,999,0,0,0,0,0,0,0,0,0,0,0,89900,4954,0,2311,0,2051,6000,0,, 
274974,535506,04-APR-2023 08.58.01,5071,159.5,185.39,147.4,37.99,42.5,1637,,23.22,14.77,,,,0,1000,0,0,0,0,0,0,0,0,0,0,0,88000,5251,0,3113,0,1000,6000,0,, 
274978,535507,04-APR-2023 10.03.43,5071,157.3,136,100,36,43.5,1650,,22,14,,,,0,1000,0,0,0,0,0,0,0,0,0,0,0,88700,5232,0,3166,0,1552,6000,0,, 
274981,535508,04-APR-2023 11.09.42,1010,154.1,181.9,149.9,32,48.3,1656,,19.56,12.44,,,,0,255,0,0,0,0,0,0,0,0,0,0,0,89700,5409,0,3269,0,1996,6000,0,, 
274988,535510,04-APR-2023 13.26.03,1067,157.5,221.2,185.2,36,43,1660,,22,14,,,,0,1005,0,0,0,0,0,0,0,0,0,0,0,87800,6370,0,3452,0,2000,6000,0,, 
274990,535511,04-APR-2023 14.14.45,1063,160,135.9,99.9,36,39.5,1661,,22,14,,,,0,1000,0,0,0,0,0,0,0,0,0,0,0,84100,4852,0,2395,0,1276,5400,0,, 
274992,535512,04-APR-2023 15.06.41,1067,152.2,193.09,155.1,37.99,42.3,1683,,23.22,14.77,,,,0,1000,0,0,0,0,0,0,0,0,0,0,0,89600,5268,0,2582,0,749,6500,0,, 
274995,535513,04-APR-2023 15.59.33,5071,159.1,190.1,154.1,36,41.6,1650,,22,14,,,,0,999,0,0,0,0,0,0,0,0,0,0,0,90000,5570,0,3077,0,500,6500,0,, 
274998,535514,04-APR-2023 16.56.49,5082,155.9,190.7,154.7,36,41.8,1645,,22,14,,,,0,1000,0,0,0,0,0,0,0,0,0,0,0,90700,5593,0,2741,0,0,6500,0,, 
275001,535515,04-APR-2023 17.50.52,5082,157.4,196.6,160.6,36,44.9,1625,,22,14,,,,0,999,0,0,0,0,0,0,0,0,0,0,0,95000,5524,0,3093,0,999,6500,0,, 
275005,535516,04-APR-2023 18.59.17,5082,159.4,189.6,153.6,36,44,1608,,22,14,,,,0,999,0,0,0,0,0,0,0,0,0,0,0,93000,5513,0,3008,0,0,6500,0,, 
275007,535517,04-APR-2023 19.56.27,1032,160.8,191.6,155.6,36,41.9,1682,,22,14,,,,0,1000,0,0,0,0,0,0,0,0,0,0,0,90500,5640,0,3256,0,0,6500,0,, 
275011,535518,04-APR-2023 20.49.02,1032,157.9,178.6,142.6,36,39.2,1669,,22,14,,,,0,1000,0,0,0,0,0,0,0,0,0,0,0,85600,5360,0,2596,0,1498,6500,0,, 
275013,535519,04-APR-2023 21.41.37,1032,155.1,180.8,144.8,36,39.9,1662,,22,14,,,,0,1000,0,0,0,0,0,0,0,0,0,0,0,87400,5279,0,2654,0,0,6500,0,, 
275017,535520,04-APR-2023 22.35.48,1032,157.3,186.3,150.3,36,43.5,1630,,22,14,,,,0,1000,0,0,0,0,0,0,0,0,0,0,0,92400,5415,0,3439,0,0,6500,0,, 
275020,535521,05-APR-2023 00.00.17,1015,150.5,184,148,36,46.7,1636,,22,14,,,,0,800,0,0,0,0,0,0,0,0,0,0,0,90900,5541,934,3150,0,2215,5900,0,, 
275024,535522,05-APR-2023 00.58.53,1015,164.2,183.6,147.6,36,45.6,1632,,22,14,,,,0,800,0,0,0,0,0,0,0,0,0,0,0,89500,6123,1063,3547,0,2216,6000,0,, 
275026,535523,05-APR-2023 01.54.28,1015,158.5,186.89,149.9,36.99,42,1649,,22.6,14.39,,,,0,800,0,0,0,0,0,0,0,0,0,0,0,87600,5898,394,3003,0,2000,6000,0,, 
275028,535524,05-APR-2023 03.04.01,1015,160.5,186.59,146.6,39.99,44.5,1638,,24.44,15.55,,,,0,800,0,0,0,0,0,0,0,0,0,0,0,90100,5394,0,3121,0,2000,5200,0,, 
275031,535525,05-APR-2023 03.58.27,1015,155.2,184.4,148.4,36,41.6,1656,,22,14,,,,0,800,0,0,0,0,0,0,0,0,0,0,0,86000,5569,0,3028,0,2000,6000,0,, 
275034,535526,05-APR-2023 04.49.32,1015,158.3,184.99,146,38.99,42.9,1637,,23.83,15.16,,,,0,800,0,0,0,0,0,0,0,0,0,0,0,87300,5147,0,2865,0,2000,6000,0,, 
275037,535527,05-APR-2023 05.45.18,1015,159.2,181.4,140.4,41,44.1,1613,,25.06,15.94,,,,0,799,0,0,0,0,0,0,0,0,0,0,0,87900,5465,0,3453,0,1662,6000,0,, 
275040,535528,05-APR-2023 06.48.02,1015,168.8,157,121,36,40.2,1584,,22,14,,,,0,800,0,0,0,0,0,0,0,0,0,0,0,78900,4803,0,2916,0,2000,6000,0,, 
275044,535529,05-APR-2023 07.56.57,2010,158.5,191.99,150,41.99,46.1,1653,,25.66,16.33,,,,0,299,0,0,0,0,0,0,0,0,0,0,0,91400,6241,0,3278,0,2499,6100,0,, 
275047,535530,05-APR-2023 08.52.47,1011,162.6,184.6,160.1,24.5,40.9,1645,,14.97,9.53,,,,0,300,0,0,0,0,0,0,0,0,0,0,0,88500,5236,0,2263,0,1749,6600,0,, 
275050,535531,05-APR-2023 09.47.52,2010,161,186.1,150.1,36,42.8,1662,,22,14,,,,0,300,0,0,0,0,0,0,0,0,0,0,0,90500,5498,0,2484,0,2247,6600,0,, 
275052,535532,05-APR-2023 10.39.35,1015,164,187.99,150,37.99,40.7,1637,,23.22,14.77,,,,0,800,0,0,0,0,0,0,0,0,0,0,0,87900,5365,0,2518,0,2247,6500,0,, 
275058,535534,05-APR-2023 12.38.03,1015,164.1,172.4,136.4,36,40.7,1668,,22,14,,,,0,800,0,0,0,0,0,0,0,0,0,0,0,82500,5704,0,2517,0,2500,6300,0,, 
275061,535535,05-APR-2023 13.50.34,1015,161.2,99.1,63.1,36,42.5,1673,,22,14,,,,0,999,0,0,0,0,0,0,0,0,0,0,0,90600,5434,0,2282,0,2000,6500,0,, 
275065,535536,05-APR-2023 14.46.13,5071,161,115.4,79.4,36,43.7,1645,,22,14,,,,0,998,0,0,0,0,0,0,0,0,0,0,0,90800,5659,0,2300,0,2549,6500,0,, 
275068,535537,05-APR-2023 16.02.34,5071,156.7,198.5,162.5,36,46.2,1682,,22,14,,,,0,1000,0,0,0,0,0,0,0,0,0,0,0,95700,6167,0,3406,0,0,7200,0,, 
275070,535538,05-APR-2023 16.57.34,5095,157.7,198.5,162.5,36,43,1627,,22,14,,,,0,1000,0,0,0,0,0,0,0,0,0,0,0,94800,5840,0,3214,0,997,6000,0,, 
275073,535539,05-APR-2023 17.53.03,5095,157.6,198,162,36,42.7,1663,,22,14,,,,0,1000,0,0,0,0,0,0,0,0,0,0,0,92300,5964,0,2971,0,2052,6500,0,, 
275076,535540,05-APR-2023 18.50.19,5095,157.8,190.8,154.8,36,41.3,1677,,22,14,,,,0,1000,0,0,0,0,0,0,0,0,0,0,0,90600,5626,0,2956,0,2051,6500,0,, 
275079,535541,05-APR-2023 19.54.49,5095,158.8,192.2,156.2,36,41.6,1672,,22,14,,,,0,1000,0,0,0,0,0,0,0,0,0,0,0,89300,5617,0,2832,0,776,6500,0,, 
275083,535542,05-APR-2023 20.48.34,1058,160.4,197.5,161.5,36,44.4,1650,,22,14,,,,0,1000,0,0,0,0,0,0,0,0,0,0,0,93600,5856,0,3068,0,1552,6500,0,, 
275086,535543,05-APR-2023 21.43.54,1058,159,196.6,160.6,36,43.7,1659,,22,14,,,,0,1000,0,0,0,0,0,0,0,0,0,0,0,91700,6077,0,3391,0,1500,6500,0,, 
275089,535544,05-APR-2023 22.39.15,5082,160,196.6,160.6,36,44.4,1663,,22,14,,,,0,999,0,0,0,0,0,0,0,0,0,0,0,92900,5978,0,3254,0,1500,6500,0,, 
275091,535545,05-APR-2023 23.32.24,1010,161,195,159,36,41.8,1644,,22,14,,,,0,300,0,0,0,0,0,0,0,0,0,0,0,88500,5641,0,3235,0,2500,6500,0,, 
275094,535546,06-APR-2023 00.23.47,1010,157.2,180.09,138.1,41.99,42.5,1649,,25.66,16.33,,,,0,300,0,0,0,0,0,0,0,0,0,0,0,87900,5345,134,2894,0,1750,6500,0,, 
275096,535547,06-APR-2023 01.14.47,1010,160.2,185.19,147.2,37.99,41.4,1660,,23.22,14.77,,,,0,300,0,0,0,0,0,0,0,0,0,0,0,87400,5446,0,2547,0,1108,6500,0,, 
275100,535548,06-APR-2023 02.07.18,1010,157.2,184.99,148,36.99,42.7,1666,,22.6,14.39,,,,0,999,0,0,0,0,0,0,0,0,0,0,0,90000,5840,0,3343,0,2216,6500,0,, 
275102,535549,06-APR-2023 03.19.38,5071,164.3,196.9,151.9,45,48.4,1641,,27.5,17.5,,,,0,1000,0,0,0,0,0,0,0,0,0,0,0,89700,6471,91,3445,0,2216,6500,0,, 
275106,535550,06-APR-2023 04.10.47,5071,158,171,135,36,41.3,1668,,22,14,,,,0,999,0,0,0,0,0,0,0,0,0,0,0,84600,5289,95,2645,0,2000,5100,0,, 
275108,535551,06-APR-2023 05.19.39,5071,160.1,182.19,145.2,36.99,43.7,1642,,22.6,14.39,,,,0,999,0,0,0,0,0,0,0,0,0,0,0,88200,5432,743,3181,0,2500,6500,0,, 
275111,535552,06-APR-2023 06.13.10,5071,160,180,145,35,42.1,1640,,21.39,13.61,,,,0,1000,0,0,0,0,0,0,0,0,0,0,0,85100,5845,268,3135,0,2500,6500,0,, 
275114,535553,06-APR-2023 07.02.33,5071,158.4,186.6,150.6,36,40.6,1664,,22,14,,,,0,1000,0,0,0,0,0,0,0,0,0,0,0,84900,5539,0,2438,0,1500,6500,0,, 
275117,535554,06-APR-2023 07.53.21,5071,163.2,186.5,150.5,36,40.7,1657,,22,14,,,,0,1000,0,0,0,0,0,0,0,0,0,0,0,85200,5610,0,2727,0,1500,6700,0,, 
275120,535555,06-APR-2023 08.42.21,5071,163.4,173.3,137.3,36,39,1660,,22,14,,,,0,1000,0,0,0,0,0,0,0,0,0,0,0,80800,5262,0,2470,0,2000,6500,0,, 
275122,535556,06-APR-2023 09.42.10,5071,166.3,175.1,139.1,36,41.7,1666,,22,14,,,,0,1000,0,0,0,0,0,0,0,0,0,0,0,83300,5323,0,2752,0,2500,6100,0,, 
275130,535558,06-APR-2023 13.02.53,5071,159.9,190.5,155.5,35,43.4,1666,,21.39,13.61,,,,0,999,0,0,0,0,0,0,0,0,0,0,0,88900,5907,0,2860,0,2499,6500,0,, 
275132,535559,06-APR-2023 14.03.44,7060,158.1,192.39,155.4,36.99,41.6,1660,,22.6,14.39,,,,0,1000,0,0,0,0,0,0,0,0,0,0,0,87200,5740,0,2292,0,1500,6500,0,, 
275135,535560,06-APR-2023 15.08.33,1032,158.8,180.5,144.5,36,43.8,1682,,22,14,,,,0,300,0,0,0,0,0,0,0,0,0,0,0,83400,5358,0,2354,0,2000,6500,0,, 
275138,535561,06-APR-2023 16.14.24,2011,158.4,196.5,160.5,36,45.2,1663,,22,14,,,,0,300,0,0,0,0,0,0,0,0,0,0,0,91900,5834,0,2057,0,1499,6600,0,, 
275141,535562,06-APR-2023 17.08.31,2011,158.7,203.39,166.4,36.99,42.5,1663,,22.6,14.39,,,,0,299,0,0,0,0,0,0,0,0,0,0,0,92400,5551,0,1926,0,1500,6500,0,, 
275144,535563,06-APR-2023 18.04.49,2011,160.1,189.4,166.4,23,42.7,1640,,14.06,8.94,,,,0,299,0,0,0,0,0,0,0,0,0,0,0,90000,5858,0,3283,0,1500,6500,0,, 
275147,535564,06-APR-2023 18.56.10,1032,159.3,192.79,152.8,39.99,39.9,1688,,24.44,15.55,,,,0,998,0,0,0,0,0,0,0,0,0,0,0,87500,5710,0,2624,0,1108,6500,0,, 
275149,535565,06-APR-2023 19.49.30,1015,159.2,199.09,160.1,38.99,41.5,1666,,23.83,15.16,,,,0,799,0,0,0,0,0,0,0,0,0,0,0,88200,5694,0,2601,0,1108,6900,0,, 
275152,535566,06-APR-2023 21.24.23,5071,158.4,190.6,154.6,36,41.9,1645,,22,14,,,,0,1000,0,0,0,0,0,0,0,0,0,0,0,86000,5360,0,2251,0,554,5900,0,, 
275156,535567,06-APR-2023 22.35.24,5071,158.3,181.5,146.5,35,42.6,1640,,21.39,13.61,,,,0,1001,0,0,0,0,0,0,0,0,0,0,0,85100,5225,0,2823,0,0,6500,0,, 
275159,535568,06-APR-2023 23.43.49,5071,159.6,190.09,156.1,33.99,44.8,1638,,20.77,13.22,,,,0,999,0,0,0,0,0,0,0,0,0,0,0,89100,5765,0,2972,0,2000,6500,0,, 
275162,535569,07-APR-2023 00.40.23,5071,160,189.99,153,36.99,45.4,1694,,22.6,14.39,,,,0,1000,0,0,0,0,0,0,0,0,0,0,0,90800,5848,348,3669,0,2506,6500,0,, 
275166,535570,07-APR-2023 01.36.43,5071,161.2,190.89,152.9,37.99,43.8,1658,,23.22,14.77,,,,0,999,0,0,0,0,0,0,0,0,0,0,0,89600,5805,350,3415,0,1999,6500,0,, 
275168,535571,07-APR-2023 02.40.25,5071,158.6,189.48,154.2,35.28,46,1629,,21.6,13.68,,,,0,999,0,0,0,0,0,0,0,0,0,0,0,92800,5940,273,3680,0,2500,6500,0,, 
275171,535572,07-APR-2023 03.40.26,5071,159.5,189.89,149.9,39.99,44.4,1642,,24.44,15.55,,,,0,1000,0,0,0,0,0,0,0,0,0,0,0,89000,5711,0,3339,0,2499,6500,0,, 
275174,535573,07-APR-2023 04.40.20,5071,161.2,189.09,150.1,38.99,43.1,1583,,23.83,15.16,,,,0,1000,0,0,0,0,0,0,0,0,0,0,0,89100,5501,184,3363,0,1662,6400,0,, 
275177,535574,07-APR-2023 05.36.05,5082,159.8,181,145,36,44.8,1657,,22,14,,,,0,1000,0,0,0,0,0,0,0,0,0,0,0,92300,5511,0,3870,0,2500,6500,0,, 
275180,535575,07-APR-2023 06.58.17,5082,160.8,189.89,149.9,39.99,45,1643,,24.44,15.55,,,,0,1000,0,0,0,0,0,0,0,0,0,0,0,91700,5608,336,2954,0,2500,6500,0,, 
275182,535576,07-APR-2023 07.56.06,5082,159.1,205.19,165.2,39.99,44.6,1652,,24.44,15.55,,,,0,999,0,0,0,0,0,0,0,0,0,0,0,94200,6157,0,3371,0,2500,6500,0,, 
275185,535577,07-APR-2023 09.02.39,5082,160.9,172.8,136.8,36,43.7,1552,,22,14,,,,0,1000,0,0,0,0,0,0,0,0,0,0,0,84800,5364,0,2705,0,2000,5500,0,, 
275189,535578,07-APR-2023 10.27.37,5082,157.3,177.09,139.1,37.99,42.8,1630,,23.22,14.77,,,,0,1000,0,0,0,0,0,0,0,0,0,0,0,85700,5499,0,2786,0,2499,6500,0,, 
275192,535579,07-APR-2023 11.19.25,5082,158.3,178.2,142.2,36,41,1632,,22,14,,,,0,1000,0,0,0,0,0,0,0,0,0,0,0,85900,4806,0,2653,0,1000,6500,0,, 
275198,535581,07-APR-2023 13.17.26,5082,163.3,175.1,140.1,35,41.6,1652,,21.39,13.61,,,,0,1000,0,0,0,0,0,0,0,0,0,0,0,81900,5144,0,3056,0,1000,6700,0,, 
275202,535582,07-APR-2023 14.08.19,5082,159.4,174.7,138.7,36,41.3,1668,,22,14,,,,0,1000,0,0,0,0,0,0,0,0,0,0,0,81500,5207,0,2809,0,2000,6700,0,, 
275204,535583,07-APR-2023 15.03.07,9904,160.2,188.99,152,36.99,43.7,1661,,22.6,14.39,,,,0,1000,0,0,0,0,0,0,0,0,0,0,0,88400,5676,0,3225,0,2499,6500,0,, 
275207,535584,07-APR-2023 16.20.45,5041,161,200.49,163.5,36.99,50.5,1643,,22.6,14.39,,,,0,800,0,0,0,0,0,0,0,0,0,0,0,95600,6363,0,3219,0,2500,6900,0,, 
275211,535585,07-APR-2023 17.22.37,2010,159.9,191.3,155.2,36.1,42.2,1630,,22.06,14.04,,,,0,300,0,0,0,0,0,0,0,0,0,0,0,89100,5203,0,2626,0,1662,7000,0,, 
275214,535586,07-APR-2023 18.16.56,2010,160.8,189.99,169.9,20.09,42.2,1648,,12.28,7.81,,,,0,300,0,0,0,0,0,0,0,0,0,0,0,92000,5737,0,3024,0,2500,6500,0,, 
275216,535587,07-APR-2023 19.09.29,2010,160.5,186,165,21,38.9,1629,,,21,,,,0,300,0,0,0,0,0,0,0,0,0,0,0,85500,5459,0,3034,0,554,7000,0,, 
275220,535588,07-APR-2023 20.28.05,2010,158.5,178.39,153.4,24.99,46.5,1640,,15.27,9.72,,,,0,300,0,0,0,0,0,0,0,0,0,0,0,86200,6019,0,2722,0,1500,6500,0,, 
275223,535589,07-APR-2023 21.18.07,2010,160.4,179.59,155.6,23.99,39.7,1606,,14.66,9.33,,,,0,300,0,0,0,0,0,0,0,0,0,0,0,87100,5295,0,2947,0,554,6900,0,, 
275226,535590,07-APR-2023 22.20.46,2010,158,194.1,158.1,36,42.3,1670,,22,14,,,,0,300,0,0,0,0,0,0,0,0,0,0,0,88900,5773,0,3206,0,2000,6900,0,, 
275229,535591,07-APR-2023 23.06.11,2010,155.8,182.8,146.8,36,37.4,1653,,22,14,,,,0,300,0,0,0,0,0,0,0,0,0,0,0,82100,5090,0,2247,0,1498,5700,0,, 
275232,535592,08-APR-2023 00.09.03,2010,156.3,196.3,160.3,36,43.7,1620,,22,14,,,,0,300,0,0,0,0,0,0,0,0,0,0,0,91700,5718,0,2514,0,0,6000,0,, 
275235,535593,08-APR-2023 01.05.46,1015,158.5,185.7,149.7,36,40.2,1655,,22,14,,,,0,799,0,0,0,0,0,0,0,0,0,0,0,85000,5477,0,2712,0,999,6200,0,, 
275238,535594,08-APR-2023 01.58.41,1015,159.8,204.19,164.2,39.99,43,1638,,24.44,15.55,,,,0,800,0,0,0,0,0,0,0,0,0,0,0,92000,5908,0,2980,0,1000,6200,0,, 
275241,535595,08-APR-2023 02.53.01,2010,158.7,202.89,163.9,38.99,44,1618,,23.83,15.16,,,,0,300,0,0,0,0,0,0,0,0,0,0,0,92000,5746,0,2860,0,1000,6500,0,, 
275244,535596,08-APR-2023 03.43.36,5041,158.7,189.09,150.1,38.99,41.9,1675,,23.83,15.16,,,,0,999,0,0,0,0,0,0,0,0,0,0,0,88500,5485,0,3228,0,2500,6500,0,, 
275246,535597,08-APR-2023 04.33.46,5071,157.7,190.09,150.1,39.99,41.4,1612,,24.44,15.55,,,,0,1000,0,0,0,0,0,0,0,0,0,0,0,87000,5283,0,2908,0,1862,6500,0,,
