Repository: sanad-code/udacity-aimaster-capstone-ai-programming-foundations-project

# Steel Production Data Analysis — Udacity AI Master Capstone

This project analyzes steel production data to identify key factors affecting energy consumption, quality indicators, and production efficiency. It covers data cleaning, exploratory data analysis (EDA), and visualization of relationships between variables such as DRI Carbon and Silica (SiO2). The insights support data-driven decisions to optimize the steelmaking process.

## What Was Built

A Jupyter Notebook (`data-workflow/data_workflow.ipynb`) that loads, cleans, and analyzes internal steel production heat data, producing visualizations and statistical summaries saved under `outputs/`.

File: data/raw/flat_raw_data.csv (part 9 of 86)
RC,HID,STOP_DATE,STEEL_GRADE,TAPPED_WGT,TOTAL_CHARGE,DRI_CHARGE,SCRAP_CHARGE,POWER_ON_TIME,FINAL_TEMP,TOTAL_C_DRI,LOCAL_SCRAP,HOME_RETURN_SCRAP,IMPORTED_SCRAP,PIG_IRON,DRI_BRIQUETTED,FESI,FEMN,SIMN,FECR,NICKEL,FETI,FEB,FENB,FEP,FEMO,CU,FEV,NITROVAN,ELEC_ENERGY,OXYGEN,COKE_LUMP,MODULE_CARBON,COKE_POWDER,BURNT_LIME,BURNT_DOLAMITE,FLUX,C_ANALYSIS, 
275249,535598,08-APR-2023 05.22.51,2067,160,185,144,41,40.5,1646,,25.06,15.94,,,,0,1000,0,0,0,0,0,0,0,0,0,0,0,87000,5441,0,2890,0,814,6500,0,, 
275252,535599,08-APR-2023 06.19.22,2067,158,200.49,160.5,39.99,47.2,1683,,24.44,15.55,,,,0,1000,0,0,0,0,0,0,0,0,0,0,0,94700,6268,0,3294,0,0,6500,0,, 
275255,535600,08-APR-2023 07.08.31,2067,158.4,184.4,148.4,36,40.5,1674,,22,14,,,,0,1000,0,0,0,0,0,0,0,0,0,0,0,86900,5281,0,2399,0,0,7000,0,, 
275258,535601,08-APR-2023 09.46.11,2067,160.1,186.4,150.4,36,46.1,1654,,22,14,,,,0,1000,0,0,0,0,0,0,0,0,0,0,0,92900,5837,0,3572,0,998,7500,0,, 
275260,535602,08-APR-2023 10.40.05,2067,160.4,178.4,142.4,36,43.1,1622,,22,14,,,,0,1000,0,0,0,0,0,0,0,0,0,0,0,88600,5256,0,3423,0,0,7000,0,, 
275264,535603,08-APR-2023 11.30.26,2067,159.4,169.8,133.8,36,39.2,1665,,22,14,,,,0,999,0,0,0,0,0,0,0,0,0,0,0,82900,5402,0,3090,0,0,6600,0,, 
275270,535605,08-APR-2023 13.15.22,5095,158.3,177.2,141.2,36,37.4,1637,,22,14,,,,0,1000,0,0,0,0,0,0,0,0,0,0,0,81400,5258,0,2896,0,1664,6300,0,, 
275273,535606,08-APR-2023 14.06.17,5082,157.6,180.6,144.6,36,40.7,1646,,22,14,,,,0,1000,0,0,0,0,0,0,0,0,0,0,0,86100,5445,0,3140,0,1664,7000,0,, 
275276,535607,08-APR-2023 15.09.45,5082,159.8,180.6,144.6,36,42.2,1666,,22,14,,,,0,1000,0,0,0,0,0,0,0,0,0,0,0,82800,5441,0,3224,0,998,7000,0,, 
275279,535608,08-APR-2023 16.03.32,5082,159.6,199,163,36,41.9,1661,,22,14,,,,0,1000,0,0,0,0,0,0,0,0,0,0,0,92000,5685,0,2794,0,2500,6500,0,, 
275283,535609,08-APR-2023 16.57.06,5071,159.2,189,153,36,41.6,1650,,22,14,,,,0,1000,0,0,0,0,0,0,0,0,0,0,0,90000,5588,0,3593,0,2500,6500,0,, 
275286,535610,08-APR-2023 17.53.21,5071,158,190.8,155.8,35,41.2,1610,,21.39,13.61,,,,0,1000,0,0,0,0,0,0,0,0,0,0,0,90000,5390,0,2495,0,1661,6500,0,, 
275288,535611,08-APR-2023 18.41.41,5071,158.2,186.19,147.1,39.09,38.4,1660,,23.89,15.2,,,,0,1000,0,0,0,0,0,0,0,0,0,0,0,85100,5363,0,2568,0,1108,6500,0,, 
275291,535612,08-APR-2023 19.30.18,5071,158.5,180.19,143,37.19,39.7,1633,,22.73,14.46,,,,0,1000,0,0,0,0,0,0,0,0,0,0,0,87100,5332,0,3108,0,1108,6500,0,, 
275294,535613,08-APR-2023 20.20.27,1058,158.4,191.99,150,41.99,40.6,1663,,25.66,16.33,,,,0,1000,0,0,0,0,0,0,0,0,0,0,0,88100,5179,0,2965,0,2500,6500,0,, 
275297,535614,08-APR-2023 21.15.18,1058,158.8,181.29,143.3,37.99,42.4,1677,,23.22,14.77,,,,0,1000,0,0,0,0,0,0,0,0,0,0,0,89500,5839,0,3870,0,1159,6900,0,, 
275300,535615,08-APR-2023 22.16.38,1056,158.1,176.69,142.7,33.99,45.2,1612,,20.77,13.22,,,,0,999,0,0,0,0,0,0,0,0,0,0,0,87000,5574,0,3244,0,0,7000,0,, 
275302,535616,08-APR-2023 23.25.08,2010,162.2,131.8,93.9,37.9,32.3,1659,,23.16,14.74,,,,0,300,0,0,0,0,0,0,0,0,0,0,0,63000,4812,0,3295,0,0,8200,0,, 
275310,535617,09-APR-2023 18.10.59,2010,157.4,216.49,174.5,41.99,64.4,1674,,25.66,16.33,,,,0,1001,0,0,0,0,0,0,0,0,0,0,0,119300,6860,0,3699,0,3324,8900,0,, 
275312,535618,09-APR-2023 19.21.05,2010,159.3,229.5,193.5,36,52.3,1686,,22,14,,,,0,1001,0,0,0,0,0,0,0,0,0,0,0,109000,6564,0,3136,0,1108,7300,0,, 
275314,535619,09-APR-2023 20.37.40,1032,160.2,191.39,153.4,37.99,47.6,1674,,23.22,14.77,,,,0,1000,0,0,0,0,0,0,0,0,0,0,0,96000,5392,0,3106,0,1108,6500,0,, 
275316,535620,09-APR-2023 21.49.10,1032,160.8,179.19,143,36.19,39.9,1666,,22.12,14.07,,,,0,1001,0,0,0,0,0,0,0,0,0,0,0,86000,4951,0,2928,0,2500,6500,0,, 
275319,535621,09-APR-2023 23.00.00,1015,160.3,185.99,144,41.99,43.8,1660,,25.66,16.33,,,,0,800,0,0,0,0,0,0,0,0,0,0,0,88400,5446,0,3686,0,2499,6500,0,, 
275323,535622,09-APR-2023 23.59.27,1015,162.5,188.59,149.9,38.69,42.6,1670,,23.64,15.05,,,,0,800,0,0,0,0,0,0,0,0,0,0,0,87400,5656,0,3042,0,2000,6500,0,, 
275326,535623,10-APR-2023 00.58.46,1015,160.3,188.29,150.3,37.99,42.8,1669,,23.22,14.77,,,,0,800,0,0,0,0,0,0,0,0,0,0,0,87300,5289,0,2829,0,999,6500,0,, 
275329,535624,10-APR-2023 01.59.23,1015,160.6,184.49,145.5,38.99,42.2,1669,,23.83,15.16,,,,0,800,0,0,0,0,0,0,0,0,0,0,0,86800,5709,0,3818,0,2001,6500,0,, 
275332,535625,10-APR-2023 02.56.37,1032,159.5,76.18,40.9,35.28,41.9,1659,,21.6,13.68,,,,0,998,0,0,0,0,0,0,0,0,0,0,0,87800,5352,0,3853,0,1999,6500,0,, 
275335,535626,10-APR-2023 03.53.45,1032,158.8,185.69,145.7,39.99,42.1,1654,,24.44,15.55,,,,0,999,0,0,0,0,0,0,0,0,0,0,0,85900,5394,0,3424,0,1998,6500,0,, 
275338,535627,10-APR-2023 04.53.42,2015,157.6,187.5,151.5,36,42.6,1655,,22,14,,,,0,800,0,0,0,0,0,0,0,0,0,0,0,86500,5537,0,2837,0,1996,6500,0,, 
275342,535628,10-APR-2023 06.01.03,2015,154.4,186.3,150.3,36,45.6,1651,,22,14,,,,0,799,0,0,0,0,0,0,0,0,0,0,0,89300,5493,0,3721,0,2000,6500,0,, 
275345,535629,10-APR-2023 07.04.06,1015,160.6,188.39,150.4,37.99,46.3,1627,,23.22,14.77,,,,0,800,0,0,0,0,0,0,0,0,0,0,0,89300,5615,0,3772,0,2000,6500,0,, 
275348,535630,10-APR-2023 08.13.16,1015,159.9,183.2,147.2,36,45.6,1624,,22,14,,,,0,1000,0,0,0,0,0,0,0,0,0,0,0,89400,5458,0,3809,0,999,6500,0,, 
275351,535631,10-APR-2023 09.04.46,5071,160.6,176.6,140.6,36,40.5,1660,,22,14,,,,0,999,0,0,0,0,0,0,0,0,0,0,0,84400,5095,0,2976,0,1000,6200,0,, 
275354,535632,10-APR-2023 10.10.52,5071,159.2,182.2,146.2,36,43.6,1617,,22,14,,,,0,1000,0,0,0,0,0,0,0,0,0,0,0,88800,5268,0,3906,0,1498,6600,0,, 
275362,535635,10-APR-2023 12.54.46,5071,159.1,190.4,154.4,36,41,1663,,22,14,,,,0,1000,0,0,0,0,0,0,0,0,0,0,0,87700,5222,0,3001,0,1996,6500,0,, 
275366,535636,10-APR-2023 13.51.45,5071,157.8,197.9,161.9,36,44.4,1645,,22,14,,,,0,1000,0,0,0,0,0,0,0,0,0,0,0,92100,5606,0,3731,0,500,6500,0,, 
275368,535637,10-APR-2023 14.45.52,5071,158.5,187.5,151.5,36,42.7,1687,,22,14,,,,0,1000,0,0,0,0,0,0,0,0,0,0,0,88000,5461,0,2698,0,1000,6500,0,, 
275372,535638,10-APR-2023 15.42.32,5071,159.6,203.1,167.1,36,46.1,1626,,22,14,,,,0,1001,0,0,0,0,0,0,0,0,0,0,0,92900,5482,0,2975,0,0,6100,0,, 
275374,535639,10-APR-2023 16.54.43,5071,159.7,192.89,155.9,36.99,49.2,1647,,22.6,14.39,,,,0,1001,0,0,0,0,0,0,0,0,0,0,0,95600,5406,0,3638,0,1500,6900,0,, 
275378,535640,10-APR-2023 17.52.32,5071,159.5,192.99,155.9,37.09,43.3,1646,,22.67,14.42,,,,0,1001,0,0,0,0,0,0,0,0,0,0,0,89100,5381,0,3187,0,2500,6900,0,, 
275381,535641,10-APR-2023 18.59.58,5071,159,199.69,166.7,32.99,49.4,1645,,20.16,12.83,,,,0,1001,0,0,0,0,0,0,0,0,0,0,0,99000,5569,0,3561,0,0,6500,0,, 
275384,535642,10-APR-2023 19.55.42,5071,159.1,181.1,148,33.1,44.9,1651,,20.23,12.87,,,,0,1001,0,0,0,0,0,0,0,0,0,0,0,89200,5415,0,3461,0,1108,6400,0,, 
275387,535643,10-APR-2023 20.46.38,5071,160.9,185.79,146.7,39.09,41.7,1643,,23.89,15.2,,,,0,1001,0,0,0,0,0,0,0,0,0,0,0,87400,5130,0,3259,0,886,6500,0,, 
275389,535644,10-APR-2023 21.50.28,5071,159.9,185.79,146.7,39.09,45,1613,,23.89,15.2,,,,0,1001,0,0,0,0,0,0,0,0,0,0,0,89500,4987,0,3622,0,2499,6500,0,, 
275393,535645,10-APR-2023 22.47.22,5071,160.3,180.89,143.9,36.99,44.8,1623,,22.6,14.39,,,,0,1001,0,0,0,0,0,0,0,0,0,0,0,89000,5016,0,2701,0,2499,6500,0,, 
275396,535646,10-APR-2023 23.59.43,5082,159.8,188.09,149,39.09,45,1651,,23.89,15.2,,,,0,1001,0,0,0,0,0,0,0,0,0,0,0,88200,5604,0,3290,0,1999,6600,0,, 
275399,535647,11-APR-2023 01.05.18,5082,155.1,126.9,90.9,36,41.7,1651,,22,14,,,,0,1001,0,0,0,0,0,0,0,0,0,0,0,85700,5509,0,3389,0,2000,6500,0,, 
275402,535648,11-APR-2023 02.02.58,5082,155.6,133.99,100,33.99,43.8,1640,,20.77,13.22,,,,0,1001,0,0,0,0,0,0,0,0,0,0,0,90100,5434,0,3475,0,2000,6500,0,, 
275405,535649,11-APR-2023 03.16.11,5082,162.6,136.3,100.3,36,44.5,1643,,22,14,,,,0,1001,0,0,0,0,0,0,0,0,0,0,0,90200,5211,0,3526,0,1996,6500,0,, 
275408,535650,11-APR-2023 04.09.03,5082,160.5,170.8,134.8,36,43.5,1618,,22,14,,,,0,1001,0,0,0,0,0,0,0,0,0,0,0,85300,4995,0,3639,0,2000,6300,0,, 
275411,535651,11-APR-2023 05.05.42,5082,156.3,168.1,132.1,36,41.8,1659,,22,14,,,,0,1001,0,0,0,0,0,0,0,0,0,0,0,83400,5530,0,3669,0,2000,6400,0,, 
275414,535652,11-APR-2023 06.07.18,5082,158.8,190.6,154.6,36,43.6,1631,,22,14,,,,0,1001,0,0,0,0,0,0,0,0,0,0,0,90600,5465,0,3377,0,2000,6500,0,, 
275417,535653,11-APR-2023 07.01.47,5082,162,183.39,146.4,36.99,43.8,1641,,22.6,14.39,,,,0,1000,0,0,0,0,0,0,0,0,0,0,0,88600,5381,0,3489,0,2000,6500,0,, 
275420,535654,11-APR-2023 07.59.59,5082,157.5,181.1,145.1,36,43.2,1634,,22,14,,,,0,1001,0,0,0,0,0,0,0,0,0,0,0,88500,5474,0,2869,0,1000,6500,0,, 
275423,535655,11-APR-2023 08.51.01,5082,158.9,188.6,152.6,36,41.4,1634,,22,14,,,,0,1001,0,0,0,0,0,0,0,0,0,0,0,88000,5027,0,2907,0,998,6500,0,, 
275426,535656,11-APR-2023 10.09.21,5082,160.4,197.8,161.8,36,47.5,1676,,22,14,,,,0,1002,0,0,0,0,0,0,0,0,0,0,0,98100,5749,0,3530,0,1000,6500,0,, 
275429,535657,11-APR-2023 11.07.57,5071,157.3,188.4,152.4,36,44.3,1653,,22,14,,,,0,1002,0,0,0,0,0,0,0,0,0,0,0,89900,5632,0,3379,0,499,6300,0,, 
275435,535659,11-APR-2023 13.02.04,5071,158.9,221.6,185.6,36,43,1654,,22,14,,,,0,1002,0,0,0,0,0,0,0,0,0,0,0,91000,6283,0,3798,0,997,6500,0,, 
275438,535660,11-APR-2023 14.12.55,5071,158.5,181.2,145.2,36,45.5,1633,,22,14,,,,0,1002,0,0,0,0,0,0,0,0,0,0,0,88800,5169,0,2912,0,1000,6500,0,, 
275441,535661,11-APR-2023 15.05.19,1015,158.9,183.5,147.5,36,42,,,22,14,,,,0,900,0,0,0,0,0,0,0,0,0,0,0,86900,5437,0,3090,0,998,6500,0,, 
275443,535662,11-APR-2023 16.44.44,1032,169.5,51.2,16.2,35,38.4,1684,,21.39,13.61,,,,0,899,0,0,0,0,0,0,0,0,0,0,0,80600,5097,0,3161,0,2001,6400,0,, 
275447,535663,11-APR-2023 17.59.38,1032,161,181.4,146.4,35,43.1,1634,,21.39,13.61,,,,0,900,0,0,0,0,0,0,0,0,0,0,0,85000,6227,238,3599,0,1918,6500,0,, 
275451,535664,11-APR-2023 19.08.28,1032,160.7,191,156,35,43.1,1658,,21.39,13.61,,,,0,900,0,0,0,0,0,0,0,0,0,0,0,89200,5465,238,2742,0,1918,6500,0,, 
275453,535665,11-APR-2023 20.06.44,1032,158.5,189.69,152.7,36.99,42.8,1636,,22.6,14.39,,,,0,900,0,0,0,0,0,0,0,0,0,0,0,85300,5210,0,2797,0,1219,6400,0,, 
275456,535666,11-APR-2023 21.03.58,5095,161.2,209.89,169.9,39.99,47.3,1642,,24.44,15.55,,,,0,1000,0,0,0,0,0,0,0,0,0,0,0,96000,6204,0,3495,0,2000,6500,0,, 
275460,535667,11-APR-2023 22.02.05,5095,162,170.39,130.4,39.99,40.4,1675,,24.44,15.55,,,,0,1000,0,0,0,0,0,0,0,0,0,0,0,80300,5028,0,2870,0,2000,6500,0,, 
275463,535668,11-APR-2023 22.54.59,5095,159.5,180.2,144.2,36,40.8,1672,,22,14,,,,0,1000,0,0,0,0,0,0,0,0,0,0,0,85400,5245,0,2647,0,2000,6500,0,, 
275468,535670,12-APR-2023 01.11.43,5095,159.9,141.99,100,41.99,46.5,1628,,25.66,16.33,,,,0,999,0,0,0,0,0,0,0,0,0,0,0,95000,6043,0,3564,0,2000,6500,0,, 
275471,535671,12-APR-2023 02.09.38,6095,158.2,184.79,144.8,39.99,41.2,1664,,24.44,15.55,,,,0,998,0,0,0,0,0,0,0,0,0,0,0,84700,5334,0,2706,0,1999,6500,0,, 
275475,535672,12-APR-2023 03.08.49,6095,161,180.5,139.5,41,40.9,1660,,25.06,15.94,,,,0,999,0,0,0,0,0,0,0,0,0,0,0,84800,4945,0,2584,0,2000,6500,0,, 
275478,535673,12-APR-2023 04.09.04,6095,159.6,179.99,141,38.99,42.8,1650,,23.83,15.16,,,,0,999,0,0,0,0,0,0,0,0,0,0,0,82500,5722,0,3183,0,1999,6500,0,, 
275481,535674,12-APR-2023 04.58.35,5071,160.1,185.29,145.3,39.99,41.6,1621,,24.44,15.55,,,,0,998,0,0,0,0,0,0,0,0,0,0,0,85800,4986,0,2735,0,2000,6500,0,, 
275484,535675,12-APR-2023 05.51.51,5071,158.1,184.39,146.4,37.99,42.3,,,23.22,14.77,,,,0,999,0,0,0,0,0,0,0,0,0,0,0,85000,5061,0,2672,0,1999,6500,0,, 
275487,535676,12-APR-2023 06.52.39,5071,160.8,184.99,145,39.99,44.9,1632,,24.44,15.55,,,,0,999,0,0,0,0,0,0,0,0,0,0,0,88200,5106,0,2922,0,1999,6500,0,, 
275490,535677,12-APR-2023 07.50.13,5071,158.4,186.3,150.3,36,44.2,,,22,14,,,,0,1000,0,0,0,0,0,0,0,0,0,0,0,89300,5393,0,3017,0,998,6500,0,, 
275493,535678,12-APR-2023 09.02.40,5071,153.6,173.3,137.3,36,43.1,,,22,14,,,,0,1000,0,0,0,0,0,0,0,0,0,0,0,86200,5091,0,2997,0,1002,6000,0,, 
275497,535679,12-APR-2023 09.52.30,2067,155.7,178.4,142.4,36,39.9,1622,,22,14,,,,0,999,0,0,0,0,0,0,0,0,0,0,0,85000,5264,0,2432,0,0,6500,0,, 
275499,535680,12-APR-2023 10.43.41,2067,157.3,180.5,144.5,36,41.2,1593,,22,14,,,,0,1000,0,0,0,0,0,0,0,0,0,0,0,87600,5146,0,2819,0,1500,6500,0,, 
275505,535682,12-APR-2023 12.29.51,2067,157.6,181,145,36,40.7,,,22,14,,,,0,999,0,0,0,0,0,0,0,0,0,0,0,86900,5488,0,2967,0,1330,6400,0,, 
275508,535683,12-APR-2023 13.21.31,2067,156.3,180.1,144.1,36,38.4,,,22,14,,,,0,1000,0,0,0,0,0,0,0,0,0,0,0,82700,5110,0,2662,0,998,6500,0,, 
275511,535684,12-APR-2023 14.09.31,2067,157.4,186.6,150.6,36,39.8,,,22,14,,,,0,1000,0,0,0,0,0,0,0,0,0,0,0,88200,5041,0,2734,0,665,6500,0,, 
275514,535685,12-APR-2023 15.00.01,2067,158.9,191.4,155.4,36,41.3,,,22,14,,,,0,1000,0,0,0,0,0,0,0,0,0,0,0,90900,5703,0,2708,0,998,6500,0,, 
275517,535686,12-APR-2023 15.53.44,1063,160.2,191.4,155.4,36,42.1,1636,,22,14,,,,0,1000,0,0,0,0,0,0,0,0,0,0,0,89800,5400,0,3075,0,2000,6500,0,, 
275520,535687,12-APR-2023 16.49.20,1063,158.5,199.99,163,36.99,43.7,1639,,22.6,14.39,,,,0,1001,0,0,0,0,0,0,0,0,0,0,0,92300,5869,0,3468,0,2000,6500,0,, 
275523,535688,12-APR-2023 17.41.35,1032,160.4,200.6,164.6,36,43.4,1640,,22,14,,,,0,1001,0,0,0,0,0,0,0,0,0,0,0,92300,5705,0,3453,0,1552,6500,0,, 
275526,535689,12-APR-2023 18.31.21,8061,162.5,186,150,36,40.5,1662,,22,14,,,,0,1001,0,0,0,0,0,0,0,0,0,0,0,85500,5164,0,3386,0,2000,6500,0,, 
275530,535690,12-APR-2023 19.24.04,8061,160.9,192.99,154,38.99,44.9,1658,,23.83,15.16,,,,0,1001,0,0,0,0,0,0,0,0,0,0,0,91500,5544,0,3465,0,1500,6500,0,, 
275532,535691,12-APR-2023 20.17.29,8061,157.4,192.1,156.1,36,45.4,1658,,22,14,,,,0,1000,0,0,0,0,0,0,0,0,0,0,0,94000,6017,0,3537,0,1500,6500,0,, 
275535,535692,12-APR-2023 21.09.01,8061,159.7,197.8,156.8,41,42.9,1629,,25.06,15.94,,,,0,1000,0,0,0,0,0,0,0,0,0,0,0,89000,5622,0,3530,0,2000,6500,0,, 
275538,535693,12-APR-2023 22.13.50,2030,159.8,187.29,150.3,36.99,46,1625,,22.6,14.39,,,,0,1001,0,0,0,0,0,0,0,0,0,0,0,88500,5452,0,3647,0,2011,6500,0,, 
275542,535694,12-APR-2023 23.06.39,2030,159.2,181.29,142.3,38.99,44.2,1600,,23.83,15.16,,,,0,1001,0,0,0,0,0,0,0,0,0,0,0,87100,5510,0,3622,0,2004,6500,0,, 
275547,535696,13-APR-2023 01.19.56,2030,160.2,184.49,150.5,33.99,41.9,,,20.77,13.22,,,,0,999,0,0,0,0,0,0,0,0,0,0,0,87600,5219,0,2119,0,1500,6500,0,, 
275550,535697,13-APR-2023 02.12.51,2030,157.3,190.19,148.2,41.99,43.6,1640,,25.66,16.33,,,,0,999,0,0,0,0,0,0,0,0,0,0,0,91100,5137,0,2803,0,2000,6500,0,, 
275553,535698,13-APR-2023 03.07.06,2030,161.6,190.49,148.5,41.99,43.7,1636,,25.66,16.33,,,,0,999,0,0,0,0,0,0,0,0,0,0,0,91300,5468,0,3102,0,2000,6500,0,, 
275555,535699,13-APR-2023 03.58.17,1015,160.8,190.79,152.8,37.99,43.4,1635,,23.22,14.77,,,,0,800,0,0,0,0,0,0,0,0,0,0,0,89600,5307,0,2564,0,2000,6500,0,, 
275558,535700,13-APR-2023 04.50.16,1015,160,185,149,36,42.7,1644,,22,14,,,,0,800,0,0,0,0,0,0,0,0,0,0,0,88300,5210,0,2568,0,500,6500,0,, 
275561,535701,13-APR-2023 05.46.07,1015,158.8,189.69,147.7,41.99,43.1,1651,,25.66,16.33,,,,0,799,0,0,0,0,0,0,0,0,0,0,0,89500,5407,0,2953,0,1999,6500,0,, 
275564,535702,13-APR-2023 06.48.17,1015,160.2,189.7,148.7,41,47.4,1627,,25.06,15.94,,,,0,800,0,0,0,0,0,0,0,0,0,0,0,93100,5487,0,3243,0,2000,6500,0,, 
275568,535703,13-APR-2023 07.46.10,1015,159.9,192.7,156.7,36,46.8,1619,,22,14,,,,0,800,0,0,0,0,0,0,0,0,0,0,0,97000,5399,0,3194,0,1000,6500,0,, 
275570,535704,13-APR-2023 08.49.57,1015,158.1,194.89,154.9,39.99,50.3,1602,,24.44,15.55,,,,0,800,0,0,0,0,0,0,0,0,0,0,0,101000,5453,200,3760,0,2500,6500,0,, 
275574,535705,13-APR-2023 09.44.07,1015,159.5,184.8,149.8,35,44.5,1620,,21.39,13.61,,,,0,800,0,0,0,0,0,0,0,0,0,0,0,90300,5396,0,2892,0,1803,6400,0,, 
275577,535706,13-APR-2023 10.40.06,5095,159.3,185.8,149.8,36,45.8,1644,,22,14,,,,0,1000,0,0,0,0,0,0,0,0,0,0,0,92800,5188,0,2933,0,1803,6500,0,, 
275583,535708,13-APR-2023 12.31.17,5095,158,180.09,142.1,37.99,47.5,1639,,23.22,14.77,,,,0,1000,0,0,0,0,0,0,0,0,0,0,0,91200,5447,0,3604,0,2000,6500,0,, 
275585,535709,13-APR-2023 13.35.57,5095,162,183.69,143.7,39.99,45.9,1636,,24.44,15.55,,,,0,1000,0,0,0,0,0,0,0,0,0,0,0,89000,5995,0,3325,0,1549,6600,0,, 
275589,535710,13-APR-2023 14.33.26,5095,161.8,180.1,145.1,35,46,1645,,21.39,13.61,,,,0,1001,0,0,0,0,0,0,0,0,0,0,0,91000,5189,200,3233,0,1999,6600,0,, 
275592,535711,13-APR-2023 15.38.50,1058,161.6,200.29,160.3,39.99,46.6,1638,,24.44,15.55,,,,0,1001,0,0,0,0,0,0,0,0,0,0,0,94200,5805,0,3258,0,1500,6500,0,, 
275595,535712,13-APR-2023 16.33.20,1058,159.5,190.09,153.1,36.99,43.8,1652,,22.6,14.39,,,,0,1001,0,0,0,0,0,0,0,0,0,0,0,91000,5399,0,2901,0,499,6500,0,, 
275598,535713,13-APR-2023 17.24.50,1058,158.3,190,154,36,43.9,1629,,22,14,,,,0,1001,0,0,0,0,0,0,0,0,0,0,0,90900,5380,122,3092,0,1500,6500,0,, 
275601,535714,13-APR-2023 18.16.17,1058,158.1,189.89,156.9,32.99,43.9,1609,,20.16,12.83,,,,0,1001,0,0,0,0,0,0,0,0,0,0,0,90900,5508,0,3139,0,2000,6500,0,, 
275604,535715,13-APR-2023 19.05.41,1058,156.2,189.09,155.1,33.99,40.7,1640,,20.77,13.22,,,,0,1001,0,0,0,0,0,0,0,0,0,0,0,88900,5141,0,2636,0,2000,6500,0,, 
275606,535716,13-APR-2023 19.58.41,1058,159,190.19,150.2,39.99,45.5,1607,,24.44,15.55,,,,0,1000,0,0,0,0,0,0,0,0,0,0,0,94000,5569,0,3795,0,2047,6500,0,, 
275609,535717,13-APR-2023 20.53.17,1058,161.3,199.99,163,36.99,46.5,1664,,22.6,14.39,,,,0,1001,0,0,0,0,0,0,0,0,0,0,0,93900,5662,0,2958,0,0,6500,0,, 
275612,535718,13-APR-2023 21.59.43,5042,158.2,195.49,152.5,42.99,50,,,26.27,16.72,,,,0,1001,0,0,0,0,0,0,0,0,0,0,0,93600,5933,0,2910,0,776,6500,0,, 
275615,535719,13-APR-2023 22.50.22,1067,164.1,136.6,100.6,36,37.4,1633,,22,14,,,,0,1001,0,0,0,0,0,0,0,0,0,0,0,74500,4106,286,2626,0,2000,6300,0,, 
275619,535720,13-APR-2023 23.52.52,1063,157.5,181.29,139.3,41.99,43.7,1648,,25.66,16.33,,,,0,1001,0,0,0,0,0,0,0,0,0,0,0,88900,5427,286,2782,0,2000,6500,0,, 
275624,535722,14-APR-2023 01.48.32,1063,160.1,181.19,141.2,39.99,44.4,1695,,24.44,15.55,,,,0,998,0,0,0,0,0,0,0,0,0,0,0,86700,5979,0,3066,0,2000,6500,0,, 
275626,535723,14-APR-2023 02.41.13,5071,159.8,130.19,87.2,42.99,41.5,1615,,26.27,16.72,,,,0,999,0,0,0,0,0,0,0,0,0,0,0,87100,5059,0,2378,0,2000,6500,0,, 
275629,535724,14-APR-2023 03.34.43,5071,157.2,191.5,150.5,41,44.8,1627,,25.06,15.94,,,,0,999,0,0,0,0,0,0,0,0,0,0,0,90700,5302,0,2704,0,1500,6500,0,, 
275632,535725,14-APR-2023 04.28.06,5071,160.3,199.59,161.6,37.99,44.5,1665,,23.22,14.77,,,,0,999,0,0,0,0,0,0,0,0,0,0,0,94100,5531,0,2816,0,2000,6500,0,, 
275636,535726,14-APR-2023 05.20.37,5071,158,189.19,151.2,37.99,43.2,1652,,23.22,14.77,,,,0,999,0,0,0,0,0,0,0,0,0,0,0,90100,5341,0,2949,0,1500,6500,0,, 
275639,535727,14-APR-2023 06.09.58,5071,160.9,189.19,151.2,37.99,40.6,1643,,23.22,14.77,,,,0,999,0,0,0,0,0,0,0,0,0,0,0,88500,5124,0,2524,0,1500,7000,0,, 
275642,535728,14-APR-2023 08.10.17,5071,161.7,198.3,162.3,36,51.1,1641,,22,14,,,,0,1000,0,0,0,0,0,0,0,0,0,0,0,107200,5647,0,3206,0,1108,7000,0,, 
275646,535729,14-APR-2023 08.58.32,5071,160.6,175,131,44,40.8,1653,,26.89,17.11,,,,0,998,0,0,0,0,0,0,0,0,0,0,0,87400,4621,0,3105,0,2000,6500,0,, 
275649,535730,14-APR-2023 09.54.06,5071,158.1,183.99,146,37.99,45.7,1634,,23.22,14.77,,,,0,999,0,0,0,0,0,0,0,0,0,0,0,94000,5148,0,3195,0,1499,6500,0,, 
275652,535731,14-APR-2023 10.47.33,5071,158.4,186,150,36,42.6,1668,,22,14,,,,0,999,0,0,0,0,0,0,0,0,0,0,0,91100,5222,0,2854,0,2000,6500,0,, 
275658,535733,14-APR-2023 12.33.04,1032,158.8,174.89,139.8,35.09,37.6,1630,,21.44,13.65,,,,0,998,0,0,0,0,0,0,0,0,0,0,0,83000,4750,0,2522,0,1499,6500,0,, 
275660,535734,14-APR-2023 13.28.17,1032,157.8,186.99,150,36.99,43,1661,,22.6,14.39,,,,0,999,0,0,0,0,0,0,0,0,0,0,0,92000,5412,0,3159,0,1107,6500,0,, 
275663,535735,14-APR-2023 14.13.12,1032,158.7,159.49,125.5,33.99,35.4,1618,,20.77,13.22,,,,0,999,0,0,0,0,0,0,0,0,0,0,0,80000,4584,0,2659,0,0,8000,0,, 
275665,535736,14-APR-2023 17.48.39,1032,159.7,197.1,161.1,36,50.4,1724,,22,14,,,,0,1001,0,0,0,0,0,0,0,0,0,0,0,101400,5689,0,3284,0,1999,6600,0,, 
275671,535737,14-APR-2023 18.40.19,5042,160.1,191.7,155.7,36,42.2,1693,,22,14,,,,0,1001,0,0,0,0,0,0,0,0,0,0,0,90700,5402,0,3238,0,1000,6500,0,, 
275673,535738,14-APR-2023 19.33.30,5041,165.8,190.1,154.1,36,42.1,1699,,22,14,,,,0,1001,0,0,0,0,0,0,0,0,0,0,0,89500,5415,0,2704,0,2000,6500,0,, 
275675,535739,14-APR-2023 20.33.08,5082,160.7,210.89,176.9,33.99,47.3,1598,,20.77,13.22,,,,0,1001,0,0,0,0,0,0,0,0,0,0,0,98600,6246,362,3361,0,2328,6500,0,, 
275678,535740,14-APR-2023 21.28.58,5082,158.1,187.5,151.5,36,43.8,,,22,14,,,,0,1001,0,0,0,0,0,0,0,0,0,0,0,91400,5404,0,2501,0,2000,6500,0,, 
275681,535741,14-APR-2023 22.33.34,5082,161.6,190,155,35,42.7,1670,,21.39,13.61,,,,0,1001,0,0,0,0,0,0,0,0,0,0,0,90400,5631,0,3486,0,2000,6500,0,, 
275684,535742,14-APR-2023 23.44.08,5082,160.4,200.79,158.8,41.99,47.7,1643,,25.66,16.33,,,,0,1001,0,0,0,0,0,0,0,0,0,0,0,96900,5758,0,3377,0,2496,6500,0,, 
275689,535744,15-APR-2023 01.50.40,5082,161.7,193.5,157.5,36,44.7,1643,,22,14,,,,0,1001,0,0,0,0,0,0,0,0,0,0,0,90900,5460,0,3222,0,1996,6500,0,, 
275693,535745,15-APR-2023 03.01.10,5082,159.9,190.1,154.1,36,45.9,1625,,22,14,,,,0,1000,0,0,0,0,0,0,0,0,0,0,0,91900,5651,0,3417,0,1996,6500,0,, 
275696,535746,15-APR-2023 03.57.58,1056,159.7,189.7,153.7,36,44.4,1660,,22,14,,,,0,1001,0,0,0,0,0,0,0,0,0,0,0,91800,5603,0,3591,0,1996,6500,0,, 
275699,535747,15-APR-2023 05.04.34,1010,158.9,188.4,152.4,36,44.4,1664,,22,14,,,,0,300,0,0,0,0,0,0,0,0,0,0,0,91800,5724,0,3603,0,0,6500,0,, 
275702,535748,15-APR-2023 06.04.49,1010,157.5,188.4,152.4,36,42.4,1643,,22,14,,,,0,300,0,0,0,0,0,0,0,0,0,0,0,88400,5240,0,3430,0,0,6500,0,, 
275705,535749,15-APR-2023 06.59.18,1010,156.5,180.1,144.1,36,43.2,1642,,22,14,,,,0,300,0,0,0,0,0,0,0,0,0,0,0,87700,5465,0,3327,0,0,6500,0,, 
275708,535750,15-APR-2023 08.33.18,1010,160.5,198.1,162.1,36,48.8,1630,,22,14,,,,0,299,0,0,0,0,0,0,0,0,0,0,0,101200,5299,0,3196,0,24,7000,0,, 
275710,535751,15-APR-2023 09.40.38,1010,160,199.39,160.4,38.99,46.5,1661,,23.83,15.16,,,,0,300,0,0,0,0,0,0,0,0,0,0,0,98100,5719,0,3705,0,0,6500,0,, 
275714,535752,15-APR-2023 10.36.44,1010,159.8,196.5,160.4,36.1,46.8,1641,,22.06,14.04,,,,0,300,0,0,0,0,0,0,0,0,0,0,0,97000,5021,0,3148,0,554,6500,0,, 
275720,535754,15-APR-2023 12.23.04,1015,160.5,180.39,142.4,37.99,42,1662,,23.22,14.77,,,,0,799,0,0,0,0,0,0,0,0,0,0,0,90100,5361,0,2723,0,776,6500,0,, 
275723,535755,15-APR-2023 13.20.58,1015,160.2,182.89,144.8,38.09,42.4,1646,,23.28,14.81,,,,0,800,0,0,0,0,0,0,0,0,0,0,0,89200,4803,0,2772,0,1108,6500,0,, 
275725,535756,15-APR-2023 14.16.15,1015,163.6,180.2,146,34.2,41,1649,,20.9,13.3,,,,0,800,0,0,0,0,0,0,0,0,0,0,0,87800,4800,196,2662,0,1999,6500,0,, 
275729,535757,15-APR-2023 15.08.04,1015,159.2,178.99,141.9,37.09,39.6,1625,,22.67,14.42,,,,0,800,0,0,0,0,0,0,0,0,0,0,0,85400,5033,0,3160,0,1662,6500,0,, 
275732,535758,15-APR-2023 16.13.05,1011,159.2,190,154,36,43.3,1666,,22,14,,,,0,300,0,0,0,0,0,0,0,0,0,0,0,90700,5876,0,3694,0,2001,6500,0,, 
275735,535759,15-APR-2023 17.05.49,1010,161.3,190.1,155.1,35,40.5,1677,,21.39,13.61,,,,0,299,0,0,0,0,0,0,0,0,0,0,0,87900,5417,0,2706,0,2051,6500,0,, 
275738,535760,15-APR-2023 17.54.04,1032,161,191.7,155.7,36,40.5,1626,,22,14,,,,0,900,0,0,0,0,0,0,0,0,0,0,0,86100,5483,0,2236,0,1552,6400,0,, 
275741,535761,15-APR-2023 18.43.35,1032,161.3,181.4,145.4,36,41,1624,,22,14,,,,0,899,0,0,0,0,0,0,0,0,0,0,0,85200,5304,0,3594,0,2000,6300,0,, 
275744,535762,15-APR-2023 19.37.29,1032,164.3,187.7,151.7,36,44,1670,,22,14,,,,0,900,0,0,0,0,0,0,0,0,0,0,0,90700,5480,0,3343,0,2000,6500,0,, 
275747,535763,15-APR-2023 20.30.58,1032,163.6,190.3,154.3,36,43.1,1669,,22,14,,,,0,900,0,0,0,0,0,0,0,0,0,0,0,90000,5733,0,3621,0,1000,6500,0,, 
275749,535764,15-APR-2023 21.37.19,1032,164.2,191,150,41,45.7,1660,,25.06,15.94,,,,0,899,0,0,0,0,0,0,0,0,0,0,0,95400,5600,0,4022,0,2000,6500,0,, 
275752,535765,15-APR-2023 22.32.50,1032,160.3,205.4,169.4,36,43.8,1661,,22,14,,,,0,900,0,0,0,0,0,0,0,0,0,0,0,92200,5896,0,2826,0,2000,6500,0,, 
275756,535766,15-APR-2023 23.25.09,1015,156.1,197.4,161.4,36,43.7,1647,,22,14,,,,0,800,0,0,0,0,0,0,0,0,0,0,0,94500,6397,0,3587,0,499,6500,0,, 
275762,535768,16-APR-2023 01.29.20,1015,159.3,179.2,143.2,36,41.6,1595,,22,14,,,,0,799,0,0,0,0,0,0,0,0,0,0,0,86900,5100,0,3056,0,1995,6500,0,, 
275764,535769,16-APR-2023 02.24.49,1015,160.1,179.2,143.2,36,40.5,1651,,22,14,,,,0,800,0,0,0,0,0,0,0,0,0,0,0,86800,5177,0,3152,0,1995,6500,0,, 
275768,535770,16-APR-2023 03.14.14,1015,158.8,176.6,140.6,36,39,1656,,22,14,,,,0,800,0,0,0,0,0,0,0,0,0,0,0,84800,4776,0,2937,0,1374,6000,0,, 
275770,535771,16-APR-2023 04.08.58,1010,160.2,191.5,155.5,36,45.9,1630,,22,14,,,,0,300,0,0,0,0,0,0,0,0,0,0,0,97000,5818,0,4005,0,1500,6500,0,, 
275772,535772,16-APR-2023 05.01.32,1010,157.8,178.5,142.5,36,40.9,1621,,22,14,,,,0,300,0,0,0,0,0,0,0,0,0,0,0,86000,5309,0,3477,0,1498,6500,0,, 
275774,535773,16-APR-2023 05.53.51,1030,156.2,181.7,145.7,36,42.7,1620,,22,14,,,,0,999,0,0,0,0,0,0,0,0,0,0,0,91500,5274,0,3549,0,1500,6500,0,, 
275778,535774,16-APR-2023 06.50.24,1030,159.9,177.6,141.6,36,41.9,1640,,22,14,,,,0,998,0,0,0,0,0,0,0,0,0,0,0,86500,5392,0,3763,0,998,6500,0,, 
275781,535775,16-APR-2023 08.34.50,1032,158.9,196,160,36,53.2,1660,,22,14,,,,0,900,0,0,0,0,0,0,0,0,0,0,0,102000,6062,0,3716,0,2500,6500,0,, 
275789,535777,16-APR-2023 13.29.26,9040,159.1,188,152,36,48.1,1668,,22,14,,,,0,1000,0,0,0,0,0,0,0,0,0,0,0,89400,6028,0,3530,0,1499,6500,0,, 
275793,535778,16-APR-2023 14.25.17,9040,157.6,188,152,36,42.8,1607,,22,14,,,,0,1299,0,0,0,0,0,0,0,0,0,0,0,88000,5273,0,3113,0,1499,6500,0,, 
275796,535779,16-APR-2023 15.41.10,5071,161.7,187.5,151.5,36,42.8,1666,,22,14,,,,0,0,0,0,0,0,0,0,0,0,0,0,0,89100,6615,0,3814,0,2001,6500,0,, 
275799,535780,16-APR-2023 16.39.31,5071,162.3,190.8,154.8,36,43.8,1645,,22,14,,,,0,999,0,0,0,0,0,0,0,0,0,0,0,89200,5515,0,2838,0,2000,6800,0,, 
275801,535781,16-APR-2023 17.33.17,5071,159.7,185.4,150.4,35,41.4,1638,,21.39,13.61,,,,0,999,0,0,0,0,0,0,0,0,0,0,0,87200,5096,0,2690,0,2000,5200,0,, 
275805,535782,16-APR-2023 18.27.55,5042,163.3,182.89,143.9,38.99,41.8,1678,,23.83,15.16,,,,0,999,0,0,0,0,0,0,0,0,0,0,0,85700,5270,0,2722,0,2000,6500,0,, 
275808,535783,16-APR-2023 19.20.35,5042,163.3,191,155,36,42.2,1650,,22,14,,,,0,999,0,0,0,0,0,0,0,0,0,0,0,88700,5497,0,2776,0,2000,6500,0,, 
275810,535784,16-APR-2023 20.36.06,5042,156.6,185.59,147.6,37.99,42.7,1637,,23.22,14.77,,,,0,999,0,0,0,0,0,0,0,0,0,0,0,88400,5117,0,2731,0,1995,6300,0,, 
275813,535785,16-APR-2023 21.27.07,1010,159.8,180.19,142.2,37.99,40.8,1653,,23.22,14.77,,,,0,299,0,0,0,0,0,0,0,0,0,0,0,85600,5191,0,2748,0,1497,6400,0,, 
275816,535786,16-APR-2023 22.12.31,1010,162.3,168.8,132.8,36,37.2,1666,,22,14,,,,0,299,0,0,0,0,0,0,0,0,0,0,0,80600,4872,0,2500,0,2001,6500,0,, 
275819,535787,16-APR-2023 23.06.32,1011,164.1,174.99,136,38.99,41.5,1657,,23.83,15.16,,,,0,299,0,0,0,0,0,0,0,0,0,0,0,82000,4919,0,2420,0,2008,5900,0,, 
275824,535789,17-APR-2023 01.49.57,1015,159.9,198.5,162.5,36,46.9,1649,,22,14,,,,0,799,0,0,0,0,0,0,0,0,0,0,0,99500,5547,109,3368,0,1497,6500,0,, 
275827,535790,17-APR-2023 02.37.37,1015,158.8,167.9,131.9,36,38.7,1639,,22,14,,,,0,800,0,0,0,0,0,0,0,0,0,0,0,81400,4628,109,2128,0,1497,6500,0,, 
275830,535791,17-APR-2023 03.24.21,1015,158,170.9,134.9,36,38.5,1585,,22,14,,,,0,800,0,0,0,0,0,0,0,0,0,0,0,84200,4647,0,2599,0,1000,6500,0,, 
275833,535792,17-APR-2023 04.15.07,1015,159.2,176.3,140.3,36,38.6,1631,,22,14,,,,0,799,0,0,0,0,0,0,0,0,0,0,0,84800,4949,0,2674,0,1996,6500,0,, 
275836,535793,17-APR-2023 05.02.22,1056,158.4,180.2,144.2,36,39.5,1632,,22,14,,,,0,999,0,0,0,0,0,0,0,0,0,0,0,87000,5006,0,2936,0,1000,6500,0,, 
275840,535794,17-APR-2023 05.56.23,1056,160.7,189.4,153.4,36,41.1,1627,,22,14,,,,0,999,0,0,0,0,0,0,0,0,0,0,0,89700,5628,0,3629,0,687,6500,0,, 
275842,535795,17-APR-2023 06.48.47,1056,155.5,187.7,151.7,36,43.2,1625,,22,14,,,,0,999,0,0,0,0,0,0,0,0,0,0,0,90500,5624,0,3405,0,1996,6500,0,, 
275846,535796,17-APR-2023 07.48.26,1056,158.3,206.1,170.1,36,46,1647,,22,14,,,,0,1000,0,0,0,0,0,0,0,0,0,0,0,99900,5825,0,2691,0,1996,6700,0,, 
275849,535797,17-APR-2023 08.52.17,1056,160.4,208.09,170,38.09,46.3,1682,,23.28,14.81,,,,0,1000,0,0,0,0,0,0,0,0,0,0,0,98200,5886,0,3318,0,1500,6500,0,, 
275852,535798,17-APR-2023 09.47.17,1032,159.7,191.09,154,37.09,43.7,1632,,22.67,14.42,,,,0,1000,0,0,0,0,0,0,0,0,0,0,0,92400,5461,0,2329,0,1299,6400,0,, 
275855,535799,17-APR-2023 10.40.52,1032,159,185.89,149.7,36.19,42.9,1648,,22.12,14.07,,,,0,1000,0,0,0,0,0,0,0,0,0,0,0,91500,5047,0,2711,0,1680,6400,0,, 
275861,535801,17-APR-2023 13.23.33,1015,159.6,198.99,165,33.99,51.4,1651,,20.77,13.22,,,,0,799,0,0,0,0,0,0,0,0,0,0,0,105000,5878,0,3610,0,1217,7200,0,, 
275864,535802,17-APR-2023 14.23.12,1015,158.4,179.1,144.1,35,41,1633,,21.39,13.61,,,,0,800,0,0,0,0,0,0,0,0,0,0,0,86000,4926,0,3201,0,0,6500,0,, 
275866,535803,17-APR-2023 15.16.33,1015,162.5,134.09,100.1,33.99,43.8,1636,,20.77,13.22,,,,0,799,0,0,0,0,0,0,0,0,0,0,0,88700,4951,0,2705,0,499,5700,0,, 
275869,535804,17-APR-2023 16.11.38,1015,158.9,180.7,144.7,36,40.4,1669,,22,14,,,,0,999,0,0,0,0,0,0,0,0,0,0,0,85500,4967,0,2308,0,1996,6100,0,, 
275873,535805,17-APR-2023 17.14.07,8061,159.2,180.7,145.7,35,42.8,1614,,21.39,13.61,,,,0,999,0,0,0,0,0,0,0,0,0,0,0,89100,5415,0,2593,0,1995,6500,0,, 
275876,535806,17-APR-2023 18.14.37,1015,163.3,179.89,142.9,36.99,42.1,1628,,22.6,14.39,,,,0,800,0,0,0,0,0,0,0,0,0,0,0,85900,4917,0,2642,0,2000,6500,0,, 
275879,535807,17-APR-2023 19.36.58,1032,162.8,180.69,141.7,38.99,44.8,1664,,23.83,15.16,,,,0,800,0,0,0,0,0,0,0,0,0,0,0,86400,4913,0,2201,0,2000,5900,0,, 
275882,535808,17-APR-2023 20.26.42,1015,162.6,180.5,144.5,36,40.9,1597,,22,14,,,,0,800,0,0,0,0,0,0,0,0,0,0,0,86400,5139,0,2863,0,1500,6500,0,, 
275886,535809,17-APR-2023 21.23.42,1011,157.8,180.5,145.5,35,42,1622,,21.39,13.61,,,,0,300,0,0,0,0,0,0,0,0,0,0,0,87300,5074,0,2852,0,1000,6500,0,, 
275889,535810,17-APR-2023 22.11.39,1011,161.6,180.29,146.3,33.99,40.8,1626,,20.77,13.22,,,,0,300,0,0,0,0,0,0,0,0,0,0,0,85100,5019,0,2641,0,1999,6000,0,, 
275892,535811,17-APR-2023 23.03.57,1015,160.2,184.89,145.9,38.99,41.8,1645,,23.83,15.16,,,,0,799,0,0,0,0,0,0,0,0,0,0,0,87700,5703,0,3132,0,2000,6500,0,, 
275898,535813,18-APR-2023 01.10.27,1030,161.4,170.9,134.9,36,40.1,1670,,22,14,,,,0,999,0,0,0,0,0,0,0,0,0,0,0,84000,5368,0,2963,0,1500,6200,0,, 
275901,535814,18-APR-2023 02.01.08,1030,159.1,172.1,136.1,36,36.9,1647,,22,14,,,,0,998,0,0,0,0,0,0,0,0,0,0,0,80100,4928,0,3268,0,1996,3000,0,, 
275903,535815,18-APR-2023 02.53.11,7060,159.1,176.2,140.2,36,38.3,1660,,22,14,,,,0,999,0,0,0,0,0,0,0,0,0,0,0,81600,5207,0,2878,0,998,3000,0,, 
275907,535816,18-APR-2023 03.50.59,7060,156.2,163.9,127.9,36,36.3,1620,,22,14,,,,0,998,0,0,0,0,0,0,0,0,0,0,0,73900,4730,241,2864,0,998,1000,0,, 
275913,535818,19-APR-2023 01.23.28,2030,160,108.2,72.2,36,43,1683,,22,14,,,,0,998,0,0,0,0,0,0,0,0,0,0,0,92500,5151,0,2899,0,1500,6000,0,, 
275915,535819,19-APR-2023 02.27.35,2030,156.4,190.1,154.1,36,44.8,1672,,22,14,,,,0,999,0,0,0,0,0,0,0,0,0,0,0,90200,5381,0,3055,0,999,6100,0,, 
275917,535820,19-APR-2023 03.21.29,2030,155.8,176.99,139,37.99,40.4,1677,,23.22,14.77,,,,0,999,0,0,0,0,0,0,0,0,0,0,0,82800,5023,0,3052,0,998,6000,0,, 
275920,535821,19-APR-2023 04.12.14,2030,159.7,186.69,147.7,38.99,39.8,1641,,23.83,15.16,,,,0,999,0,0,0,0,0,0,0,0,0,0,0,84400,5247,0,2698,0,998,6000,0,, 
275924,535822,19-APR-2023 05.07.16,2030,157.6,52.79,15.5,37.29,38.8,1672,,22.79,14.5,,,,0,999,0,0,0,0,0,0,0,0,0,0,0,81700,5242,0,2463,0,998,6000,0,, 
275927,535823,19-APR-2023 06.05.39,7060,159.1,52.09,12.8,39.29,40.2,1653,,24.01,15.28,,,,0,999,0,0,0,0,0,0,0,0,0,0,0,85200,5418,0,2842,0,500,6000,0,, 
275930,535824,19-APR-2023 06.58.35,5095,158.5,185.4,149.4,36,41.1,1610,,22,14,,,,0,999,0,0,0,0,0,0,0,0,0,0,0,85600,5218,0,2446,0,2000,5900,0,, 
275933,535825,19-APR-2023 07.51.10,5095,160.2,193.6,157.6,36,42.5,1701,,22,14,,,,0,999,0,0,0,0,0,0,0,0,0,0,0,91100,5381,0,2505,0,776,6000,0,, 
275936,535826,19-APR-2023 08.42.20,5095,160.8,195.59,158.6,36.99,40.7,1666,,22.6,14.39,,,,0,999,0,0,0,0,0,0,0,0,0,0,0,88300,5696,0,2524,0,776,6000,0,, 
275939,535827,19-APR-2023 09.38.00,5095,160,200.6,165.6,35,43,1672,,21.39,13.61,,,,0,998,0,0,0,0,0,0,0,0,0,0,0,92400,5547,0,2716,0,776,6000,0,, 
275949,535829,19-APR-2023 14.24.21,5042,158.2,190.4,155.4,35,43.4,1585,,21.39,13.61,,,,0,1000,0,0,0,0,0,0,0,0,0,0,0,91000,5177,0,3141,0,1999,6000,0,, 
275952,535830,19-APR-2023 15.18.52,5042,159.5,190.49,153.5,36.99,44.3,1634,,22.6,14.39,,,,0,1000,0,0,0,0,0,0,0,0,0,0,0,90000,5296,0,2913,0,1999,6700,0,, 
275955,535831,19-APR-2023 16.20.45,5042,156.3,180.69,143.7,36.99,41.7,1660,,22.6,14.39,,,,0,1000,0,0,0,0,0,0,0,0,0,0,0,83300,5204,0,2451,0,1500,6200,0,, 
275958,535832,19-APR-2023 17.15.50,5042,160.8,187.3,151.3,36,44.7,1618,,22,14,,,,0,1000,0,0,0,0,0,0,0,0,0,0,0,91900,5081,0,2948,0,2000,6000,0,, 
275962,535833,19-APR-2023 18.10.44,7060,157.6,180.1,139.1,41,42.2,1625,,25.06,15.94,,,,0,1000,0,0,0,0,0,0,0,0,0,0,0,87100,4794,0,3189,0,1999,6000,0,, 
275965,535834,19-APR-2023 19.08.20,7060,159.2,163.9,127.9,36,40.3,1638,,22,14,,,,0,1000,0,0,0,0,0,0,0,0,0,0,0,81200,4477,0,2867,0,1999,6000,0,, 
275967,535835,19-APR-2023 19.58.46,7060,162.2,180.79,142.8,37.99,41.1,1628,,23.22,14.77,,,,0,1000,0,0,0,0,0,0,0,0,0,0,0,86000,4862,296,2838,0,998,6000,0,, 
275971,535836,19-APR-2023 21.02.02,7060,158.1,180.49,143.5,36.99,42.6,1636,,22.6,14.39,,,,0,1000,0,0,0,0,0,0,0,0,0,0,0,86300,5138,313,2170,0,1996,6000,0,, 
275974,535837,19-APR-2023 21.55.22,7060,159.7,180.09,140.1,39.99,41.3,1617,,24.44,15.55,,,,0,1000,0,0,0,0,0,0,0,0,0,0,0,86300,4778,0,3075,0,1999,6000,0,, 
275977,535838,19-APR-2023 22.51.55,5042,161.2,136,100,36,43.9,1660,,22,14,,,,0,999,0,0,0,0,0,0,0,0,0,0,0,87300,4988,0,3188,0,2000,6000,0,, 
275980,535839,19-APR-2023 23.45.45,5042,158.7,189.28,154,35.28,42.1,1646,,21.6,13.68,,,,0,999,0,0,0,0,0,0,0,0,0,0,0,90000,5202,497,2519,0,2000,6000,0,, 
275986,535841,20-APR-2023 01.56.37,5042,150,178.7,142.7,36,44.7,1644,,22,14,,,,0,1000,0,0,0,0,0,0,0,0,0,0,0,93000,4737,232,2677,0,1662,7500,0,, 
275989,535842,20-APR-2023 02.56.08,5042,160.6,170.09,133,37.09,42.7,1643,,22.67,14.42,,,,0,999,0,0,0,0,0,0,0,0,0,0,0,89000,4756,699,3012,0,2000,6000,0,, 
275992,535843,20-APR-2023 03.57.48,5042,158.2,170.99,132,38.99,48.3,1627,,23.83,15.16,,,,0,999,0,0,0,0,0,0,0,0,0,0,0,92500,4759,496,3748,0,1500,6000,0,, 
275995,535844,20-APR-2023 05.03.28,5042,158.8,172,135.9,36.1,44,1669,,22.06,14.04,,,,0,1000,0,0,0,0,0,0,0,0,0,0,0,90100,5970,701,4334,0,999,6800,0,, 
275999,535845,20-APR-2023 06.02.02,1056,160,180.2,145,35.2,43.1,1663,,21.51,13.69,,,,0,999,0,0,0,0,0,0,0,0,0,0,0,91200,5033,506,3251,0,2000,6000,0,, 
276002,535846,20-APR-2023 07.00.12,1056,160.3,185.89,147.9,37.99,44,1672,,23.22,14.77,,,,0,999,0,0,0,0,0,0,0,0,0,0,0,92100,5678,239,3859,0,500,6000,0,, 
276005,535847,20-APR-2023 07.54.11,1056,159.3,195.69,155.5,40.19,41,1662,,24.56,15.63,,,,0,1000,0,0,0,0,0,0,0,0,0,0,0,87600,5534,0,3319,0,0,6000,0,, 
276008,535848,20-APR-2023 08.45.27,1058,159.9,195.49,155.5,39.99,40.9,1634,,24.44,15.55,,,,0,999,0,0,0,0,0,0,0,0,0,0,0,85400,5517,381,2832,0,2000,6000,0,, 
276011,535849,20-APR-2023 09.36.30,5095,159.2,185.6,150.6,35,40.9,1671,,21.39,13.61,,,,0,1000,0,0,0,0,0,0,0,0,0,0,0,85300,5381,93,3069,0,500,6000,0,, 
276014,535850,20-APR-2023 10.29.27,5095,158.8,186.1,150.1,36,40.6,1660,,22,14,,,,0,998,0,0,0,0,0,0,0,0,0,0,0,85700,5141,255,3206,0,2000,6000,0,, 
276016,535851,20-APR-2023 11.27.16,7055,157.4,184.99,146,38.99,43.8,1642,,23.83,15.16,,,,0,1000,0,0,0,0,0,0,0,0,0,0,0,88100,5572,724,4217,0,2000,6000,0,, 
276023,535853,20-APR-2023 13.17.50,1060,157,185.4,162.4,23,44.5,1633,,14.06,8.94,,,,0,1000,0,0,0,0,0,0,0,0,0,0,0,93000,5834,1097,3380,0,2000,6000,0,, 
276025,535854,20-APR-2023 14.10.16,5042,159,186.3,150.3,36,42.3,1653,,22,14,,,,0,299,0,0,0,0,0,0,0,0,0,0,0,87900,5263,0,4027,0,2016,6000,0,, 
276028,535855,20-APR-2023 14.58.30,1011,158,185.6,144.6,41,38,1686,,25.06,15.94,,,,0,300,0,0,0,0,0,0,0,0,0,0,0,82600,5756,0,2507,0,1000,6000,0,, 
276031,535856,20-APR-2023 15.56.17,1011,162.7,186.5,150.5,36,44.6,1652,,22,14,,,,0,300,0,0,0,0,0,0,0,0,0,0,0,90200,5209,0,3080,0,2000,6000,0,, 
276034,535857,20-APR-2023 17.12.03,1010,157.3,135.58,100.3,35.28,45.1,1647,,21.6,13.68,,,,0,300,0,0,0,0,0,0,0,0,0,0,0,90100,5106,0,3074,0,1108,6000,0,, 
276036,535858,20-APR-2023 18.17.36,1010,158.4,179.4,151.4,28,40.4,1663,,17.11,10.89,,,,0,300,0,0,0,0,0,0,0,0,0,0,0,86000,5308,0,3003,0,1497,6000,0,, 
276040,535859,20-APR-2023 19.14.34,1010,158.2,139.19,100.2,38.99,44.6,1607,,23.83,15.16,,,,0,300,0,0,0,0,0,0,0,0,0,0,0,89900,4034,0,2654,0,2000,6000,0,, 
276042,535860,20-APR-2023 20.14.03,1015,156.1,180.79,146.8,33.99,47,1619,,20.77,13.22,,,,0,800,0,0,0,0,0,0,0,0,0,0,0,94100,4171,397,3036,0,1996,5700,0,, 
276046,535861,20-APR-2023 21.08.13,1015,155.5,181.9,145.9,36,41.3,1620,,22,14,,,,0,800,0,0,0,0,0,0,0,0,0,0,0,85900,5160,289,2815,0,2000,6000,0,, 
276049,535862,20-APR-2023 22.11.14,1015,157.9,181.69,148.7,32.99,43.8,1645,,20.16,12.83,,,,0,800,0,0,0,0,0,0,0,0,0,0,0,88500,5379,0,3275,0,1999,6000,0,, 
276051,535863,20-APR-2023 23.05.43,1015,161.2,179.39,140.4,38.99,41.4,1662,,23.83,15.16,,,,0,800,0,0,0,0,0,0,0,0,0,0,0,85100,4857,0,2700,0,2000,6000,0,, 
276058,535865,21-APR-2023 01.11.58,1032,160.4,190.1,155.1,35,43.8,1660,,21.39,13.61,,,,0,900,0,0,0,0,0,0,0,0,0,0,0,91000,5255,499,3152,0,2000,6000,0,, 
276061,535866,21-APR-2023 02.08.14,1011,159.9,186,150,36,43.8,1660,,22,14,,,,0,250,0,0,0,0,0,0,0,0,0,0,0,91700,5296,502,3309,0,2000,6000,0,, 
276064,535867,21-APR-2023 03.00.17,5042,159.3,180.29,143.3,36.99,42.4,1669,,22.6,14.39,,,,0,1000,0,0,0,0,0,0,0,0,0,0,0,88000,4992,364,3025,0,1680,6000,0,, 
276067,535868,21-APR-2023 04.05.13,5042,159.9,200.1,164.1,36,49.2,1669,,22,14,,,,0,1000,0,0,0,0,0,0,0,0,0,0,0,102000,5935,497,4123,0,2000,6300,0,, 
276070,535869,21-APR-2023 05.09.27,5042,159.6,185.5,149.5,36,49.7,1657,,22,14,,,,0,1000,0,0,0,0,0,0,0,0,0,0,0,96000,5397,837,3431,0,2000,6000,0,, 
276073,535870,21-APR-2023 06.58.43,5042,160.6,182.89,144.9,37.99,54,1672,,23.22,14.77,,,,0,1000,0,0,0,0,0,0,0,0,0,0,0,95000,6884,754,5198,0,1108,6800,0,, 
276076,535871,21-APR-2023 10.16.34,1063,160.6,190.09,152,38.09,51.3,1608,,23.28,14.81,,,,0,1000,0,0,0,0,0,0,0,0,0,0,0,103700,5850,518,3629,0,2000,6900,0,, 
276083,535873,21-APR-2023 12.43.43,5042,160.1,181.39,142.4,38.99,42.4,1678,,23.83,15.16,,,,0,1000,0,0,0,0,0,0,0,0,0,0,0,85800,4934,737,2918,0,1999,5600,0,, 
276086,535874,21-APR-2023 13.39.19,5042,158.1,177.19,140.2,36.99,44.8,1672,,22.6,14.39,,,,0,1000,0,0,0,0,0,0,0,0,0,0,0,87100,5233,779,3083,0,2000,6000,0,, 
276089,535875,21-APR-2023 14.36.30,5042,159.1,189.2,153.2,36,45.3,1641,,22,14,,,,0,1000,0,0,0,0,0,0,0,0,0,0,0,90700,5391,106,3001,0,2003,6000,0,, 
276092,535876,21-APR-2023 15.30.10,5042,159.3,191.1,155.1,36,43.2,,,22,14,,,,0,1000,0,0,0,0,0,0,0,0,0,0,0,90100,5203,0,2769,0,2495,6500,0,, 
276095,535877,21-APR-2023 16.24.19,5042,160.6,182.2,146.2,36,42.2,1636,,22,14,,,,0,1000,0,0,0,0,0,0,0,0,0,0,0,86100,5188,0,3045,0,2495,6500,0,, 
276098,535878,21-APR-2023 17.20.19,5041,160.3,188.7,152.7,36,40.3,1634,,22,14,,,,0,1000,0,0,0,0,0,0,0,0,0,0,0,84900,5256,0,3275,0,1374,6000,0,, 
276101,535879,21-APR-2023 18.14.38,1011,154.9,183,147,36,39.9,1662,,22,14,,,,0,300,0,0,0,0,0,0,0,0,0,0,0,83600,5355,0,3003,0,2061,6000,0,, 
276104,535880,21-APR-2023 19.11.09,5042,156.7,186.7,150.7,36,41,1689,,22,14,,,,0,1000,0,0,0,0,0,0,0,0,0,0,0,88900,5179,0,3009,0,1000,6000,0,, 
276107,535881,21-APR-2023 20.08.29,5042,157.4,191.4,155.4,36,41.3,1634,,22,14,,,,0,1000,0,0,0,0,0,0,0,0,0,0,0,90500,5279,0,3136,0,1500,6000,0,, 
276110,535882,21-APR-2023 21.01.38,5042,158,191.4,155.4,36,40.9,1616,,22,14,,,,0,1000,0,0,0,0,0,0,0,0,0,0,0,88900,5017,0,3384,0,1996,6000,0,, 
276113,535883,21-APR-2023 21.51.23,5042,158.8,188.1,152.1,36,41.4,1641,,22,14,,,,0,1000,0,0,0,0,0,0,0,0,0,0,0,91100,5232,0,3619,0,2027,6000,0,, 
276115,535884,21-APR-2023 22.42.52,5042,160.2,188.1,152.1,36,43,1638,,22,14,,,,0,1000,0,0,0,0,0,0,0,0,0,0,0,89900,5235,0,3292,0,2027,6000,0,, 
276119,535885,21-APR-2023 23.40.20,5042,163.3,201,165,36,43.9,1687,,22,14,,,,0,998,0,0,0,0,0,0,0,0,0,0,0,96200,5668,238,3488,0,1996,6000,0,, 
276125,535887,22-APR-2023 01.39.58,5042,160.4,192.41,156.4,36.01,47.6,1635,,22.01,14,,,,0,1000,0,0,0,0,0,0,0,0,0,0,0,98800,4938,0,3659,0,1120,6000,0,, 
276128,535888,22-APR-2023 02.41.44,5042,161.6,200.69,164.2,36.49,48.7,1615,,22.3,14.19,,,,0,1000,0,0,0,0,0,0,0,0,0,0,0,101700,5328,0,4819,0,157,6800,0,, 
276131,535889,22-APR-2023 03.44.20,5042,161.4,190.09,153,37.09,50.4,1635,,22.67,14.42,,,,0,1000,0,0,0,0,0,0,0,0,0,0,0,100000,5406,500,4002,0,3,6000,0,, 
276134,535890,22-APR-2023 04.39.45,5042,161.2,175.8,140.6,35.2,44,1625,,21.51,13.69,,,,0,1000,0,0,0,0,0,0,0,0,0,0,0,91000,4863,0,3539,0,0,6000,0,,
