Repository: sanad-code/udacity-aimaster-capstone-ai-programming-foundations-project

# Steel Production Data Analysis — Udacity AI Master Capstone

This project analyzes steel production data to identify key factors affecting energy consumption, quality indicators, and production efficiency. It covers data cleaning, exploratory data analysis (EDA), and visualization of relationships between variables such as DRI Carbon and Silica (SiO2). The insights support data-driven decisions to optimize the steelmaking process.

## What Was Built

A Jupyter Notebook (`data-workflow/data_workflow.ipynb`) that loads, cleans, and analyzes internal steel production heat data, producing visualizations and statistical summaries saved under `outputs/`.

File: data/raw/flat_raw_data.csv (part 10 of 86)
RC,HID,STOP_DATE,STEEL_GRADE,TAPPED_WGT,TOTAL_CHARGE,DRI_CHARGE,SCRAP_CHARGE,POWER_ON_TIME,FINAL_TEMP,TOTAL_C_DRI,LOCAL_SCRAP,HOME_RETURN_SCRAP,IMPORTED_SCRAP,PIG_IRON,DRI_BRIQUETTED,FESI,FEMN,SIMN,FECR,NICKEL,FETI,FEB,FENB,FEP,FEMO,CU,FEV,NITROVAN,ELEC_ENERGY,OXYGEN,COKE_LUMP,MODULE_CARBON,COKE_POWDER,BURNT_LIME,BURNT_DOLAMITE,FLUX,C_ANALYSIS, 
276138,535891,22-APR-2023 05.33.49,9904,163.7,178.69,140.6,38.09,42.9,1604,,23.28,14.81,,,,0,800,0,0,0,0,0,0,0,0,0,0,0,86700,5465,0,3787,0,3,7200,0,, 
276141,535892,22-APR-2023 06.22.06,1063,160.7,174.79,135.8,38.99,41.9,1628,,23.83,15.16,,,,0,1000,0,0,0,0,0,0,0,0,0,0,0,86000,4687,0,3738,0,0,6000,0,, 
276144,535893,22-APR-2023 08.43.35,1063,161.5,201.9,160.9,41,65.4,1643,,25.06,15.94,,,,0,1001,0,0,0,0,0,0,0,0,0,0,0,118800,7599,717,5122,0,0,7400,0,, 
276147,535894,22-APR-2023 09.55.44,1063,156,177,141,36,49.5,1646,,22,14,,,,0,1000,0,0,0,0,0,0,0,0,0,0,0,94400,5382,1128,3156,0,2000,6000,0,, 
276150,535895,22-APR-2023 11.04.46,1063,156.4,184.99,146,38.99,46.9,1603,,23.83,15.16,,,,0,1001,0,0,0,0,0,0,0,0,0,0,0,92200,5411,529,3731,0,2000,6000,0,, 
276156,535897,22-APR-2023 12.52.48,1063,159,186.4,150.4,36,44.5,1589,,22,14,,,,0,1000,0,0,0,0,0,0,0,0,0,0,0,92000,5445,732,2678,0,1999,5000,0,, 
276159,535898,22-APR-2023 13.55.14,1030,166,185,150,35,45.8,1629,,21.39,13.61,,,,0,1001,0,0,0,0,0,0,0,0,0,0,0,93000,5400,879,3746,0,1054,5000,0,, 
276162,535899,22-APR-2023 14.48.20,1032,162.1,189.68,154.4,35.28,43.8,1665,,21.6,13.68,,,,0,900,0,0,0,0,0,0,0,0,0,0,0,90300,5195,879,2974,0,2000,5000,0,, 
276165,535900,22-APR-2023 15.42.40,1056,162.3,199.6,163.6,36,45.9,1642,,22,14,,,,0,999,0,0,0,0,0,0,0,0,0,0,0,96200,5347,0,3615,0,1498,5000,0,, 
276168,535901,22-APR-2023 16.39.19,1011,160.7,190.6,154.6,36,44.2,1667,,22,14,,,,0,299,0,0,0,0,0,0,0,0,0,0,0,93400,5337,232,3116,0,998,5000,0,, 
276171,535902,22-APR-2023 17.28.04,7060,159.9,180.8,144.8,36,41.2,1644,,22,14,,,,0,999,0,0,0,0,0,0,0,0,0,0,0,88500,4916,0,3642,0,2028,5000,0,, 
276173,535903,22-APR-2023 18.27.21,1010,160.8,181.6,145.6,36,45,1680,,22,14,,,,0,300,0,0,0,0,0,0,0,0,0,0,0,92600,4962,0,3492,0,2028,5000,0,, 
276176,535904,22-APR-2023 19.23.46,1032,159.2,172.9,136.9,36,43.6,1645,,22,14,,,,0,1000,0,0,0,0,0,0,0,0,0,0,0,87400,4512,0,3355,0,1998,6000,0,, 
276179,535905,22-APR-2023 20.12.56,1032,160.1,170.4,134.4,36,40.9,1638,,22,14,,,,0,1000,0,0,0,0,0,0,0,0,0,0,0,85900,4881,0,3493,0,2028,5000,0,, 
276182,535906,22-APR-2023 21.11.25,1032,159.5,167.9,131.9,36,40.5,1628,,22,14,,,,0,1000,0,0,0,0,0,0,0,0,0,0,0,83000,4770,0,3155,0,2028,5000,0,, 
276185,535907,22-APR-2023 22.03.32,1015,160.3,173.8,137.8,36,43,1635,,22,14,,,,0,800,0,0,0,0,0,0,0,0,0,0,0,87500,5028,0,3397,0,1996,5000,0,, 
276187,535908,22-APR-2023 22.54.22,1015,158.9,177,141,36,41.8,1618,,22,14,,,,0,800,0,0,0,0,0,0,0,0,0,0,0,85900,5200,0,3201,0,1498,5000,0,, 
276190,535909,22-APR-2023 23.53.11,1015,160,204.6,168.6,36,50.6,1633,,22,14,,,,0,799,0,0,0,0,0,0,0,0,0,0,0,105000,5755,498,3983,0,0,5700,0,, 
276197,535911,23-APR-2023 01.50.02,1015,161.3,191.29,156.2,35.09,48.3,1665,,21.44,13.65,,,,0,800,0,0,0,0,0,0,0,0,0,0,0,99400,5332,790,3774,0,1053,6900,0,, 
276200,535912,23-APR-2023 02.41.02,1015,164.5,180.19,140.1,40.09,42.1,1653,,24.5,15.59,,,,0,800,0,0,0,0,0,0,0,0,0,0,0,87000,4916,0,2378,0,2000,6000,0,, 
276203,535913,23-APR-2023 03.38.21,1015,160.9,179.09,140.1,38.99,43.8,1634,,23.83,15.16,,,,0,1001,0,0,0,0,0,0,0,0,0,0,0,90400,4652,0,2988,0,2000,6000,0,, 
276206,535914,23-APR-2023 04.36.30,8062,162.1,177.49,138.4,39.09,44.8,1667,,23.89,15.2,,,,0,1001,0,0,0,0,0,0,0,0,0,0,0,94000,5345,235,3106,0,554,6000,0,, 
276209,535915,23-APR-2023 05.28.25,2010,160.6,177.19,139,38.19,44.9,1618,,23.34,14.85,,,,0,250,0,0,0,0,0,0,0,0,0,0,0,93100,4553,0,3227,0,332,6000,0,, 
276212,535916,23-APR-2023 06.17.20,1011,158.8,170.09,131.9,38.19,42.1,1604,,23.34,14.85,,,,0,250,0,0,0,0,0,0,0,0,0,0,0,89900,4706,0,3654,0,221,6000,0,, 
276215,535917,23-APR-2023 07.08.00,1030,159,175.6,133.5,42.1,43,1667,,25.73,16.37,,,,0,1001,0,0,0,0,0,0,0,0,0,0,0,90300,5053,0,3461,0,554,6300,0,, 
276218,535918,23-APR-2023 08.13.12,1030,161.3,171.4,135.4,36,44.5,1661,,22,14,,,,0,1001,0,0,0,0,0,0,0,0,0,0,0,87100,5177,0,2993,0,1662,5900,0,, 
276221,535919,23-APR-2023 09.12.26,1030,162.5,164.2,123.2,41,40.7,1627,,25.06,15.94,,,,0,1000,0,0,0,0,0,0,0,0,0,0,0,82200,4834,744,3512,0,1996,5600,0,, 
276224,535920,23-APR-2023 10.47.07,5082,160.3,135.9,99.9,36,46.3,1637,,22,14,,,,0,1000,0,0,0,0,0,0,0,0,0,0,0,95500,5181,179,3812,0,1500,6000,0,, 
276230,535922,23-APR-2023 12.39.48,8061,159,186.19,146.2,39.99,44,1651,,24.44,15.55,,,,0,1001,0,0,0,0,0,0,0,0,0,0,0,91000,5094,619,3351,0,1500,6000,0,, 
276233,535923,23-APR-2023 13.36.07,5082,159.1,184.39,146.4,37.99,44.9,1682,,23.22,14.77,,,,0,1000,0,0,0,0,0,0,0,0,0,0,0,91700,4648,176,3434,0,1998,6000,0,, 
276236,535924,23-APR-2023 14.42.28,5071,158.1,185.19,146.2,38.99,45,1632,,23.83,15.16,,,,0,0,0,0,0,0,0,0,0,0,0,0,0,90000,4868,496,3028,0,1500,6000,0,, 
276239,535925,23-APR-2023 15.43.20,5071,160.3,196.5,160.5,36,45.6,1687,,22,14,,,,0,0,0,0,0,0,0,0,0,0,0,0,0,95000,5685,0,3894,0,998,6000,0,, 
276242,535926,23-APR-2023 16.33.57,5071,158.9,180.1,144.1,36,40.2,1669,,22,14,,,,0,1001,0,0,0,0,0,0,0,0,0,0,0,86200,5141,0,3238,0,1995,6000,0,, 
276245,535927,23-APR-2023 17.23.36,6071,159.3,180.3,144.3,36,39.8,1650,,22,14,,,,0,1001,0,0,0,0,0,0,0,0,0,0,0,86000,4754,0,2762,0,1352,5900,0,, 
276248,535928,23-APR-2023 18.11.08,5082,160.6,178.8,142.8,36,38.9,1652,,22,14,,,,0,999,0,0,0,0,0,0,0,0,0,0,0,85200,4899,0,3154,0,0,6000,0,, 
276250,535929,23-APR-2023 19.05.58,5082,155.3,182.7,146.7,36,41.4,1669,,22,14,,,,0,1001,0,0,0,0,0,0,0,0,0,0,0,85800,4940,0,2689,0,1500,6200,0,, 
276254,535930,23-APR-2023 19.53.30,5071,160.5,177.7,141.7,36,37.6,1657,,22,14,,,,0,1001,0,0,0,0,0,0,0,0,0,0,0,80600,4898,0,2789,0,0,6000,0,, 
276257,535931,23-APR-2023 20.53.32,5071,159.5,179.4,143.4,36,40.6,1631,,22,14,,,,0,1001,0,0,0,0,0,0,0,0,0,0,0,85200,4808,0,3220,0,0,6000,0,, 
276260,535932,23-APR-2023 21.44.47,7060,160.1,187.4,151.4,36,40.4,1666,,22,14,,,,0,1001,0,0,0,0,0,0,0,0,0,0,0,88500,5022,0,2972,0,500,6000,0,, 
276263,535933,23-APR-2023 22.51.37,1056,158.1,191.7,155.7,36,41.2,1664,,22,14,,,,0,1001,0,0,0,0,0,0,0,0,0,0,0,90300,5228,0,3301,0,998,6000,0,, 
276265,535934,23-APR-2023 22.51.37,5041,158.9,223.9,187.9,36,46.7,1658,,22,14,,,,0,1000,0,0,0,0,0,0,0,0,0,0,0,103200,6260,397,3167,0,2000,6000,0,, 
276271,535936,24-APR-2023 01.40.28,1015,159.6,184.99,152,32.99,42.5,1692,,20.16,12.83,,,,0,800,0,0,0,0,0,0,0,0,0,0,0,87000,5092,297,2633,0,2000,6000,0,, 
276274,535937,24-APR-2023 02.38.08,2015,159.7,210.7,174.7,36,49.2,1617,,22,14,,,,0,800,0,0,0,0,0,0,0,0,0,0,0,103000,5748,343,3603,0,553,7000,0,, 
276277,535938,24-APR-2023 03.35.27,2015,160,186.1,145.1,41,44.2,1642,,25.06,15.94,,,,0,800,0,0,0,0,0,0,0,0,0,0,0,92000,4879,799,3126,0,2000,6000,0,, 
276280,535939,24-APR-2023 04.37.18,2015,158.1,184.09,142.1,41.99,50.3,1650,,25.66,16.33,,,,0,250,0,0,0,0,0,0,0,0,0,0,0,95100,5520,1302,3730,0,554,6300,0,, 
276283,535940,24-APR-2023 05.30.04,2015,158.5,179,144,35,44,1632,,21.39,13.61,,,,0,250,0,0,0,0,0,0,0,0,0,0,0,90800,4922,941,3037,0,1499,6000,0,, 
276286,535941,24-APR-2023 06.20.23,2010,158.3,175.19,135.2,39.99,43.2,1615,,24.44,15.55,,,,0,250,0,0,0,0,0,0,0,0,0,0,0,88500,5049,962,3304,0,1108,6000,0,, 
276290,535942,24-APR-2023 07.08.53,1010,157.3,170.9,131.7,39.2,41.5,1645,,23.96,15.24,,,,0,249,0,0,0,0,0,0,0,0,0,0,0,86000,5152,826,2797,0,0,6800,0,, 
276293,535943,24-APR-2023 08.16.04,1030,156.4,184.3,148.3,36,44.7,1627,,22,14,,,,0,900,0,0,0,0,0,0,0,0,0,0,0,92600,5308,351,4164,0,1999,6200,0,, 
276296,535944,24-APR-2023 09.09.27,1030,157.8,184.3,148.3,36,44.6,1652,,22,14,,,,0,999,0,0,0,0,0,0,0,0,0,0,0,92300,5403,315,4177,0,1497,6000,0,, 
276299,535945,24-APR-2023 10.11.58,1032,163,181.79,139.8,41.99,46.8,1665,,25.66,16.33,,,,0,999,0,0,0,0,0,0,0,0,0,0,0,91100,5738,283,4577,0,1499,6000,0,, 
276302,535946,24-APR-2023 11.19.33,1032,163.2,181,140,41,46.8,1678,,25.06,15.94,,,,0,998,0,0,0,0,0,0,0,0,0,0,0,90400,5271,0,4319,0,2000,6000,0,, 
276308,535948,24-APR-2023 13.18.23,1015,154.9,181.39,157.4,23.99,43.6,1718,,14.66,9.33,,,,0,800,0,0,0,0,0,0,0,0,0,0,0,91900,5381,0,3304,0,2000,6000,0,, 
276311,535949,24-APR-2023 14.09.04,1015,161.2,180.3,144.3,36,41.1,1632,,22,14,,,,0,799,0,0,0,0,0,0,0,0,0,0,0,86100,4981,0,3819,0,2000,6000,0,, 
276314,535950,24-APR-2023 14.59.23,1015,157.3,181.19,141.2,39.99,42.3,1629,,24.44,15.55,,,,0,800,0,0,0,0,0,0,0,0,0,0,0,86700,4947,0,3317,0,1500,5900,0,, 
276317,535951,24-APR-2023 15.59.08,1015,155.6,190.49,157.5,32.99,43.4,1636,,20.16,12.83,,,,0,799,0,0,0,0,0,0,0,0,0,0,0,93800,5445,0,3331,0,1995,6000,0,, 
276321,535952,24-APR-2023 16.48.07,1015,159,183.5,147.5,36,40.1,1589,,22,14,,,,0,800,0,0,0,0,0,0,0,0,0,0,0,84400,5098,0,2713,0,998,6000,0,, 
276324,535953,24-APR-2023 17.38.17,1015,156.3,184.8,148.8,36,41.3,1625,,22,14,,,,0,800,0,0,0,0,0,0,0,0,0,0,0,87700,5061,0,3320,0,1500,6000,0,, 
276327,535954,24-APR-2023 18.27.50,1015,156.6,179.9,143.9,36,41.6,1611,,22,14,,,,0,800,0,0,0,0,0,0,0,0,0,0,0,86500,4993,0,3291,0,2000,6200,0,, 
276329,535955,24-APR-2023 19.17.39,1015,159.7,181,145,36,40.1,1622,,22,14,,,,0,800,0,0,0,0,0,0,0,0,0,0,0,84800,5101,0,3108,0,1996,6000,0,, 
276333,535956,24-APR-2023 20.17.01,1015,158.5,179.49,141.5,37.99,40.8,1666,,23.22,14.77,,,,0,800,0,0,0,0,0,0,0,0,0,0,0,84800,4817,0,2770,0,1498,6000,0,, 
276335,535957,24-APR-2023 21.08.41,1030,161,178.3,142.3,36,41.3,1664,,22,14,,,,0,998,0,0,0,0,0,0,0,0,0,0,0,85000,4935,0,2448,0,2000,6000,0,, 
276339,535958,24-APR-2023 22.09.50,1030,160.9,188.1,152.1,36,43.8,1655,,22,14,,,,0,999,0,0,0,0,0,0,0,0,0,0,0,92000,5220,0,2729,0,2000,6000,0,, 
276342,535959,24-APR-2023 23.01.59,1030,159.8,50,14,36,40.6,1661,,22,14,,,,0,999,0,0,0,0,0,0,0,0,0,0,0,90100,4968,0,3202,0,1000,6000,0,, 
276347,535961,25-APR-2023 01.09.54,1032,158.6,190,154,36,43.7,1645,,22,14,,,,0,899,0,0,0,0,0,0,0,0,0,0,0,91100,5276,0,3375,0,2004,6000,0,, 
276350,535962,25-APR-2023 02.00.29,1015,159.1,189.99,153,36.99,42.1,1674,,22.6,14.39,,,,0,800,0,0,0,0,0,0,0,0,0,0,0,89800,5033,239,3223,0,2000,6000,0,, 
276353,535963,25-APR-2023 02.53.21,1015,159.4,190.29,151.3,38.99,44.4,1645,,23.83,15.16,,,,0,799,0,0,0,0,0,0,0,0,0,0,0,91200,5062,0,3778,0,1999,6000,0,, 
276355,535964,25-APR-2023 03.49.04,1015,158.2,191.19,149.2,41.99,43.5,1653,,25.66,16.33,,,,0,800,0,0,0,0,0,0,0,0,0,0,0,90600,5406,0,2604,0,2000,6000,0,, 
276359,535965,25-APR-2023 04.40.33,1015,158.5,177.9,141.9,36,39.5,1655,,22,14,,,,0,800,0,0,0,0,0,0,0,0,0,0,0,83900,4930,0,2966,0,2000,6000,0,, 
276362,535966,25-APR-2023 05.28.04,1015,157.7,178.19,140.2,37.99,40,,,23.22,14.77,,,,0,800,0,0,0,0,0,0,0,0,0,0,0,85300,4783,236,2825,0,2000,6000,0,, 
276365,535967,25-APR-2023 06.15.23,1015,158.3,179.59,142.6,36.99,39.5,1637,,22.6,14.39,,,,0,800,0,0,0,0,0,0,0,0,0,0,0,87200,4879,0,2781,0,1000,6000,0,, 
276368,535968,25-APR-2023 07.02.41,1015,160.2,185.19,146.2,38.99,39.6,1650,,23.83,15.16,,,,0,800,0,0,0,0,0,0,0,0,0,0,0,85900,4932,0,3060,0,1764,6000,0,, 
276371,535969,25-APR-2023 07.54.34,1015,162.9,184.9,149.9,35,42,1650,,21.39,13.61,,,,0,800,0,0,0,0,0,0,0,0,0,0,0,89100,5182,0,3490,0,1999,5900,0,, 
276374,535970,25-APR-2023 08.44.35,1015,159.2,180.49,142.5,37.99,40.2,1673,,23.22,14.77,,,,0,800,0,0,0,0,0,0,0,0,0,0,0,84900,4883,0,2489,0,1832,5800,0,, 
276377,535971,25-APR-2023 09.35.19,1015,156.3,136.3,100.3,36,40.4,1633,,22,14,,,,0,800,0,0,0,0,0,0,0,0,0,0,0,86300,4890,0,2906,0,2000,5900,0,, 
276380,535972,25-APR-2023 10.50.15,1010,161.6,195.7,159.7,36,44.5,1651,,22,14,,,,0,299,0,0,0,0,0,0,0,0,0,0,0,94900,5563,0,3186,0,2000,6000,0,, 
276386,535974,25-APR-2023 12.27.30,1015,163.4,170.89,132.9,37.99,39.7,1621,,23.22,14.77,,,,0,800,0,0,0,0,0,0,0,0,0,0,0,82900,4761,0,3294,0,2000,5900,0,, 
276389,535975,25-APR-2023 13.29.37,1015,158.7,180.89,141.9,38.99,42.8,1663,,23.83,15.16,,,,0,800,0,0,0,0,0,0,0,0,0,0,0,86500,5695,0,3429,0,1498,6000,0,, 
276391,535976,25-APR-2023 14.28.12,1015,159.5,193.69,159.7,33.99,45.3,1681,,20.77,13.22,,,,0,799,0,0,0,0,0,0,0,0,0,0,0,93800,5367,0,3829,0,1497,6000,0,, 
276395,535977,25-APR-2023 15.15.23,1015,159.4,161.1,125.1,36,38.4,1663,,22,14,,,,0,800,0,0,0,0,0,0,0,0,0,0,0,76900,4497,0,2565,0,1329,6000,0,, 
276397,535978,25-APR-2023 16.36.09,1015,159.5,199.79,162.8,36.99,45.7,1672,,22.6,14.39,,,,0,800,0,0,0,0,0,0,0,0,0,0,0,94900,5703,0,3380,0,1329,6000,0,, 
276401,535979,25-APR-2023 17.26.02,1015,159.3,190.69,153.7,36.99,41.2,1646,,22.6,14.39,,,,0,800,0,0,0,0,0,0,0,0,0,0,0,88600,5026,0,2914,0,1000,6000,0,, 
276404,535980,25-APR-2023 18.15.48,1015,159.7,193.19,153.2,39.99,40.4,1643,,24.44,15.55,,,,0,799,0,0,0,0,0,0,0,0,0,0,0,87500,5070,0,2705,0,1332,6000,0,, 
276407,535981,25-APR-2023 19.05.03,1015,159.9,185.39,150.3,35.09,40.5,1604,,21.44,13.65,,,,0,800,0,0,0,0,0,0,0,0,0,0,0,88000,5018,0,3116,0,2215,7000,0,, 
276410,535982,25-APR-2023 19.59.19,1015,160.6,189.49,151.5,37.99,40.8,1622,,23.22,14.77,,,,0,800,0,0,0,0,0,0,0,0,0,0,0,88900,5063,0,3400,0,1496,6000,0,, 
276413,535983,25-APR-2023 20.46.59,1015,159.2,184.49,151.5,32.99,40,1652,,20.16,12.83,,,,0,800,0,0,0,0,0,0,0,0,0,0,0,87300,5103,0,3321,0,1998,6500,0,, 
276416,535984,25-APR-2023 21.35.07,8061,157.3,183.99,144,39.99,39.7,1636,,24.44,15.55,,,,0,999,0,0,0,0,0,0,0,0,0,0,0,88000,5081,0,3036,0,998,6400,0,, 
276419,535985,25-APR-2023 22.19.39,8061,161.2,175.59,141.5,34.09,37.7,,,20.83,13.26,,,,0,998,0,0,0,0,0,0,0,0,0,0,0,84100,4828,0,3185,0,1497,6500,0,, 
276422,535986,25-APR-2023 23.11.08,1032,157.8,178.9,142.9,36,40,1693,,22,14,,,,0,999,0,0,0,0,0,0,0,0,0,0,0,85700,4952,0,3193,0,1497,6500,0,, 
276428,535988,26-APR-2023 00.57.39,1032,158.9,200,165,35,44.9,1641,,21.39,13.61,,,,0,911,0,0,0,0,0,0,0,0,0,0,0,95100,5694,0,3633,0,1994,6000,0,, 
276431,535989,26-APR-2023 02.16.13,1032,156.7,193.89,154.9,38.99,44,1638,,23.83,15.16,,,,0,911,0,0,0,0,0,0,0,0,0,0,0,92000,5361,170,3348,0,1999,6000,0,, 
276433,535990,26-APR-2023 03.18.20,1032,158.1,186,150,36,45.6,1666,,22,14,,,,0,911,0,0,0,0,0,0,0,0,0,0,0,94000,5155,0,3629,0,2011,6000,0,, 
276436,535991,26-APR-2023 04.09.24,1032,161.6,180.1,145.1,35,41.6,1668,,21.39,13.61,,,,0,911,0,0,0,0,0,0,0,0,0,0,0,86000,4972,0,3030,0,1515,6000,0,, 
276440,535992,26-APR-2023 08.46.49,1032,161,185.79,143.8,41.99,56.3,1626,,25.66,16.33,,,,0,911,0,0,0,0,0,0,0,0,0,0,0,101700,6160,239,4451,0,1999,6200,0,, 
276444,535993,26-APR-2023 09.53.58,1032,163.5,190.59,152.6,37.99,46.9,1618,,23.22,14.77,,,,0,999,0,0,0,0,0,0,0,0,0,0,0,91100,5183,0,3431,0,1494,6200,0,, 
276447,535994,26-APR-2023 10.45.44,1032,160.2,186.59,148.6,37.99,43.1,1632,,23.22,14.77,,,,0,999,0,0,0,0,0,0,0,0,0,0,0,88600,4987,0,3652,0,1497,6000,0,, 
276453,535996,26-APR-2023 12.26.25,1032,159.5,179.99,147,32.99,39.9,1649,,20.16,12.83,,,,0,999,0,0,0,0,0,0,0,0,0,0,0,84400,4818,0,3197,0,998,6000,0,, 
276456,535997,26-APR-2023 13.18.38,1058,159.9,180,145,35,41,1620,,21.39,13.61,,,,0,998,0,0,0,0,0,0,0,0,0,0,0,85400,5178,0,3579,0,1494,6000,0,, 
276459,535998,26-APR-2023 14.09.58,1058,159.4,180.09,143.1,36.99,42.4,1622,,22.6,14.39,,,,0,999,0,0,0,0,0,0,0,0,0,0,0,86600,4877,0,3126,0,1497,6000,0,, 
276462,535999,26-APR-2023 15.04.05,1058,162.6,183.59,145.6,37.99,42.2,1666,,23.22,14.77,,,,0,998,0,0,0,0,0,0,0,0,0,0,0,84900,4939,0,3141,0,1548,6100,0,, 
276465,536000,26-APR-2023 15.57.18,1032,162.5,201.4,165.4,36,44.1,1621,,22,14,,,,0,998,0,0,0,0,0,0,0,0,0,0,0,94500,5569,0,3258,0,1548,6100,0,, 
276467,536001,26-APR-2023 16.49.29,8061,160.6,192.89,152.9,39.99,40.3,1579,,24.44,15.55,,,,0,999,0,0,0,0,0,0,0,0,0,0,0,87500,5627,0,3009,0,1500,6000,0,, 
276472,536002,26-APR-2023 17.44.45,5095,161.2,241.2,206.2,35,48.9,1604,,21.39,13.61,,,,0,999,0,0,0,0,0,0,0,0,0,0,0,108200,6326,238,3735,0,500,7000,0,, 
276474,536003,26-APR-2023 18.35.29,5095,160.3,182.79,143.8,38.99,41.7,1655,,23.83,15.16,,,,0,249,0,0,0,0,0,0,0,0,0,0,0,86100,5283,240,2912,0,1500,6000,0,, 
276477,536004,26-APR-2023 19.22.40,5095,159.9,179.9,144.9,35,40.7,1634,,21.39,13.61,,,,0,250,0,0,0,0,0,0,0,0,0,0,0,85900,5184,256,2937,0,0,6000,0,, 
276480,536005,26-APR-2023 20.07.58,1010,159.4,177.2,141.1,36.1,38.5,1625,,22.06,14.04,,,,0,250,0,0,0,0,0,0,0,0,0,0,0,85000,4806,0,2783,0,554,6000,0,, 
276483,536006,26-APR-2023 20.56.49,1010,160.6,176.2,140.1,36.1,43.1,1592,,22.06,14.04,,,,0,250,0,0,0,0,0,0,0,0,0,0,0,90000,5003,606,3371,0,499,8100,0,, 
276485,536007,26-APR-2023 21.52.45,1030,161.7,50.09,15,35.09,47.3,1652,,21.44,13.65,,,,0,999,0,0,0,0,0,0,0,0,0,0,0,104000,6124,93,4272,0,0,8600,0,, 
276488,536008,26-APR-2023 22.41.30,5095,162.4,180.89,141.8,39.09,43,1600,,23.89,15.2,,,,0,999,0,0,0,0,0,0,0,0,0,0,0,88100,5629,239,3563,0,1500,5800,0,, 
276491,536009,26-APR-2023 23.58.14,5095,160.1,183.1,147.1,36,44.7,1620,,22,14,,,,0,1000,0,0,0,0,0,0,0,0,0,0,0,91000,5343,641,3301,0,2105,6000,0,, 
276498,536011,27-APR-2023 02.07.45,5042,162.5,176.2,140.2,36,41.7,1613,,22,14,,,,0,1000,0,0,0,0,0,0,0,0,0,0,0,85100,4700,169,2604,0,2000,6000,0,, 
276501,536012,27-APR-2023 02.59.21,5042,155.4,185.59,147.6,37.99,42.3,1631,,23.22,14.77,,,,0,1000,0,0,0,0,0,0,0,0,0,0,0,89100,4858,0,2875,0,1000,6000,0,, 
276504,536013,27-APR-2023 03.50.54,5041,158.8,177.3,141.3,36,42.7,1672,,22,14,,,,0,1000,0,0,0,0,0,0,0,0,0,0,0,86600,5342,0,3547,0,2000,6000,0,, 
276507,536014,27-APR-2023 04.38.39,5082,156.5,182.09,144.1,37.99,39.8,1637,,23.22,14.77,,,,0,1000,0,0,0,0,0,0,0,0,0,0,0,84800,5208,254,2502,0,1499,6000,0,, 
276510,536015,27-APR-2023 05.31.42,5082,161.2,199.69,159.7,39.99,43.1,1660,,24.44,15.55,,,,0,999,0,0,0,0,0,0,0,0,0,0,0,91100,5496,0,3333,0,2000,6000,0,, 
276514,536016,27-APR-2023 06.18.30,5082,157.1,181.89,142.9,38.99,40.4,,,23.83,15.16,,,,0,1000,0,0,0,0,0,0,0,0,0,0,0,83500,5120,254,2780,0,1749,6000,0,, 
276516,536017,27-APR-2023 07.05.41,5041,157.4,170.69,133.7,36.99,38.4,1600,,22.6,14.39,,,,0,1000,0,0,0,0,0,0,0,0,0,0,0,80500,4693,95,2389,0,0,6000,0,, 
276519,536018,27-APR-2023 08.21.21,1030,165.5,185.99,152,33.99,44.9,1659,,20.77,13.22,,,,0,999,0,0,0,0,0,0,0,0,0,0,0,92000,5177,0,3560,0,998,6000,0,, 
276522,536019,27-APR-2023 09.29.54,1032,162.8,180.49,142.5,37.99,42.9,1641,,23.22,14.77,,,,0,900,0,0,0,0,0,0,0,0,0,0,0,86900,5173,0,3475,0,1163,5000,0,, 
276525,536020,27-APR-2023 10.20.10,1032,168.1,155.39,125.4,29.99,39.1,1647,,18.33,11.66,,,,0,899,0,0,0,0,0,0,0,0,0,0,0,78300,4856,0,3529,0,1495,5000,0,, 
276531,536022,27-APR-2023 14.13.31,2010,160.3,179.8,150.8,29,50.8,1644,,17.72,11.28,,,,0,300,0,0,0,0,0,0,0,0,0,0,0,98100,5748,0,4681,0,1496,5300,0,, 
276534,536023,27-APR-2023 15.09.16,1010,159.3,175.3,139.3,36,40.2,1653,,22,14,,,,0,300,0,0,0,0,0,0,0,0,0,0,0,84000,4981,0,3776,0,1477,5000,0,, 
276537,536024,27-APR-2023 16.08.10,1015,160.8,201.5,165.5,36,46.5,1622,,22,14,,,,0,800,0,0,0,0,0,0,0,0,0,0,0,97500,5533,0,3797,0,998,6000,0,, 
276540,536025,27-APR-2023 17.02.07,1015,159.8,189,153,36,42,1646,,22,14,,,,0,800,0,0,0,0,0,0,0,0,0,0,0,89500,5232,0,3755,0,1500,5000,0,, 
276543,536026,27-APR-2023 17.54.11,1015,160.1,190.4,154.4,36,41.4,1621,,22,14,,,,0,800,0,0,0,0,0,0,0,0,0,0,0,88000,5249,0,2976,0,1500,5000,0,, 
276547,536027,27-APR-2023 18.48.26,1015,159.7,186.6,150.6,36,44.3,1662,,22,14,,,,0,800,0,0,0,0,0,0,0,0,0,0,0,93000,5062,0,3707,0,998,5000,0,, 
276550,536028,27-APR-2023 19.46.22,1015,159.9,193.1,157.1,36,42.4,1628,,22,14,,,,0,900,0,0,0,0,0,0,0,0,0,0,0,91000,5139,0,3264,0,1497,5900,0,, 
276553,536029,27-APR-2023 21.01.08,1015,159.8,193.1,157.1,36,45.7,1659,,22,14,,,,0,800,0,0,0,0,0,0,0,0,0,0,0,94500,5172,0,4830,0,1497,5900,0,, 
276557,536030,27-APR-2023 22.02.26,1015,159.7,187.4,152.4,35,46,1653,,21.39,13.61,,,,0,800,0,0,0,0,0,0,0,0,0,0,0,94500,5257,239,3678,0,554,5000,0,, 
276560,536031,27-APR-2023 23.01.57,1015,160.4,178.89,141.8,37.09,44.3,1646,,22.67,14.42,,,,0,250,0,0,0,0,0,0,0,0,0,0,0,87000,4841,0,3705,0,1500,5100,0,, 
276565,536033,28-APR-2023 02.21.17,2011,159.3,196.29,158.3,37.99,47.3,1620,,23.22,14.77,,,,0,250,0,0,0,0,0,0,0,0,0,0,0,94900,5462,437,3928,0,1662,5000,0,, 
276568,536034,28-APR-2023 03.15.05,1015,153.9,179.99,143,36.99,43.3,1637,,22.6,14.39,,,,0,799,0,0,0,0,0,0,0,0,0,0,0,87900,5157,207,3853,0,1502,5000,0,, 
276571,536035,28-APR-2023 04.07.39,1015,159,179.19,146.2,32.99,42.3,1636,,20.16,12.83,,,,0,800,0,0,0,0,0,0,0,0,0,0,0,89000,4877,114,3271,0,1500,5000,0,, 
276574,536036,28-APR-2023 04.58.47,1015,160.1,179.28,144,35.28,42,1661,,21.6,13.68,,,,0,800,0,0,0,0,0,0,0,0,0,0,0,88300,5155,313,3975,0,1500,5000,0,, 
276577,536037,28-APR-2023 06.55.56,1015,155.6,180.39,140.4,39.99,46.2,1646,,24.44,15.55,,,,0,799,0,0,0,0,0,0,0,0,0,0,0,88100,4805,613,2960,0,1500,5000,0,, 
276581,536038,28-APR-2023 08.00.31,1010,159,179.89,140.9,38.99,45.6,1608,,23.83,15.16,,,,0,300,0,0,0,0,0,0,0,0,0,0,0,87900,5030,613,2865,0,1500,5200,0,, 
276583,536039,28-APR-2023 08.53.05,1010,160.3,178.5,142.5,36,40.3,1634,,22,14,,,,0,300,0,0,0,0,0,0,0,0,0,0,0,86000,5240,0,3342,0,1500,5200,0,, 
276587,536040,28-APR-2023 09.46.07,1010,161,178.5,142.5,36,39.4,1643,,22,14,,,,0,299,0,0,0,0,0,0,0,0,0,0,0,81600,4558,0,3231,0,1500,5000,0,, 
276593,536042,28-APR-2023 12.42.13,1010,156.1,176.9,140.9,36,39.4,,,22,14,,,,0,299,0,0,0,0,0,0,0,0,0,0,0,83900,4955,0,3414,0,1498,5000,0,, 
276596,536043,28-APR-2023 13.40.31,1010,157.1,176.3,140.3,36,41.8,1652,,22,14,,,,0,300,0,0,0,0,0,0,0,0,0,0,0,86700,5026,0,3980,0,1998,5000,0,, 
276598,536044,28-APR-2023 17.29.15,1032,159.9,198,162,36,49.1,1673,,22,14,,,,0,905,0,0,0,0,0,0,0,0,0,0,0,97500,6238,350,4425,0,500,5000,0,, 
276601,536045,28-APR-2023 18.34.22,1015,159.1,198,162,36,44.3,1623,,22,14,,,,0,800,0,0,0,0,0,0,0,0,0,0,0,92000,4958,350,3435,0,998,5000,0,, 
276604,536046,28-APR-2023 19.29.05,1011,160.5,190.3,154.3,36,41.5,1620,,22,14,,,,0,250,0,0,0,0,0,0,0,0,0,0,0,87500,5361,0,3827,0,1000,5000,0,, 
276608,536047,28-APR-2023 20.27.52,2010,159.8,194,158,36,47.5,1636,,22,14,,,,0,250,0,0,0,0,0,0,0,0,0,0,0,92000,5514,239,3631,0,1000,5000,0,, 
276611,536048,28-APR-2023 21.26.23,2010,159.8,199.8,163.8,36,44.9,1627,,22,14,,,,0,250,0,0,0,0,0,0,0,0,0,0,0,91000,5616,247,2744,0,1000,5400,0,, 
276614,536049,28-APR-2023 22.17.12,1010,159.9,189,153,36,41.2,,,22,14,,,,0,250,0,0,0,0,0,0,0,0,0,0,0,88100,4625,251,2896,0,1108,5000,0,, 
276617,536050,28-APR-2023 23.07.43,1010,159.2,179.99,146,33.99,39.9,1628,,20.77,13.22,,,,0,250,0,0,0,0,0,0,0,0,0,0,0,85300,4087,752,1944,0,1500,5000,0,, 
276623,536052,29-APR-2023 01.07.19,1015,159.8,200.3,168.3,32,47.6,1622,,19.56,12.44,,,,0,800,0,0,0,0,0,0,0,0,0,0,0,98000,5450,815,3336,0,2000,5000,0,, 
276626,536053,29-APR-2023 02.15.09,1015,158.1,190.09,153.1,36.99,46.4,1678,,22.6,14.39,,,,0,799,0,0,0,0,0,0,0,0,0,0,0,91900,5184,452,2906,0,1503,5400,0,, 
276629,536054,29-APR-2023 03.08.53,6095,156.3,190.29,151.3,38.99,44.2,1663,,23.83,15.16,,,,0,1000,0,0,0,0,0,0,0,0,0,0,0,94000,4867,447,2713,0,2000,5000,0,, 
276632,536055,29-APR-2023 04.02.11,6095,157.9,190.39,156.4,33.99,43.5,1683,,20.77,13.22,,,,0,1000,0,0,0,0,0,0,0,0,0,0,0,91600,5228,643,3247,0,1500,5000,0,, 
276635,536056,29-APR-2023 04.55.18,6095,157.3,191.49,154.5,36.99,43.7,1650,,22.6,14.39,,,,0,1000,0,0,0,0,0,0,0,0,0,0,0,91200,5421,490,2722,0,1662,5000,0,, 
276637,536057,29-APR-2023 05.57.07,6095,155.7,190.1,154.1,36,44.4,1672,,22,14,,,,0,1000,0,0,0,0,0,0,0,0,0,0,0,92000,5815,623,3008,0,1500,5000,0,, 
276640,536058,29-APR-2023 06.48.47,6095,158.5,190.49,152.5,37.99,42.4,1625,,23.22,14.77,,,,0,1000,0,0,0,0,0,0,0,0,0,0,0,88300,4902,0,2453,0,565,5000,0,, 
276643,536059,29-APR-2023 07.43.19,6095,159.2,191.3,155.3,36,42.7,1622,,22,14,,,,0,1000,0,0,0,0,0,0,0,0,0,0,0,90900,5221,0,3050,0,0,5000,0,, 
276646,536060,29-APR-2023 08.37.21,6095,159.5,191.3,155.3,36,41.9,1640,,22,14,,,,0,999,0,0,0,0,0,0,0,0,0,0,0,86300,4945,0,2883,0,0,5000,0,, 
276649,536061,29-APR-2023 09.26.32,5041,160.5,177.1,141.1,36,39.6,1606,,22,14,,,,0,1000,0,0,0,0,0,0,0,0,0,0,0,82700,5073,0,3200,0,1000,5000,0,, 
276652,536062,29-APR-2023 10.15.49,1011,158.9,179.1,143.1,36,39.1,1625,,22,14,,,,0,0,0,0,0,0,0,0,0,0,0,0,0,85000,4783,0,3005,0,1002,5000,0,, 
276654,536063,29-APR-2023 11.07.28,1011,157.7,173.6,137.6,36,38.3,1692,,22,14,,,,0,299,0,0,0,0,0,0,0,0,0,0,0,82900,4957,0,3185,0,1002,5000,0,, 
276659,536065,29-APR-2023 13.07.58,1015,158.4,173.4,137.4,36,40.5,1662,,22,14,,,,0,800,0,0,0,0,0,0,0,0,0,0,0,84500,4940,0,3311,0,1503,6000,0,, 
276664,536066,29-APR-2023 13.57.48,2015,159.6,183.6,147.6,36,39.7,1660,,22,14,,,,0,800,0,0,0,0,0,0,0,0,0,0,0,86200,4757,189,3415,0,1500,5600,0,, 
276667,536067,29-APR-2023 14.52.58,1011,156.2,188.7,152.7,36,44,1636,,22,14,,,,0,298,0,0,0,0,0,0,0,0,0,0,0,92000,5261,189,3601,0,1503,5900,0,, 
276670,536068,29-APR-2023 16.26.35,1015,158.4,200.3,165.3,35,50.3,1644,,21.39,13.61,,,,0,799,0,0,0,0,0,0,0,0,0,0,0,103400,5798,318,4522,0,1108,8300,0,, 
276673,536069,29-APR-2023 17.34.25,1015,158.5,185.89,150.8,35.09,46.4,1649,,21.44,13.65,,,,0,800,0,0,0,0,0,0,0,0,0,0,0,97000,5317,315,4111,0,1108,8000,0,, 
276676,536070,29-APR-2023 18.31.03,1015,159.3,182.29,147.8,34.49,45,1663,,21.08,13.41,,,,0,800,0,0,0,0,0,0,0,0,0,0,0,94100,5309,344,3272,0,1108,7900,0,, 
276678,536071,29-APR-2023 19.22.48,1015,156.5,181.1,147.9,33.2,42.8,1625,,20.29,12.91,,,,0,800,0,0,0,0,0,0,0,0,0,0,0,92100,5259,574,3958,0,1662,7500,0,, 
276681,536072,29-APR-2023 20.17.45,1015,159.1,181.7,146.5,35.2,44.1,1592,,21.51,13.69,,,,0,800,0,0,0,0,0,0,0,0,0,0,0,94000,5074,342,3417,0,1108,7900,0,, 
276686,536073,29-APR-2023 21.10.27,2010,158.3,176.19,144.1,32.09,42.6,1610,,19.61,12.48,,,,0,250,0,0,0,0,0,0,0,0,0,0,0,90000,5031,342,3061,0,1108,7900,0,, 
276689,536074,29-APR-2023 22.04.48,2010,159.6,180.79,149.7,31.09,43.6,1629,,19,12.09,,,,0,249,0,0,0,0,0,0,0,0,0,0,0,94300,5113,170,3432,0,554,7700,0,, 
276691,536075,29-APR-2023 23.03.44,2010,157.3,41.6,9.6,32,42.6,1624,,19.56,12.44,,,,0,250,0,0,0,0,0,0,0,0,0,0,0,92000,4967,477,4149,0,554,6900,0,, 
276699,536077,30-APR-2023 01.26.38,2051,159.5,136.3,100.3,36,45.9,1661,,22,14,,,,0,1299,0,0,0,0,0,0,0,0,0,0,0,89900,4915,166,3301,0,1500,5100,0,, 
276701,536078,30-APR-2023 02.17.14,1010,157.4,180.99,141,39.99,41.2,1646,,24.44,15.55,,,,0,299,0,0,0,0,0,0,0,0,0,0,0,87500,4927,205,3515,0,1494,5000,0,, 
276704,536079,30-APR-2023 03.08.44,1010,156.5,136,100,36,40.2,1669,,22,14,,,,0,300,0,0,0,0,0,0,0,0,0,0,0,84200,4827,0,3293,0,1996,4000,0,, 
276706,536080,30-APR-2023 04.02.19,1010,158.3,132.89,99.9,32.99,42.8,1666,,20.16,12.83,,,,0,300,0,0,0,0,0,0,0,0,0,0,0,90300,4805,0,3372,0,1999,4000,0,, 
276709,536081,30-APR-2023 04.55.04,1011,157.3,136.2,100.2,36,43.2,1579,,22,14,,,,0,299,0,0,0,0,0,0,0,0,0,0,0,91200,5089,126,3575,0,2000,4000,0,, 
276712,536082,30-APR-2023 05.50.55,1011,159.1,180.09,146.1,33.99,42.6,1667,,20.77,13.22,,,,0,300,0,0,0,0,0,0,0,0,0,0,0,88200,5321,242,4107,0,2001,4000,0,, 
276715,536083,30-APR-2023 06.56.24,2010,154.6,166.9,130.9,36,44.1,1655,,22,14,,,,0,300,0,0,0,0,0,0,0,0,0,0,0,82400,5365,350,4265,0,1497,4200,0,, 
276723,536084,30-APR-2023 23.12.00,2010,159.9,222.4,177.4,45,75.6,1674,,27.5,17.5,,,,0,999,0,0,0,0,0,0,0,0,0,0,0,114500,7580,533,4346,0,553,8700,0,, 
276727,536086,01-MAY-2023 01.13.54,2030,158.9,190.39,153.4,36.99,45.9,1685,,22.6,14.39,,,,0,1000,0,0,0,0,0,0,0,0,0,0,0,93000,5188,0,3400,0,1494,5500,0,, 
276729,536087,01-MAY-2023 02.15.21,1014,157.8,180.7,144.7,36,43,1665,,22,14,,,,0,255,0,0,0,0,0,0,0,0,0,0,0,85200,4952,0,3008,0,1493,5000,0,, 
276732,536088,01-MAY-2023 03.08.10,1015,159.5,190.3,154.3,36,42.2,1661,,22,14,,,,0,799,0,0,0,0,0,0,0,0,0,0,0,89000,5334,0,2714,0,1497,5000,0,, 
276735,536089,01-MAY-2023 04.00.11,1015,161,191.4,156.4,35,42.6,1661,,21.39,13.61,,,,0,800,0,0,0,0,0,0,0,0,0,0,0,90600,5245,0,3091,0,1995,5000,0,, 
276738,536090,01-MAY-2023 04.50.39,1015,155.5,189.2,154.2,35,41.3,1650,,21.39,13.61,,,,0,799,0,0,0,0,0,0,0,0,0,0,0,87900,5060,0,2391,0,1995,4900,0,, 
276741,536091,01-MAY-2023 05.40.31,1015,158.5,179.6,147.6,32,40.2,1658,,19.56,12.44,,,,0,799,0,0,0,0,0,0,0,0,0,0,0,86000,4982,0,2482,0,1497,5000,0,, 
276744,536092,01-MAY-2023 06.27.43,1015,156.9,176.5,140.5,36,39,1675,,22,14,,,,0,799,0,0,0,0,0,0,0,0,0,0,0,82600,4949,0,2442,0,998,4900,0,, 
276747,536093,01-MAY-2023 07.17.54,1015,157.8,177.8,141.8,36,38.5,1602,,22,14,,,,0,800,0,0,0,0,0,0,0,0,0,0,0,82300,5406,0,2971,0,1497,5000,0,, 
276750,536094,01-MAY-2023 08.16.41,1015,157.9,191,155,36,44.2,1631,,22,14,,,,0,800,0,0,0,0,0,0,0,0,0,0,0,95500,5622,0,3816,0,1996,6500,0,, 
276753,536095,01-MAY-2023 09.19.01,1015,156.5,191,155,36,44.1,1646,,22,14,,,,0,800,0,0,0,0,0,0,0,0,0,0,0,92600,5649,0,3736,0,1996,6500,0,, 
276756,536096,01-MAY-2023 10.11.10,1015,157.5,190,154,36,41.4,1620,,22,14,,,,0,800,0,0,0,0,0,0,0,0,0,0,0,88800,5127,0,3278,0,1002,6000,0,, 
276759,536097,01-MAY-2023 11.04.01,1015,155.6,181.3,145.3,36,41.6,1623,,22,14,,,,0,800,0,0,0,0,0,0,0,0,0,0,0,88800,5244,0,2760,0,1996,5500,0,, 
276765,536099,01-MAY-2023 12.44.16,1015,155.6,180.7,144.7,36,40.7,1644,,22,14,,,,0,799,0,0,0,0,0,0,0,0,0,0,0,86800,4879,0,3158,0,1502,5500,0,, 
276768,536100,01-MAY-2023 13.37.50,1015,157.7,190.9,154.9,36,42.1,1644,,22,14,,,,0,799,0,0,0,0,0,0,0,0,0,0,0,89300,5158,0,2863,0,1498,5000,0,, 
276772,536101,01-MAY-2023 14.30.11,1015,156.7,187.6,151.6,36,42.5,1659,,22,14,,,,0,800,0,0,0,0,0,0,0,0,0,0,0,89400,5257,0,3411,0,1996,5000,0,, 
276774,536102,01-MAY-2023 15.23.11,1015,159.3,192,156,36,44.2,1661,,22,14,,,,0,799,0,0,0,0,0,0,0,0,0,0,0,92800,5001,327,3527,0,1996,5000,0,, 
276777,536103,01-MAY-2023 17.07.06,1015,161.4,184.99,152,32.99,47.6,1649,,20.16,12.83,,,,0,800,0,0,0,0,0,0,0,0,0,0,0,92000,5142,477,3459,0,1500,5000,0,, 
276781,536104,01-MAY-2023 18.16.06,1015,160.1,189.99,160,29.99,46.2,1662,,18.33,11.66,,,,0,800,0,0,0,0,0,0,0,0,0,0,0,94000,5710,489,3828,0,1500,5000,0,, 
276784,536105,01-MAY-2023 19.09.57,1015,158.5,190.99,160,30.99,43.9,1637,,18.94,12.05,,,,0,800,0,0,0,0,0,0,0,0,0,0,0,90400,5592,489,3324,0,1500,5000,0,, 
276787,536106,01-MAY-2023 20.08.17,1015,159.5,189.5,153.5,36,44.4,1684,,22,14,,,,0,800,0,0,0,0,0,0,0,0,0,0,0,91400,5173,0,3745,0,1527,5000,0,, 
276791,536107,01-MAY-2023 21.02.06,1015,157.7,181.19,148.2,32.99,42.8,1694,,20.16,12.83,,,,0,800,0,0,0,0,0,0,0,0,0,0,0,88400,4799,0,3004,0,1500,4900,0,, 
276794,536108,01-MAY-2023 21.55.06,1015,158.9,185.29,151.3,33.99,42,1643,,20.77,13.22,,,,0,799,0,0,0,0,0,0,0,0,0,0,0,89000,4894,127,2731,0,1500,5000,0,, 
276797,536109,01-MAY-2023 22.52.56,1015,160.3,187.09,150.1,36.99,45,1626,,22.6,14.39,,,,0,800,0,0,0,0,0,0,0,0,0,0,0,93100,5229,0,4530,0,1000,5000,0,, 
276800,536110,01-MAY-2023 23.49.46,1015,157.5,186.1,150.1,36,43.9,1619,,22,14,,,,0,799,0,0,0,0,0,0,0,0,0,0,0,91600,5304,0,3077,0,1500,4900,0,, 
276806,536112,02-MAY-2023 01.50.15,1015,158.3,195.9,158.9,37,45.6,,,,37,,,,0,800,0,0,0,0,0,0,0,0,0,0,0,95900,5661,0,3834,0,1500,5700,0,, 
276808,536113,02-MAY-2023 02.42.33,1015,159.5,170.49,136.5,33.99,40.3,1650,,20.77,13.22,,,,0,799,0,0,0,0,0,0,0,0,0,0,0,83600,4799,104,3728,0,1499,5000,0,, 
276812,536114,02-MAY-2023 03.41.17,1015,161,171.3,135.3,36,44.9,1636,,22,14,,,,0,800,0,0,0,0,0,0,0,0,0,0,0,89500,4872,586,2870,0,1499,5000,0,, 
276815,536115,02-MAY-2023 04.30.03,1015,157.3,169.79,135.8,33.99,40.2,1613,,20.77,13.22,,,,0,799,0,0,0,0,0,0,0,0,0,0,0,84700,4661,387,3259,0,1551,5000,0,, 
276818,536116,02-MAY-2023 05.19.14,1056,155.2,168.8,132.8,36,39.7,1670,,22,14,,,,0,998,0,0,0,0,0,0,0,0,0,0,0,82700,4532,300,3062,0,1479,5300,0,, 
276821,536117,02-MAY-2023 06.27.03,1015,156.2,160.2,125.2,35,45.5,1656,,21.39,13.61,,,,0,799,0,0,0,0,0,0,0,0,0,0,0,79300,4974,319,3046,0,1499,4800,0,, 
276825,536118,02-MAY-2023 08.24.32,1015,159,194.7,158.7,36,48.7,1628,,22,14,,,,0,799,0,0,0,0,0,0,0,0,0,0,0,96400,5208,432,3430,0,1497,5000,0,, 
276827,536119,02-MAY-2023 09.15.51,1015,152.7,181.7,145.7,36,41.6,1612,,22,14,,,,0,800,0,0,0,0,0,0,0,0,0,0,0,88900,4876,0,3601,0,1248,5000,0,, 
276830,536120,02-MAY-2023 10.07.43,1015,157.2,186.6,150.6,36,42.7,1599,,22,14,,,,0,799,0,0,0,0,0,0,0,0,0,0,0,90300,5233,0,3524,0,501,5000,0,, 
276833,536121,02-MAY-2023 11.01.56,1015,158.6,182.8,146.8,36,42.7,1602,,22,14,,,,0,799,0,0,0,0,0,0,0,0,0,0,0,91000,5224,515,3649,0,1502,5000,0,, 
276839,536123,02-MAY-2023 12.44.08,1015,157.8,180.8,144.8,36,38.8,,,22,14,,,,0,800,0,0,0,0,0,0,0,0,0,0,0,84600,4685,0,3059,0,1996,5000,0,, 
276842,536124,02-MAY-2023 13.35.32,1015,158.2,174,138,36,39.8,1616,,22,14,,,,0,800,0,0,0,0,0,0,0,0,0,0,0,85900,4419,0,2706,0,1996,5000,0,, 
276845,536125,02-MAY-2023 14.27.19,1015,155.4,177.6,141.6,36,41,1601,,22,14,,,,0,799,0,0,0,0,0,0,0,0,0,0,0,88300,4669,0,2956,0,1503,5000,0,, 
276847,536126,02-MAY-2023 15.13.59,1015,158.7,175.4,139.4,36,38.7,1597,,22,14,,,,0,999,0,0,0,0,0,0,0,0,0,0,0,83600,4585,0,2941,0,998,5000,0,, 
276850,536127,02-MAY-2023 16.10.58,6071,138.5,186.3,150.3,36,44.6,1658,,22,14,,,,0,998,0,0,0,0,0,0,0,0,0,0,0,94000,5370,379,3870,0,1503,5000,0,, 
276856,536128,02-MAY-2023 21.15.43,1015,159.6,178.3,142.3,36,46,1623,,22,14,,,,0,0,0,0,0,0,0,0,0,0,0,0,0,95300,4905,361,4225,0,1500,5000,0,, 
276859,536129,02-MAY-2023 22.08.29,1015,158.4,180,144,36,44.4,1575,,22,14,,,,0,800,0,0,0,0,0,0,0,0,0,0,0,88600,4875,115,3672,0,1000,5000,0,, 
276862,536130,02-MAY-2023 23.04.29,1015,159.4,183.5,147.5,36,44.3,1653,,22,14,,,,0,799,0,0,0,0,0,0,0,0,0,0,0,91000,5102,481,3440,0,1499,5000,0,, 
276868,536132,03-MAY-2023 01.17.02,1015,158.7,185.59,146.6,38.99,46.1,1664,,23.83,15.16,,,,0,800,0,0,0,0,0,0,0,0,0,0,0,92100,5515,549,4145,0,1494,5000,0,, 
276871,536133,03-MAY-2023 02.22.03,1015,158.2,185.2,149.2,36,43.9,1553,,22,14,,,,0,800,0,0,0,0,0,0,0,0,0,0,0,87600,5159,187,3033,0,1515,5000,0,, 
276874,536134,03-MAY-2023 03.13.29,2051,160.3,181.6,158.6,23,42.4,1620,,14.06,8.94,,,,0,800,0,0,0,0,0,0,0,0,0,0,0,89500,5234,459,3996,0,1500,4500,0,, 
276877,536135,03-MAY-2023 04.08.08,1015,160.4,174.68,139.4,35.28,43.2,1613,,21.6,13.68,,,,0,799,0,0,0,0,0,0,0,0,0,0,0,88400,5268,572,3543,0,1497,5000,0,, 
276880,536136,03-MAY-2023 05.07.45,1015,161.4,176.5,140.5,36,45.6,1683,,22,14,,,,0,800,0,0,0,0,0,0,0,0,0,0,0,87600,5379,512,2765,0,1495,5000,0,, 
276883,536137,03-MAY-2023 06.00.25,2011,155.8,180.79,146.8,33.99,42.3,1664,,20.77,13.22,,,,0,299,0,0,0,0,0,0,0,0,0,0,0,89400,5134,0,3306,0,1504,5000,0,, 
276886,536138,03-MAY-2023 06.58.45,5095,156.1,190.2,155.2,35,43.6,1640,,21.39,13.61,,,,0,999,0,0,0,0,0,0,0,0,0,0,0,91800,5126,0,2996,0,500,5000,0,, 
276889,536139,03-MAY-2023 08.07.06,5095,159.2,191.3,155.3,36,47.5,1639,,22,14,,,,0,999,0,0,0,0,0,0,0,0,0,0,0,93700,5577,0,4126,0,0,5000,0,, 
276893,536140,03-MAY-2023 09.05.14,5095,159.8,190.99,153.9,37.09,45.5,1662,,22.67,14.42,,,,0,999,0,0,0,0,0,0,0,0,0,0,0,92900,5598,0,3782,0,1000,5000,0,, 
276897,536141,03-MAY-2023 10.02.16,1010,159.9,190.99,152.8,38.19,47.7,1625,,23.34,14.85,,,,0,250,0,0,0,0,0,0,0,0,0,0,0,97000,5382,0,4110,0,999,5000,0,, 
276900,536142,03-MAY-2023 11.00.20,1011,158.5,185.9,150.9,35,46.7,1631,,21.39,13.61,,,,0,250,0,0,0,0,0,0,0,0,0,0,0,93300,4977,0,3724,0,1000,5000,0,, 
276906,536144,03-MAY-2023 13.14.18,1011,158.5,169.4,134.4,35,42.9,1638,,21.39,13.61,,,,0,249,0,0,0,0,0,0,0,0,0,0,0,87100,4539,0,3356,0,1000,5700,0,, 
276909,536145,03-MAY-2023 14.06.49,1011,157.1,171.19,137.1,34.09,40.1,1620,,20.83,13.26,,,,0,250,0,0,0,0,0,0,0,0,0,0,0,84000,4515,0,3310,0,500,5000,0,, 
276912,536146,03-MAY-2023 15.03.35,1011,156.1,177.09,140.1,36.99,43.5,1644,,22.6,14.39,,,,0,249,0,0,0,0,0,0,0,0,0,0,0,88400,5114,0,3611,0,999,5000,0,, 
276916,536147,03-MAY-2023 15.57.09,1011,160.8,189.99,157,32.99,45,1649,,20.16,12.83,,,,0,800,0,0,0,0,0,0,0,0,0,0,0,94400,5164,262,3439,0,1499,5000,0,, 
276919,536148,03-MAY-2023 16.53.54,1015,158.3,189.99,156,33.99,47.8,1615,,20.77,13.22,,,,0,800,0,0,0,0,0,0,0,0,0,0,0,99000,5476,573,4556,0,1660,5000,0,, 
276921,536149,03-MAY-2023 17.51.05,1015,160.5,190.1,155.1,35,46.4,1671,,21.39,13.61,,,,0,799,0,0,0,0,0,0,0,0,0,0,0,97700,5178,314,3658,0,1000,5000,0,, 
276924,536150,03-MAY-2023 18.44.59,1015,160.3,184.29,150.3,33.99,45.6,1631,,20.77,13.22,,,,0,800,0,0,0,0,0,0,0,0,0,0,0,94000,5331,49,3854,0,1500,5000,0,, 
276928,536151,03-MAY-2023 19.37.30,1015,160.3,185.19,152.2,32.99,44.7,1614,,20.16,12.83,,,,0,800,0,0,0,0,0,0,0,0,0,0,0,92300,5347,71,4304,0,1527,5000,0,, 
276930,536152,03-MAY-2023 20.32.35,1015,158.3,184.89,151.9,32.99,45.7,1611,,20.16,12.83,,,,0,800,0,0,0,0,0,0,0,0,0,0,0,94400,5344,235,4070,0,1498,5000,0,, 
276933,536153,03-MAY-2023 21.24.30,1015,159.7,185.2,153.2,32,43.7,1625,,19.56,12.44,,,,0,800,0,0,0,0,0,0,0,0,0,0,0,91100,5214,139,4049,0,1527,5000,0,, 
276936,536154,03-MAY-2023 22.16.54,5071,158.9,174.2,142.2,32,42.5,1704,,19.56,12.44,,,,0,999,0,0,0,0,0,0,0,0,0,0,0,89300,4992,128,3029,0,1500,5000,0,, 
276939,536155,03-MAY-2023 23.08.01,5071,157.8,175.3,139.3,36,41.7,1714,,22,14,,,,0,998,0,0,0,0,0,0,0,0,0,0,0,87900,5039,140,3598,0,1527,5000,0,, 
276943,536156,03-MAY-2023 23.59.00,5071,161,188.89,155.9,32.99,41.7,1662,,20.16,12.83,,,,0,999,0,0,0,0,0,0,0,0,0,0,0,90300,5183,0,3645,0,1500,5000,0,, 
276947,536158,04-MAY-2023 01.55.30,1015,154.7,178.89,144.9,33.99,45.4,1693,,20.77,13.22,,,,0,799,0,0,0,0,0,0,0,0,0,0,0,88100,5685,0,3581,0,1549,5000,0,, 
276951,536159,04-MAY-2023 02.47.44,1015,161.2,184.9,149.9,35,42.8,,,21.39,13.61,,,,0,800,0,0,0,0,0,0,0,0,0,0,0,90000,5161,0,3647,0,1438,5000,0,, 
276954,536160,04-MAY-2023 03.37.21,1015,164.3,184.9,148.9,36,41.8,1670,,22,14,,,,0,800,0,0,0,0,0,0,0,0,0,0,0,86400,5171,0,3145,0,1497,5000,0,, 
276957,536161,04-MAY-2023 05.52.21,1015,162.5,199.9,164.9,35,48.2,1624,,21.39,13.61,,,,0,800,0,0,0,0,0,0,0,0,0,0,0,100600,5307,196,3839,0,1328,5000,0,, 
276961,536162,04-MAY-2023 06.48.24,1015,163.3,190.4,154.4,36,43.9,1671,,22,14,,,,0,799,0,0,0,0,0,0,0,0,0,0,0,90300,5226,0,3820,0,664,5300,0,, 
276964,536163,04-MAY-2023 07.43.05,1015,160.7,187.2,151.2,36,44,1646,,22,14,,,,0,799,0,0,0,0,0,0,0,0,0,0,0,93000,5309,0,3800,0,1500,5000,0,, 
276966,536164,04-MAY-2023 08.36.11,1015,159.2,185.09,151.1,33.99,44.2,1619,,20.77,13.22,,,,0,800,0,0,0,0,0,0,0,0,0,0,0,93000,5193,0,3995,0,1500,5000,0,, 
276970,536165,04-MAY-2023 09.29.31,1015,160,185.8,150.8,35,44.8,1615,,21.39,13.61,,,,0,799,0,0,0,0,0,0,0,0,0,0,0,92000,5438,0,4227,0,1108,5800,0,, 
276973,536166,04-MAY-2023 10.19.37,1015,158.8,186,150.8,35.2,40.9,1658,,21.51,13.69,,,,0,779,0,0,0,0,0,0,0,0,0,0,0,83300,4701,0,2796,0,1108,5800,0,, 
276976,536167,04-MAY-2023 11.10.17,1015,158,176.59,141.5,35.09,40.7,1607,,21.44,13.65,,,,0,793,0,0,0,0,0,0,0,0,0,0,0,86500,5415,0,3406,0,554,5700,0,, 
276982,536169,04-MAY-2023 12.46.21,2010,158.1,179.4,140.9,38.5,39.4,1601,,23.53,14.97,,,,0,250,0,0,0,0,0,0,0,0,0,0,0,84000,5494,0,2629,0,1108,5600,0,, 
276985,536170,04-MAY-2023 13.32.50,2010,157.9,174.09,140.6,33.49,40,1662,,20.47,13.02,,,,0,250,0,0,0,0,0,0,0,0,0,0,0,87000,4488,0,2479,0,554,6000,0,, 
276987,536171,04-MAY-2023 14.21.08,2010,159.4,190.1,155.9,34.2,41.4,1609,,20.9,13.3,,,,0,250,0,0,0,0,0,0,0,0,0,0,0,93100,4737,0,2957,0,1500,5000,0,, 
276990,536172,04-MAY-2023 15.30.47,8062,160,204.09,166.9,37.19,46.5,1663,,22.73,14.46,,,,0,800,0,0,0,0,0,0,0,0,0,0,0,99400,6236,236,4160,0,554,6900,0,, 
276993,536173,04-MAY-2023 16.25.21,8062,158.5,190.69,156.7,33.99,44.8,1668,,20.77,13.22,,,,0,999,0,0,0,0,0,0,0,0,0,0,0,95000,5531,237,3996,0,1551,5000,0,, 
276997,536174,04-MAY-2023 17.21.46,1058,156,192.1,156.1,36,45,1694,,22,14,,,,0,998,0,0,0,0,0,0,0,0,0,0,0,94700,5537,332,3493,0,1552,5000,0,, 
277000,536175,04-MAY-2023 18.20.31,1058,167.9,163.1,127.1,36,40.7,1576,,22,14,,,,0,999,0,0,0,0,0,0,0,0,0,0,0,81300,4571,200,3634,0,1054,5000,0,, 
277002,536176,04-MAY-2023 19.25.46,5071,160.9,200.2,174.2,26,45.6,1657,,15.89,10.11,,,,0,999,0,0,0,0,0,0,0,0,0,0,0,95500,6498,259,3749,0,1108,5100,0,, 
277005,536177,04-MAY-2023 20.39.40,5071,162.3,183.1,147.1,36,43.8,1666,,22,14,,,,0,999,0,0,0,0,0,0,0,0,0,0,0,88000,5421,541,3018,0,1108,4900,0,, 
277008,536178,04-MAY-2023 21.38.57,5071,161.4,182,146,36,45.8,1629,,22,14,,,,0,999,0,0,0,0,0,0,0,0,0,0,0,92900,5392,580,3659,0,1503,5000,0,, 
277011,536179,04-MAY-2023 22.46.47,5071,156.7,179.99,146,33.99,44.4,1660,,20.77,13.22,,,,0,999,0,0,0,0,0,0,0,0,0,0,0,92000,5258,580,4093,0,1527,5000,0,, 
277014,536180,04-MAY-2023 23.42.50,2010,161.6,186.6,150.6,36,45.9,1631,,22,14,,,,0,299,0,0,0,0,0,0,0,0,0,0,0,96900,5534,473,4232,0,1527,5000,0,, 
277020,536182,05-MAY-2023 03.27.53,2010,162.2,186.8,150.8,36,45.8,1652,,22,14,,,,0,299,0,0,0,0,0,0,0,0,0,0,0,96900,5240,0,3821,0,1503,5400,0,, 
277024,536183,05-MAY-2023 04.22.53,2010,163,186.8,150.8,36,43.8,1665,,22,14,,,,0,300,0,0,0,0,0,0,0,0,0,0,0,91600,5165,0,3938,0,1503,5400,0,, 
277027,536184,05-MAY-2023 05.12.34,1015,155.2,177.5,141.5,36,40.5,1679,,22,14,,,,0,800,0,0,0,0,0,0,0,0,0,0,0,85700,4814,0,3720,0,1000,5000,0,,
