Repository: sanad-code/udacity-aimaster-capstone-ai-programming-foundations-project

# Steel Production Data Analysis — Udacity AI Master Capstone

This project analyzes steel production data to identify key factors affecting energy consumption, quality indicators, and production efficiency. It covers data cleaning, exploratory data analysis (EDA), and visualization of relationships between variables such as DRI Carbon and Silica (SiO2). The insights support data-driven decisions to optimize the steelmaking process.

## What Was Built

A Jupyter Notebook (`data-workflow/data_workflow.ipynb`) that loads, cleans, and analyzes internal steel production heat data, producing visualizations and statistical summaries saved under `outputs/`.

File: data/raw/flat_raw_data.csv (part 11 of 86)
RC,HID,STOP_DATE,STEEL_GRADE,TAPPED_WGT,TOTAL_CHARGE,DRI_CHARGE,SCRAP_CHARGE,POWER_ON_TIME,FINAL_TEMP,TOTAL_C_DRI,LOCAL_SCRAP,HOME_RETURN_SCRAP,IMPORTED_SCRAP,PIG_IRON,DRI_BRIQUETTED,FESI,FEMN,SIMN,FECR,NICKEL,FETI,FEB,FENB,FEP,FEMO,CU,FEV,NITROVAN,ELEC_ENERGY,OXYGEN,COKE_LUMP,MODULE_CARBON,COKE_POWDER,BURNT_LIME,BURNT_DOLAMITE,FLUX,C_ANALYSIS, 
277030,536185,05-MAY-2023 06.03.56,1010,160,181.1,145.1,36,40.1,1638,,22,14,,,,0,300,0,0,0,0,0,0,0,0,0,0,0,86600,4872,0,3454,0,500,5000,0,, 
277033,536186,05-MAY-2023 06.56.17,2032,159.5,194.5,158.5,36,43,1596,,22,14,,,,0,300,0,0,0,0,0,0,0,0,0,0,0,93100,5326,0,4201,0,1996,5000,0,, 
277036,536187,05-MAY-2023 07.50.26,1011,160.2,194.39,158.1,36.29,42.9,1659,,22.18,14.11,,,,0,250,0,0,0,0,0,0,0,0,0,0,0,95800,5485,0,3880,0,0,6000,0,, 
277039,536188,05-MAY-2023 08.43.52,1011,161.1,170.6,134.6,36,38.7,1670,,22,14,,,,0,249,0,0,0,0,0,0,0,0,0,0,0,84700,4898,0,3652,0,776,6000,0,, 
277042,536189,05-MAY-2023 09.44.17,1011,165.2,166.8,130.8,36,39.6,1629,,22,14,,,,0,250,0,0,0,0,0,0,0,0,0,0,0,83100,4424,272,3481,0,776,4900,0,, 
277048,536191,05-MAY-2023 12.37.56,1011,160.2,69.2,33.2,36,42.2,1617,,22,14,,,,0,250,0,0,0,0,0,0,0,0,0,0,0,86600,5790,0,3545,0,1550,4800,0,, 
277051,536192,05-MAY-2023 13.30.23,1010,158.3,180.9,145.9,35,40.9,1673,,21.39,13.61,,,,0,250,0,0,0,0,0,0,0,0,0,0,0,88400,5186,0,3300,0,1254,5000,0,, 
277054,536193,05-MAY-2023 14.26.22,1010,159.6,186,150,36,41.7,1670,,22,14,,,,0,249,0,0,0,0,0,0,0,0,0,0,0,91600,4923,203,3172,0,1500,5000,0,, 
277057,536194,05-MAY-2023 15.13.02,1010,161.4,170.59,137.6,32.99,38,1633,,20.16,12.83,,,,0,250,0,0,0,0,0,0,0,0,0,0,0,82000,4731,0,2549,0,0,5800,0,, 
277060,536195,05-MAY-2023 16.52.43,1010,163.5,203,167,36,47.6,1624,,22,14,,,,0,250,0,0,0,0,0,0,0,0,0,0,0,100100,5878,525,4506,0,1550,5000,0,, 
277063,536196,05-MAY-2023 18.00.09,1010,159.8,192,160,32,48,1641,,19.56,12.44,,,,0,250,0,0,0,0,0,0,0,0,0,0,0,94200,5582,0,3815,0,1509,5200,0,, 
277066,536197,05-MAY-2023 18.53.59,1010,159.5,196.99,164,32.99,43.7,1664,,20.16,12.83,,,,0,250,0,0,0,0,0,0,0,0,0,0,0,94600,5377,335,3851,0,999,5000,0,, 
277069,536198,05-MAY-2023 20.12.53,1015,161,192.8,156.8,36,44.4,1682,,22,14,,,,0,800,0,0,0,0,0,0,0,0,0,0,0,90100,5334,446,3859,0,1250,4800,0,, 
277072,536199,05-MAY-2023 21.23.33,1015,161.7,190.49,157.5,32.99,47.6,1670,,20.16,12.83,,,,0,799,0,0,0,0,0,0,0,0,0,0,0,95500,5613,496,4127,0,1513,5000,0,, 
277075,536200,05-MAY-2023 22.15.13,2010,160.5,194.49,157.5,36.99,42.5,1691,,22.6,14.39,,,,0,250,0,0,0,0,0,0,0,0,0,0,0,92900,5376,496,3133,0,1513,5000,0,, 
277078,536201,05-MAY-2023 23.08.30,2010,158.9,178,142,36,40.8,1646,,22,14,,,,0,250,0,0,0,0,0,0,0,0,0,0,0,86800,5060,48,3200,0,1000,5000,0,, 
277083,536203,06-MAY-2023 01.08.52,1010,160,193.7,157.7,36,43.9,1646,,22,14,,,,0,300,0,0,0,0,0,0,0,0,0,0,0,94200,5378,0,3762,0,1499,5000,0,, 
277087,536204,06-MAY-2023 02.02.33,1010,159,178.1,142.1,36,41.5,1647,,22,14,,,,0,300,0,0,0,0,0,0,0,0,0,0,0,88300,4815,0,3959,0,998,5000,0,, 
277090,536205,06-MAY-2023 02.56.54,1015,159.7,179.8,143.8,36,41.7,1532,,22,14,,,,0,799,0,0,0,0,0,0,0,0,0,0,0,87600,5101,0,3490,0,1503,5000,0,, 
277093,536206,06-MAY-2023 03.50.09,2015,159.7,175.9,139.9,36,40.8,1631,,22,14,,,,0,799,0,0,0,0,0,0,0,0,0,0,0,88600,4989,0,3802,0,1996,5000,0,, 
277096,536207,06-MAY-2023 05.00.29,2015,81.3,55.7,19.7,36,31.2,1657,,22,14,,,,0,800,0,0,0,0,0,0,0,0,0,0,0,62300,4236,0,2250,0,1002,3200,0,, 
277098,536208,06-MAY-2023 06.17.15,2067,160.3,167.4,131.4,36,40.9,1617,,22,14,,,,0,999,0,0,0,0,0,0,0,0,0,0,0,84900,4395,298,2991,0,998,5000,0,, 
277101,536209,06-MAY-2023 07.24.05,2067,161.7,216.9,180.9,36,48.8,1657,,22,14,,,,0,999,0,0,0,0,0,0,0,0,0,0,0,107000,5769,501,3280,0,998,6400,0,, 
277105,536210,06-MAY-2023 08.21.14,2067,159.2,177.8,141.8,36,43.1,1642,,22,14,,,,0,999,0,0,0,0,0,0,0,0,0,0,0,89100,4703,128,2781,0,19,5000,0,, 
277108,536211,06-MAY-2023 09.08.39,2067,161.1,178,142,36,39.1,1623,,22,14,,,,0,999,0,0,0,0,0,0,0,0,0,0,0,86500,4642,478,2005,0,3,6000,0,, 
277111,536212,06-MAY-2023 09.58.28,2067,160.3,176,140.8,35.2,40.6,1523,,21.51,13.69,,,,0,999,0,0,0,0,0,0,0,0,0,0,0,89500,4615,528,2570,0,0,6600,0,, 
277114,536213,06-MAY-2023 10.56.34,2067,159.6,177,142.7,34.3,43.2,1556,,20.96,13.34,,,,0,999,0,0,0,0,0,0,0,0,0,0,0,95000,4947,788,2433,0,0,6000,0,, 
277120,536215,06-MAY-2023 13.49.54,2067,160.2,185.09,150,35.09,40.7,1611,,21.44,13.65,,,,0,1000,0,0,0,0,0,0,0,0,0,0,0,91500,4886,499,2565,0,1500,5000,0,, 
277124,536216,06-MAY-2023 13.47.25,2067,160.3,197.39,162.1,35.29,43.1,1665,,21.57,13.72,,,,0,999,0,0,0,0,0,0,0,0,0,0,0,96000,5041,802,2808,0,1500,5000,0,, 
277126,536217,06-MAY-2023 15.47.29,2067,160.2,186.39,149.9,36.49,43.6,1599,,22.3,14.19,,,,0,1000,0,0,0,0,0,0,0,0,0,0,0,91600,4746,355,3151,0,1000,5200,0,, 
277130,536218,06-MAY-2023 16.44.00,2067,160.4,185.18,149.9,35.28,43.6,1616,,21.6,13.68,,,,0,1000,0,0,0,0,0,0,0,0,0,0,0,91200,5233,717,2777,0,1992,5000,0,, 
277133,536219,06-MAY-2023 17.37.06,2067,157.3,183.59,145.6,37.99,42.2,1605,,23.22,14.77,,,,0,999,0,0,0,0,0,0,0,0,0,0,0,89300,5058,514,2695,0,1440,5000,0,, 
277136,536220,06-MAY-2023 18.29.49,1010,161.4,178.3,142.3,36,40.3,1646,,22,14,,,,0,300,0,0,0,0,0,0,0,0,0,0,0,86200,4735,311,3176,0,1996,4800,0,, 
277139,536221,06-MAY-2023 19.19.04,1015,155,179.2,143.2,36,39.6,1636,,22,14,,,,0,799,0,0,0,0,0,0,0,0,0,0,0,86200,4788,248,2950,0,1500,5400,0,, 
277142,536222,06-MAY-2023 20.10.36,2015,159.9,180.7,144.7,36,40.5,,,22,14,,,,0,800,0,0,0,0,0,0,0,0,0,0,0,85700,4922,433,2416,0,1440,6600,0,, 
277145,536223,06-MAY-2023 21.02.04,2015,158.1,180.6,145.6,35,41.1,1616,,21.39,13.61,,,,0,800,0,0,0,0,0,0,0,0,0,0,0,86800,5157,417,3159,0,1516,5000,0,, 
277148,536224,06-MAY-2023 21.55.21,2015,157.5,190,158,32,42.3,1602,,19.56,12.44,,,,0,799,0,0,0,0,0,0,0,0,0,0,0,91800,5290,0,3580,0,1497,5000,0,, 
277151,536225,06-MAY-2023 22.51.36,2015,160.3,189.99,156,33.99,43.8,1639,,20.77,13.22,,,,0,800,0,0,0,0,0,0,0,0,0,0,0,94100,4926,129,3847,0,1000,5000,0,, 
277158,536227,07-MAY-2023 01.02.42,1032,158.3,179.4,143.4,36,42.8,1559,,22,14,,,,0,1001,0,0,0,0,0,0,0,0,0,0,0,89200,5148,0,3345,0,1503,5500,0,, 
277161,536228,07-MAY-2023 02.03.22,1010,159.5,187,151,36,46.9,1612,,22,14,,,,0,300,0,0,0,0,0,0,0,0,0,0,0,93200,5762,0,4541,0,1000,5500,0,, 
277164,536229,07-MAY-2023 03.28.01,1010,154.6,176.9,140.9,36,39.5,1592,,22,14,,,,0,300,0,0,0,0,0,0,0,0,0,0,0,125200,5029,0,3643,0,1498,5400,0,, 
277167,536230,07-MAY-2023 04.22.44,1010,160.3,169.9,133.9,36,40.6,1622,,22,14,,,,0,299,0,0,0,0,0,0,0,0,0,0,0,79700,5268,0,4159,0,620,5300,0,, 
277170,536231,07-MAY-2023 05.17.16,1010,158.9,179.6,143.6,36,41.8,1637,,22,14,,,,0,300,0,0,0,0,0,0,0,0,0,0,0,87200,5496,0,3706,0,0,5500,0,, 
277173,536232,07-MAY-2023 06.10.05,1010,159.2,187.7,151.7,36,41.2,1606,,22,14,,,,0,300,0,0,0,0,0,0,0,0,0,0,0,89300,5001,130,3159,0,0,5500,0,, 
277176,536233,07-MAY-2023 07.04.24,1010,158.2,188.2,152.2,36,40.4,1620,,22,14,,,,0,299,0,0,0,0,0,0,0,0,0,0,0,87600,5110,130,3516,0,0,5500,0,, 
277179,536234,07-MAY-2023 08.06.11,1015,158.7,199.1,166,33.1,46.8,1569,,20.23,12.87,,,,0,799,0,0,0,0,0,0,0,0,0,0,0,100000,5715,1019,4224,0,172,5500,0,, 
277182,536235,07-MAY-2023 09.15.55,1015,160.1,186.8,151.8,35,46.5,1597,,21.39,13.61,,,,0,800,0,0,0,0,0,0,0,0,0,0,0,99500,5122,478,4838,0,0,6500,0,, 
277185,536236,07-MAY-2023 10.17.38,1015,156.9,191.41,159.4,32.01,50.7,1568,,19.56,12.45,,,,0,800,0,0,0,0,0,0,0,0,0,0,0,110500,5382,1309,5060,0,1500,8100,0,, 
277188,536237,07-MAY-2023 11.18.37,1015,156.7,184.29,146.2,38.09,48.1,1664,,23.28,14.81,,,,0,800,0,0,0,0,0,0,0,0,0,0,0,99100,5498,504,4877,0,0,6200,0,, 
277195,536239,07-MAY-2023 13.13.06,2067,157.8,175.2,142,33.2,43.7,1659,,20.29,12.91,,,,0,999,0,0,0,0,0,0,0,0,0,0,0,91000,4901,599,4907,0,1000,4000,0,, 
277198,536240,07-MAY-2023 14.24.07,2067,157,170.09,137.1,32.99,46.1,1648,,20.16,12.83,,,,0,1000,0,0,0,0,0,0,0,0,0,0,0,93600,5850,1052,4764,0,999,4200,0,, 
277200,536241,07-MAY-2023 15.26.57,2067,155.6,189.7,151.2,38.5,45.8,1630,,23.53,14.97,,,,0,1000,0,0,0,0,0,0,0,0,0,0,0,93100,5782,505,4149,0,1500,3900,0,, 
277204,536242,07-MAY-2023 16.28.06,2067,159.5,185.89,152.9,32.99,44.3,1689,,20.16,12.83,,,,0,1000,0,0,0,0,0,0,0,0,0,0,0,90600,5428,0,4354,0,1500,4000,0,, 
277207,536243,07-MAY-2023 17.19.10,1011,156.8,182.99,146,36.99,42.1,1626,,22.6,14.39,,,,0,300,0,0,0,0,0,0,0,0,0,0,0,90400,4943,0,3592,0,1999,5500,0,, 
277210,536244,07-MAY-2023 18.20.18,1011,159.7,186.7,150.7,36,42.7,,,22,14,,,,0,299,0,0,0,0,0,0,0,0,0,0,0,88800,4949,0,3882,0,1496,5000,0,, 
277212,536245,07-MAY-2023 19.33.47,1011,161.4,165.2,133.2,32,40.3,1615,,19.56,12.44,,,,0,300,0,0,0,0,0,0,0,0,0,0,0,84700,5006,0,3222,0,1500,4300,0,, 
277216,536246,07-MAY-2023 20.26.38,1011,156.6,169.9,134.9,35,38.5,1657,,21.39,13.61,,,,0,300,0,0,0,0,0,0,0,0,0,0,0,81300,4955,0,3098,0,1500,4000,0,, 
277219,536247,07-MAY-2023 21.19.26,1032,158.3,187.3,151.3,36,42.2,1634,,22,14,,,,0,399,0,0,0,0,0,0,0,0,0,0,0,87400,5198,0,3996,0,1497,4000,0,, 
277222,536248,07-MAY-2023 22.20.21,2032,159.2,185.99,161,24.99,45.8,1619,,15.27,9.72,,,,0,399,0,0,0,0,0,0,0,0,0,0,0,91700,5699,0,3472,0,998,6000,0,, 
277225,536249,07-MAY-2023 23.32.02,1011,157.8,184.5,161.5,23,43.6,1647,,14.06,8.94,,,,0,1299,0,0,0,0,0,0,0,0,0,0,0,94300,5575,0,4348,0,0,5000,0,, 
277231,536251,08-MAY-2023 01.20.18,1011,159,182.5,146.5,36,41.2,1682,,22,14,,,,0,300,0,0,0,0,0,0,0,0,0,0,0,87500,5096,0,3512,0,0,5000,0,, 
277233,536252,08-MAY-2023 02.19.53,1011,160.4,191,155,36,42.2,1657,,22,14,,,,0,299,0,0,0,0,0,0,0,0,0,0,0,90900,5600,0,3510,0,0,5000,0,, 
277236,536253,08-MAY-2023 03.11.47,2032,159.1,185.9,149.9,36,41,1690,,22,14,,,,0,999,0,0,0,0,0,0,0,0,0,0,0,88400,5155,0,3400,0,0,2500,0,, 
277239,536254,08-MAY-2023 04.08.18,2032,159.3,194.9,158.9,36,42.1,1613,,22,14,,,,0,999,0,0,0,0,0,0,0,0,0,0,0,90100,5627,0,3941,0,1012,1500,0,, 
277242,536255,08-MAY-2023 05.02.32,2032,164.9,48.6,12.6,36,37.4,1682,,22,14,,,,0,999,0,0,0,0,0,0,0,0,0,0,0,79700,4853,316,2963,0,0,0,0,, 
277251,536257,09-MAY-2023 01.36.49,2032,157.8,207.3,171.3,36,47.2,1685,,22,14,,,,0,999,0,0,0,0,0,0,0,0,0,0,0,96500,5301,503,4297,0,1502,5200,0,, 
277253,536258,09-MAY-2023 02.34.29,1014,156.3,196.4,160.4,36,43.6,1661,,22,14,,,,0,300,0,0,0,0,0,0,0,0,0,0,0,92800,5223,0,3326,0,1002,5100,0,, 
277256,536259,09-MAY-2023 03.40.22,1014,157.3,186.3,150.3,36,45.7,1695,,22,14,,,,0,300,0,0,0,0,0,0,0,0,0,0,0,92400,5425,0,4114,0,998,5000,0,, 
277259,536260,09-MAY-2023 04.41.23,1014,156.3,173.7,137.7,36,42.2,1598,,22,14,,,,0,300,0,0,0,0,0,0,0,0,0,0,0,83400,4678,172,2996,0,998,5000,0,, 
277262,536261,09-MAY-2023 05.35.18,2014,156.6,182.3,146.3,36,41.3,1633,,22,14,,,,0,300,0,0,0,0,0,0,0,0,0,0,0,88100,4955,172,3271,0,1497,5000,0,, 
277265,536262,09-MAY-2023 06.26.44,1010,157.5,182.3,146.3,36,40.5,,,22,14,,,,0,300,0,0,0,0,0,0,0,0,0,0,0,86900,4727,0,3183,0,1497,5000,0,, 
277268,536263,09-MAY-2023 07.20.43,1010,155.9,189.1,153.1,36,41.8,1627,,22,14,,,,0,800,0,0,0,0,0,0,0,0,0,0,0,88100,5124,348,3465,0,1500,5000,0,, 
277271,536264,09-MAY-2023 08.14.39,1015,157.1,186,150,36,42.9,1613,,22,14,,,,0,800,0,0,0,0,0,0,0,0,0,0,0,88000,5260,507,3042,0,1500,5000,0,, 
277274,536265,09-MAY-2023 09.11.39,1015,157.1,187.09,153.1,33.99,43.3,1651,,20.77,13.22,,,,0,800,0,0,0,0,0,0,0,0,0,0,0,88000,5665,448,3337,0,1500,4800,0,, 
277277,536266,09-MAY-2023 10.03.04,1015,157,185.2,150.2,35,40.6,1665,,21.39,13.61,,,,0,1600,0,0,0,0,0,0,0,0,0,0,0,87900,5155,50,3082,0,1250,5000,0,, 
277280,536267,09-MAY-2023 10.57.15,1015,159,187.9,155.9,32,41.9,1621,,19.56,12.44,,,,0,0,0,0,0,0,0,0,0,0,0,0,0,90000,5410,0,3583,0,0,5000,0,, 
277286,536269,09-MAY-2023 12.38.59,1015,158.3,181.9,149.9,32,40.5,1604,,19.56,12.44,,,,0,799,0,0,0,0,0,0,0,0,0,0,0,86600,5025,316,3361,0,1662,5000,0,, 
277288,536270,09-MAY-2023 13.31.09,5095,158.1,190.89,157.9,32.99,41.4,1682,,20.16,12.83,,,,0,999,0,0,0,0,0,0,0,0,0,0,0,89500,5387,82,2979,0,1500,5000,0,, 
277291,536271,09-MAY-2023 14.25.05,5095,156.2,213.9,177.9,36,45.1,1646,,22,14,,,,0,999,0,0,0,0,0,0,0,0,0,0,0,96100,5759,410,3299,0,1499,5000,0,, 
277294,536272,09-MAY-2023 15.09.16,5095,156.7,158.69,124.7,33.99,35.8,,,20.77,13.22,,,,0,1000,0,0,0,0,0,0,0,0,0,0,0,76500,4396,0,2454,0,1662,4700,0,, 
277297,536273,09-MAY-2023 16.04.40,5095,159.9,179.5,147.5,32,39.8,,,19.56,12.44,,,,0,1000,0,0,0,0,0,0,0,0,0,0,0,85500,4816,0,3256,0,1500,5000,0,, 
277299,536274,09-MAY-2023 16.58.16,5095,156.2,184.3,148.3,36,40.7,1587,,36,,,,,0,999,0,0,0,0,0,0,0,0,0,0,0,85900,5178,0,3691,0,1500,4000,0,, 
277302,536275,09-MAY-2023 17.51.48,5095,157.7,185.5,149.5,36,40.1,1658,,22,14,,,,0,999,0,0,0,0,0,0,0,0,0,0,0,84900,4888,0,2991,0,1492,4000,0,, 
277305,536276,09-MAY-2023 18.52.15,5095,159,183.19,152.2,30.99,40.7,1656,,18.94,12.05,,,,0,999,0,0,0,0,0,0,0,0,0,0,0,84400,5154,0,3055,0,1497,4000,0,, 
277309,536277,09-MAY-2023 19.46.38,5095,156.6,177.99,139,38.99,42.1,1629,,23.83,15.16,,,,0,998,0,0,0,0,0,0,0,0,0,0,0,87100,4911,573,3655,0,1500,3900,0,, 
277312,536278,09-MAY-2023 20.39.04,5095,160.1,176.2,143.2,33,40.1,1635,,,33,,,,0,999,0,0,0,0,0,0,0,0,0,0,0,84200,4793,573,2852,0,1500,3900,0,, 
277315,536279,09-MAY-2023 21.28.29,5095,157.9,174.6,139.6,35,39.6,1592,,21.39,13.61,,,,0,999,0,0,0,0,0,0,0,0,0,0,0,83400,4908,683,3042,0,1500,4000,0,, 
277318,536280,09-MAY-2023 22.27.39,5095,156.5,175.1,144.1,31,46.3,1614,,,31,,,,0,999,0,0,0,0,0,0,0,0,0,0,0,90300,5175,571,3817,0,1496,4000,0,, 
277321,536281,09-MAY-2023 23.16.29,5095,159.4,166.9,130.9,36,38.8,1615,,22,14,,,,0,999,0,0,0,0,0,0,0,0,0,0,0,78000,4726,0,2496,0,1500,4000,0,, 
277328,536283,10-MAY-2023 01.11.21,5095,158.3,201.1,165.1,36,44.1,1604,,22,14,,,,0,999,0,0,0,0,0,0,0,0,0,0,0,95100,5619,800,3477,0,1500,4000,0,, 
277331,536284,10-MAY-2023 02.10.35,5095,158.8,185.8,149.8,36,46.8,1665,,22,14,,,,0,800,0,0,0,0,0,0,0,0,0,0,0,95500,5343,697,3510,0,0,3700,0,, 
277334,536285,10-MAY-2023 03.08.06,1015,157.9,183.39,146.4,36.99,44.6,1655,,22.6,14.39,,,,0,800,0,0,0,0,0,0,0,0,0,0,0,85000,5463,802,3006,0,1500,4000,0,, 
277337,536286,10-MAY-2023 04.07.20,1010,159.1,191.3,156.3,35,45.4,1653,,21.39,13.61,,,,0,250,0,0,0,0,0,0,0,0,0,0,0,90000,6591,611,4628,0,0,4700,0,, 
277339,536287,10-MAY-2023 05.02.31,1010,159,186.1,150.1,36,40.8,1667,,22,14,,,,0,250,0,0,0,0,0,0,0,0,0,0,0,84000,5890,803,3081,0,1500,4000,0,, 
277342,536288,10-MAY-2023 06.16.31,1010,158.3,171.59,135.4,36.19,45.5,1622,,22.12,14.07,,,,0,250,0,0,0,0,0,0,0,0,0,0,0,85500,5902,1006,4110,0,1499,4400,0,, 
277346,536289,10-MAY-2023 07.07.35,2010,140.1,171,136,35,39.8,1677,,21.39,13.61,,,,0,250,0,0,0,0,0,0,0,0,0,0,0,83000,4766,503,3033,0,1500,4000,0,, 
277348,536290,10-MAY-2023 08.03.11,2010,165.3,173.79,136.6,37.19,41,1657,,22.73,14.46,,,,0,250,0,0,0,0,0,0,0,0,0,0,0,82900,4985,129,3631,0,554,4000,0,, 
277352,536291,10-MAY-2023 09.31.21,2010,159.6,200.2,165,35.2,52.7,1644,,21.51,13.69,,,,0,250,0,0,0,0,0,0,0,0,0,0,0,100300,6497,508,4169,0,1500,4200,0,, 
277354,536292,10-MAY-2023 10.42.41,2010,160.6,189.5,153.5,36,47.2,1654,,22,14,,,,0,250,0,0,0,0,0,0,0,0,0,0,0,91800,5529,211,3944,0,1662,4000,0,, 
277361,536294,10-MAY-2023 12.28.56,2010,158.9,164.09,130.1,33.99,39.9,1639,,20.77,13.22,,,,0,250,0,0,0,0,0,0,0,0,0,0,0,81000,4271,341,3008,0,1249,4500,0,, 
277364,536295,10-MAY-2023 13.24.31,2014,160.5,178.49,156.5,21.99,41.8,1613,,13.44,8.55,,,,0,250,0,0,0,0,0,0,0,0,0,0,0,87300,5098,72,4013,0,973,4500,0,, 
277367,536296,10-MAY-2023 14.19.35,2014,159.3,182.2,146.2,36,38.6,1532,,22,14,,,,0,250,0,0,0,0,0,0,0,0,0,0,0,81500,4783,608,3563,0,1500,4500,0,, 
277370,536297,10-MAY-2023 15.08.52,2014,160,167.1,140.1,27,40.1,1624,,16.5,10.5,,,,0,250,0,0,0,0,0,0,0,0,0,0,0,82700,4686,374,3416,0,1554,4500,0,, 
277373,536298,10-MAY-2023 16.08.50,2014,160.3,199.49,175.5,23.99,46.9,1673,,14.66,9.33,,,,0,300,0,0,0,0,0,0,0,0,0,0,0,96000,5777,374,4726,0,1554,4500,0,, 
277376,536299,10-MAY-2023 17.44.48,2010,161.4,180.7,148.7,32,44.5,1645,,,32,,,,0,300,0,0,0,0,0,0,0,0,0,0,0,90800,5136,171,3357,0,1749,4500,0,, 
277379,536300,10-MAY-2023 18.41.20,1058,158.7,191.5,161.5,30,42.7,1666,,,30,,,,0,998,0,0,0,0,0,0,0,0,0,0,0,92600,5101,125,3529,0,1075,4500,0,, 
277382,536301,10-MAY-2023 19.44.06,5082,159,194.2,158.2,36,44.7,1642,,22,14,,,,0,999,0,0,0,0,0,0,0,0,0,0,0,91900,4937,0,3664,0,2498,4500,0,, 
277385,536302,10-MAY-2023 20.49.21,5082,158.4,190.2,154.2,36,45.7,1682,,22,14,,,,0,998,0,0,0,0,0,0,0,0,0,0,0,92100,5268,0,4171,0,1500,4500,0,, 
277388,536303,10-MAY-2023 22.14.51,1056,49.7,176.1,140.1,36,40.9,1614,,22,14,,,,0,999,0,0,0,0,0,0,0,0,0,0,0,81100,5573,210,3193,0,1495,3600,0,, 
277393,536304,10-MAY-2023 22.19.15,1056,49.7,,0,,0,,,,,,,,0,0,0,0,0,0,0,0,0,0,0,0,0,0,0,0,0,0,0,0,0,, 
277398,536304,11-MAY-2023 01.16.08,1056,157.4,181.2,146.2,35,43.8,1630,,21.39,13.61,,,,0,999,0,0,0,0,0,0,0,0,0,0,0,91700,5260,700,4072,0,554,4500,0,, 
277401,536305,11-MAY-2023 02.09.20,6071,158.1,180.9,155.8,25.1,43.4,1623,,15.34,9.76,,,,0,999,0,0,0,0,0,0,0,0,0,0,0,92100,4950,0,4408,0,554,4500,0,, 
277404,536306,11-MAY-2023 03.16.16,6071,158.6,54.29,30,24.29,44.7,1641,,14.84,9.45,,,,0,999,0,0,0,0,0,0,0,0,0,0,0,92000,5299,257,4571,0,1496,4500,0,, 
277407,536307,11-MAY-2023 04.20.47,5071,158.3,180.6,156.5,24.1,45.1,1632,,14.73,9.37,,,,0,999,0,0,0,0,0,0,0,0,0,0,0,95000,5413,401,4533,0,1500,4500,0,, 
277410,536308,11-MAY-2023 05.17.47,5082,160.4,175.39,140.9,34.49,41.9,1600,,21.08,13.41,,,,0,999,0,0,0,0,0,0,0,0,0,0,0,89600,4958,349,4388,0,997,4500,0,, 
277413,536309,11-MAY-2023 06.08.51,5082,161.8,173.2,140,33.2,40.6,1656,,20.29,12.91,,,,0,999,0,0,0,0,0,0,0,0,0,0,0,87100,4774,399,3357,0,1500,4500,0,, 
277416,536310,11-MAY-2023 07.02.20,5082,156.7,180.59,144.8,35.79,43,1623,,21.87,13.92,,,,0,998,0,0,0,0,0,0,0,0,0,0,0,91000,5137,652,3713,0,0,4500,0,, 
277419,536311,11-MAY-2023 08.31.53,5071,158.5,190.19,153,37.19,45.2,1638,,22.73,14.46,,,,0,998,0,0,0,0,0,0,0,0,0,0,0,91600,5465,761,3477,0,1500,4500,0,, 
277422,536312,11-MAY-2023 09.33.13,7060,154.8,185,153,32,44.5,1649,,19.56,12.44,,,,0,999,0,0,0,0,0,0,0,0,0,0,0,91600,5396,1131,3430,0,1500,4500,0,, 
277425,536313,11-MAY-2023 10.42.23,7060,159,188.4,152.4,36,47.9,1661,,22,14,,,,0,1000,0,0,0,0,0,0,0,0,0,0,0,95200,6198,1131,5274,0,1527,5000,0,, 
277431,536315,11-MAY-2023 12.31.18,5071,158.6,206,170,36,45.1,1614,,22,14,,,,0,1000,0,0,0,0,0,0,0,0,0,0,0,95000,6145,0,3891,0,1500,5000,0,, 
277433,536316,11-MAY-2023 13.34.37,5071,159.7,196,160,36,47.1,1638,,22,14,,,,0,999,0,0,0,0,0,0,0,0,0,0,0,97000,5620,0,3729,0,1250,5000,0,, 
277435,536317,11-MAY-2023 14.34.22,5042,162.9,185.6,150.6,35,43.8,1651,,21.39,13.61,,,,0,1000,0,0,0,0,0,0,0,0,0,0,0,89400,4977,0,3364,0,1500,5000,0,, 
277439,536318,11-MAY-2023 15.36.02,5042,159.9,51,15,36,47.7,1698,,22,14,,,,0,999,0,0,0,0,0,0,0,0,0,0,0,94300,5729,0,3722,0,998,5000,0,, 
277442,536319,11-MAY-2023 17.16.27,5042,162.3,182.1,146.1,36,49.8,1618,,22,14,,,,0,1000,0,0,0,0,0,0,0,0,0,0,0,96400,5451,0,4422,0,1500,5000,0,, 
277446,536320,11-MAY-2023 18.37.08,5071,162.5,173.1,137.1,36,44.5,1645,,22,14,,,,0,999,0,0,0,0,0,0,0,0,0,0,0,89000,4915,0,3789,0,1000,5000,0,, 
277449,536321,11-MAY-2023 19.33.12,1014,162.7,179.3,143.3,36,43.6,1637,,22,14,,,,0,299,0,0,0,0,0,0,0,0,0,0,0,87900,4711,0,3291,0,1000,5000,0,, 
277452,536322,11-MAY-2023 20.41.38,1014,157.4,177.2,141.2,36,44.1,1622,,22,14,,,,0,299,0,0,0,0,0,0,0,0,0,0,0,89200,5279,0,4911,0,0,5500,0,, 
277455,536323,11-MAY-2023 21.35.33,5042,155.7,177.2,141.2,36,41.3,1629,,22,14,,,,0,999,0,0,0,0,0,0,0,0,0,0,0,85000,4742,0,3871,0,0,5500,0,, 
277458,536324,11-MAY-2023 22.56.43,5042,162.5,176.8,140.8,36,43.2,1621,,22,14,,,,0,999,0,0,0,0,0,0,0,0,0,0,0,87700,4809,0,4595,0,1500,5000,0,, 
277461,536325,11-MAY-2023 23.58.10,5042,159.5,190.5,154.5,36,45.3,1658,,22,14,,,,0,999,0,0,0,0,0,0,0,0,0,0,0,97100,5355,257,4403,0,1221,5000,0,, 
277467,536327,12-MAY-2023 02.16.52,5042,158.4,200.19,167.2,32.99,45.4,1636,,20.16,12.83,,,,0,999,0,0,0,0,0,0,0,0,0,0,0,96600,5430,0,3957,0,1497,5000,0,, 
277470,536328,12-MAY-2023 03.08.09,5042,158.4,190.19,156.1,34.09,43.1,1628,,20.83,13.26,,,,0,998,0,0,0,0,0,0,0,0,0,0,0,92200,5237,0,3850,0,1497,4900,0,, 
277472,536329,12-MAY-2023 04.04.42,5042,161.5,190.3,157.1,33.2,45.3,1603,,20.29,12.91,,,,0,999,0,0,0,0,0,0,0,0,0,0,0,94500,5340,0,4421,0,1497,5000,0,, 
277476,536330,12-MAY-2023 04.53.02,5042,160.7,175.8,142,33.8,40.5,1609,,20.66,13.14,,,,0,999,0,0,0,0,0,0,0,0,0,0,0,86200,4640,0,3547,0,1330,5000,0,, 
277478,536331,12-MAY-2023 05.44.59,5042,158.2,169.69,137.5,32.19,43.4,1601,,19.67,12.52,,,,0,999,0,0,0,0,0,0,0,0,0,0,0,88300,4947,0,4141,0,499,5000,0,, 
277482,536332,12-MAY-2023 06.43.00,5042,159.2,174.5,141.3,33.2,46.9,1664,,20.29,12.91,,,,0,999,0,0,0,0,0,0,0,0,0,0,0,90500,5330,477,4250,0,0,5700,0,, 
277485,536333,12-MAY-2023 08.38.23,5042,162.8,170.69,136.7,33.99,55,1638,,20.77,13.22,,,,0,999,0,0,0,0,0,0,0,0,0,0,0,93900,6286,443,3791,0,776,5300,0,, 
277489,536334,12-MAY-2023 09.38.19,5042,155.1,193,157,36,44.5,1660,,22,14,,,,0,999,0,0,0,0,0,0,0,0,0,0,0,91600,5725,1008,3846,0,1500,5000,0,, 
277492,536335,12-MAY-2023 10.42.08,5042,159.7,191.2,159.2,32,46.8,1631,,19.56,12.44,,,,0,1000,0,0,0,0,0,0,0,0,0,0,0,91100,5629,1008,3990,0,1662,5000,0,, 
277498,536337,12-MAY-2023 12.30.19,5071,154.8,192.4,156.4,36,45.1,1638,,22,14,,,,0,1000,0,0,0,0,0,0,0,0,0,0,0,90800,5455,254,3567,0,1108,5000,0,, 
277501,536338,12-MAY-2023 13.32.59,5041,158.3,186.9,150.9,36,45,1533,,22,14,,,,0,1000,0,0,0,0,0,0,0,0,0,0,0,92500,5623,611,3903,0,1500,5000,0,, 
277504,536339,12-MAY-2023 14.41.02,1056,157.7,182.1,146.1,36,45.1,1691,,22,14,,,,0,1000,0,0,0,0,0,0,0,0,0,0,0,88300,6097,216,3634,0,500,5200,0,, 
277507,536340,12-MAY-2023 15.46.44,1056,164.4,190.5,154.5,36,47.4,1675,,22,14,,,,0,1000,0,0,0,0,0,0,0,0,0,0,0,96600,5607,0,3981,0,1996,6000,0,, 
277510,536341,12-MAY-2023 16.41.45,1056,159.2,178.1,142.1,36,44,1662,,22,14,,,,0,1000,0,0,0,0,0,0,0,0,0,0,0,89000,4834,0,3217,0,0,6000,0,, 
277512,536342,12-MAY-2023 17.37.35,1056,161.4,183.5,147.5,36,45.5,1656,,22,14,,,,0,1000,0,0,0,0,0,0,0,0,0,0,0,93400,5438,0,4205,0,0,6000,0,, 
277515,536343,12-MAY-2023 18.34.35,1056,159.3,186.6,150.6,36,44.3,1612,,22,14,,,,0,1000,0,0,0,0,0,0,0,0,0,0,0,92600,5111,0,3807,0,0,7000,0,, 
277519,536344,12-MAY-2023 19.44.46,1058,157,176.2,140.2,36,42.8,1622,,22,14,,,,0,1000,0,0,0,0,0,0,0,0,0,0,0,89900,4683,0,3807,0,0,6300,0,, 
277522,536345,12-MAY-2023 20.44.26,1058,152.4,174.7,138.7,36,43.8,1575,,22,14,,,,0,1000,0,0,0,0,0,0,0,0,0,0,0,89700,4896,0,3816,0,0,6100,0,, 
277525,536346,12-MAY-2023 21.35.15,1058,155.4,172.4,136.4,36,40.7,1625,,22,14,,,,0,1000,0,0,0,0,0,0,0,0,0,0,0,87700,4909,0,3744,0,0,6200,0,, 
277528,536347,12-MAY-2023 22.26.09,1058,158.7,174.2,138.2,36,40.7,1642,,22,14,,,,0,1000,0,0,0,0,0,0,0,0,0,0,0,85100,4897,0,3681,0,0,6400,0,, 
277531,536348,12-MAY-2023 23.20.16,5082,159.6,52.7,16.7,36,39.9,1673,,22,14,,,,0,1000,0,0,0,0,0,0,0,0,0,0,0,83300,5075,239,4086,0,0,5300,0,, 
277537,536350,13-MAY-2023 01.45.09,5082,158.4,212,176,36,42.9,1685,,22,14,,,,0,1000,0,0,0,0,0,0,0,0,0,0,0,91200,5683,409,3456,0,2000,5000,0,, 
277540,536351,13-MAY-2023 02.36.15,1011,158.3,179.99,147,32.99,41.5,1629,,20.16,12.83,,,,0,250,0,0,0,0,0,0,0,0,0,0,0,87000,4801,0,2636,0,1499,5000,0,, 
277543,536352,13-MAY-2023 03.55.24,1011,160.6,199.99,167,32.99,43.8,1637,,20.16,12.83,,,,0,250,0,0,0,0,0,0,0,0,0,0,0,96000,5238,401,3266,0,1500,5000,0,, 
277546,536353,13-MAY-2023 04.53.16,1011,160.1,181,149,32,44.7,1615,,19.56,12.44,,,,0,250,0,0,0,0,0,0,0,0,0,0,0,94200,4329,0,3334,0,1108,5000,0,, 
277549,536354,13-MAY-2023 05.44.09,1011,159.5,179.1,143.1,36,39.5,,,22,14,,,,0,249,0,0,0,0,0,0,0,0,0,0,0,84400,4748,198,3147,0,1500,5000,0,, 
277553,536355,13-MAY-2023 06.32.44,1011,158.8,173.8,139.6,34.2,39.3,,,20.9,13.3,,,,0,250,0,0,0,0,0,0,0,0,0,0,0,84500,4622,199,2680,0,1499,5000,0,, 
277555,536356,13-MAY-2023 07.34.16,1011,156.1,185.6,150.6,35,43.2,,,21.39,13.61,,,,0,249,0,0,0,0,0,0,0,0,0,0,0,89900,4935,143,3121,0,749,5000,0,, 
277559,536357,13-MAY-2023 08.31.14,1032,157.6,180.39,147.4,32.99,43.6,,,20.16,12.83,,,,0,999,0,0,0,0,0,0,0,0,0,0,0,86800,5596,287,4047,0,1495,5700,0,, 
277562,536358,13-MAY-2023 09.43.10,8074,162.3,204.3,168.3,36,47.2,,,22,14,,,,0,999,0,0,0,0,0,0,0,0,0,0,0,98300,5789,0,3870,0,1500,6000,0,, 
277565,536359,13-MAY-2023 10.41.56,8074,160.5,184,148,36,42.1,1629,,22,14,,,,0,999,0,0,0,0,0,0,0,0,0,0,0,87400,4940,0,3642,0,1500,5700,0,, 
277571,536361,13-MAY-2023 12.57.45,7060,166.4,172,136,36,40.5,1698,,22,14,,,,0,999,0,0,0,0,0,0,0,0,0,0,0,80700,4997,0,2806,0,1999,5000,0,, 
277574,536362,13-MAY-2023 14.34.45,1011,159.9,195.39,158.4,36.99,47.2,1651,,22.6,14.39,,,,0,300,0,0,0,0,0,0,0,0,0,0,0,94500,5432,0,3493,0,1500,5000,0,, 
277576,536363,13-MAY-2023 15.34.20,1011,157.8,186.8,150.8,36,44.1,1649,,22,14,,,,0,300,0,0,0,0,0,0,0,0,0,0,0,91100,5463,0,3549,0,2494,5500,0,, 
277579,536364,13-MAY-2023 16.38.35,1011,160.6,194,158,36,45,1571,,22,14,,,,0,300,0,0,0,0,0,0,0,0,0,0,0,92700,5603,0,3647,0,1248,5500,0,, 
277581,536365,13-MAY-2023 17.32.32,1010,161.3,186,150,36,41.3,1614,,22,14,,,,0,300,0,0,0,0,0,0,0,0,0,0,0,90000,5269,0,3408,0,1496,5800,0,, 
277583,536366,13-MAY-2023 18.24.52,1010,158.7,176.8,140.8,36,42,1621,,22,14,,,,0,300,0,0,0,0,0,0,0,0,0,0,0,87900,5178,0,3568,0,1598,5500,0,, 
277589,536367,13-MAY-2023 19.16.02,1010,160,179,143,36,41.6,1615,,22,14,,,,0,300,0,0,0,0,0,0,0,0,0,0,0,88500,4902,0,3503,0,0,5500,0,, 
277591,536368,13-MAY-2023 20.06.45,1010,158.7,176.8,140.8,36,39.6,1608,,22,14,,,,0,300,0,0,0,0,0,0,0,0,0,0,0,85800,5108,0,3279,0,998,6000,0,, 
277594,536369,13-MAY-2023 21.03.22,1010,158.1,184.2,148.2,36,40.5,1639,,22,14,,,,0,300,0,0,0,0,0,0,0,0,0,0,0,89300,5331,0,3591,0,1498,6000,0,, 
277598,536370,13-MAY-2023 22.02.11,1010,159.5,188.5,152.5,36,43.5,1631,,22,14,,,,0,300,0,0,0,0,0,0,0,0,0,0,0,92500,5606,0,3626,0,1499,6000,0,, 
277601,536371,13-MAY-2023 22.59.51,1010,157.1,196.5,160.5,36,44.7,1590,,22,14,,,,0,299,0,0,0,0,0,0,0,0,0,0,0,95900,5642,0,3842,0,1996,6000,0,, 
277607,536373,14-MAY-2023 01.06.57,1010,161.3,185.89,151.9,33.99,44.1,,,20.77,13.22,,,,0,299,0,0,0,0,0,0,0,0,0,0,0,95600,5488,349,3634,0,0,6000,0,, 
277610,536374,14-MAY-2023 02.04.41,1010,160.8,193.29,160.3,32.99,45.2,1661,,20.16,12.83,,,,0,300,0,0,0,0,0,0,0,0,0,0,0,95000,5483,127,3436,0,1552,6200,0,, 
277613,536375,14-MAY-2023 02.57.42,1010,161.3,178.89,147.9,30.99,42.9,1614,,18.94,12.05,,,,0,300,0,0,0,0,0,0,0,0,0,0,0,90500,5065,347,3359,0,1996,5900,0,, 
277616,536376,14-MAY-2023 03.50.16,1010,160.3,56.7,20.7,36,42.6,1679,,22,14,,,,0,999,0,0,0,0,0,0,0,0,0,0,0,90000,5368,349,3081,0,998,6000,0,, 
277619,536377,14-MAY-2023 04.42.06,1063,161,181.89,147.9,33.99,41.8,1606,,20.77,13.22,,,,0,999,0,0,0,0,0,0,0,0,0,0,0,89500,5069,348,3010,0,0,6000,0,, 
277621,536378,14-MAY-2023 05.32.16,5071,160.5,179.99,146,33.99,42.3,1598,,20.77,13.22,,,,0,999,0,0,0,0,0,0,0,0,0,0,0,90000,4982,490,3133,0,16,6000,0,, 
277624,536379,14-MAY-2023 06.24.27,5071,158.4,170.69,133.7,36.99,42.6,,,22.6,14.39,,,,0,999,0,0,0,0,0,0,0,0,0,0,0,88000,5163,351,3608,0,0,6000,0,, 
277627,536380,14-MAY-2023 07.14.48,5071,158.3,166.49,132.5,33.99,40.6,1525,,20.77,13.22,,,,0,999,0,0,0,0,0,0,0,0,0,0,0,85000,4768,347,3546,0,0,5900,0,, 
277630,536381,14-MAY-2023 08.33.41,5071,161.1,59,23,36,51.3,1633,,22,14,,,,0,998,0,0,0,0,0,0,0,0,0,0,0,96500,6024,128,4471,0,782,6700,0,, 
277634,536382,14-MAY-2023 09.33.06,5071,160.6,186.6,150.6,36,43.7,1634,,22,14,,,,0,999,0,0,0,0,0,0,0,0,0,0,0,92000,5868,0,4426,0,0,6500,0,, 
277637,536383,14-MAY-2023 10.30.12,5071,163.9,195.4,160.4,35,45,1588,,21.39,13.61,,,,0,998,0,0,0,0,0,0,0,0,0,0,0,95000,5326,0,3069,0,998,6500,0,, 
277640,536384,14-MAY-2023 11.29.00,5071,158.8,188.3,152.3,36,46.5,1643,,22,14,,,,0,999,0,0,0,0,0,0,0,0,0,0,0,92100,5137,0,3761,0,1996,6000,0,, 
277646,536386,14-MAY-2023 13.48.58,1010,156.2,192,156,36,51.5,1641,,22,14,,,,0,299,0,0,0,0,0,0,0,0,0,0,0,94900,5879,175,4166,0,1999,5500,0,, 
277649,536387,14-MAY-2023 14.49.47,1010,160.8,201.5,165.5,36,47.8,1651,,22,14,,,,0,300,0,0,0,0,0,0,0,0,0,0,0,96000,5897,0,4434,0,2000,5500,0,, 
277652,536388,14-MAY-2023 15.58.52,1010,156.6,187.5,155.5,32,43.4,1658,,19.56,12.44,,,,0,300,0,0,0,0,0,0,0,0,0,0,0,90800,5736,0,3532,0,2496,5600,0,, 
277655,536389,14-MAY-2023 16.51.02,1011,160.3,187.3,151.3,36,40.8,1640,,22,14,,,,0,300,0,0,0,0,0,0,0,0,0,0,0,87900,5336,0,3135,0,1999,5500,0,, 
277658,536390,14-MAY-2023 17.43.08,1010,160.9,186.3,150.3,36,39.4,1662,,22,14,,,,0,300,0,0,0,0,0,0,0,0,0,0,0,87000,4980,0,2353,0,1996,5500,0,, 
277661,536391,14-MAY-2023 18.34.44,1010,161.3,185.9,149.9,36,40.9,1628,,22,14,,,,0,300,0,0,0,0,0,0,0,0,0,0,0,89100,5359,0,3210,0,1500,6000,0,, 
277663,536392,14-MAY-2023 19.28.13,1010,157.6,186.7,150.7,36,41.2,1579,,22,14,,,,0,300,0,0,0,0,0,0,0,0,0,0,0,88500,5446,0,3310,0,1664,6000,0,, 
277666,536393,14-MAY-2023 20.25.43,1010,153.5,176.4,140.4,36,39.1,1625,,22,14,,,,0,300,0,0,0,0,0,0,0,0,0,0,0,85500,4741,0,2430,0,1498,5900,0,, 
277670,536394,14-MAY-2023 21.14.18,1010,158.7,177.5,141.5,36,38,1654,,22,14,,,,0,300,0,0,0,0,0,0,0,0,0,0,0,83300,4795,0,2602,0,1248,6000,0,, 
277672,536395,14-MAY-2023 22.06.24,1010,160.7,185.1,149.1,36,40.4,,,22,14,,,,0,299,0,0,0,0,0,0,0,0,0,0,0,88000,5097,0,3175,0,2205,6000,0,, 
277676,536396,14-MAY-2023 22.59.03,1015,160.9,186.5,150.5,36,39.5,1646,,22,14,,,,0,800,0,0,0,0,0,0,0,0,0,0,0,87300,5085,0,2730,0,2245,5500,0,, 
277682,536398,15-MAY-2023 00.55.18,1015,160.1,190.1,154.1,36,41.4,,,22,14,,,,0,799,0,0,0,0,0,0,0,0,0,0,0,88600,5359,410,3321,0,1500,5500,0,, 
277685,536399,15-MAY-2023 01.51.48,1010,159.6,200.29,163.3,36.99,46.4,1630,,22.6,14.39,,,,0,250,0,0,0,0,0,0,0,0,0,0,0,94500,5805,424,3039,0,1662,5500,0,, 
277688,536400,15-MAY-2023 02.43.26,1011,160.6,186.1,150.1,36,41.7,1651,,22,14,,,,0,249,0,0,0,0,0,0,0,0,0,0,0,87300,5363,291,3319,0,1507,5500,0,, 
277691,536401,15-MAY-2023 03.37.02,1032,158.1,189.89,156.9,32.99,43.7,1622,,20.16,12.83,,,,0,899,0,0,0,0,0,0,0,0,0,0,0,90500,5348,183,3094,0,692,5500,0,, 
277693,536402,15-MAY-2023 04.32.44,1015,158.4,193.09,156.1,36.99,43.8,1586,,22.6,14.39,,,,0,799,0,0,0,0,0,0,0,0,0,0,0,91300,5578,129,3524,0,3,5500,0,, 
277696,536403,15-MAY-2023 05.23.32,1015,160.8,186,150,36,40.6,1609,,22,14,,,,0,800,0,0,0,0,0,0,0,0,0,0,0,85000,5223,196,3072,0,0,5500,0,, 
277698,536404,15-MAY-2023 06.18.43,1015,159.8,182,150,32,41.2,1614,,19.56,12.44,,,,0,800,0,0,0,0,0,0,0,0,0,0,0,86700,5279,212,2814,0,0,5500,0,, 
277701,536405,15-MAY-2023 07.08.03,1015,158.5,180.99,147,33.99,40.6,,,20.77,13.22,,,,0,250,0,0,0,0,0,0,0,0,0,0,0,85000,5240,143,2675,0,0,5500,0,, 
277705,536406,15-MAY-2023 08.16.14,1011,155.9,189.5,153.5,36,46.3,1629,,22,14,,,,0,300,0,0,0,0,0,0,0,0,0,0,0,92700,5602,416,3603,0,23,5500,0,, 
277708,536407,15-MAY-2023 09.11.30,1011,159.3,181.4,146.4,35,41.4,1676,,21.39,13.61,,,,0,300,0,0,0,0,0,0,0,0,0,0,0,85300,5615,395,2788,0,998,5500,0,, 
277710,536408,15-MAY-2023 10.02.29,1032,156.5,75.9,40.9,35,40.9,1638,,21.39,13.61,,,,0,998,0,0,0,0,0,0,0,0,0,0,0,85900,5068,0,3108,0,2247,5500,0,, 
277713,536409,15-MAY-2023 10.58.48,1018,159.4,179.6,144.6,35,44,1648,,21.39,13.61,,,,0,299,0,0,0,0,0,0,0,0,0,0,0,89200,5304,0,3247,0,2247,5100,0,, 
277719,536411,15-MAY-2023 12.56.03,1010,159.1,191,155,36,48.1,1624,,22,14,,,,0,299,0,0,0,0,0,0,0,0,0,0,0,90300,6125,0,3242,0,1497,5100,0,, 
277722,536412,15-MAY-2023 13.53.49,1010,159.6,187.49,150.5,36.99,41.8,1633,,22.6,14.39,,,,0,300,0,0,0,0,0,0,0,0,0,0,0,88400,5465,0,3398,0,2494,5500,0,, 
277725,536413,15-MAY-2023 14.50.18,1056,159,184.68,149.4,35.28,44.3,1665,,21.6,13.68,,,,0,999,0,0,0,0,0,0,0,0,0,0,0,89000,5489,0,3768,0,1498,5500,0,, 
277728,536414,15-MAY-2023 15.58.02,1058,157.7,192.2,156.2,36,43.3,1647,,22,14,,,,0,999,0,0,0,0,0,0,0,0,0,0,0,91700,5494,0,3153,0,2494,6000,0,, 
277731,536415,15-MAY-2023 16.57.18,1058,161.6,187.6,151.6,36,42,1654,,22,14,,,,0,999,0,0,0,0,0,0,0,0,0,0,0,90900,5187,0,2917,0,1995,6000,0,, 
277734,536416,15-MAY-2023 17.56.29,1058,157.5,176.5,140.5,36,41.4,1646,,22,14,,,,0,998,0,0,0,0,0,0,0,0,0,0,0,86900,5221,0,3230,0,1503,6000,0,, 
277737,536417,15-MAY-2023 18.45.39,1010,157,182.6,146.6,36,40,1589,,22,14,,,,0,300,0,0,0,0,0,0,0,0,0,0,0,84800,5143,0,3015,0,0,6000,0,, 
277740,536418,15-MAY-2023 19.35.02,1010,157.4,179.8,143.8,36,41,1643,,22,14,,,,0,300,0,0,0,0,0,0,0,0,0,0,0,86600,5145,0,2918,0,0,6000,0,, 
277743,536419,15-MAY-2023 20.27.38,1010,158.5,186.4,150.4,36,41,1607,,22,14,,,,0,300,0,0,0,0,0,0,0,0,0,0,0,87500,5376,0,3045,0,1497,6000,0,, 
277746,536420,15-MAY-2023 21.16.24,1010,160.9,176.4,140.4,36,39.3,1619,,22,14,,,,0,300,0,0,0,0,0,0,0,0,0,0,0,84300,4859,0,3112,0,1497,6500,0,, 
277749,536421,15-MAY-2023 22.08.30,1010,159.3,171.9,135.9,36,40.7,1665,,22,14,,,,0,300,0,0,0,0,0,0,0,0,0,0,0,85900,5169,0,2989,0,0,6500,0,, 
277752,536422,15-MAY-2023 23.05.40,1015,161.9,182.8,146.8,36,41.3,1623,,22,14,,,,0,800,0,0,0,0,0,0,0,0,0,0,0,89100,5388,0,2864,0,0,6500,0,, 
277758,536424,16-MAY-2023 00.59.34,5071,157.1,216.18,180.9,35.28,50.2,1640,,21.6,13.68,,,,0,999,0,0,0,0,0,0,0,0,0,0,0,105000,6373,0,4204,0,617,5500,0,, 
277761,536425,16-MAY-2023 01.49.49,1015,158.1,184.99,148,36.99,40.9,1656,,22.6,14.39,,,,0,800,0,0,0,0,0,0,0,0,0,0,0,86100,5184,0,3359,0,0,5500,0,, 
277764,536426,16-MAY-2023 02.40.14,1015,155.2,184.99,148,36.99,41.7,1648,,22.6,14.39,,,,0,800,0,0,0,0,0,0,0,0,0,0,0,86300,5067,0,2816,0,33,5500,0,, 
277767,536427,16-MAY-2023 03.31.19,1014,158.7,186.99,150,36.99,42.5,1596,,22.6,14.39,,,,0,255,0,0,0,0,0,0,0,0,0,0,0,89000,5270,0,3593,0,0,5500,0,, 
277770,536428,16-MAY-2023 04.25.19,1010,159.9,185.19,152.2,32.99,44,1636,,20.16,12.83,,,,0,255,0,0,0,0,0,0,0,0,0,0,0,90000,5382,0,3543,0,0,5500,0,, 
277773,536429,16-MAY-2023 05.25.39,2030,158.4,186,150,36,43.8,1651,,22,14,,,,0,955,0,0,0,0,0,0,0,0,0,0,0,88300,5239,0,3257,0,0,5500,0,, 
277776,536430,16-MAY-2023 06.15.25,2030,159.9,186,150,36,41.7,1685,,22,14,,,,0,955,0,0,0,0,0,0,0,0,0,0,0,87600,5357,0,3201,0,0,5500,0,, 
277779,536431,16-MAY-2023 07.12.46,2032,164,168.48,133.2,35.28,39.5,1626,,21.6,13.68,,,,0,1800,0,0,0,0,0,0,0,0,0,0,0,80800,5533,0,3444,0,0,5500,0,, 
277782,536432,16-MAY-2023 08.21.50,2015,162,183.2,147.2,36,43.6,1635,,22,14,,,,0,800,0,0,0,0,0,0,0,0,0,0,0,89300,6545,240,3951,0,0,6800,0,, 
277785,536433,16-MAY-2023 09.28.54,2015,161.7,222.6,186.6,36,53.8,1679,,22,14,,,,0,800,0,0,0,0,0,0,0,0,0,0,0,106100,6411,129,3656,0,0,5500,0,, 
277788,536434,16-MAY-2023 10.23.40,2015,163.7,184.4,148.4,36,42.4,1671,,22,14,,,,0,800,0,0,0,0,0,0,0,0,0,0,0,88000,5686,90,3557,0,1662,5900,0,, 
277791,536435,16-MAY-2023 11.15.49,1015,162,180.7,145.7,35,40.8,1669,,21.39,13.61,,,,0,799,0,0,0,0,0,0,0,0,0,0,0,85500,4875,0,2355,0,1499,5900,0,, 
277797,536437,16-MAY-2023 13.08.49,2010,158,180.7,144.7,36,42.7,1647,,22,14,,,,0,300,0,0,0,0,0,0,0,0,0,0,0,89000,4998,0,3394,0,1999,5300,0,, 
277800,536438,16-MAY-2023 14.09.26,5071,158.6,170.69,137.7,32.99,39.6,1655,,20.16,12.83,,,,0,999,0,0,0,0,0,0,0,0,0,0,0,82400,4642,0,2793,0,1660,5500,0,, 
277803,536439,16-MAY-2023 15.28.55,5071,160.1,190,154,36,42.5,1629,,22,14,,,,0,998,0,0,0,0,0,0,0,0,0,0,0,90500,5273,0,3111,0,1500,6000,0,, 
277806,536440,16-MAY-2023 16.18.30,5071,159.3,190.09,157.1,32.99,42.1,1619,,20.16,12.83,,,,0,998,0,0,0,0,0,0,0,0,0,0,0,91000,5335,350,3458,0,2000,6000,0,, 
277809,536441,16-MAY-2023 17.23.05,5071,158,190.09,156.1,33.99,42.3,1646,,20.77,13.22,,,,0,999,0,0,0,0,0,0,0,0,0,0,0,90000,6602,353,4658,0,2000,6000,0,, 
277813,536442,16-MAY-2023 18.20.50,5082,160.4,189.99,157,32.99,45.2,1650,,20.16,12.83,,,,0,999,0,0,0,0,0,0,0,0,0,0,0,94000,5585,0,3957,0,2499,6000,0,, 
277816,536443,16-MAY-2023 19.19.24,5082,160.3,190.89,156.9,33.99,46,1635,,20.77,13.22,,,,0,999,0,0,0,0,0,0,0,0,0,0,0,95000,5750,0,4088,0,1000,6100,0,, 
277818,536444,16-MAY-2023 20.41.15,5082,161.9,190.59,157.1,33.49,47.1,1651,,20.47,13.02,,,,0,997,0,0,0,0,0,0,0,0,0,0,0,95000,6537,0,4675,0,500,7000,0,, 
277821,536445,16-MAY-2023 21.30.45,5082,160.9,190.09,156.1,33.99,41.4,1655,,20.77,13.22,,,,0,993,0,0,0,0,0,0,0,0,0,0,0,90100,5375,0,3339,0,2000,6000,0,, 
277824,536446,16-MAY-2023 22.16.46,5082,160.8,171,135,36,39.4,1620,,22,14,,,,0,0,0,0,0,0,0,0,0,0,0,0,0,83700,4732,0,3604,0,1000,6000,0,, 
277827,536447,16-MAY-2023 23.04.36,5082,159.6,170.3,135.3,35,40.2,1694,,21.39,13.61,,,,0,968,0,0,0,0,0,0,0,0,0,0,0,83500,4908,0,3587,0,1500,6000,0,, 
277833,536449,17-MAY-2023 01.59.06,5082,160.6,190.2,155.2,35,44.8,1638,,21.39,13.61,,,,0,999,0,0,0,0,0,0,0,0,0,0,0,92100,5488,0,3213,0,2000,5500,0,, 
277836,536450,17-MAY-2023 03.33.10,5071,161.4,55.3,20.3,35,48.3,1626,,21.39,13.61,,,,0,999,0,0,0,0,0,0,0,0,0,0,0,99000,5973,0,4323,0,2250,5500,0,, 
277839,536451,17-MAY-2023 04.31.04,1030,159.5,191.99,155,36.99,43.7,1667,,22.6,14.39,,,,0,300,0,0,0,0,0,0,0,0,0,0,0,92000,5414,472,4304,0,2000,5500,0,, 
277842,536452,17-MAY-2023 05.31.22,1018,157.5,190.1,155.1,35,47.9,1691,,21.39,13.61,,,,0,0,0,0,0,0,0,0,0,0,0,0,0,97500,5349,775,3793,0,1499,5500,0,, 
277845,536453,17-MAY-2023 06.41.42,1010,161.1,190,154,36,45,1661,,22,14,,,,0,254,0,0,0,0,0,0,0,0,0,0,0,94000,5452,283,4322,0,1750,5500,0,, 
277848,536454,17-MAY-2023 07.52.56,1010,163.1,181.99,145,36.99,43.8,1638,,22.6,14.39,,,,0,300,0,0,0,0,0,0,0,0,0,0,0,89000,5145,0,4141,0,1500,4400,0,, 
277850,536455,17-MAY-2023 08.46.54,1010,159.6,186.5,150.5,36,42.5,1656,,22,14,,,,0,300,0,0,0,0,0,0,0,0,0,0,0,87700,5297,0,3154,0,1829,5500,0,, 
277853,536456,17-MAY-2023 09.53.21,1010,162.2,185.6,150.6,35,42.4,1646,,21.39,13.61,,,,0,300,0,0,0,0,0,0,0,0,0,0,0,85600,5644,0,4127,0,1497,4800,0,, 
277856,536457,17-MAY-2023 11.19.51,1010,162.7,179.8,144.8,35,47.3,1612,,21.39,13.61,,,,0,299,0,0,0,0,0,0,0,0,0,0,0,91400,5585,0,4439,0,1498,5500,0,, 
277863,536459,17-MAY-2023 13.16.22,1018,160.6,185.9,149.9,36,42.1,1628,,22,14,,,,0,300,0,0,0,0,0,0,0,0,0,0,0,90300,5412,0,3681,0,2000,5500,0,, 
277866,536460,17-MAY-2023 14.07.42,1014,161.4,176.1,141.1,35,41.8,1642,,21.39,13.61,,,,0,299,0,0,0,0,0,0,0,0,0,0,0,85900,5191,0,3415,0,1500,5500,0,, 
277869,536461,17-MAY-2023 14.59.18,1014,162.1,186.2,150.2,36,41.3,1644,,22,14,,,,0,300,0,0,0,0,0,0,0,0,0,0,0,89100,5299,118,3751,0,1499,5500,0,, 
277872,536462,17-MAY-2023 16.25.41,1014,158.6,190.09,152,38.09,47.5,1643,,23.28,14.81,,,,0,250,0,0,0,0,0,0,0,0,0,0,0,99000,5272,0,3730,0,2000,5500,0,, 
277875,536463,17-MAY-2023 17.19.38,1058,160.6,190.2,155,35.2,41.4,1650,,21.51,13.69,,,,0,0,0,0,0,0,0,0,0,0,0,0,0,90000,5436,0,3009,0,2000,5500,0,, 
277878,536464,17-MAY-2023 18.08.38,1058,161.7,190.2,156,34.2,41.1,1663,,20.9,13.3,,,,0,1000,0,0,0,0,0,0,0,0,0,0,0,91000,5050,0,2520,0,1108,5500,0,, 
277881,536465,17-MAY-2023 19.02.08,1014,160.9,191.1,156.1,35,41.2,1649,,21.39,13.61,,,,0,0,0,0,0,0,0,0,0,0,0,0,0,91000,4945,0,2682,0,554,5500,0,, 
277884,536466,17-MAY-2023 22.40.37,1015,160.1,181,146,35,44.6,1655,,21.39,13.61,,,,0,800,0,0,0,0,0,0,0,0,0,0,0,94000,5077,349,3647,0,1500,5500,0,, 
277891,536468,18-MAY-2023 00.55.02,1014,159.1,200.99,167,33.99,45.8,1616,,20.77,13.22,,,,0,255,0,0,0,0,0,0,0,0,0,0,0,95000,5463,381,3913,0,2000,5500,0,, 
277894,536469,18-MAY-2023 02.08.38,1014,160.6,189.99,156,33.99,46.3,1641,,20.77,13.22,,,,0,255,0,0,0,0,0,0,0,0,0,0,0,93400,5688,345,4052,0,1750,5500,0,, 
277897,536470,18-MAY-2023 03.24.56,1014,166.3,185,150,35,44.3,1624,,21.39,13.61,,,,0,255,0,0,0,0,0,0,0,0,0,0,0,89000,5365,489,3560,0,2500,2000,0,, 
277900,536471,18-MAY-2023 04.53.38,2015,161.8,184.19,147.2,36.99,48.9,1637,,22.6,14.39,,,,0,800,0,0,0,0,0,0,0,0,0,0,0,89500,5707,1057,3938,0,2501,2400,0,, 
277903,536472,18-MAY-2023 06.14.32,2015,163.8,139.5,104.5,35,44.2,1645,,21.39,13.61,,,,0,799,0,0,0,0,0,0,0,0,0,0,0,71100,5289,518,3566,0,2250,2300,0,, 
277911,536474,18-MAY-2023 21.35.38,1014,161.1,199.8,163.8,36,44.5,1678,,22,14,,,,0,986,0,0,0,0,0,0,0,0,0,0,0,96500,6491,350,3804,0,0,6000,0,, 
277913,536475,18-MAY-2023 22.39.23,1014,158.7,199.1,163.1,36,46.5,1677,,22,14,,,,0,987,0,0,0,0,0,0,0,0,0,0,0,96500,6804,350,3708,0,0,6000,0,, 
277915,536476,18-MAY-2023 23.57.32,2030,165.7,191,155,36,47.1,1591,,22,14,,,,0,999,0,0,0,0,0,0,0,0,0,0,0,93900,6351,253,4284,0,2000,5500,0,, 
277921,536478,19-MAY-2023 01.59.53,5095,161.1,182.99,145,37.99,43.1,1643,,23.22,14.77,,,,0,1000,0,0,0,0,0,0,0,0,0,0,0,88100,5920,294,3251,0,2000,5500,0,, 
277924,536479,19-MAY-2023 02.50.59,5095,160.7,181,145,36,41.4,1637,,22,14,,,,0,1000,0,0,0,0,0,0,0,0,0,0,0,87000,5640,201,3308,0,1750,5500,0,, 
277927,536480,19-MAY-2023 03.41.48,5095,163.1,180.28,145,35.28,40.5,1656,,21.6,13.68,,,,0,1000,0,0,0,0,0,0,0,0,0,0,0,85100,5522,94,3765,0,2000,5500,0,, 
277930,536481,19-MAY-2023 04.32.59,5095,161.4,185.09,145.1,39.99,41,1654,,24.44,15.55,,,,0,1000,0,0,0,0,0,0,0,0,0,0,0,84800,5806,234,3327,0,2000,5500,0,,
