Repository: sanad-code/udacity-aimaster-capstone-ai-programming-foundations-project

# Steel Production Data Analysis — Udacity AI Master Capstone

This project analyzes steel production data to identify key factors affecting energy consumption, quality indicators, and production efficiency. It covers data cleaning, exploratory data analysis (EDA), and visualization of relationships between variables such as DRI Carbon and Silica (SiO2). The insights support data-driven decisions to optimize the steelmaking process.

## What Was Built

A Jupyter Notebook (`data-workflow/data_workflow.ipynb`) that loads, cleans, and analyzes internal steel production heat data, producing visualizations and statistical summaries saved under `outputs/`.

File: data/raw/raw_data.csv (part 11 of 15)
PRDDAT,DRI %,Yield,Power on time,Energy cons.,Oxygen,Coke lump,B/L cons.,Net TTT,B/D cons.,No. of heats,Metallization,,Carbon%,,Excess Carbon,Carbon injection,,DRI gangue,,,DRI rate,,DRI - T.Fe,DRI-M.Fe,,DRI(SiO2+Al2O3),DRI SiO2,,DRI Al2O3,,DRI (Mgo+CaO),DRI Basicity (CaO+MgO)/(Al2O3+SiO2), DRI Basicity CaO/SiO2 ,HBI%,,SiO2 slag,CaO,Basicity,MgO,T.Fe ,N.G Nm3/T DRI,LKAB,IOC,Samarco,vale,Metinvest,EFS,lump ore ,B.S
04-May-24,78.1,87.8,41.2,536,32.0,0.07,11.89,54.3,26.14,21,93.00,,2.46,,1.10,,,,,129,,90.64,84.32,,2.8,2.29,,0.516,,1.86,0.66,0.68,,,14.36,28.21,1.90,8.9,28.7,308,,,20,30,50,,,,
05-May-24,79.4,87.6,41.8,540,32.4,0.19,11.9,53.3,29.3,26,92.65,,2.36,,0.93,,,,,130,,90.75,84,,2.8,2.31,,0.49,,1.81,0.65,0.68,,,15.63,25.122,1.60,10.7,28.28,308,,,20,30,50,,,,
06-May-24,79.7,87.6,42.4,547,32.5,0.26,10.9,54.7,27.6,23,93.65,,2.38,,1.14,,,,,130,,90.75,84.98,,2.83,2.3,,0.53,,1.84,0.65,0.67,,,16.46,31.47,1.92,11.14,21.17,308,,,20,30,50,,,,
07-May-24,78.8,90.7,40.7,523,31.5,0.98,12.96,52.1,24.5,7,92.93,,2.26,,0.89,,,,,130,,90.62,84.22,,2.88,2.367,,0.51,,1.78,0.62,0.64,,,,,,,,307,,,20,30,50,,,,
08-May-24,,,,,,,,,,,,,,,,,,,,,,,,,,,,,,,#DIV/0!,,,,,,,,,,,,,,,,,,
08-May-24,78.9,86.9,43.2,548,31.5,0.41,12.18,55.5,26.65,22,94.09,,2.29,,1.15,,,,,130,,90.72,85.37,,2.82,2.3,,0.52,,1.91,0.68,0.70,,,,,,,,306,,,20,30,50,,,,
09-May-24,79.5,88.3,41.6,535,32.1,0.15,13,52.3,26.98,26,93.27,,2.17,,0.85,,,,,130,,90.87,84.74,,2.88,2.36,,0.52,,1.70,0.60,0.63,,,16.11,27.86,1.70,10.61,27.43,307,,,20,30,50,,,,
10-May-24,79.4,86.7,42.3,539,30.4,0.06,14.88,52.5,23.65,24,95.97,,2.28,,1.48,,,,,130,,91.22,87.55,,2.91,2.38,,0.535,,1.80,0.61,0.63,,,15.12,24.96,1.67,12.6,28,309,,,21,31,48,,,,
11-May-24,79.3,87.3,41.8,540,30.5,0.1,15,51.3,27.8,26,94.12,,2.27,,1.12,,,,,130,,91.25,85.88,,2.88,2.35,,0.52,,1.76,0.61,0.63,,,15.78,26.7,1.70,10.35,28.99,307,,,20,30,50,,,,
12-May-24,78.9,88.0,42.7,538,31.8,0.0,11.82,55.0,31,22,93.52,,2.23,,0.96,,,,,130,,90.98,85,,2.875,2.36,,0.51,,1.73,0.60,0.61,,,16.5,26.8,1.60,10.22,27.23,306,,,20,30,50,,,,
13-May-24,,,,,,,,,,,,,,,,,,,,,,,,,,,,,,,,,,,,,,,,,,,,,,,,,
14-May-24,,,,,,,,,,,,,,,,,,,,,,,,,,,,,,,,,,,,,,,,,,,,,,,,,
15-May-24,,,,,,,,,,,,,,,,,,,,,,,,,,,,,,,,,,,,,,,,,,,,,,,,,
16-May-24,,,,,,,,,,,,,,,,,,,,,,,,,,,,,,,,,,,,,,,,,,,,,,,,,
17-May-24,,,,,,,,,,,,,,,,,,,,,,,,,,,,,,,,,,,,,,,,,,,,,,,,,
18-May-24,,,,,,,,,,,,,,,,,,,,,,,,,,,,,,,,,,,,,,,,,,,,,,,,,
19-May-24,,,,,,,,,,,,,,,,,,,,,,,,,,,,,,,,,,,,,,,,,,,,,,,,,
20-May-24,,,,,,,,,,,,,,,,,,,,,,,,,,,,,,,,,,,,,,,,,,,,,,,,,
21-May-24,,,,,,,,,,,,,,,,,,,,,,,,,,,,,,,,,,,,,,,,,,,,,,,,,
22-May-24,,,,,,,,,,,,,,,,,,,,,,,,,,,,,,,,,,,,,,,,,,,,,,,,,
23-May-24,,,,,,,,,,,,,,,,,,,,,,,,,,,,,,,,,,,,,,,,,,,,,,,,,
24-May-24,,,,,,,,,,,,,,,,,,,,,,,,,,,,,,,,,,,,,,,,,,,,,,,,,
25-May-24,,,,,,,,,,,,,,,,,,,,,,,,,,,,,,,,,,,,,,,,,,,,,,,,,
26-May-24,,,,,,,,,,,,,,,,,,,,,,,,,,,,,,,,,,,,,,,,,,,,,,,,,
27-May-24,,,,,,,,,,,,,,,,,,,,,,,,,,,,,,,,,,,,,,,,,,,,,,,,,
28-May-24,,,,,,,,,,,,,,,,,,,,,,,,,,,,,,,,,,,,,,,,,,,,,,,,,
29-May-24,,,,,,,,,,,,,,,,,,,,,,,,,,,,,,,,,,,,,,,,,,,,,,,,,
30-May-24,,,,,,,,,,,,,,,,,,,,,,,,,,,,,,,,,,,,,,,,,,,,,,,,,
31-May-24,,,,,,,,,,,,,,,,,,,,,,,,,,,,,,,,,,,,,,,,,,,,,,,,,
01-Jun-24,,,,,,,,,,,,,,,,,,,,,,,,,,,,,,,,,,,,,,,,,,,,,,,,,
02-Jun-24,,,,,,,,,,,,,,,,,,,,,,,,,,,,,,,,,,,,,,,,,,,,,,,,,
03-Jun-24,,,,,,,,,,,,,,,,,,,,,,,,,,,,,,,,,,,,,,,,,,,,,,,,,
04-Jun-24,,,,,,,,,,,,,,,,,,,,,,,,,,,,,,,,,,,,,,,,,,,,,,,,,
05-Jun-24,,,,,,,,,,,,,,,,,,,,,,,,,,,,,,,,,,,,,,,,,,,,,,,,,
06-Jun-24,,,,,,,,,,,,,,,,,,,,,,,,,,,,,,,,,,,,,,,,,,,,,,,,,
07-Jun-24,,,,,,,,,,,,,,,,,,,,,,,,,,,,,,,,,,,,,,,,,,,,,,,,,
08-Jun-24,,,,,,,,,,,,,,,,,,,,,,,,,,,,,,,,,,,,,,,,,,,,,,,,,
13-May-24,79.6,88.7,41.9,545,33.1,0.1,11.5,54.4,36.2,25,92.86,,2.26,,0.86,,,,,130,,91.21,84.7,,2.83,2.3,,0.51,,1.68,0.59,0.60,,,15.585,28.49,1.80,10.5,25.97,308,,,20,30,50,,,,
14-May-24,78.8,87.8,43.3,547,33.6,0.2,12.78,55.9,39.67,22,93.70,,2.23,,1.00,,,,,126,,90.58,84.87,,2.76,2.267,,0.5,,1.79,0.65,0.66,,,16.1,27.78,1.79,9.6,25.8,307,,,20,30,50,,,,
15-May-24,80.0,88.0,40.3,538,33.7,0.0,11.45,51.3,39.42,26,93.16,,2.53,,1.20,,,,,96,,91.05,84.82,,2.53,2.31,,0.5,,1.63,0.64,0.59,,,15.8,28.249,1.78,11.939,26.2,309,,,20.5,30.5,49,,,,
16-May-24,79.8,87.6,41.1,543,32.6,0.1,10.75,52.5,38.89,26,93.84,,2.44,,1.23,,,,,116,,91.32,85.69,,2.865,2.34,,0.52,,1.87,0.65,0.65,,,15,27.3,1.80,12.14,28.88,297,,,20,30,50,,,,
17-May-24,79.8,86.5,42.1,550,34.0,0.2,11.9,54.8,38.7,23,95.65,,2.16,,1.31,,,,,116,,91.19,95.65,,2.88,2.35,,0.53,,1.92,0.67,0.68,,,14.45,31,2.16,9.7,26.73,297,,,20,30,50,,,,
18-May-24,79.5,86.5,41.4,561,32.0,0.1,12.5,52.6,40.6,25,94.79,,2.17,,1.15,,,,,116,,91.02,86.27,,2.927,2.397,,0.53,,1.82,0.62,0.64,,,15.25,28.17,1.87,9.6,27.92,296,,,20,30,50,,,,
19-May-24,79.1,86.2,44.4,586,28.2,0.26,11.7,58.3,36.05,6,95.74,,2.10,,1.27,,,,,123,,91.15,87.27,,2.88,2.35,,0.53,,1.78,0.62,0.64,,,16.23,27.38,1.68,11,27.27,297,,,20,30,50,,,,
20-May-24,81.2,84.8,44.4,572,32.6,0.0,12.38,56.3,40.15,19,94.53,,2.01,,0.95,,,,,133,,90.66,85.7,,2.793,2.277,,0.516,,1.72,0.62,0.65,,,16.08,34.18,2.00,8.8,20.431,290,,,20,30,50,,,,
21-May-24,80.9,87.4,39.5,531,32.5,0.0,11.33,50.0,39.5,26,95.68,,2.33,,1.59,,,,,134,,90.85,86.92,,2.847,2.315,,0.532,,1.80,0.63,0.67,,,13.91,21.55,2.27,9.82,26.22,301,,,20,30,50,,,,
22-May-24,80.9,85.6,42.9,566,33.0,1.6,10.78,55.0,39.99,23,94.57,,1.81,,0.75,,,,,109,,90.58,85.66,,2.836,2.32,,0.5167,,1.77,0.62,0.65,,,13.75,31.55,2.29,9.69,27.74,294,,,20,30,50,,,,
23-May-24,79.1,88.1,44.4,596,32.4,4.61,11.26,57.5,40.37,22,96.43,,1.92,,1.21,,,,,90,,91.81,88.53,,2.54,2.1,,0.44,,1.97,0.77,0.71,,,14.82,27.23,1.80,8.96,30,306,,41.6,20,5,33.4,,,,
24-May-24,80.3,85.3,46.5,608,33.3,8.480,10.8,59.3,40.97,21,94.78,,1.91,,0.89,,,,,90,,90.79,86.05,,2.21,1.82,,0.39,,2.05,0.93,0.91,,,14.39,31.25,2.10,9.77,27.26,288,,50,20,,30,,,,
25-May-24,81.0,86.0,43.3,589,32.2,6.580,10.65,55.6,40.73,25,93.79,,1.92,,0.70,,,,,90,,91.21,85.56,,2.09,1.72,,0.367,,1.84,0.88,0.77,,,15.23,29.86,1.96,10.69,27.88,284,,50,20,,30,,,,
26-May-24,78.7,86.8,46.4,603,32.2,2.380,11.892,61.1,41.09,19,94.41,,1.98,,0.88,,,,,90,,91.77,86.64,,1.96,1.62,,0.337,,1.87,0.95,0.81,,,13.85,28.12,2.03,11.93,28.41,284,,50,,20,30,,,,
27-May-24,76.8,85.6,44.5,575,33.2,2.010,8.93,56.9,39.7,24,94.53,,1.98,,0.90,,,,,90,,91.48,86.46,,2.05,1.69,,0.36,,1.86,0.91,0.79,,,15.42,28.88,1.87,11,26.78,280,,50,20,,30,,,,
28-May-24,75.9,87.5,43.6,566,32.8,1.720,11.57,56.3,39.74,20,95.26,,2.00,,1.10,,,,,,,91.52,87.18,,2.13,1.75,,0.38,,1.88,0.88,0.79,,,14.748,27.43,1.86,9.86,28.13,,,,,,,,,,
29-May-24,79.5,87.6,42.5,584,37.0,1.760,11.23,54.7,35.22,6,93.77,,2.00,,0.80,,,,,90,,91.14,85.47,,2.09,1.72,,0.37,,1.83,0.88,0.78,,,15.5,29,1.80,11,26.6,278,,50,20,,30,,,,
30-May-24,79.1,86.0,44.4,579,32.5,3.490,12.39,56.1,39..42,22,95.13,,1.69,,0.74,,,,,90,,90.9,86.47,,2.23,1.85,,0.38,,1.80,0.81,0.75,,,14,30.6,2.17,9.6,27.045,281,,,20,50,30,,,,
31-May-24,78.3,87.0,43.5,559,31.9,2.080,10.93,54.2,39.71,25,94.32,,1.89,,0.77,,,,,90,,90.86,85.7,,2.175,1.795,,0.38,,1.90,0.87,0.76,,,13.35,27.78,2.10,11.6,27.533,279,,50,20,,30,,,,
01-Aug-22,80.8,85.9,51.6,609,31.3,0.00,9.42,61.0,34.5,5,95.30,,2.37,,1.47,,,,,107,113,91.52,,,2.4,1.91,,0.49,,1.77,0.74,0.63,,5%,,,#DIV/0!,,,296,,70,,,20,,,10,
28-Dec-22,74.1,85.8,41.6,522,36.9,0.8,18.57,52.2,38.86,23,95.30,,2.53,,1.64,,,,,126,121,90.99,,,3.31,2.48,,0.83,,1.57,0.47,0.52,,5%,14.5,30.90,2.13,11.04,27.28,302,,20,,,80,,,,
29-Dec-22,76.0,86.0,41.7,530,36.8,0.2,23.4,52.5,40.4,24,94.10,,2.66,,1.53,,,,,127,122,90.99,,,3.31,2.48,,0.83,,1.57,0.47,0.52,,5%,14.8,31.45,2.13,11.01,26.9,310,,20,,,80,,,,
30-Dec-22,77.1,85.7,41.3,534,37.9,0.3,24.9,53.4,43.66,25,94.90,,2.42,,1.45,,,,,127,124,90.99,,,3.31,2.48,,0.83,,1.57,0.47,0.52,,5%,13.0,27.40,2.10,11.50,28.7,305,,20,,,80,,,,
31-Dec-22,74.3,84.7,41.6,554,40.9,2.1,36.7,53.0,47.8,20,93.89,,2.50,,1.30,,,,,127,128,90.99,,,3.31,2.48,,0.83,,1.57,0.47,0.52,,5%,13.4,27.70,2.07,10.01,24.3,303,,20,,,80,,,,
13-Jun-23,80.3,86.4,43.4,578,34.3,1.43,12.68,54.3,36.8,23,94.90,,2.39,,1.55,,,5.30,,132,,91.63,,,1.9,1.38,,0.52,,1.91,1.00,1.00,,5%,12.1,26.7,2.21,10.36,32.9,302,,50,,50,,,,,
14-Jun-23,78.5,86.9,47.5,591,35.7,6.1,13.6,56.8,33.6,8,94.80,,2.30,,1.38,,,5.30,,132,,91.63,,,1.9,1.38,,0.52,,1.91,1.00,1.00,,5%,,,,,,299,,50,,50,,,,,
15-Jun-23,80.6,86.6,45.9,575,33.8,0.8,15.49,56.0,34.7,10,92.50,,2.50,,0.50,,,5.30,,112,,91.63,,,1.85,1.34,,0.51,,1.94,1.05,1.01,,5%,,,,,,297,,57.5,,42.5,,,,,
16-Jun-23,80.8,86.3,42.5,565,34.5,0.1,12.53,52.8,32.78,23,95.46,,2.27,,1.38,,,5.30,,132,,91.63,,,1.9,1.38,,0.52,,1.91,1.00,1.00,,5%,13.9,31.73,2.28,10.5,27.5,303,,50,,50,,,,,
17-Jun-23,80.5,86.7,42.1,561,32.6,1.9,15.68,51.2,31.45,25,94.50,,2.38,,1.51,,,5.30,,132,,91.63,,,1.9,1.38,,0.52,,1.91,1.00,1.00,,5%,12.6,27.2,2.16,9.45,32.5,305,,50,,50,,,,,
18-Jun-23,80.5,86.3,42.1,561,32.6,1.8,15.6,51.2,31.45,25,95.60,,2.29,,1.43,,,5.30,,132,,91.63,,,1.9,1.38,,0.52,,1.91,1.00,1.00,,5%,12.2,29.8,2.44,9.06,25.7,305,,50,,50,,,,,
19-Jun-23,80.9,86.0,42.2,555,32.7,1.1,15.49,53.4,31.26,23,95.60,,2.10,,1.30,,,5.30,,130,,91.63,,,1.9,1.38,,0.52,,1.91,1.00,1.00,,5%,11.5,23.3,2.03,10.2,29.2,300,,50,,50,,,,,
20-Jun-23,80.8,86.5,41.3,552,32.2,0.2,12.49,52.6,33.8,25,92.70,,2.22,,0.90,,,5.30,,127,,91.63,,,1.9,1.38,,0.52,,1.91,1.00,1.00,,5%,13.1,24.5,1.87,10.4,32.6,302,,50,,50,,,,,
21-Jun-23,80.5,85.3,41.8,559,34.4,0.8,12.76,51.3,32.8,24,93.50,,2.30,,0.96,,,5.30,,128,,91.63,,,1.9,1.38,,0.52,,1.91,1.00,1.00,,5%,12.9,27.4,2.12,8.9,32.2,294,,50,,50,,,,,
22-Jun-23,80.7,86.3,43.4,572,31.0,0.7,14.37,53.2,28.1,22,94.20,,2.20,,1.10,,,5.30,,128,,91.63,,,1.9,1.38,,0.52,,1.91,1.00,1.00,,5%,14.6,27.2,1.86,9.99,28.9,296,,50,,50,,,,,
23-Jun-23,81.4,85.7,41.0,553,32.7,0.4,12.3,50.2,28.3,24,91.80,,2.26,,0.68,,,5.30,,132,,91.63,,,1.9,1.38,,0.52,,1.91,1.00,1.00,,5%,,,,,,307,,50,,50,,,,,
24-Jun-23,81.4,86.2,40.7,552,34.3,1.1,12.6,50.9,28.46,27,93.90,,2.20,,1.35,,,5.30,,132,,91.63,,,1.9,1.38,,0.52,,1.91,1.00,1.00,,5%,13.27,24.65,1.86,8,32,304,,50,,50,,,,,
25-Jun-23,81.3,86.0,42.6,556,35.3,1.0,12.4,52.9,29.5,24,93.68,,2.25,,1.02,,,5.30,,132,,91.63,,,1.9,1.38,,0.52,,1.91,1.00,1.00,,5%,12.8,28.44,2.22,9.39,31.2,303,,50,,50,,,,,
26-Jun-23,80.3,85.4,46.5,567,34.2,0.8,16.55,54.0,28.2,10,93.80,,2.20,,1.02,,,5.30,,132,,91.65,,,1.82,1.33,,0.49,,1.95,1.07,1.02,,5%,11.5,28.27,2.46,10.63,29.8,303,,58,,42,,,,,
27-Jun-23,81.2,86.4,40.4,530,31.6,0.1,12.42,49.8,29.17,27,94.00,,2.40,,1.24,,,5.30,,132,,91.73,,,1.54,1.17,,0.37,,2.07,1.34,1.12,,5%,12.8,24.3,1.90,11.1,33.8,304,,83,,17,,,,,
28-Jun-23,80.9,86.3,40.6,536,32.8,0.2,28,49.6,28.1,26,95.77,,2.40,,1.57,,,5.30,,131,,91.72,,,1.57,1.24,,0.33,,2.07,1.32,1.05,,5%,13.4,28.7,2.14,11.3,27.6,307,,75,15,,10,,,,
29-Jun-23,80.7,85.9,42.8,556,32.6,0.1,12.57,52.0,30.2,22,94.54,,2.57,,1.50,,,5.30,,132,,91.65,,,1.79,1.41,,0.38,,2.00,1.12,0.94,,5%,15.36,26.3,1.71,8.64,29.7,305,,57,23,,20,,,,
30-Jun-23,80.5,87.4,41.2,545,32.7,0.1,11.23,50.0,28.318,24,95.40,,2.45,,1.56,,,5.30,,132,,91.65,,,1.79,1.41,,0.38,,2.00,1.12,0.94,,5%,13.65,28.7,2.10,9.8,27.5,305,,52,28,,20,,,,
01-Jul-23,81.5,86.3,39.5,541,32.4,0.0,12.6,49.3,28.7,28,93.60,,2.29,,1.20,,5.63,5.30,,132,,91.66,90.2,,1.79,1.41,,0.38,,1.99,1.11,0.94,,5%,13.9,28.8,2.07,10.7,25.3,304,,50,30,,20,,,,
02-Jul-23,81.0,86.3,40.8,543,32.9,0.1,12.5,50.4,29.5,25,94.40,,2.40,,1.32,,5.52,5.30,,132,,91.66,90.2,,1.79,1.41,,0.38,,1.99,1.11,0.94,,5%,12.7,24.9,1.96,12.1,31.9,304,,50,30,,20,,,,
03-Jul-23,81.1,86.2,41.2,546,32.3,0.5,13.7,49.7,27.9,24,95.10,,2.58,,1.70,,5.36,5.30,,132,,91.65,90.2,,1.79,1.41,,0.38,,1.99,1.11,0.94,,,16.1,26.47,1.64,10.04,29.7,304,,50,40,,10,,,,
04-Jul-23,81.1,86.3,40.7,548,33.1,0.4,12.5,49.4,31.4,27,95.85,,2.58,,1.62,,5.91,5.30,,132,,91.22,90.2,,1.79,1.41,,0.38,,1.99,1.11,0.94,,5%,14.4,28,1.94,10.16,31.5,304,,50,40,,10,,,,
05-Jul-23,80.9,88.2,47.4,556,30.3,1.1,14,57.5,29.96,8,95.30,,2.63,,1.70,,123.14,5.30,,132,,,90.2,,1.79,1.41,,0.38,,1.99,1.11,0.94,,5%,13.06,27.2,2.08,10.9,30.4,304,,50,40,,10,,,,
06-Jul-23,81.7,87.1,41.4,559,31.3,0.1,12.5,50.6,34.68,24,95.61,,2.58,,1.72,,5.78,5.30,,132,,91.32,90.2,,1.79,1.41,,0.38,,1.99,1.11,0.94,,5%,14.5,28.19,1.94,12,25.9,304,,50,40,,10,,,,
07-Jul-23,81.0,86.8,41.5,555,33.3,0.0,12.1,51.1,33.23,23,94.90,,2.53,,1.50,,5.57,5.30,,132,,91.52,90.2,,1.79,1.41,,0.38,,1.99,1.11,0.94,,5%,14.3,25.3,1.77,9.9,30.1,304,,52.5,24.5,,33,,,,
08-Jul-23,81.4,86.7,42.2,550,32.4,0.3,9.5,51.7,28.78,24,95.60,,2.50,,1.64,,5.76,5.30,,132,,91.4,90.2,,1.79,1.41,,0.38,,1.99,1.11,0.94,,5%,14.07,27.9,1.98,9.79,27.1,304,,50,35,,15,,,,
09-Jul-23,81.2,86.4,41.5,549,32.7,0.2,9.8,49.8,29.4,25,94.70,,2.50,,1.50,,5.63,5.30,,132,,91.5,90.2,,1.75,1.41,,0.34,,1.99,1.11,0.94,,5%,13.5,26.2,1.94,10.2,28.1,302,,50,40,,10,,,,
10-Jul-23,81.6,86.2,39.8,542,32.8,0.2,10.9,48.0,29.77,28,94.70,,2.64,,1.66,,5.49,5.30,,132,,91.5,90.2,,1.75,1.41,,0.34,,1.99,1.11,0.94,,,14.9,28.35,1.90,10.5,26.1,302,,50,40,,10,,,,
11-Jul-23,81.6,86.1,41.4,545,33.2,0.1,12.5,50.8,31.3,25,95.70,,2.58,,1.70,,5.55,5.30,,132,,91.5,90.2,,1.75,1.41,,0.34,,1.99,1.11,0.94,,,12.2,26.5,2.17,9.3,27.8,299,,50,40,,10,,,,
12-Jul-23,81.3,85.9,41.6,569,33.3,0.0,12.7,52.3,32,24,95.10,,2.60,,1.70,,5.53,5.30,,133,,91.5,90.2,,1.75,1.41,,0.34,,1.99,1.11,0.94,,,14.3,28.1,1.97,10.9,28.5,298,,50,15,,35,,,,
13-Jul-23,81.3,86.4,42.0,569,32.6,0.1,12.6,51.4,31.58,25,95.90,,2.67,,1.70,,5.46,5.30,,133,,91.5,90.2,,1.75,1.41,,0.34,,1.99,1.11,0.94,,,13.5,25.5,1.89,10.7,28.3,301,,50,40,,10,,,,
14-Jul-23,81.3,86.2,43.0,568,33.0,0.1,12.5,51.1,31.8,26,95.20,,2.64,,1.71,,5.49,5.30,,133,,91.5,90.2,,1.75,1.41,,0.34,,1.99,1.11,0.94,,,13.7,26.1,1.91,10.1,28.7,300,,50,40,,10,,,,
15-Jul-23,80.8,86.4,42.4,563,33.9,0.2,12.67,52.3,31.69,24,94.80,,2.62,,1.63,,5.51,5.30,,134,,91.5,90.2,,1.75,1.41,,0.34,,1.99,1.11,0.94,,,13.8,28.5,2.07,10.7,29.2,300,,50,40,,10,,,,
16-Jul-23,80.8,92.7,39.5,515,31.2,0.2,20.3,48.5,22.8,7,95.00,,2.51,,1.52,,123.26,5.30,,,,,90.2,,,,,,,,,0.94,,,,,#DIV/0!,,,,,,,,,,,,
17-Jul-23,81.9,84.5,44.6,571,34.4,0.3,12.6,54.1,31.9,23,94.80,,2.72,,1.70,,5.54,5.30,,134,,91.4,90.2,,1.78,1.43,,0.35,,1.99,1.01,0.94,,,14.8,27.2,1.84,10.15,28.9,299,,50,50,,,,,,
18-Jul-23,81.5,86.6,41.2,548,32.5,0.3,12.5,50.1,32.3,27,95.30,,2.65,,1.74,,5.61,5.30,,134,,91.4,90.2,,1.78,1.43,,0.35,,1.99,1.01,0.94,,,12.8,28.19,2.20,10.49,27.4,298,,58,42,,,,,,
19-Jul-23,81.0,85.6,42.7,569,32.8,0.2,12.5,52.2,32.5,22,94.90,,2.60,,1.50,,5.66,5.30,,133,,91.4,90.2,,1.78,1.43,,0.35,,1.99,1.01,0.94,,,13,26.5,2.04,10.43,28.1,302,,55,45,,,,,,
20-Jul-23,81.6,86.9,42.0,556,32.5,1.0,16,50.9,27.86,27,95.15,,2.60,,1.44,,5.66,5.30,,133,,91.4,90.2,,1.78,1.43,,0.35,,1.99,1.01,0.94,,,14.5,26.79,1.85,11.8,27.8,299,,55,45,,,,,,
21-Jul-23,81.3,86.5,43.3,553,32.1,2.1,12.5,53.5,23.3,21,94.70,,2.60,,1.58,,5.66,5.30,,133,,91.4,90.2,,1.78,1.43,,0.35,,1.99,1.01,0.94,,,12.7,24.3,1.91,9,28.1,299,,55,45,,,,,,
22-Jul-23,81.2,86.6,42.9,556,31.1,0.8,12.6,53.4,25.5,25,94.90,,2.63,,1.53,,5.63,5.30,,134,,91.4,90.2,,1.78,1.43,,0.35,,1.99,1.01,0.94,,,12.7,25.9,2.04,10.99,26.6,301,,55,45,,,,,,
23-Jul-23,81.0,85.6,42.5,549,32.0,0.8,14.6,52.4,20.92,25,95.10,,2.48,,1.52,,5.78,5.30,,134,,91.4,90.2,,1.78,1.43,,0.35,,1.99,1.01,0.94,,,14.1,28.1,1.99,9.9,27.5,299,,55,45,,,,,,
24-Jul-23,80.9,86.5,43.2,563,32.5,0.2,6.3,52.2,24.5,18,95.60,,2.58,,1.60,,5.81,5.30,,134,,91.3,90.2,,1.77,1.41,,0.36,,1.99,1.01,0.94,,,15.2,27.3,1.80,8.7,27.7,295,,60,23,17,,,,,
25-Jul-23,81.1,86.9,44.4,562,32.2,0.3,21.69,53.2,31.25,17,95.40,,2.46,,1.57,,6.05,5.30,,133,,91.2,90.2,,1.76,1.42,,0.34,,1.94,1.02,0.97,,,14,31.3,2.24,10.9,25.9,291,,75,,25,,,,,
26-Jul-23,81.1,86.4,45.2,569,32.5,0.2,25.01,56.9,30.2,21,94.12,,2.40,,1.24,,5.73,5.30,,133,,91.5,90.2,,1.71,1.4,,0.31,,1.95,1.03,0.94,,,14.7,28.2,1.92,10.14,28.8,293,,64,,32,,,,,
27-Jul-23,81.1,86.3,43.5,552,32.2,0.9,27.2,54.2,22.9,25,94.80,,2.49,,1.49,,5.51,5.30,,133,,91.6,90.2,,1.72,1.4,,0.32,,1.97,1.01,0.93,,,13.9,30.4,2.19,9.8,27.07,299,,50,,50,,,,,
28-Jul-23,80.9,86.8,43.7,562,31.6,1.6,31.4,55.6,25.18,24,95.10,,2.40,,1.40,,5.60,5.30,,135,,91.6,90.2,,1.72,1.4,,0.32,,1.97,1.01,0.93,,,15.5,30.3,1.95,8.5,24.7,292,,50,,50,,,,,
29-Jul-23,80.4,88.1,45.3,558,32.6,1.3,31.9,57.8,23.3,23,94.10,,2.30,,1.41,,5.70,5.30,,133,,91.6,90.2,,1.72,1.4,,0.32,,1.97,1.01,0.93,,,13.9,28.2,2.03,9.5,26,297,,50,,50,,,,,
30-Jul-23,80.9,83.3,51.3,592,33.2,0.6,23,61.8,33.25,11,94.50,,2.45,,1.32,,5.55,5.30,,,,91.6,90.2,,1.72,1.4,,1.32,,1.97,1.01,0.93,,,15.7,27.07,1.72,13.2,26.2,,,,,,,,,,
31-Jul-23,81.2,86.1,44.7,569,32.3,0.3,18.83,54.1,31.51,23,94.30,,2.20,,1.32,,5.80,5.30,,134,,91.6,90.2,,1.72,1.4,,0.32,,1.97,1.01,0.93,,,15.5,29.1,1.88,9.11,26.4,298,,50,,50,,,,,
01-Aug-23,81.0,86.1,44.4,574,32.4,0.2,18.7,54.0,32,22,94.30,,2.40,,1.37,,5.60,5.30,,133,,91.6,90.2,,1.72,1.4,,0.32,,1.97,1.01,0.93,,,15,29.9,1.99,10,26.7,297,,50,,50,,,,,
02-Aug-23,81.6,85.5,44.5,580,32.7,0.4,20.7,53.5,31.3,20,92.20,,2.30,,0.80,,5.70,5.30,,133,,91.6,90.2,,1.72,1.4,,2.32,,1.97,1.01,0.93,,,16.1,28.7,1.78,9.7,26.3,298,,50,,50,,,,,
03-Aug-23,81.3,86.1,44.8,576,32.3,1.3,26.6,54.2,32.3,21,94.40,,2.40,,1.30,,5.60,5.30,,133,,91.6,90.2,,1.72,1.4,,0.32,,1.97,1.01,0.93,,,13.3,30.2,2.27,5,30,296,,50,,50,,,,,
04-Aug-23,81.0,86.3,43.8,577,33.4,0.5,25.8,53.1,25.8,22,94.30,,2.20,,1.07,,5.80,5.30,,133,,91.6,90.2,,1.72,1.4,,0.32,,1.97,1.01,0.93,,,14.1,26,1.84,8.7,29.4,294,,50,,50,,,,,
05-Aug-23,81.3,87.9,43.8,563,31.6,0.7,31.1,54.3,22,23,93.40,,2.10,,0.90,,5.90,5.30,,133,,91.6,90.2,,1.72,1.4,,3.32,,1.97,1.01,0.93,,,13.3,29.1,2.19,8.2,28.4,293,,50,,50,,,,,
06-Aug-23,,,,,,,,,,,,,,,,,8.00,5.30,,133,,91.6,90.2,,1.72,1.4,,0.32,,1.97,1.01,0.93,,,,,#DIV/0!,,,,,,,50,,,,,
07-Aug-23,,,,,,,,,,,,,,,,,8.00,5.30,,133,,91.6,90.2,,1.72,1.4,,0.32,,1.97,1.01,0.93,,,,,#DIV/0!,,,,,,,50,,,,,
08-Aug-23,,,,,,,,,,,,,,,,,8.00,5.30,,133,,91.6,90.2,,1.72,1.4,,4.32,,1.97,1.01,0.93,,,,,#DIV/0!,,,,,,,,,,,,
09-Aug-23,,,,,,,,,,,,,,,,,8.00,5.30,,133,,91.6,90.2,,1.72,1.4,,0.32,,1.97,1.01,0.93,,,,,#DIV/0!,,,,,,,50,,,,,
10-Aug-23,,,,,,,,,,,,,,,,,8.00,5.30,,133,,91.6,90.2,,1.72,1.4,,0.32,,1.97,1.01,0.93,,,,,#DIV/0!,,,,,,,50,,,,,
11-Aug-23,75.3,83.1,57.7,610,33.6,5.0,25.8,71.6,33,9,92.80,,2.40,,0.96,,5.60,5.30,,133,,91.6,90.2,,1.72,1.4,,5.32,,1.97,1.01,0.93,,,15.36,33.09,2.15,6.6,28.19,295,,50,,50,,,,,
12-Aug-23,80.8,85.3,50.0,604,33.1,1.9,33.3,59.4,31.3,9,95.20,,2.30,,1.30,,5.70,5.30,,133,,91.6,90.2,,1.72,1.4,,0.32,,1.97,1.01,0.93,,,13.2,30.4,2.30,5.2,28.5,294,,50,,50,,,,,
13-Aug-23,80.7,85.8,46.4,575,32.4,2.7,34.21,56.5,12.41,23,94.70,,2.45,,1.40,,5.55,5.30,,133,,91.6,90.2,,1.72,1.4,,0.32,,1.97,1.01,0.93,,,13.2,30.9,2.34,7.4,27.8,293,,50,,50,,,,,
14-Aug-23,80.6,86.7,44.8,573,31.4,0.5,31.4,54.8,16.4,25,95.20,,2.39,,1.40,,5.61,5.30,,133,,91.6,90.2,,1.72,1.4,,0.32,,1.97,1.01,0.93,,,13.3,28.6,2.15,8.2,28,292,,50,,50,,,,,
15-Aug-23,81.0,85.6,43.8,574,30.8,2.3,31.97,53.6,16.67,25,93.90,,2.30,,1.14,,5.70,5.30,,133,,91.6,90.2,,1.72,1.4,,0.32,,1.97,1.01,0.93,,,13.8,27.5,1.99,9.5,27.77,294,,50,,50,,,,,
16-Aug-23,80.9,85.6,43.8,574,30.8,2.3,31.96,53.6,16.6,25,94.50,,2.20,,1.20,,5.80,5.30,,133,,91.6,90.2,,1.72,1.4,,0.32,,1.97,1.01,0.93,,,13.11,29.56,2.25,8.66,30.5,292,,50,,50,,,,,
17-Aug-23,80.7,86.2,44.5,583,32.2,3.2,31.4,55.0,18.8,23,94.20,,2.24,,1.11,,5.76,5.30,,134,,91.6,90.2,,1.72,1.4,,0.32,,1.97,1.01,0.93,,,15.36,27.12,1.77,6.78,27.2,291,,50,,50,,,,,
18-Aug-23,81.1,86.4,44.8,597,32.5,4.1,28.4,55.0,25.3,24,93.70,,2.16,,0.94,,5.84,5.30,,134,,91.6,90.2,,1.72,1.4,,0.32,,1.97,1.01,0.93,,,14.1,28.1,1.99,8.1,28.3,296,,50,,50,,,,,
19-Aug-23,81.6,86.5,47.8,612,30.8,3.8,36.9,56.3,24.6,22,94.80,,2.17,,1.14,,5.83,5.30,,134,,91.6,90.2,,1.72,1.4,,0.32,,1.97,1.01,0.93,,,17.9,32.8,1.83,11.3,25.3,297,,50,,50,,,,,
20-Aug-23,81.4,85.0,47.1,612,33.8,3.2,38.06,57.7,25.37,22,95.30,,2.23,,1.30,,5.77,5.30,,134,,91.6,90.2,,1.72,1.4,,0.32,,1.97,1.01,0.93,,,13.3,30.77,2.31,8.4,28.1,298,,50,,50,,,,,
21-Aug-23,80.8,86.1,44.8,594,32.2,1.1,17.9,56.5,30.15,23,94.10,,2.10,,1.00,,5.90,5.30,,134,,91.6,90.2,,1.72,1.4,,0.32,,1.97,1.01,0.93,,,12.7,26,2.05,10.6,31.1,298,,50,,50,,,,,
22-Aug-23,80.5,86.2,45.4,595,30.9,1.5,12.63,56.6,33.6,24,94.10,,2.01,,1.14,,5.99,5.30,,134,,91.6,90.2,,1.72,1.4,,0.32,,1.97,1.01,0.93,,,12.9,25.3,1.96,9.8,31.2,304,,50,,50,,,,,
23-Aug-23,80.2,90.4,43.7,556,31.1,4.1,17.4,56.3,22.69,8,93.40,,2.24,,0.96,,4.24,5.30,,134,,91.67,85.2,,1.67,1.35,,0.32,,1.98,1.04,0.94,,,13.76,30.3,2.20,9,27.9,309,,65,,35,,,,,
24-Aug-23,81.3,86.1,46.0,591,31.4,3.1,12.4,56.6,31.2,21,93.60,,1.95,,0.70,,4.58,5.30,,123,,91.72,85.6,,1.62,1.32,,0.3,,1.99,1.05,0.95,,,13.05,24.5,1.88,8,31.2,303,,80,,20,,,,,
25-Aug-23,80.5,86.2,44.2,581,31.7,1.9,12.6,55.3,31.17,20,94.40,,2.20,,1.15,,4.29,5.30,,134,,91.71,85.4,,1.63,1.33,,0.3,,1.98,1.04,0.94,,,12.15,25.31,2.08,10.7,30.9,313,,75,,25,,,,,
26-Aug-23,81.0,86.3,42.9,571,30.6,2.2,12.5,52.8,33,25,94.10,,2.20,,1.07,,4.29,5.30,,134,,91.71,85.4,,1.63,1.33,,0.3,,1.98,1.04,0.94,,,14.04,24.4,1.74,12.2,30.6,313,,75,,25,,,,,
27-Aug-23,80.3,86.7,41.3,556,31.4,1.1,14.5,49.8,31.3,26,95.00,,2.20,,1.22,,4.29,5.30,,134,,91.71,85.4,,1.63,1.33,,0.3,,1.97,1.04,0.94,,,14,27.6,1.97,10.3,29,316,,75,,25,,,,,
28-Aug-23,81.2,85.9,43.5,583,32.2,1.4,12.5,53.9,36.6,24,94.60,,2.28,,1.23,,4.21,5.30,,134,,91.71,85.4,,1.63,1.33,,0.3,,1.97,1.04,0.94,,,13.6,25.2,1.85,10.9,32.3,316,,75,,25,,,,,
29-Aug-23,80.7,86.4,42.9,569,32.4,4.6,12.5,54.7,31.3,24,94.70,,2.20,,1.19,,4.29,5.30,,134,,91.71,85.4,,1.63,1.33,,0.3,,1.97,1.04,0.94,,,14.15,26.2,1.85,10.3,30.4,320,,75,,25,,,,,
30-Aug-23,81.3,85.4,43.2,568,31.7,2.2,7.06,53.1,36,22,94.50,,2.30,,1.25,,4.19,5.30,,134,,91.71,85.4,,1.63,1.33,,0.3,,1.97,1.04,0.94,,,13.6,26.2,1.93,10.4,29.8,313,,75,,25,,,,,
31-Aug-23,81.4,85.6,43.0,563,32.4,0.9,6.1,54.1,30.9,23,95.00,,2.20,,1.30,,4.29,5.30,,134,,91.71,85.4,,1.63,1.33,,0.3,,1.97,1.04,0.94,,,16.07,31.2,1.94,9.76,23.2,310,,75,,25,,,,,
01-Dec-23,80.1,85.3,40.6,532,36.9,0.6,6.7,51.8,37.2,24,94.27,,2.32,,1.20,,,,,130,,90.81,85.3,,2.78,2.3,,0.48,,2.14,0.81,0.71,,,11.7,23,1.97,8,32,304,,50,,,50,,,,
02-Dec-23,79.9,87.8,40.3,532,35.6,0.4,7.8,50.8,40,23,94.80,,2.42,,1.40,,,,,130,,90.81,85.3,,2.78,2.3,,0.48,,2.14,0.81,0.71,,,13.25,29.1,2.20,9.8,28.9,303,,50,,,50,,,,
03-Dec-23,79.7,86.6,40.5,530,36.4,0.4,7.1,51.2,40.4,25,95.40,,2.40,,1.55,,,,,130,,90.81,85.3,,2.78,2.3,,0.48,,2.14,0.81,0.71,,,12.7,29.6,2.33,10.11,28.6,310,,50,,,50,,,,
04-Dec-23,80.5,85.3,41.8,544,36.2,0.5,6.55,52.3,40.16,26,95.30,,2.26,,1.35,,,,,130,,90.81,85.3,,2.78,2.3,,0.48,,2.14,0.81,0.71,,,12.52,28.75,2.30,10.21,28.84,305,,50,,,50,,,,
05-Dec-23,80.2,85.4,43.5,550,35.6,1.3,9.44,53.5,28.75,10,94.60,,2.56,,1.52,,,,,130,,90.81,85.3,,2.78,2.3,,0.48,,2.14,0.81,0.71,,,12.89,25.16,1.95,10.44,32.8,305,,50,,,50,,,,
06-Dec-23,80.5,86.0,40.5,519,34.2,0.0,6.4,50.0,39,24,93.86,,2.32,,1.13,,,,,130,,90.81,85.3,,2.78,2.3,,0.48,,2.14,0.81,0.71,,,12.2,24.35,2.00,13.1,32.7,303,,50,,,50,,,,
07-Dec-23,80.1,85.9,40.1,538,34.3,0.2,6.7,49.8,36,26,96.45,,2.38,,1.68,,,,,,,90.81,85.3,,2.78,2.3,,0.48,,2.14,0.81,0.71,,,,,#DIV/0!,,,,,50,,,50,,,,
08-Dec-23,80.5,85.4,40.8,545,34.7,1.1,7.1,50.2,37.4,25,95.60,,2.37,,1.51,,,,,130,,90.81,85.3,,2.78,2.3,,0.48,,2.14,0.81,0.71,,,13.76,31.37,2.28,8.99,27.58,303,,50,,,50,,,,
09-Dec-23,79.5,86.1,39.9,526,34.2,0.3,7.24,49.8,38.1,27,95.26,,2.38,,1.45,,,,,130,,90.81,85.3,,2.78,2.3,,0.48,,2.14,0.81,0.71,,,14.6,29.04,1.99,11,27.9,302,,50,,,50,,,,
10-Dec-23,79.6,86.7,41.1,530,34.8,0.1,16.3,51.3,38.36,26,95.90,,2.40,,1.62,,,,,119,,90.81,85.3,,2.78,2.3,,0.48,,2.14,0.81,0.71,,,13.2,31.2,2.36,9.7,27.8,303,,50,,,50,,,,
11-Dec-23,78.7,86.6,40.7,527,34.2,0.3,6.2,50.8,37.1,25,91.30,,2.29,,0.60,,,,,130,,90.71,85.1,,2.8,2.2,,0.49,,2.11,0.80,0.70,,,16.2,28.4,1.75,9.75,28.5,303,,,,50,50,,,,
12-Dec-23,78.1,86.7,40.5,531,34.6,0.0,5.7,49.7,37.5,23,92.80,,2.47,,1.10,,,,,130,,90.71,85.1,,2.8,2.2,,0.49,,2.11,0.80,0.70,,,13.8,27.59,2.00,10.1,25.9,302,,,,50,50,,,,
13-Dec-23,77.7,91.8,39.5,499,32.5,0.4,9.3,48.5,29.9,7,93.15,,2.38,,1.07,,,,,130,,90.71,85.1,,2.8,2.2,,0.49,,2.11,0.80,0.70,,,,,#DIV/0!,,,,,,,50,50,,,,
14-Dec-23,73.5,85.9,41.5,526,34.4,0.2,8.3,52.1,38.3,17,95.17,,2.49,,1.55,,,,,130,,90.71,85.1,,2.8,2.2,,0.49,,2.11,0.80,0.70,,,12.3,25.3,2.06,8.11,30.1,305,,,,50,50,,,,
15-Dec-23,78.1,86.6,41.4,529,33.8,0.4,6.4,51.5,36.8,23,93.80,,2.19,,1.01,,,,,130,,90.71,85.1,,2.8,2.2,,0.49,,2.11,0.80,0.70,,,12.4,29.07,2.34,10.39,28.2,302,,,,50,50,,,,
16-Dec-23,74.4,87.4,42.0,520,33.6,0.2,5.8,51.9,36.9,22,94.70,,2.56,,1.54,,,,,130,,90.71,85.1,,2.8,2.2,,0.49,,2.11,0.80,0.70,,,13.2,28.9,2.19,10.76,28.05,303,,,,50,50,,,,
17-Dec-23,74.4,86.6,41.3,520,33.2,0.1,6.68,51.9,35.6,23,92.40,,2.23,,0.87,,,,,130,,90.71,85.1,,2.8,2.2,,0.49,,2.11,0.80,0.70,,,13.7,30.47,2.22,9.48,27.5,301,,,,50,50,,,,
18-Dec-23,75.4,88.3,40.7,512,32.5,0.3,6.15,51.1,27.4,26,95.45,,2.24,,1.52,,,,,130,,90.71,85.1,,2.8,2.2,,0.49,,2.11,0.80,0.70,,,15.5,28.4,1.83,9.9,25.5,302,,,,50,50,,,,
19-Dec-23,80.3,87.5,40.6,523,33.6,0.0,6.8,49.7,28.5,23,93.10,,2.17,,0.84,,,,,130,,90.71,85.1,,2.8,2.2,,0.49,,2.11,0.80,0.70,,,13.6,24.28,1.79,12.29,26.9,301,,,,50,50,,,,
20-Dec-23,79.1,88.1,40.4,522,33.5,0.0,7.2,49.6,27.2,25,94.70,,2.45,,1.42,,,,,130,,90.71,85.1,,2.8,2.2,,0.49,,2.11,0.80,0.70,,,14.57,31.25,2.14,9.6,24.7,305,,,,50,50,,,,
21-Dec-23,78.5,88.1,43.9,527,33.5,0.2,6.5,55.0,25.46,11,96.20,,2.43,,1.71,,,,,130,,90.71,85.1,,2.8,2.2,,0.49,,2.11,0.80,0.70,,,,,#DIV/0!,,,,,,,50,50,,,,
22-Dec-23,79.5,87.2,41.3,526,35.5,0.0,7.43,52.6,33.6,21,97.10,,2.46,,1.80,,,5.30,,130,,90.71,85.1,,2.8,2.2,,0.49,,2.11,0.80,0.70,,,15.09,28.7,1.90,9.3,25.8,304,,,,50,50,,,,
23-Dec-23,79.7,88.5,42.2,533,33.8,0.0,9.11,51.5,36.25,20,95.80,,2.40,,1.59,,,5.30,,130,,90.71,85.1,,2.8,2.2,,0.49,,2.11,0.80,0.70,,,13.5,29.1,2.16,8.9,27.2,303,,,,50,50,,,,
24-Dec-23,79.8,87.9,42.5,532,34.1,0.6,9.88,53.0,35.3,23,95.69,,2.49,,1.66,,,5.30,,130,,90.71,85.1,,2.8,2.2,,0.49,,2.11,0.80,0.70,,,13.4,30.1,2.25,15.5,24.1,301,,,,50,50,,,,
25-Dec-23,80.2,86.8,42.5,538,33.8,0.5,12.36,52.6,39.5,26,94.30,,2.10,,1.01,,,5.30,,130,,90.71,85.1,,2.8,2.2,,0.49,,2.11,0.80,0.70,,,13.3,28.2,2.12,12.1,25.2,305,,,,50,50,,,,
26-Dec-23,,,,,,,,,,,,,,,,,,5.30,,130,,90.71,85.1,,2.8,2.2,,0.49,,2.11,0.80,0.70,,,,,#DIV/0!,,,,,,,50,50,,,,
26-Dec-23,78.3,86.2,43.1,547,33.6,0.5,12.9,54.7,36.9,23,95.36,,2.47,,1.57,,,5.30,,130,,90.71,85.1,,2.8,2.2,,0.49,,2.11,0.80,0.70,,,14.7,30.45,2.07,11.7,24.3,305,,,,50,50,,,,
27-Dec-23,78.1,86.4,42.3,538,33.7,1.1,10,53.2,37.2,26,95.40,,2.41,,1.30,,,5.30,,130,,90.71,85.1,,2.8,2.2,,0.49,,2.11,0.80,0.70,,,14.07,28.5,2.03,8.45,29.7,308,,,,50,50,,,,
28-Dec-23,77.8,86.9,44.4,561,35.2,0.2,10.5,57.6,35.2,17,93.30,,1.99,,0.70,,,5.30,,130,,90.71,85.1,,2.8,2.2,,0.49,,2.11,0.80,0.70,,,14.8,27.6,1.86,9.69,26.1,305,,,,50,50,,,,
29-Dec-23,77.2,85.8,42.9,558,35.2,1.0,9.5,55.3,35.2,26,94.60,,2.05,,1.02,,,5.30,,130,,90.71,85.1,,2.8,2.2,,0.49,,2.11,0.80,0.70,,,15.14,34.73,2.29,10.12,23.51,304,,,,50,50,,,,
30-Dec-23,77.9,85.0,42.8,560,35.5,1.8,10,54.8,45.4,25,95.50,,1.95,,1.09,,,5.30,,130,,90.71,85.1,,2.8,2.2,,0.49,,2.11,0.80,0.70,,,13.5,34.5,2.56,9.19,23.5,304,,,,50,50,,,,
31-Dec-23,77.9,85.9,44.6,553,34.0,0.5,11.8,55.5,40.7,23,93.10,,2.10,,0.70,,,5.30,,124,,90.71,85.1,,2.8,2.2,,0.49,,2.11,0.80,0.70,,,13.58,29.8,2.19,9.1,29.3,304,,,,50,50,,,,
01-Jan-24,79.3,85.9,47.6,586,35.1,2.2,13.19,58.8,40.02,9,92.60,,1.80,,0.80,,,,,,,90.71,85.1,,2.8,2.2,,0.49,,2.11,0.80,0.70,,,,,#DIV/0!,,,,,,,50,50,,,,
01-Jun-24,79.6,87.6,42.9,544,31.7,0.34,11.98,52.6,34.91,25,95.69,,1.89,,1.05,,,,,92,,91.06,87.14,,2.14,1.77,,0.37,,1.92,0.90,0.77,,,13.35,27.78,2.10,11.66,27.53,289,,50,20,,30,,,,
02-Jun-24,78.7,86.7,42.0,550,32.3,0.18,12,52.0,32.38,24,94.53,,2.17,,1.10,,,,,90,,90.76,85.79,,2.14,1.77,,0.37,,1.91,0.89,0.751412429,,,14.9,27.64,1.80,9.6,29.2,293,,50,20,,30,,,,
03-Jun-24,75.3,86.1,41.0,546,31.1,0.23,11.8,53.2,34.35,26,96.07,,2.19,,1.42,,,,,111,,91.84,88.23,,2.11,1.75,,0.36,,1.903,0.90,0.754285714,,,13,28,2.10,8.7,29.9,292,,50,20,,30,,,,
04-Jun-24,76.4,85.6,43.8,560,34.0,1.36,12.24,55.0,35.17,22,94.95,,2.15,,1.17,,,,,130,,91.16,86.57,,2.29,1.9,,0.39,,1.88,0.82,0.73,,,12.81,29,1.89,9.1,,288,,45,25,,30,,,,
05-Jun-24,75.3,84.8,44.7,569,34.1,1.62,12.01,56.4,35.43,18,95.79,,2.29,,1.46,,,,,130,,91.38,87.54,,2.31,1.91,,0.4,,1.85,0.80,0.71,,,14.05,27.13,1.90,9.564,29.564,291,,40,30,,30,,,,
06-Jun-24,65.0,88.4,43.1,530,34.3,2.69,12.75,52.9,36.12,7,94.75,,2.23,,1.20,,,,,,,90.89,86.12,,2.27,1.88,,0.39,,1.92,0.85,0.73,,,,,,,,,,,,,,,,,
07-Jun-24,72.1,84.9,44.4,560,32.6,1.74,11.24,57.6,37.84,23,96.40,,1.88,,1.18,,,,,,,90.91,87.63,,2.51,2.08,,0.43,,1.89,0.75,0.68,,,13.82,28.6,2.07,11.749,28.48,,,,,,,,,,
08-Jun-24,,,,,,,,,,,,,,,,,,,,,,,,,,,,,,,,,,,,,,,,,,,,,,,,,
08-Jun-24,73.0,87.3,43.1,550,31.4,0.80,11.64,54.8,34.34,24,94.25,,1.76,,0.65,,,,,91,,90.31,85.11,,2.197,1.817,,0.38,,1.88,0.86,0.75,,,13.82,26.116,1.88,8.56,30.276,275,,50,22,,28,,,,
09-Jun-24,78.5,87.0,42.8,558,32.9,0.60,11.9,54.6,37.7,23,95.60,,2.16,,1.30,,,,,130,,91.04,87.04,,2.26,1.88,,0.38,,1.87,0.83,0.71,,,12.79,27.4,2.16,11.09,29.16,309,,50,25,,25,,,,
10-Jun-24,77.9,86.5,44.3,579,32.9,2.30,12.12,58.0,37.18,20,95.78,,2.09,,1.26,,,,,130,,91.11,87.27,,2.247,1.857,,0.39,,1.99,0.89,0.75,,,10.79,25.41,2.36,9.86,34.88,310,,50,25,,25,,,,
11-Jun-24,76.6,85.5,51.7,618,31.7,8.36,11.92,62.1,40.09,7,95.32,,2.27,,1.36,,,,,130,,90.98,86.72,,2.18,1.81,,0.37,,1.86,0.85,0.73,,,12.6,27.1,2.10,9.87,25.76,310,,50,21.5,,28.5,,,,
12-Jun-24,74.2,85.1,47.9,618,32.6,3.6,12.09,59.3,38.39,23,93.55,,2.14,,0.88,,,,,105,,90.82,85.07,,1.993,1.643,,0.35,,1.93,0.97,0.80,,,13.76,28.6,2.15,9.78,26.73,295,,50,30,,20,,,,
13-Jun-24,67.8,86.1,48.0,602,34.7,9.0,11.9,62.6,37.5,21,93.70,,1.84,,0.62,,,,,90,,90.53,84.83,,2.01,1.647,,0.366,,1.81,0.90,0.79,,,13.8,28.14,2.04,11,27.6,278,,50,30,,20,,,,
14-Jun-24,,,,,,,,,,,,,,,,,,,,,,,,,,,,,,,#DIV/0!,,,,,,,,,,,,,,,,,,
15-Jun-24,,,,,,,,,,,,,,,,,,,,,,,,,,,,,,,#DIV/0!,,,,,,,,,,,,,,,,,,
16-Jun-24,,,,,,,,,,,,,,,,,,,,,,,,,,,,,,,#DIV/0!,,,,,,,,,,,,,,,,,,
17-Jun-24,,,,,,,,,,,,,,,,,,,,,,,,,,,,,,,#DIV/0!,,,,,,,,,,,,,,,,,,
18-Jun-24,,,,,,,,,,,,,,,,,,,,,,,,,,,,,,,#DIV/0!,,,,,,,,,,,,,,,,,,
19-Jun-24,,,,,,,,,,,,,,,,,,,,,,,,,,,,,,,#DIV/0!,,,,,,,,,,,,,,,,,,
20-Jun-24,,,,,,,,,,,,,,,,,,,,,,,,,,,,,,,#DIV/0!,,,,,,,,,,,,,,,,,,
21-Jun-24,,,,,,,,,,,,,,,,,,,,,,,,,,,,,,,#DIV/0!,,,,,,,,,,,,,,,,,,
22-Jun-24,,,,,,,,,,,,,,,,,,,,,,,,,,,,,,,#DIV/0!,,,,,,,,,,,,,,,,,,
23-Jun-24,,,,,,,,,,,,,,,,,,,,,,,,,,,,,,,#DIV/0!,,,,,,,,,,,,,,,,,,
24-Jun-24,,,,,,,,,,,,,,,,,,,,,,,,,,,,,,,#DIV/0!,,,,,,,,,,,,,,,,,,
25-Jun-24,,,,,,,,,,,,,,,,,,,,,,,,,,,,,,,#DIV/0!,,,,,,,,,,,,,,,,,,
26-Jun-24,,,,,,,,,,,,,,,,,,,,,,,,,,,,,,,#DIV/0!,,,,,,,,,,,,,,,,,,
27-Jun-24,,,,,,,,,,,,,,,,,,,,,,,,,,,,,,,#DIV/0!,,,,,,,,,,,,,,,,,,
28-Jun-24,,,,,,,,,,,,,,,,,,,,,,,,,,,,,,,#DIV/0!,,,,,,,,,,,,,,,,,,
29-Jun-24,,,,,,,,,,,,,,,,,,,,,,,,,,,,,,,#DIV/0!,,,,,,,,,,,,,,,,,,
30-Jun-24,,,,,,,,,,,,,,,,,,,,,,,,,,,,,,,#DIV/0!,,,,,,,,,,,,,,,,,,
01-Jul-24,,,,,,,,,,,,,,,,,,,,,,,,,,,,,,,#DIV/0!,,,,,,,,,,,,,,,,,,
02-Jul-24,,,,,,,,,,,,,,,,,,,,,,,,,,,,,,,#DIV/0!,,,,,,,,,,,,,,,,,,
03-Jul-24,,,,,,,,,,,,,,,,,,,,,,,,,,,,,,,#DIV/0!,,,,,,,,,,,,,,,,,,
04-Jul-24,,,,,,,,,,,,,,,,,,,,,,,,,,,,,,,#DIV/0!,,,,,,,,,,,,,,,,,,
05-Jul-24,,,,,,,,,,,,,,,,,,,,,,,,,,,,,,,#DIV/0!,,,,,,,,,,,,,,,,,,
06-Jul-24,,,,,,,,,,,,,,,,,,,,,,,,,,,,,,,#DIV/0!,,,,,,,,,,,,,,,,,,
07-Jul-24,,,,,,,,,,,,,,,,,,,,,,,,,,,,,,,#DIV/0!,,,,,,,,,,,,,,,,,,
08-Jul-24,,,,,,,,,,,,,,,,,,,,,,,,,,,,,,,#DIV/0!,,,,,,,,,,,,,,,,,,
09-Jul-24,,,,,,,,,,,,,,,,,,,,,,,,,,,,,,,#DIV/0!,,,,,,,,,,,,,,,,,,
10-Jul-24,,,,,,,,,,,,,,,,,,,,,,,,,,,,,,,#DIV/0!,,,,,,,,,,,,,,,,,,
14-Jun-24,68.1,84.5,49.9,631,34.6,15.7,12.3,62.3,40.12,20,93.93,,1.95,,0.77,,,,,90,,90.52,85.02,,2.11,1.73,,0.38,,1.90,0.90,0.80,,,14.4,30.3,2.09,9.6,24.9,282,,50,30,,20,,,,
15-Jun-24,69.9,86.6,44.2,561,33.2,3.1,11.8,54.5,36.8,24,93.50,,1.81,,0.55,,,,,90,,90.41,84.55,,2.1,1.72,,0.38,,1.90,0.90,0.79,,,14.18,27.75,1.95,9.64,27.2,304,,50,30,,20,,,,
16-Jun-24,76.6,85.9,42.0,559,32.4,1.3,12.12,53.0,33.83,25,94.47,,1.78,,0.70,,,,,97,,90.7,85.69,,2.123,1.75,,0.37,,1.89,0.89,0.78,,,13.62,30,2.20,9.97,27.06,292,,50,20,,30,,,,
17-Jun-24,78.5,85.1,43.3,574,33.3,0.9,12,56.0,34.72,20,94.10,,2.04,,0.89,,,,,108,,90.99,85.63,,2.12,1.76,,0.36,,1.87,0.88,0.76,,,14.057,29.073,2.07,9.72,25.25,300,,50,20,,30,,,,
18-Jun-24,75.7,85.4,43.8,581,34.2,2.3,11.62,56.8,36.11,23,94.99,,1.99,,1.02,,,,,128,,90.93,86.38,,2.383,1.973,,0.41,,1.94,0.81,0.74,,,14.36,24.32,1.69,8.75,30.95,302,,50,20,,30,,,,
19-Jun-24,76.6,84.9,45.2,596,34.8,2.8,11.97,58.0,39.61,22,93.07,,2.17,,0.82,,,,,129,,90.96,84.66,,2.126,1.76,,0.366,,1.89,0.89,0.76,,,14.44,30.87,2.14,9.42,25.29,309,,50,20,,30,,,,
20-Jun-24,73.8,84.6,45.8,588,34.7,2.37,11.07,56.5,40.62,23,95.42,,2.11,,1.20,,,,,129,,91.35,87.17,,2.19,1.81,,0.38,,1.89,0.86,0.76,,,13.77,25.65,1.86,12.91,28.52,304,,50,20,,30,,,,
21-Jun-24,78.2,84.3,46.3,606,36.4,3.0,11.72,58.4,39.37,19,93.66,,1.71,,0.64,,,,,130,,90.25,84.54,,2.07,1.71,,0.35,,1.86,0.90,0.80,,,15.14,29.14,1.92,9.97,26.15,306,,50,20,,30,,,,
22-Jun-24,78.3,86.7,44.4,572,36.6,1.5,12.13,56.9,41.92,21,93.42,,1.81,,0.89,,,,,130,,90.92,84.94,,2.18,1.813,,0.37,,1.84,0.84,0.73,,,13.88,27.58,1.98,9.02,29.91,310,,50,20,,30,,,,
23-Jun-24,76.8,88.1,45.3,581,35.8,3.5,11.73,57.2,40.47,9,90.08,,1.99,,0.08,,,,,130,,90.09,81.15,,2.06,1.7,,0.36,,2.00,0.97,0.79,,,,,,,,306,,50,20,,30,,,,
24-Jun-24,74.1,83.0,49.0,622,33.5,7.68,12.37,60.6,40.69,17,,,,,,,,,,130,,,,,,,,,,,,0.77,,,12.17,26.39,2.10,9.175,25.71,306,,50,20,,30,,,,
25-Jun-24,74.7,85.1,45.8,592,33.2,7.090,11.83,57.5,40.68,22,88.50,,1.78,,-0.28,,,,,107,,89.9,80.3,,1.95,1.6,,0.35,,1.76,,,,,13.77,27.8,2.01,9.345,31.2,303,,46,28,,26,,,,
26-Jun-24,74.4,84.0,48.4,626,33.4,9.780,10.95,61.2,40.78,21,90.58,,1.78,,-0.04,,,,,87,,90.03,81.55,,1.76,1.42,,0.34,,,,,,,11.88,31.37,2.66,11.89,27.71,298,,45,30,,25,,,,
27-Jun-24,76.2,83.3,50.0,634,35.5,9.170,12.2,61.9,39.3,21,88.93,,1.76,,-0.34,,,,,89,,89.445,79.555,,,,,,,,,,,,13.1,25.9,1.98,9.7,28.6,303,,60,25,,15,,,,
28-Jun-24,74.7,85.7,52.2,620,31.5,12.700,11.8,64.0,38.2,20,,,,,,,,,,90,,,,,,,,,,,,,,,13.9,25.04,1.80,10.78,29.4,314,,70,30,,,,,,
29-Jun-24,76.5,83.5,54.9,692,34.7,21.600,12.09,68.0,40.75,15,88.37,,1.29,,-0.95,,,,,90,,89.55,79.13,,,,,,,,,,,,14.68,28.14,1.92,9.43,25.78,298,,70,30,,,,,,
30-Jun-24,78.0,84.3,52.3,660,34.3,10.550,12.5,64.7,40.43,18,88.71,,1.41,,-0.77,,,,,89,,90.23,80.05,,,,,,,,,,,,,,,,,288,,84.5,15.5,,,,,,
01-Aug-22,80.8,85.9,51.6,609,31.3,0.00,9.42,61.0,34.5,5,95.30,,2.37,,1.47,,,,,107,113,91.52,,,2.4,1.91,,0.49,,1.77,0.74,0.63,,5%,,,#DIV/0!,,,296,,70,,,20,,,10,
28-Dec-22,74.1,85.8,41.6,522,36.9,0.8,18.57,52.2,38.86,23,95.30,,2.53,,1.64,,,,,126,121,90.99,,,3.31,2.48,,0.83,,1.57,0.47,0.52,,5%,14.5,30.90,2.13,11.04,27.28,302,,20,,,80,,,,
29-Dec-22,76.0,86.0,41.7,530,36.8,0.2,23.4,52.5,40.4,24,94.10,,2.66,,1.53,,,,,127,122,90.99,,,3.31,2.48,,0.83,,1.57,0.47,0.52,,5%,14.8,31.45,2.13,11.01,26.9,310,,20,,,80,,,,
30-Dec-22,77.1,85.7,41.3,534,37.9,0.3,24.9,53.4,43.66,25,94.90,,2.42,,1.45,,,,,127,124,90.99,,,3.31,2.48,,0.83,,1.57,0.47,0.52,,5%,13.0,27.40,2.10,11.50,28.7,305,,20,,,80,,,,
31-Dec-22,74.3,84.7,41.6,554,40.9,2.1,36.7,53.0,47.8,20,93.89,,2.50,,1.30,,,,,127,128,90.99,,,3.31,2.48,,0.83,,1.57,0.47,0.52,,5%,13.4,27.70,2.07,10.01,24.3,303,,20,,,80,,,,
13-Jun-23,80.3,86.4,43.4,578,34.3,1.43,12.68,54.3,36.8,23,94.90,,2.39,,1.55,,,5.30,,132,,91.63,,,1.9,1.38,,0.52,,1.91,1.00,1.00,,5%,12.1,26.7,2.21,10.36,32.9,302,,50,,50,,,,,
14-Jun-23,78.5,86.9,47.5,591,35.7,6.1,13.6,56.8,33.6,8,94.80,,2.30,,1.38,,,5.30,,132,,91.63,,,1.9,1.38,,0.52,,1.91,1.00,1.00,,5%,,,,,,299,,50,,50,,,,,
15-Jun-23,80.6,86.6,45.9,575,33.8,0.8,15.49,56.0,34.7,10,92.50,,2.50,,0.50,,,5.30,,112,,91.63,,,1.85,1.34,,0.51,,1.94,1.05,1.01,,5%,,,,,,297,,57.5,,42.5,,,,,
16-Jun-23,80.8,86.3,42.5,565,34.5,0.1,12.53,52.8,32.78,23,95.46,,2.27,,1.38,,,5.30,,132,,91.63,,,1.9,1.38,,0.52,,1.91,1.00,1.00,,5%,13.9,31.73,2.28,10.5,27.5,303,,50,,50,,,,,
17-Jun-23,80.5,86.7,42.1,561,32.6,1.9,15.68,51.2,31.45,25,94.50,,2.38,,1.51,,,5.30,,132,,91.63,,,1.9,1.38,,0.52,,1.91,1.00,1.00,,5%,12.6,27.2,2.16,9.45,32.5,305,,50,,50,,,,,
18-Jun-23,80.5,86.3,42.1,561,32.6,1.8,15.6,51.2,31.45,25,95.60,,2.29,,1.43,,,5.30,,132,,91.63,,,1.9,1.38,,0.52,,1.91,1.00,1.00,,5%,12.2,29.8,2.44,9.06,25.7,305,,50,,50,,,,,
19-Jun-23,80.9,86.0,42.2,555,32.7,1.1,15.49,53.4,31.26,23,95.60,,2.10,,1.30,,,5.30,,130,,91.63,,,1.9,1.38,,0.52,,1.91,1.00,1.00,,5%,11.5,23.3,2.03,10.2,29.2,300,,50,,50,,,,,
20-Jun-23,80.8,86.5,41.3,552,32.2,0.2,12.49,52.6,33.8,25,92.70,,2.22,,0.90,,,5.30,,127,,91.63,,,1.9,1.38,,0.52,,1.91,1.00,1.00,,5%,13.1,24.5,1.87,10.4,32.6,302,,50,,50,,,,,
21-Jun-23,80.5,85.3,41.8,559,34.4,0.8,12.76,51.3,32.8,24,93.50,,2.30,,0.96,,,5.30,,128,,91.63,,,1.9,1.38,,0.52,,1.91,1.00,1.00,,5%,12.9,27.4,2.12,8.9,32.2,294,,50,,50,,,,,
22-Jun-23,80.7,86.3,43.4,572,31.0,0.7,14.37,53.2,28.1,22,94.20,,2.20,,1.10,,,5.30,,128,,91.63,,,1.9,1.38,,0.52,,1.91,1.00,1.00,,5%,14.6,27.2,1.86,9.99,28.9,296,,50,,50,,,,,
23-Jun-23,81.4,85.7,41.0,553,32.7,0.4,12.3,50.2,28.3,24,91.80,,2.26,,0.68,,,5.30,,132,,91.63,,,1.9,1.38,,0.52,,1.91,1.00,1.00,,5%,,,,,,307,,50,,50,,,,,
24-Jun-23,81.4,86.2,40.7,552,34.3,1.1,12.6,50.9,28.46,27,93.90,,2.20,,1.35,,,5.30,,132,,91.63,,,1.9,1.38,,0.52,,1.91,1.00,1.00,,5%,13.27,24.65,1.86,8,32,304,,50,,50,,,,,
25-Jun-23,81.3,86.0,42.6,556,35.3,1.0,12.4,52.9,29.5,24,93.68,,2.25,,1.02,,,5.30,,132,,91.63,,,1.9,1.38,,0.52,,1.91,1.00,1.00,,5%,12.8,28.44,2.22,9.39,31.2,303,,50,,50,,,,,
26-Jun-23,80.3,85.4,46.5,567,34.2,0.8,16.55,54.0,28.2,10,93.80,,2.20,,1.02,,,5.30,,132,,91.65,,,1.82,1.33,,0.49,,1.95,1.07,1.02,,5%,11.5,28.27,2.46,10.63,29.8,303,,58,,42,,,,,
27-Jun-23,81.2,86.4,40.4,530,31.6,0.1,12.42,49.8,29.17,27,94.00,,2.40,,1.24,,,5.30,,132,,91.73,,,1.54,1.17,,0.37,,2.07,1.34,1.12,,5%,12.8,24.3,1.90,11.1,33.8,304,,83,,17,,,,,
28-Jun-23,80.9,86.3,40.6,536,32.8,0.2,28,49.6,28.1,26,95.77,,2.40,,1.57,,,5.30,,131,,91.72,,,1.57,1.24,,0.33,,2.07,1.32,1.05,,5%,13.4,28.7,2.14,11.3,27.6,307,,75,15,,10,,,,
29-Jun-23,80.7,85.9,42.8,556,32.6,0.1,12.57,52.0,30.2,22,94.54,,2.57,,1.50,,,5.30,,132,,91.65,,,1.79,1.41,,0.38,,2.00,1.12,0.94,,5%,15.36,26.3,1.71,8.64,29.7,305,,57,23,,20,,,,
30-Jun-23,80.5,87.4,41.2,545,32.7,0.1,11.23,50.0,28.318,24,95.40,,2.45,,1.56,,,5.30,,132,,91.65,,,1.79,1.41,,0.38,,2.00,1.12,0.94,,5%,13.65,28.7,2.10,9.8,27.5,305,,52,28,,20,,,,
01-Jul-23,81.5,86.3,39.5,541,32.4,0.0,12.6,49.3,28.7,28,93.60,,2.29,,1.20,,5.63,5.30,,132,,91.66,90.2,,1.79,1.41,,0.38,,1.99,1.11,0.94,,5%,13.9,28.8,2.07,10.7,25.3,304,,50,30,,20,,,,
02-Jul-23,81.0,86.3,40.8,543,32.9,0.1,12.5,50.4,29.5,25,94.40,,2.40,,1.32,,5.52,5.30,,132,,91.66,90.2,,1.79,1.41,,0.38,,1.99,1.11,0.94,,5%,12.7,24.9,1.96,12.1,31.9,304,,50,30,,20,,,,
03-Jul-23,81.1,86.2,41.2,546,32.3,0.5,13.7,49.7,27.9,24,95.10,,2.58,,1.70,,5.36,5.30,,132,,91.65,90.2,,1.79,1.41,,0.38,,1.99,1.11,0.94,,,16.1,26.47,1.64,10.04,29.7,304,,50,40,,10,,,,
04-Jul-23,81.1,86.3,40.7,548,33.1,0.4,12.5,49.4,31.4,27,95.85,,2.58,,1.62,,5.91,5.30,,132,,91.22,90.2,,1.79,1.41,,0.38,,1.99,1.11,0.94,,5%,14.4,28,1.94,10.16,31.5,304,,50,40,,10,,,,
05-Jul-23,80.9,88.2,47.4,556,30.3,1.1,14,57.5,29.96,8,95.30,,2.63,,1.70,,123.14,5.30,,132,,,90.2,,1.79,1.41,,0.38,,1.99,1.11,0.94,,5%,13.06,27.2,2.08,10.9,30.4,304,,50,40,,10,,,,
06-Jul-23,81.7,87.1,41.4,559,31.3,0.1,12.5,50.6,34.68,24,95.61,,2.58,,1.72,,5.78,5.30,,132,,91.32,90.2,,1.79,1.41,,0.38,,1.99,1.11,0.94,,5%,14.5,28.19,1.94,12,25.9,304,,50,40,,10,,,,
07-Jul-23,81.0,86.8,41.5,555,33.3,0.0,12.1,51.1,33.23,23,94.90,,2.53,,1.50,,5.57,5.30,,132,,91.52,90.2,,1.79,1.41,,0.38,,1.99,1.11,0.94,,5%,14.3,25.3,1.77,9.9,30.1,304,,52.5,24.5,,33,,,,
08-Jul-23,81.4,86.7,42.2,550,32.4,0.3,9.5,51.7,28.78,24,95.60,,2.50,,1.64,,5.76,5.30,,132,,91.4,90.2,,1.79,1.41,,0.38,,1.99,1.11,0.94,,5%,14.07,27.9,1.98,9.79,27.1,304,,50,35,,15,,,,
09-Jul-23,81.2,86.4,41.5,549,32.7,0.2,9.8,49.8,29.4,25,94.70,,2.50,,1.50,,5.63,5.30,,132,,91.5,90.2,,1.75,1.41,,0.34,,1.99,1.11,0.94,,5%,13.5,26.2,1.94,10.2,28.1,302,,50,40,,10,,,,
10-Jul-23,81.6,86.2,39.8,542,32.8,0.2,10.9,48.0,29.77,28,94.70,,2.64,,1.66,,5.49,5.30,,132,,91.5,90.2,,1.75,1.41,,0.34,,1.99,1.11,0.94,,,14.9,28.35,1.90,10.5,26.1,302,,50,40,,10,,,,
11-Jul-23,81.6,86.1,41.4,545,33.2,0.1,12.5,50.8,31.3,25,95.70,,2.58,,1.70,,5.55,5.30,,132,,91.5,90.2,,1.75,1.41,,0.34,,1.99,1.11,0.94,,,12.2,26.5,2.17,9.3,27.8,299,,50,40,,10,,,,
12-Jul-23,81.3,85.9,41.6,569,33.3,0.0,12.7,52.3,32,24,95.10,,2.60,,1.70,,5.53,5.30,,133,,91.5,90.2,,1.75,1.41,,0.34,,1.99,1.11,0.94,,,14.3,28.1,1.97,10.9,28.5,298,,50,15,,35,,,,
13-Jul-23,81.3,86.4,42.0,569,32.6,0.1,12.6,51.4,31.58,25,95.90,,2.67,,1.70,,5.46,5.30,,133,,91.5,90.2,,1.75,1.41,,0.34,,1.99,1.11,0.94,,,13.5,25.5,1.89,10.7,28.3,301,,50,40,,10,,,,
