Repository: sanad-code/udacity-aimaster-capstone-ai-programming-foundations-project

# Steel Production Data Analysis — Udacity AI Master Capstone

This project analyzes steel production data to identify key factors affecting energy consumption, quality indicators, and production efficiency. It covers data cleaning, exploratory data analysis (EDA), and visualization of relationships between variables such as DRI Carbon and Silica (SiO2). The insights support data-driven decisions to optimize the steelmaking process.

## What Was Built

A Jupyter Notebook (`data-workflow/data_workflow.ipynb`) that loads, cleans, and analyzes internal steel production heat data, producing visualizations and statistical summaries saved under `outputs/`.

File: data/raw/flat_raw_data.csv (part 12 of 86)
RC,HID,STOP_DATE,STEEL_GRADE,TAPPED_WGT,TOTAL_CHARGE,DRI_CHARGE,SCRAP_CHARGE,POWER_ON_TIME,FINAL_TEMP,TOTAL_C_DRI,LOCAL_SCRAP,HOME_RETURN_SCRAP,IMPORTED_SCRAP,PIG_IRON,DRI_BRIQUETTED,FESI,FEMN,SIMN,FECR,NICKEL,FETI,FEB,FENB,FEP,FEMO,CU,FEV,NITROVAN,ELEC_ENERGY,OXYGEN,COKE_LUMP,MODULE_CARBON,COKE_POWDER,BURNT_LIME,BURNT_DOLAMITE,FLUX,C_ANALYSIS, 
277933,536482,19-MAY-2023 05.23.24,6095,161,181.99,145,36.99,40.1,1657,,22.6,14.39,,,,0,1000,0,0,0,0,0,0,0,0,0,0,0,85100,5595,257,3225,0,2000,5500,0,, 
277936,536483,19-MAY-2023 06.10.30,5095,159,175.09,136.1,38.99,38.1,1667,,23.83,15.16,,,,0,1000,0,0,0,0,0,0,0,0,0,0,0,80600,5197,271,3070,0,1499,5500,0,, 
277939,536484,19-MAY-2023 06.59.39,5095,162.4,177.29,138.3,38.99,39.3,1662,,23.83,15.16,,,,0,1000,0,0,0,0,0,0,0,0,0,0,0,82600,5539,263,3340,0,2000,5500,0,, 
277942,536485,19-MAY-2023 07.52.29,5041,156.2,180.69,140.7,39.99,40.3,1662,,24.44,15.55,,,,0,1000,0,0,0,0,0,0,0,0,0,0,0,85600,5416,263,3530,0,2000,5500,0,, 
277945,536486,19-MAY-2023 08.41.49,5041,157.4,178.3,142.3,36,38.7,1663,,22,14,,,,0,1000,0,0,0,0,0,0,0,0,0,0,0,83200,5660,0,3231,0,0,5500,0,, 
277948,536487,19-MAY-2023 09.34.49,1015,158.4,181.2,145.2,36,39.5,1627,,22,14,,,,0,800,0,0,0,0,0,0,0,0,0,0,0,84200,5607,0,3620,0,0,5500,0,, 
277951,536488,19-MAY-2023 10.26.23,1011,158.2,184.4,148.4,36,39,1638,,22,14,,,,0,300,0,0,0,0,0,0,0,0,0,0,0,84200,5719,0,3452,0,0,5500,0,, 
277954,536489,19-MAY-2023 11.16.29,1015,156.4,183.5,147.5,36,38.7,1662,,22,14,,,,0,800,0,0,0,0,0,0,0,0,0,0,0,83700,5790,0,3769,0,0,5500,0,, 
277959,536491,19-MAY-2023 13.26.42,1015,158.5,203.8,167.8,36,43.3,1655,,22,14,,,,0,799,0,0,0,0,0,0,0,0,0,0,0,91700,6381,128,4102,0,0,5500,0,, 
277963,536492,19-MAY-2023 14.15.22,2010,158,175.3,139.3,36,38.2,1630,,22,14,,,,0,300,0,0,0,0,0,0,0,0,0,0,0,82000,5193,0,3232,0,0,5500,0,, 
277965,536493,19-MAY-2023 15.05.23,2010,159.9,181.7,145.7,36,39,1628,,22,14,,,,0,300,0,0,0,0,0,0,0,0,0,0,0,83400,5491,0,3621,0,0,5500,0,, 
277969,536494,19-MAY-2023 15.55.32,2010,161.3,191.1,155.1,36,39.5,1647,,22,14,,,,0,300,0,0,0,0,0,0,0,0,0,0,0,86500,5673,299,3249,0,2000,5500,0,, 
277973,536495,19-MAY-2023 16.45.18,1011,159.5,189.09,155.1,33.99,38.5,1648,,20.77,13.22,,,,0,299,0,0,0,0,0,0,0,0,0,0,0,83600,5926,299,3693,0,2000,5500,0,, 
277976,536496,19-MAY-2023 17.39.49,1010,156.9,186.9,150.9,36,42.8,1661,,22,14,,,,0,300,0,0,0,0,0,0,0,0,0,0,0,87000,6089,240,3511,0,0,5500,0,, 
277979,536497,19-MAY-2023 18.27.53,1015,159.7,186,150,36,38.7,1659,,22,14,,,,0,800,0,0,0,0,0,0,0,0,0,0,0,83400,5668,497,2916,0,0,5500,0,, 
277982,536498,19-MAY-2023 19.59.06,2015,158.2,183.99,150,33.99,41,1669,,20.77,13.22,,,,0,799,0,0,0,0,0,0,0,0,0,0,0,86500,5386,300,3260,0,1500,5500,0,, 
277985,536499,19-MAY-2023 22.25.25,1015,160.4,180.99,147,33.99,39.2,1607,,20.77,13.22,,,,0,800,0,0,0,0,0,0,0,0,0,0,0,83000,5358,372,3459,0,1500,5500,0,, 
277990,536500,19-MAY-2023 23.11.40,2015,161.9,172.89,135.9,36.99,38.5,1622,,22.6,14.39,,,,0,800,0,0,0,0,0,0,0,0,0,0,0,82000,5603,242,3978,0,0,7500,0,, 
277996,536502,20-MAY-2023 01.10.50,1010,156.7,188.08,152.8,35.28,41.4,1609,,21.6,13.68,,,,0,300,0,0,0,0,0,0,0,0,0,0,0,88300,5539,0,3359,0,998,5100,0,, 
277999,536503,20-MAY-2023 02.07.29,1010,157.3,196.3,161.3,35,42.7,1686,,21.39,13.61,,,,0,300,0,0,0,0,0,0,0,0,0,0,0,92100,5351,0,3005,0,499,5500,0,, 
278002,536504,20-MAY-2023 02.58.36,1010,157.9,197.1,161.1,36,41.3,1657,,22,14,,,,0,300,0,0,0,0,0,0,0,0,0,0,0,90400,5684,93,3815,0,2000,5500,0,, 
278005,536505,20-MAY-2023 03.45.59,1010,158.9,179.49,145.5,33.99,38,1643,,20.77,13.22,,,,0,300,0,0,0,0,0,0,0,0,0,0,0,84300,5451,94,3420,0,1499,5400,0,, 
278007,536506,20-MAY-2023 04.32.56,1010,156.2,179.8,143.8,36,38.1,1657,,22,14,,,,0,300,0,0,0,0,0,0,0,0,0,0,0,84000,5367,571,3488,0,2000,5500,0,, 
278010,536507,20-MAY-2023 05.26.26,1014,157.5,179.9,156.9,23,40.3,1653,,14.06,8.94,,,,0,299,0,0,0,0,0,0,0,0,0,0,0,87700,5389,574,3110,0,1990,5500,0,, 
278013,536508,20-MAY-2023 06.16.05,1014,153.3,190.3,154.3,36,39.3,1615,,22,14,,,,0,300,0,0,0,0,0,0,0,0,0,0,0,86100,5444,461,3578,0,1000,5500,0,, 
278016,536509,20-MAY-2023 06.51.01,1030,153.3,104.9,68.9,36,18.8,,,22,14,,,,0,0,0,0,0,0,0,0,0,0,0,0,0,37300,2837,0,1358,0,0,2300,0,, 
278021,536509,20-MAY-2023 08.20.49,1030,159.5,167.9,131.9,36,38.2,1601,,22,14,,,,0,980,0,0,0,0,0,0,0,0,0,0,0,86100,4989,0,3975,0,0,5500,0,, 
278024,536510,20-MAY-2023 09.35.45,2032,156.2,197.1,161.1,36,44.9,1630,,22,14,,,,0,999,0,0,0,0,0,0,0,0,0,0,0,95900,5696,0,3940,0,0,5500,0,, 
278027,536511,20-MAY-2023 10.31.45,1015,156.1,206.2,170.2,36,43.4,1658,,22,14,,,,0,800,0,0,0,0,0,0,0,0,0,0,0,96600,5910,237,3974,0,0,5500,0,, 
278030,536512,20-MAY-2023 11.21.19,1015,159.4,188.6,152.6,36,41.1,1613,,22,14,,,,0,800,0,0,0,0,0,0,0,0,0,0,0,90900,5461,0,3613,0,0,5500,0,, 
278036,536514,20-MAY-2023 13.01.11,1015,159.5,187.7,151.7,36,39.9,1636,,22,14,,,,0,800,0,0,0,0,0,0,0,0,0,0,0,88000,5657,0,3448,0,0,5500,0,, 
278039,536515,20-MAY-2023 13.56.21,1015,158,191.3,155.3,36,40.6,1654,,22,14,,,,0,800,0,0,0,0,0,0,0,0,0,0,0,89600,5604,0,3346,0,0,7000,0,, 
278045,536517,20-MAY-2023 15.47.52,1015,158.3,202.8,166.8,36,41.1,1681,,22,14,,,,0,800,0,0,0,0,0,0,0,0,0,0,0,93400,6240,386,4430,0,501,6500,0,, 
278049,536518,20-MAY-2023 16.39.51,1015,161.4,200.89,162.9,37.99,43.5,,,23.22,14.77,,,,0,0,0,0,0,0,0,0,0,0,0,0,0,96000,6322,129,4389,0,553,6500,0,, 
278051,536519,20-MAY-2023 17.30.05,1015,157.5,188.09,151.1,36.99,39.9,1681,,22.6,14.39,,,,0,800,0,0,0,0,0,0,0,0,0,0,0,88500,5990,351,2850,0,1108,6000,0,, 
278055,536520,20-MAY-2023 18.20.06,1015,159.5,183.09,145.1,37.99,38.4,1663,,23.22,14.77,,,,0,300,0,0,0,0,0,0,0,0,0,0,0,85500,5630,384,3641,0,554,5500,0,, 
278058,536521,20-MAY-2023 19.08.36,1010,159.2,178.99,141.5,37.49,37.8,1657,,22.91,14.58,,,,0,300,0,0,0,0,0,0,0,0,0,0,0,84500,5267,341,3167,0,0,5500,0,, 
278061,536522,20-MAY-2023 19.57.02,1011,157.7,178.39,142.1,36.29,38.6,1668,,22.18,14.11,,,,0,300,0,0,0,0,0,0,0,0,0,0,0,85500,5674,261,3534,0,0,5500,0,, 
278064,536523,20-MAY-2023 20.51.01,1011,162.4,200.3,164.7,35.6,42.7,1668,,21.76,13.84,,,,0,300,0,0,0,0,0,0,0,0,0,0,0,95000,6464,742,3368,0,553,5500,0,, 
278066,536524,20-MAY-2023 21.57.06,1010,164.1,191.09,154.1,36.99,43.1,1646,,22.6,14.39,,,,0,300,0,0,0,0,0,0,0,0,0,0,0,95000,5606,0,4298,0,554,5500,0,, 
278069,536525,20-MAY-2023 22.59.02,1015,164.8,180.79,140.8,39.99,42.8,1633,,24.44,15.55,,,,0,800,0,0,0,0,0,0,0,0,0,0,0,89500,5407,1320,3114,0,0,5500,0,, 
278073,536526,20-MAY-2023 23.48.15,1015,157.7,184.79,150.3,34.49,40.3,1670,,21.08,13.41,,,,0,800,0,0,0,0,0,0,0,0,0,0,0,87600,5374,0,2893,0,1999,5500,0,, 
278078,536528,21-MAY-2023 01.28.56,1014,156.7,111.2,75.2,36,41.4,1633,,22,14,,,,0,300,0,0,0,0,0,0,0,0,0,0,0,87400,5589,516,3502,0,1660,5500,0,, 
278081,536529,21-MAY-2023 02.36.42,1014,157.5,224.5,188.5,36,49.1,1664,,22,14,,,,0,300,0,0,0,0,0,0,0,0,0,0,0,104200,6535,734,4759,0,163,5500,0,, 
278085,536530,21-MAY-2023 03.23.12,1014,155.6,66.2,42.2,24,36.3,1666,,,24,,,,0,300,0,0,0,0,0,0,0,0,0,0,0,78700,4799,517,2944,0,1328,5500,0,, 
278087,536531,21-MAY-2023 04.24.15,1014,156.4,62.2,30.2,32,41.9,1626,,19.56,12.44,,,,0,299,0,0,0,0,0,0,0,0,0,0,0,82600,5367,288,3687,0,943,5500,0,, 
278091,536532,21-MAY-2023 05.16.11,5042,157.3,186.9,150.9,36,41.3,1640,,22,14,,,,0,0,0,0,0,0,0,0,0,0,0,0,0,87400,5885,364,3896,0,0,5300,0,, 
278093,536533,21-MAY-2023 06.11.15,5042,160.4,186.4,150.4,36,42.1,1654,,22,14,,,,0,999,0,0,0,0,0,0,0,0,0,0,0,86900,5801,0,4182,0,3,6000,0,, 
278097,536534,21-MAY-2023 07.07.21,1011,167.2,110.49,73.5,36.99,43.5,1660,,22.6,14.39,,,,0,300,0,0,0,0,0,0,0,0,0,0,0,82000,5225,0,3638,0,0,7000,0,, 
278100,536535,21-MAY-2023 08.48.37,1011,160.4,184.4,148.4,36,45.6,1643,,22,14,,,,0,300,0,0,0,0,0,0,0,0,0,0,0,88500,6046,0,3492,0,0,6300,0,, 
278103,536536,21-MAY-2023 09.44.56,1010,158.6,194.7,158.7,36,46.6,1608,,22,14,,,,0,300,0,0,0,0,0,0,0,0,0,0,0,94400,6289,0,3690,0,0,5500,0,, 
278106,536537,21-MAY-2023 10.45.41,1015,156.7,190.2,154.2,36,43.9,1671,,22,14,,,,0,800,0,0,0,0,0,0,0,0,0,0,0,91100,6055,0,3748,0,0,5500,0,, 
278112,536539,21-MAY-2023 13.41.32,1015,160.6,156.4,120.4,36,45.4,1632,,22,14,,,,0,800,0,0,0,0,0,0,0,0,0,0,0,88000,5117,170,3818,0,0,6100,0,, 
278115,536540,21-MAY-2023 14.46.47,1015,157.4,149.9,113.9,36,44.5,1669,,22,14,,,,0,800,0,0,0,0,0,0,0,0,0,0,0,83400,5878,0,4219,0,0,5500,0,, 
278118,536541,21-MAY-2023 15.58.18,1015,162.7,154.2,118.2,36,45.9,1599,,22,14,,,,0,800,0,0,0,0,0,0,0,0,0,0,0,90000,5913,0,4972,0,0,5600,0,, 
278122,536542,21-MAY-2023 17.00.18,1030,155,148,112,36,44,1667,,22,14,,,,0,1000,0,0,0,0,0,0,0,0,0,0,0,86700,5295,388,3376,0,92,5500,0,, 
278124,536543,21-MAY-2023 18.13.37,1030,154.4,175.1,139.1,36,49,1625,,22,14,,,,0,1000,0,0,0,0,0,0,0,0,0,0,0,96500,6181,550,3217,0,0,6600,0,, 
278128,536544,21-MAY-2023 19.15.37,1032,155.8,179,143,36,43.5,1592,,22,14,,,,0,999,0,0,0,0,0,0,0,0,0,0,0,89100,5528,451,4251,0,0,5500,0,, 
278131,536545,21-MAY-2023 20.11.07,1011,159.1,172.1,136.1,36,41.2,1671,,22,14,,,,0,251,0,0,0,0,0,0,0,0,0,0,0,84000,5142,391,3705,0,5,5500,0,, 
278134,536546,21-MAY-2023 21.17.46,1010,157.6,195,160,35,50.4,1673,,21.39,13.61,,,,0,251,0,0,0,0,0,0,0,0,0,0,0,97100,6289,644,4301,0,0,5500,0,, 
278136,536547,21-MAY-2023 22.13.51,1015,157.4,185.9,149.9,36,44.7,1637,,22,14,,,,0,251,0,0,0,0,0,0,0,0,0,0,0,93000,5935,644,4303,0,0,5500,0,, 
278139,536548,21-MAY-2023 23.08.02,2010,158.3,187.09,150.1,36.99,43.2,,,22.6,14.39,,,,0,251,0,0,0,0,0,0,0,0,0,0,0,90000,5703,649,4149,0,2,5500,0,, 
278144,536550,22-MAY-2023 01.07.47,2010,159.8,180.09,140.1,39.99,43.9,1641,,24.44,15.55,,,,0,300,0,0,0,0,0,0,0,0,0,0,0,88400,5724,0,4262,0,0,5500,0,, 
278147,536551,22-MAY-2023 01.59.08,2015,161.2,113.79,74.8,38.99,42,1645,,23.83,15.16,,,,0,799,0,0,0,0,0,0,0,0,0,0,0,88300,5389,0,3310,0,0,5300,0,, 
278150,536552,22-MAY-2023 04.02.34,2015,158.7,180.19,143.2,36.99,43.9,1666,,22.6,14.39,,,,0,800,0,0,0,0,0,0,0,0,0,0,0,87700,5428,1118,2783,0,3,5500,0,, 
278154,536553,22-MAY-2023 04.58.24,2011,160.8,169.6,133.6,36,38.3,1634,,22,14,,,,0,300,0,0,0,0,0,0,0,0,0,0,0,80700,4796,695,2730,0,2,5500,0,, 
278157,536554,22-MAY-2023 06.15.14,2011,161.1,181.1,145.1,36,42.7,1674,,22,14,,,,0,299,0,0,0,0,0,0,0,0,0,0,0,87000,5144,240,3361,0,66,5400,0,, 
278160,536555,22-MAY-2023 07.22.43,2011,159.7,182.1,150.1,32,42.9,1617,,,32,,,,0,299,0,0,0,0,0,0,0,0,0,0,0,89600,5693,130,4069,0,0,5500,0,, 
278163,536556,22-MAY-2023 08.30.58,1015,161.2,187.1,151.1,36,43.8,1663,,22,14,,,,0,800,0,0,0,0,0,0,0,0,0,0,0,89400,6164,130,4180,0,1500,6000,0,, 
278166,536557,22-MAY-2023 09.39.24,1015,155.4,188.6,152.6,36,44.5,1689,,22,14,,,,0,800,0,0,0,0,0,0,0,0,0,0,0,93600,6121,0,4069,0,1500,6000,0,, 
278169,536558,22-MAY-2023 10.31.54,2010,159.5,166.6,130.6,36,38.4,1651,,22,14,,,,0,300,0,0,0,0,0,0,0,0,0,0,0,78700,4861,174,3779,0,998,6400,0,, 
278175,536560,22-MAY-2023 13.24.38,2010,159.1,200.3,164.3,36,43.7,1604,,22,14,,,,0,300,0,0,0,0,0,0,0,0,0,0,0,93000,6152,239,4548,0,997,6000,0,, 
278179,536561,22-MAY-2023 14.18.53,2010,159.8,188.1,152.1,36,41.1,1642,,22,14,,,,0,300,0,0,0,0,0,0,0,0,0,0,0,87700,5570,169,3590,0,1500,6000,0,, 
278181,536562,22-MAY-2023 15.11.34,2011,159.3,175.9,139.9,36,40.4,1630,,22,14,,,,0,300,0,0,0,0,0,0,0,0,0,0,0,81500,5277,0,3403,0,998,6300,0,, 
278184,536563,22-MAY-2023 16.03.44,2010,156.9,191.1,155.1,36,41.2,1672,,22,14,,,,0,300,0,0,0,0,0,0,0,0,0,0,0,88600,5426,383,3930,0,2000,6300,0,, 
278188,536564,22-MAY-2023 17.01.14,1015,156,190,155,35,43,1593,,21.39,13.61,,,,0,799,0,0,0,0,0,0,0,0,0,0,0,90000,5561,250,4155,0,2000,6000,0,, 
278190,536565,22-MAY-2023 17.56.14,1015,156.3,189.99,157,32.99,42.6,,,20.16,12.83,,,,0,800,0,0,0,0,0,0,0,0,0,0,0,88700,5914,510,4117,0,0,6000,0,, 
278193,536566,22-MAY-2023 18.49.53,1015,154.7,192.09,158.1,33.99,40.8,1648,,20.77,13.22,,,,0,800,0,0,0,0,0,0,0,0,0,0,0,87300,5947,510,3117,0,1662,6000,0,, 
278197,536567,22-MAY-2023 19.43.23,1015,158.6,190.49,153.5,36.99,43.4,1618,,22.6,14.39,,,,0,799,0,0,0,0,0,0,0,0,0,0,0,89100,5956,279,3529,0,1662,6000,0,, 
278200,536568,22-MAY-2023 20.36.20,1015,155.6,193.3,157.3,36,41.6,1664,,22,14,,,,0,800,0,0,0,0,0,0,0,0,0,0,0,89000,5718,190,3395,0,1107,6000,0,, 
278203,536569,22-MAY-2023 21.32.48,1010,156,189.9,153.9,36,42.7,1603,,22,14,,,,0,300,0,0,0,0,0,0,0,0,0,0,0,88700,5537,127,4079,0,2000,6000,0,, 
278205,536570,22-MAY-2023 22.17.10,1032,154.2,151.59,113.6,37.99,35,1611,,23.22,14.77,,,,0,800,0,0,0,0,0,0,0,0,0,0,0,70200,4662,258,2627,0,1000,4600,0,, 
278208,536571,22-MAY-2023 23.08.45,1015,158.2,189.69,149.7,39.99,41.8,1677,,24.44,15.55,,,,0,800,0,0,0,0,0,0,0,0,0,0,0,89000,5858,378,3812,0,1500,6000,0,, 
278214,536573,23-MAY-2023 01.13.10,1015,159.8,187.3,149.3,38,45.9,1656,,,38,,,,0,800,0,0,0,0,0,0,0,0,0,0,0,91000,5641,239,4036,0,1500,5400,0,, 
278217,536574,23-MAY-2023 02.04.43,1015,162.8,176.19,136.2,39.99,41.8,1612,,24.44,15.55,,,,0,800,0,0,0,0,0,0,0,0,0,0,0,86100,5589,0,4068,0,1997,5200,0,, 
278220,536575,23-MAY-2023 02.56.50,1015,156.5,181.09,141.1,39.99,40.8,1676,,24.44,15.55,,,,0,800,0,0,0,0,0,0,0,0,0,0,0,84300,5218,124,3265,0,1989,5500,0,, 
278223,536576,23-MAY-2023 03.44.40,1015,155.8,169.39,130.4,38.99,37.6,1653,,23.83,15.16,,,,0,799,0,0,0,0,0,0,0,0,0,0,0,79700,5212,464,2941,0,2000,5600,0,, 
278226,536577,23-MAY-2023 04.34.44,1015,157.3,180.9,141.9,39,38.8,1645,,,39,,,,0,799,0,0,0,0,0,0,0,0,0,0,0,82900,4852,378,2523,0,1500,5500,0,, 
278229,536578,23-MAY-2023 05.23.30,1015,158,176,140,36,37.9,1588,,22,14,,,,0,800,0,0,0,0,0,0,0,0,0,0,0,82600,5623,102,3254,0,1497,5500,0,, 
278232,536579,23-MAY-2023 06.15.39,1015,156.6,51.39,13.4,37.99,41.8,1599,,23.22,14.77,,,,0,800,0,0,0,0,0,0,0,0,0,0,0,88900,5150,360,2312,0,398,5400,0,, 
278235,536580,23-MAY-2023 07.06.14,1015,158.8,191.3,153.3,38,39.6,1666,,38,,,,,0,800,0,0,0,0,0,0,0,0,0,0,0,87700,5838,2546,1683,0,0,5500,0,, 
278238,536581,23-MAY-2023 08.01.43,1015,159.7,194.4,158.4,36,42.7,1610,,22,14,,,,0,800,0,0,0,0,0,0,0,0,0,0,0,91400,4910,1131,1794,0,0,7900,0,, 
278240,536582,23-MAY-2023 08.58.39,1015,160.1,186.5,150.5,36,40.5,1633,,22,14,,,,0,800,0,0,0,0,0,0,0,0,0,0,0,86500,5915,268,2297,0,0,7600,0,, 
278244,536583,23-MAY-2023 09.52.19,1015,158.8,187.89,126.7,61.19,41.4,1634,,37.4,23.79,,,,0,1099,0,0,0,0,0,0,0,0,0,0,0,85100,5345,1519,2293,0,0,7600,0,, 
278247,536584,23-MAY-2023 10.48.15,1015,161.8,187.59,152.2,35.39,42,1647,,21.63,13.76,,,,0,0,0,0,0,0,0,0,0,0,0,0,0,90500,5032,1519,2424,0,1662,7600,0,, 
278253,536586,23-MAY-2023 12.58.10,1015,164.8,169.69,133.5,36.19,45,1640,,22.12,14.07,,,,0,800,0,0,0,0,0,0,0,0,0,0,0,84000,4350,0,2899,0,0,3300,0,, 
278256,536587,23-MAY-2023 14.12.00,1015,161.4,199.6,165.4,34.2,46.1,1601,,20.9,13.3,,,,0,800,0,0,0,0,0,0,0,0,0,0,0,102000,5185,568,2378,0,0,6000,0,, 
278259,536588,23-MAY-2023 15.08.06,1015,161.4,187.1,151.1,36,42.7,1605,,22,14,,,,0,800,0,0,0,0,0,0,0,0,0,0,0,91000,4661,619,2368,0,1440,5000,0,, 
278262,536589,23-MAY-2023 16.05.41,1015,159.4,162,126,36,44.4,1653,,22,14,,,,0,800,0,0,0,0,0,0,0,0,0,0,0,88000,4997,752,2555,0,1999,6000,0,, 
278265,536590,23-MAY-2023 17.04.37,1015,159.3,179.99,120,59.99,42.4,1670,,36.66,23.33,,,,0,800,0,0,0,0,0,0,0,0,0,0,0,84900,4792,883,1927,0,1500,6000,0,, 
278268,536591,23-MAY-2023 18.01.50,1015,160.1,200.9,164.9,36,43.5,1616,,22,14,,,,0,800,0,0,0,0,0,0,0,0,0,0,0,94800,5603,614,4437,0,1501,6000,0,, 
278271,536592,23-MAY-2023 18.57.09,1015,159.1,185.09,146.1,38.99,44.5,1636,,23.83,15.16,,,,0,800,0,0,0,0,0,0,0,0,0,0,0,93000,5082,298,4335,0,1500,6000,0,, 
278274,536593,23-MAY-2023 20.01.29,1015,160.5,190.39,152.4,37.99,44.4,1617,,23.22,14.77,,,,0,800,0,0,0,0,0,0,0,0,0,0,0,89300,5721,420,4163,0,2049,6000,0,, 
278277,536594,23-MAY-2023 20.59.07,1015,161,193.2,157.2,36,45.9,1623,,22,14,,,,0,800,0,0,0,0,0,0,0,0,0,0,0,94200,6136,382,4625,0,1097,6000,0,, 
278281,536595,23-MAY-2023 22.03.47,1015,160.4,181.5,145.5,36,43.9,1656,,22,14,,,,0,800,0,0,0,0,0,0,0,0,0,0,0,88300,5703,381,4302,0,1739,6000,0,, 
278284,536596,23-MAY-2023 23.02.16,1015,159,184.99,146,38.99,44.4,1655,,23.83,15.16,,,,0,800,0,0,0,0,0,0,0,0,0,0,0,89400,5981,144,3983,0,2000,6000,0,, 
278290,536598,24-MAY-2023 01.00.19,1058,159.2,181.2,145.2,36,45,1663,,22,14,,,,0,998,0,0,0,0,0,0,0,0,0,0,0,93100,5111,788,3366,0,1500,5400,0,, 
278293,536599,24-MAY-2023 02.00.46,1058,161.9,180.7,139.7,41,44.7,1673,,41,,,,,0,999,0,0,0,0,0,0,0,0,0,0,0,89200,5939,1049,4051,0,1331,6000,0,, 
278296,536600,24-MAY-2023 02.52.49,1058,159.8,180.3,142.3,38,42.2,1690,,,38,,,,0,999,0,0,0,0,0,0,0,0,0,0,0,87400,5212,0,3527,0,1495,6000,0,, 
278298,536601,24-MAY-2023 03.44.46,1058,158.4,179.39,141.4,37.99,42.1,1549,,23.22,14.77,,,,0,998,0,0,0,0,0,0,0,0,0,0,0,87400,5437,684,3967,0,2000,6000,0,, 
278301,536602,24-MAY-2023 04.34.27,1058,160.3,169.9,127.9,42,40.7,1559,,42,,,,,0,999,0,0,0,0,0,0,0,0,0,0,0,83700,5149,515,3728,0,2000,6300,0,, 
278304,536603,24-MAY-2023 05.25.05,1058,160.4,171,130,41,39.9,1660,,25.06,15.94,,,,0,999,0,0,0,0,0,0,0,0,0,0,0,79800,4890,128,2776,0,886,6000,0,, 
278307,536604,24-MAY-2023 06.19.05,1058,160.2,176,140,36,42.7,1658,,22,14,,,,0,999,0,0,0,0,0,0,0,0,0,0,0,88300,5645,0,4048,0,485,6000,0,, 
278310,536605,24-MAY-2023 07.11.32,1058,159.3,180,142,38,41.6,1677,,,38,,,,0,999,0,0,0,0,0,0,0,0,0,0,0,85400,5547,0,3024,0,0,6000,0,, 
278313,536606,24-MAY-2023 08.13.32,1058,156.7,210.3,183.3,27,49.5,1655,,16.5,10.5,,,,0,998,0,0,0,0,0,0,0,0,0,0,0,109100,6163,570,3952,0,0,6700,0,, 
278316,536607,24-MAY-2023 09.22.52,1058,159.3,191.9,158.7,33.2,47.9,1662,,20.29,12.91,,,,0,999,0,0,0,0,0,0,0,0,0,0,0,99100,5595,570,4205,0,554,6900,0,, 
278320,536608,24-MAY-2023 10.19.12,1058,160.2,179.7,147.7,32,44.2,1649,,19.56,12.44,,,,0,999,0,0,0,0,0,0,0,0,0,0,0,91900,6129,572,4053,0,998,6500,0,, 
278323,536609,24-MAY-2023 11.15.11,1058,159.7,169.7,139.5,30.2,46,1629,,18.46,11.74,,,,0,987,0,0,0,0,0,0,0,0,0,0,0,94000,5227,0,4134,0,0,6500,0,, 
278329,536611,24-MAY-2023 13.03.02,1058,160.8,194.29,155.3,38.99,42.8,1652,,23.83,15.16,,,,0,980,0,0,0,0,0,0,0,0,0,0,0,91400,6080,0,4544,0,199,6500,0,, 
278332,536612,24-MAY-2023 13.53.05,8061,158.9,173.29,134.3,38.99,38.2,1647,,23.83,15.16,,,,0,994,0,0,0,0,0,0,0,0,0,0,0,81000,5095,474,3120,0,0,5400,0,, 
278335,536613,24-MAY-2023 14.44.32,5071,158,170.79,130.7,40.09,39.2,1673,,24.5,15.59,,,,0,989,0,0,0,0,0,0,0,0,0,0,0,81500,4974,0,2454,0,1679,6100,0,, 
278338,536614,24-MAY-2023 15.52.31,5071,160,199.7,163.7,36,46.3,1648,,22,14,,,,0,1000,0,0,0,0,0,0,0,0,0,0,0,98600,6236,187,3786,0,886,6500,0,, 
278340,536615,24-MAY-2023 16.47.06,5071,159.1,188.9,152.9,36,44.2,1643,,22,14,,,,0,994,0,0,0,0,0,0,0,0,0,0,0,92000,5386,171,2596,0,0,6000,0,, 
278343,536616,24-MAY-2023 17.42.01,5071,160.6,195.4,160.4,35,43.4,1650,,21.39,13.61,,,,0,998,0,0,0,0,0,0,0,0,0,0,0,94000,5381,381,3498,0,1661,6000,0,, 
278346,536617,24-MAY-2023 18.43.56,5071,160.5,214.2,178.2,36,51.1,1638,,22,14,,,,0,997,0,0,0,0,0,0,0,0,0,0,0,106100,6362,127,4418,0,554,6000,0,, 
278349,536618,24-MAY-2023 19.40.26,5071,160.8,192.39,149.4,42.99,42.7,1650,,26.27,16.72,,,,0,1000,0,0,0,0,0,0,0,0,0,0,0,87200,5179,600,2131,0,1500,6200,0,, 
278352,536619,24-MAY-2023 20.34.11,5071,160.3,166,130,36,41.3,1681,,22,14,,,,0,1000,0,0,0,0,0,0,0,0,0,0,0,86500,5054,1013,2853,0,1664,6000,0,, 
278355,536620,24-MAY-2023 21.31.31,5071,157.7,181.1,140.1,41,42.7,1664,,25.06,15.94,,,,0,1000,0,0,0,0,0,0,0,0,0,0,0,89500,6170,761,3570,0,2000,6000,0,, 
278358,536621,24-MAY-2023 22.27.27,1010,159.6,169.29,129.3,39.99,38,1649,,24.44,15.55,,,,0,250,0,0,0,0,0,0,0,0,0,0,0,79700,5065,152,2870,0,1803,6000,0,, 
278362,536622,24-MAY-2023 23.12.17,1010,160.8,170.09,132.1,37.99,37.1,,,23.22,14.77,,,,0,250,0,0,0,0,0,0,0,0,0,0,0,81400,4782,0,2867,0,2000,6000,0,, 
278367,536624,25-MAY-2023 01.07.08,1010,160.3,192.9,156.9,36,45.9,1661,,22,14,,,,0,300,0,0,0,0,0,0,0,0,0,0,0,95000,5956,0,3638,0,1185,6000,0,, 
278371,536625,25-MAY-2023 02.00.28,1010,160.2,181.8,145.8,36,42.9,1641,,22,14,,,,0,300,0,0,0,0,0,0,0,0,0,0,0,89700,5570,0,3505,0,1500,6000,0,, 
278374,536626,25-MAY-2023 02.56.51,1032,158.9,176.7,140.7,36,43.3,1645,,22,14,,,,0,999,0,0,0,0,0,0,0,0,0,0,0,89400,5551,0,3528,0,998,6000,0,, 
278377,536627,25-MAY-2023 04.06.42,2010,157.2,176.7,140.7,36,40.4,1660,,22,14,,,,0,300,0,0,0,0,0,0,0,0,0,0,0,82500,5317,0,4000,0,1791,6000,0,, 
278380,536628,25-MAY-2023 05.03.08,2010,158.6,163.8,127.8,36,36.5,1689,,22,14,,,,0,300,0,0,0,0,0,0,0,0,0,0,0,74900,5091,349,3689,0,1791,3000,0,, 
278388,536630,26-MAY-2023 01.08.10,1030,159,206.4,170.4,36,46.2,1654,,22,14,,,,0,1000,0,0,0,0,0,0,0,0,0,0,0,94600,5880,1107,3528,0,2214,6800,0,, 
278390,536631,26-MAY-2023 02.02.04,1011,159,181.5,145.5,36,41.2,1651,,22,14,,,,0,300,0,0,0,0,0,0,0,0,0,0,0,85500,5800,0,3170,0,500,6000,0,, 
278392,536632,26-MAY-2023 02.53.14,1010,157.7,176.1,140.1,36,39.4,1652,,22,14,,,,0,300,0,0,0,0,0,0,0,0,0,0,0,81400,5567,0,3210,0,1498,6000,0,, 
278395,536633,26-MAY-2023 03.43.14,1010,158.6,177.4,141.4,36,39.8,1627,,22,14,,,,0,300,0,0,0,0,0,0,0,0,0,0,0,83000,5181,0,3145,0,1000,6000,0,, 
278398,536634,26-MAY-2023 04.33.24,1010,157,178.9,142.9,36,39.9,1633,,22,14,,,,0,300,0,0,0,0,0,0,0,0,0,0,0,83900,5339,0,3432,0,1000,6000,0,, 
278401,536635,26-MAY-2023 05.22.59,1010,156.4,178.9,142.9,36,39.3,1636,,22,14,,,,0,300,0,0,0,0,0,0,0,0,0,0,0,84500,5682,0,3343,0,1000,6000,0,, 
278405,536636,26-MAY-2023 06.11.13,1010,158.1,177.4,141.4,36,36.9,1652,,22,14,,,,0,300,0,0,0,0,0,0,0,0,0,0,0,79300,5210,0,2909,0,501,6000,0,, 
278408,536637,26-MAY-2023 07.03.16,1010,159,192.2,156.2,36,40.1,1628,,22,14,,,,0,300,0,0,0,0,0,0,0,0,0,0,0,87800,5727,0,3128,0,998,6000,0,, 
278411,536638,26-MAY-2023 08.03.15,1015,161.2,205.8,169.8,36,46.4,1669,,22,14,,,,0,800,0,0,0,0,0,0,0,0,0,0,0,98000,6282,0,4619,0,998,6000,0,, 
278414,536639,26-MAY-2023 08.58.45,1015,161.2,193.1,157.1,36,43.9,1639,,22,14,,,,0,800,0,0,0,0,0,0,0,0,0,0,0,92000,6111,0,3775,0,1108,6000,0,, 
278417,536640,26-MAY-2023 09.49.31,1015,161,185.19,146.9,38.29,41.4,1600,,23.4,14.89,,,,0,800,0,0,0,0,0,0,0,0,0,0,0,87400,5704,0,3633,0,2000,6000,0,, 
278420,536641,26-MAY-2023 10.41.20,1015,161.9,184.9,151.7,33.2,40.4,1677,,20.29,12.91,,,,0,799,0,0,0,0,0,0,0,0,0,0,0,86700,5673,0,3599,0,1330,5500,0,, 
278425,536643,26-MAY-2023 12.26.11,1015,161.4,180.1,136.1,44,41.4,1646,,26.89,17.11,,,,0,979,0,0,0,0,0,0,0,0,0,0,0,85200,5411,202,3594,0,1000,6600,0,, 
278429,536644,26-MAY-2023 13.22.45,5042,161.5,183.59,143.4,40.19,41.2,1625,,24.56,15.63,,,,0,1001,0,0,0,0,0,0,0,0,0,0,0,85500,5593,102,3625,0,2000,6000,0,, 
278432,536645,26-MAY-2023 14.15.16,5042,161,180.19,140.1,40.09,37.8,1638,,24.5,15.59,,,,0,903,0,0,0,0,0,0,0,0,0,0,0,80700,5166,0,3137,0,0,6000,0,, 
278434,536646,26-MAY-2023 15.25.20,8062,163.8,181.1,140.1,41,39.4,1687,,25.06,15.94,,,,0,881,0,0,0,0,0,0,0,0,0,0,0,84000,5955,0,3806,0,0,6000,0,, 
278437,536647,26-MAY-2023 16.19.11,8062,159.2,175.6,139.6,36,41.2,1599,,22,14,,,,0,949,0,0,0,0,0,0,0,0,0,0,0,85700,5579,0,3951,0,500,4900,0,, 
278440,536648,26-MAY-2023 17.12.39,8062,158.5,200.7,161.7,39,44,1660,,,39,,,,0,999,0,0,0,0,0,0,0,0,0,0,0,92400,5945,0,3301,0,2000,6000,0,, 
278443,536649,26-MAY-2023 18.05.39,8062,158.7,183.39,144.4,38.99,41.8,1618,,23.83,15.16,,,,0,999,0,0,0,0,0,0,0,0,0,0,0,88600,5673,0,3897,0,1750,6200,0,, 
278446,536650,26-MAY-2023 18.52.06,1014,157.6,180.8,142.8,38,37.8,1638,,,38,,,,0,300,0,0,0,0,0,0,0,0,0,0,0,81600,5337,0,2123,0,1500,5700,0,, 
278449,536651,26-MAY-2023 19.36.57,1014,159.2,178.49,138.5,39.99,36,1652,,24.44,15.55,,,,0,300,0,0,0,0,0,0,0,0,0,0,0,78800,5267,0,2510,0,1499,6000,0,, 
278452,536652,26-MAY-2023 20.25.25,1015,157.7,185.4,149.4,36,39,,,22,14,,,,0,800,0,0,0,0,0,0,0,0,0,0,0,84800,5632,0,2936,0,1499,5500,0,, 
278455,536653,26-MAY-2023 21.16.27,1015,156.2,191.3,155.3,36,42.3,,,22,14,,,,0,300,0,0,0,0,0,0,0,0,0,0,0,90400,5805,0,3921,0,1000,6400,0,, 
278457,536654,26-MAY-2023 22.18.10,1015,159.3,224.3,188.3,36,46.7,,,22,14,,,,0,800,0,0,0,0,0,0,0,0,0,0,0,100000,6505,266,4064,0,1500,6000,0,, 
278460,536655,26-MAY-2023 23.24.57,1010,159,166.7,130.7,36,39.6,,,22,14,,,,0,300,0,0,0,0,0,0,0,0,0,0,0,79700,5480,0,3367,0,1500,6000,0,, 
278467,536657,27-MAY-2023 01.43.22,5071,159.1,185.6,149.6,36,43.5,1619,,22,14,,,,0,999,0,0,0,0,0,0,0,0,0,0,0,88600,5918,0,3544,0,1500,6000,0,, 
278469,536658,27-MAY-2023 02.41.46,6071,158.9,183.1,147.1,36,43,1615,,22,14,,,,0,999,0,0,0,0,0,0,0,0,0,0,0,89200,5789,0,3500,0,1499,6000,0,, 
278472,536659,27-MAY-2023 03.38.31,5071,159.4,185.5,149.5,36,42,1631,,22,14,,,,0,999,0,0,0,0,0,0,0,0,0,0,0,88800,5387,0,3702,0,1000,6000,0,, 
278476,536660,27-MAY-2023 04.59.47,5071,158.6,182.9,146.9,36,43.8,1629,,22,14,,,,0,999,0,0,0,0,0,0,0,0,0,0,0,89300,5658,0,4133,0,2000,6000,0,, 
278478,536661,27-MAY-2023 06.00.06,5071,159,186.2,150.2,36,44.6,1607,,22,14,,,,0,998,0,0,0,0,0,0,0,0,0,0,0,91500,5534,0,3296,0,1503,6000,0,, 
278480,536662,27-MAY-2023 07.03.55,5071,160,185.3,149.3,36,44.6,1644,,22,14,,,,0,999,0,0,0,0,0,0,0,0,0,0,0,89600,6083,0,4187,0,2000,6000,0,, 
278484,536663,27-MAY-2023 08.41.02,5071,160.5,196.1,160.1,36,43,1668,,22,14,,,,0,999,0,0,0,0,0,0,0,0,0,0,0,94000,5730,201,4021,0,425,6000,0,, 
278487,536664,27-MAY-2023 09.41.22,5071,159.5,189.79,149.7,40.09,45.1,1652,,24.5,15.59,,,,0,999,0,0,0,0,0,0,0,0,0,0,0,93100,5818,0,4826,0,1297,6000,0,, 
278489,536665,27-MAY-2023 11.01.41,5071,159.4,199.59,129.6,69.99,44.3,1634,,42.77,27.22,,,,0,999,0,0,0,0,0,0,0,0,0,0,0,85100,5799,0,3787,0,2000,6000,0,, 
278496,536667,27-MAY-2023 13.15.01,1015,159.7,184.08,129.1,54.98,42.6,1673,,33.6,21.38,,,,0,800,0,0,0,0,0,0,0,0,0,0,0,85000,5569,0,3722,0,2000,6300,0,, 
278499,536668,27-MAY-2023 14.57.29,5071,158.4,52.4,20.4,32,43.9,1624,,19.56,12.44,,,,0,998,0,0,0,0,0,0,0,0,0,0,0,88500,5625,0,3729,0,560,5900,0,, 
278502,536669,27-MAY-2023 15.53.37,1032,161.2,184.29,146.3,37.99,43.2,1644,,23.22,14.77,,,,0,999,0,0,0,0,0,0,0,0,0,0,0,88200,5839,0,3822,0,1680,6000,0,, 
278505,536670,27-MAY-2023 17.01.12,1032,160.2,185.6,144.6,41,42.1,1657,,25.06,15.94,,,,0,999,0,0,0,0,0,0,0,0,0,0,0,87100,5413,0,3444,0,2000,3700,0,, 
278508,536671,27-MAY-2023 17.58.09,1015,160.6,184.9,148.9,36,41.2,1668,,22,14,,,,0,800,0,0,0,0,0,0,0,0,0,0,0,85800,5437,0,3485,0,1500,6000,0,, 
278511,536672,27-MAY-2023 19.22.59,1015,157.4,178.6,142.6,36,43.9,1686,,22,14,,,,0,800,0,0,0,0,0,0,0,0,0,0,0,87000,5965,0,3900,0,2000,5000,0,, 
278514,536673,27-MAY-2023 21.01.18,1010,160.2,181.5,145.5,36,41.4,1636,,22,14,,,,0,300,0,0,0,0,0,0,0,0,0,0,0,87100,5521,0,3103,0,2000,6000,0,, 
278518,536674,27-MAY-2023 22.04.13,1015,159.7,183.39,146.4,36.99,41.7,1660,,22.6,14.39,,,,0,800,0,0,0,0,0,0,0,0,0,0,0,85200,5148,0,3217,0,1499,3900,0,, 
278521,536675,27-MAY-2023 22.55.48,1010,158.8,183.9,147.9,36,40.9,1629,,22,14,,,,0,300,0,0,0,0,0,0,0,0,0,0,0,84300,5096,0,3504,0,2000,4000,0,, 
278523,536676,27-MAY-2023 23.45.29,1010,158,179.3,143.3,36,38.5,1669,,22,14,,,,0,299,0,0,0,0,0,0,0,0,0,0,0,81400,5337,0,2755,0,1500,3900,0,, 
278529,536678,28-MAY-2023 01.41.23,1030,159.4,180.7,144.7,36,44.2,1649,,22,14,,,,0,999,0,0,0,0,0,0,0,0,0,0,0,88700,5665,0,3942,0,999,6000,0,, 
278532,536679,28-MAY-2023 03.00.38,1032,158.3,177.6,141.6,36,43.2,1605,,22,14,,,,0,999,0,0,0,0,0,0,0,0,0,0,0,87000,5782,0,3869,0,999,5900,0,, 
278535,536680,28-MAY-2023 04.10.32,1032,156.5,179.7,143.7,36,43,1663,,22,14,,,,0,999,0,0,0,0,0,0,0,0,0,0,0,86300,5486,0,3257,0,1000,6000,0,, 
278537,536681,28-MAY-2023 05.08.52,1010,157.3,216.8,180.8,36,44.5,1656,,22,14,,,,0,299,0,0,0,0,0,0,0,0,0,0,0,91400,5583,62,4736,0,998,4200,0,, 
278540,536682,28-MAY-2023 06.16.03,1010,157.5,223,187,36,50.1,1627,,22,14,,,,0,300,0,0,0,0,0,0,0,0,0,0,0,105200,4692,248,4184,0,1552,6600,0,, 
278543,536683,28-MAY-2023 07.10.13,1014,158,177.1,141.1,36,43,1636,,22,14,,,,0,300,0,0,0,0,0,0,0,0,0,0,0,86100,5039,0,3373,0,998,6000,0,, 
278547,536684,28-MAY-2023 08.02.19,1014,158.6,191.59,151.6,39.99,42.1,1664,,24.44,15.55,,,,0,300,0,0,0,0,0,0,0,0,0,0,0,89200,5534,88,2975,0,171,5900,0,, 
278550,536685,28-MAY-2023 08.57.29,1014,158.9,189.99,169,20.99,43.4,1621,,12.83,8.16,,,,0,300,0,0,0,0,0,0,0,0,0,0,0,94400,5320,267,3191,0,0,6000,0,, 
278553,536686,28-MAY-2023 09.56.34,1010,156.8,201.38,136.4,64.98,45,1590,,39.71,25.27,,,,0,300,0,0,0,0,0,0,0,0,0,0,0,89900,6175,370,3827,0,0,6200,0,, 
278555,536687,28-MAY-2023 10.53.39,1015,156.4,190.59,128.6,61.99,45.1,,,37.88,24.11,,,,0,800,0,0,0,0,0,0,0,0,0,0,0,89900,5973,335,3885,0,0,6000,0,, 
278562,536689,28-MAY-2023 12.40.54,1015,156.3,197.49,160.5,36.99,45.1,1587,,22.6,14.39,,,,0,1022,0,0,0,0,0,0,0,0,0,0,0,94900,5705,692,3192,0,2000,6000,0,, 
278565,536690,28-MAY-2023 13.51.25,2067,153.3,216.49,178.5,37.99,52.6,1622,,23.22,14.77,,,,0,999,0,0,0,0,0,0,0,0,0,0,0,105600,6273,602,3038,0,1553,6700,0,, 
278569,536691,28-MAY-2023 14.40.08,2067,160.7,141.19,104.2,36.99,34.4,,,22.6,14.39,,,,0,999,0,0,0,0,0,0,0,0,0,0,0,69000,4072,387,2870,0,1500,4900,0,, 
278571,536692,28-MAY-2023 16.58.04,2067,160.4,189,153,36,55,1583,,22,14,,,,0,999,0,0,0,0,0,0,0,0,0,0,0,97300,5130,352,3735,0,2000,6000,0,, 
278573,536693,28-MAY-2023 18.05.43,2067,159.8,199.68,135.7,63.98,48.3,,,39.1,24.88,,,,0,999,0,0,0,0,0,0,0,0,0,0,0,91200,6089,0,3621,0,998,6000,0,, 
278577,536694,28-MAY-2023 19.04.28,2067,159.8,180.29,120.3,59.99,42.9,1662,,36.66,23.33,,,,0,998,0,0,0,0,0,0,0,0,0,0,0,82900,5663,0,4087,0,1497,5600,0,, 
278579,536695,28-MAY-2023 19.58.57,2067,160,185.8,149.8,36,44.4,1640,,22,14,,,,0,999,0,0,0,0,0,0,0,0,0,0,0,88300,5487,0,3986,0,2000,6000,0,, 
278582,536696,28-MAY-2023 21.04.00,2067,160.2,190.59,150.6,39.99,46.1,,,24.44,15.55,,,,0,999,0,0,0,0,0,0,0,0,0,0,0,93500,5831,0,3586,0,2000,6000,0,, 
278586,536697,28-MAY-2023 21.54.14,1010,158.7,170.69,132.7,37.99,39.6,,,23.22,14.77,,,,0,300,0,0,0,0,0,0,0,0,0,0,0,82200,4943,131,3295,0,1999,5600,0,, 
278589,536698,28-MAY-2023 22.47.00,1010,154.6,190.8,149.8,41,42.6,,,25.06,15.94,,,,0,300,0,0,0,0,0,0,0,0,0,0,0,87800,5616,0,3493,0,2000,6000,0,, 
278592,536699,28-MAY-2023 23.44.40,1010,159.2,190.4,154.4,36,44.3,1624,,22,14,,,,0,300,0,0,0,0,0,0,0,0,0,0,0,90800,5943,0,3778,0,997,6000,0,, 
278598,536701,29-MAY-2023 01.24.43,1010,160.1,177.7,141.7,36,39.6,1591,,22,14,,,,0,300,0,0,0,0,0,0,0,0,0,0,0,82700,5585,0,3344,0,1498,6500,0,, 
278601,536702,29-MAY-2023 02.19.51,1010,158.9,179.9,143.9,36,41.3,1620,,22,14,,,,0,300,0,0,0,0,0,0,0,0,0,0,0,85900,6070,0,3198,0,1998,6400,0,, 
278604,536703,29-MAY-2023 03.13.45,1015,159.2,184.1,148.1,36,43.2,1572,,22,14,,,,0,800,0,0,0,0,0,0,0,0,0,0,0,90500,5372,0,3833,0,1330,6700,0,, 
278607,536704,29-MAY-2023 04.04.44,1015,157,179.5,143.5,36,41.1,1612,,22,14,,,,0,800,0,0,0,0,0,0,0,0,0,0,0,86300,5246,0,2877,0,1498,6500,0,, 
278610,536705,29-MAY-2023 04.56.51,1015,155.8,177.5,141.5,36,42.1,,,22,14,,,,0,800,0,0,0,0,0,0,0,0,0,0,0,89000,5308,0,3636,0,960,6500,0,, 
278614,536706,29-MAY-2023 06.50.40,1015,158.7,188,152,36,48.7,1533,,22,14,,,,0,800,0,0,0,0,0,0,0,0,0,0,0,96000,5670,0,4123,0,0,6500,0,, 
278616,536707,29-MAY-2023 07.49.55,1015,160.5,190.89,150.9,39.99,45.5,1604,,24.44,15.55,,,,0,800,0,0,0,0,0,0,0,0,0,0,0,92200,6123,132,4574,0,13,6400,0,, 
278620,536708,29-MAY-2023 08.45.50,1015,160.7,165.8,129.8,36,43.5,1596,,22,14,,,,0,800,0,0,0,0,0,0,0,0,0,0,0,85500,5768,130,3100,0,0,5600,0,, 
278623,536709,29-MAY-2023 09.38.30,1015,160.6,167.8,131.8,36,41.4,1587,,22,14,,,,0,799,0,0,0,0,0,0,0,0,0,0,0,82200,5710,258,3855,0,1108,5500,0,, 
278626,536710,29-MAY-2023 10.33.56,1015,161.6,197,161,36,46.3,,,22,14,,,,0,800,0,0,0,0,0,0,0,0,0,0,0,94200,6162,228,4217,0,1250,6500,0,, 
278629,536711,29-MAY-2023 11.24.56,1015,161.5,189.89,151.9,37.99,42.4,1580,,23.22,14.77,,,,0,800,0,0,0,0,0,0,0,0,0,0,0,87500,5431,319,3611,0,1500,6500,0,, 
278635,536713,29-MAY-2023 13.13.16,1058,162.3,185.1,149.1,36,42.7,1574,,22,14,,,,0,999,0,0,0,0,0,0,0,0,0,0,0,88900,5451,73,3018,0,1749,6500,0,, 
278638,536714,29-MAY-2023 14.07.56,7060,161.4,185.79,146.8,38.99,42.6,1615,,23.83,15.16,,,,0,999,0,0,0,0,0,0,0,0,0,0,0,88300,5872,0,3864,0,1999,6400,0,, 
278641,536715,29-MAY-2023 15.05.09,7060,162,156,120,36,43.8,1562,,22,14,,,,0,999,0,0,0,0,0,0,0,0,0,0,0,85400,5514,0,3830,0,1999,7400,0,, 
278644,536716,29-MAY-2023 16.11.55,7060,161.1,186.7,150.7,36,46,1648,,22,14,,,,0,999,0,0,0,0,0,0,0,0,0,0,0,93300,5694,148,3543,0,2000,6900,0,, 
278647,536717,29-MAY-2023 17.02.56,1010,157.7,181.4,145.4,36,40.6,1649,,22,14,,,,0,300,0,0,0,0,0,0,0,0,0,0,0,84300,5327,0,3492,0,2000,7000,0,, 
278650,536718,29-MAY-2023 18.02.35,1010,157,184.29,146.3,37.99,43.4,1635,,23.22,14.77,,,,0,299,0,0,0,0,0,0,0,0,0,0,0,91000,5728,0,4451,0,1999,6900,0,, 
278652,536719,29-MAY-2023 18.52.51,1010,160,180.4,144.4,36,41,1597,,22,14,,,,0,300,0,0,0,0,0,0,0,0,0,0,0,86100,5181,0,3647,0,2000,7000,0,, 
278656,536720,29-MAY-2023 19.41.25,1014,156.3,185.09,147.1,37.99,40.7,1618,,23.22,14.77,,,,0,300,0,0,0,0,0,0,0,0,0,0,0,86700,4820,0,2930,0,1754,6900,0,, 
278659,536721,29-MAY-2023 20.32.26,1015,157.8,183.09,146.1,36.99,41.3,,,22.6,14.39,,,,0,799,0,0,0,0,0,0,0,0,0,0,0,86600,5376,799,2914,0,1000,7000,0,, 
278661,536722,29-MAY-2023 21.20.26,1015,158.4,176.6,140.6,36,40.7,1629,,22,14,,,,0,800,0,0,0,0,0,0,0,0,0,0,0,84300,4367,0,2866,0,754,5900,0,, 
278664,536723,29-MAY-2023 22.08.10,1011,160.3,186.09,143.1,42.99,40.8,1608,,26.27,16.72,,,,0,300,0,0,0,0,0,0,0,0,0,0,0,86100,5667,0,3346,0,1598,3900,0,, 
278667,536724,29-MAY-2023 23.05.46,1011,155.4,190.09,153.1,36.99,41.8,1693,,22.6,14.39,,,,0,300,0,0,0,0,0,0,0,0,0,0,0,90500,5754,0,3803,0,1598,7000,0,, 
278673,536726,30-MAY-2023 00.55.52,1015,161.5,189.99,153,36.99,41.2,1669,,22.6,14.39,,,,0,800,0,0,0,0,0,0,0,0,0,0,0,87000,6076,0,2663,0,1680,7000,0,, 
278679,536727,30-MAY-2023 01.47.36,1015,161,193.29,156.2,37.09,13.2,1650,,22.67,14.42,,,,0,400,0,0,0,0,0,0,0,0,0,0,0,85100,2161,0,1281,0,0,7000,0,, 
278682,536728,30-MAY-2023 03.05.43,1015,78.6,207.8,171.8,36,18.2,1634,,22,14,,,,0,200,0,0,0,0,0,0,0,0,0,0,0,37100,3766,0,1805,0,2062,7400,0,, 
278685,536729,30-MAY-2023 03.57.52,1015,160.6,186.1,151.1,35,38.8,1642,,21.39,13.61,,,,0,800,0,0,0,0,0,0,0,0,0,0,0,84000,5329,0,3423,0,554,5400,0,, 
278687,536730,30-MAY-2023 05.11.43,1015,159.2,170.59,132.6,37.99,38.9,1641,,23.22,14.77,,,,0,800,0,0,0,0,0,0,0,0,0,0,0,79900,5584,0,3611,0,489,7000,0,, 
278691,536731,30-MAY-2023 06.05.12,1015,159.2,168.2,132.2,36,39.5,1617,,22,14,,,,0,800,0,0,0,0,0,0,0,0,0,0,0,80000,6003,0,3473,0,0,7000,0,, 
278694,536732,30-MAY-2023 07.08.05,1015,161.1,194.99,155,39.99,44.9,1593,,24.44,15.55,,,,0,800,0,0,0,0,0,0,0,0,0,0,0,91000,6702,0,4592,0,0,7200,0,, 
278696,536733,30-MAY-2023 08.01.36,1015,159.8,194.99,158,36.99,42.5,,,22.6,14.39,,,,0,255,0,0,0,0,0,0,0,0,0,0,0,90300,6093,0,2586,0,0,6900,0,, 
278700,536734,30-MAY-2023 08.58.36,1014,158.3,166,130,36,44.1,1622,,22,14,,,,0,255,0,0,0,0,0,0,0,0,0,0,0,86300,5902,0,3275,0,0,7000,0,, 
278703,536735,30-MAY-2023 09.53.13,1014,158.3,189.99,148,41.99,41.6,1686,,25.66,16.33,,,,0,254,0,0,0,0,0,0,0,0,0,0,0,86400,6209,0,4051,0,0,6900,0,, 
278706,536736,30-MAY-2023 10.48.37,1014,156.9,190.69,150.7,39.99,43.5,1626,,24.44,15.55,,,,0,254,0,0,0,0,0,0,0,0,0,0,0,90100,6470,0,3819,0,0,7000,0,, 
278712,536738,30-MAY-2023 12.38.02,1014,157.1,187.09,150.1,36.99,41.3,,,22.6,14.39,,,,0,255,0,0,0,0,0,0,0,0,0,0,0,85800,6349,0,3814,0,1235,7000,0,, 
278715,536739,30-MAY-2023 13.26.33,1014,154.6,190.69,151.7,38.99,40.8,1645,,23.83,15.16,,,,0,800,0,0,0,0,0,0,0,0,0,0,0,85400,5937,0,3267,0,749,7000,0,, 
278718,536740,30-MAY-2023 14.15.56,1015,159.9,188.8,152.8,36,42.4,1570,,22,14,,,,0,799,0,0,0,0,0,0,0,0,0,0,0,86100,5967,0,3507,0,1303,7000,0,, 
278721,536741,30-MAY-2023 14.59.32,1015,171.7,140.29,101.3,38.99,32.4,1668,,23.83,15.16,,,,0,800,0,0,0,0,0,0,0,0,0,0,0,63800,4690,0,2595,0,1127,6400,0,, 
278724,536742,30-MAY-2023 16.51.19,1015,159.5,199.69,157.7,41.99,49.4,1668,,25.66,16.33,,,,0,800,0,0,0,0,0,0,0,0,0,0,0,98900,5911,0,4414,0,1500,6000,0,, 
278727,536743,30-MAY-2023 17.45.28,1015,158.8,179.4,143.4,36,42.9,,,22,14,,,,0,800,0,0,0,0,0,0,0,0,0,0,0,86300,5187,0,2826,0,2000,5900,0,, 
278730,536744,30-MAY-2023 18.37.08,1011,157.2,111.1,75.1,36,41.6,1641,,22,14,,,,0,300,0,0,0,0,0,0,0,0,0,0,0,88000,5062,0,3063,0,1999,6000,0,, 
278732,536745,30-MAY-2023 19.26.22,1032,159.3,178.6,141.6,37,39.9,,,,37,,,,0,999,0,0,0,0,0,0,0,0,0,0,0,84600,4818,0,2816,0,2000,6000,0,, 
278736,536746,30-MAY-2023 20.15.32,2011,160.6,179.8,137.8,42,40,,,,42,,,,0,300,0,0,0,0,0,0,0,0,0,0,0,84500,4763,0,2293,0,1500,5700,0,, 
278739,536747,30-MAY-2023 21.06.27,1015,160,181.19,139.2,41.99,40.2,1668,,25.66,16.33,,,,0,800,0,0,0,0,0,0,0,0,0,0,0,85200,5323,0,3181,0,2000,6000,0,, 
278742,536748,30-MAY-2023 21.59.09,2010,156.8,179.7,137.7,42,40.4,1655,,,42,,,,0,300,0,0,0,0,0,0,0,0,0,0,0,83400,5387,0,3011,0,2000,6000,0,, 
278745,536749,30-MAY-2023 22.56.59,1011,159.7,185.2,144.2,41,44.1,1646,,25.06,15.94,,,,0,300,0,0,0,0,0,0,0,0,0,0,0,88900,5812,0,3623,0,1500,6000,0,, 
278751,536751,31-MAY-2023 01.09.38,1011,155.2,190.29,152.1,38.19,40.6,1625,,23.34,14.85,,,,0,300,0,0,0,0,0,0,0,0,0,0,0,83000,6344,0,3130,0,1500,6000,0,, 
278754,536752,31-MAY-2023 02.10.07,2030,158.9,192.29,155.3,36.99,40.9,1614,,22.6,14.39,,,,0,999,0,0,0,0,0,0,0,0,0,0,0,86000,5912,0,3309,0,1998,6000,0,, 
278757,536753,31-MAY-2023 03.10.32,2030,159.5,194.69,152.4,42.29,41.9,1598,,25.84,16.45,,,,0,998,0,0,0,0,0,0,0,0,0,0,0,89000,5790,0,2715,0,2500,6000,0,, 
278761,536754,31-MAY-2023 04.09.49,1030,161.1,190.09,153.1,36.99,40.2,1667,,22.6,14.39,,,,0,999,0,0,0,0,0,0,0,0,0,0,0,87000,6017,0,3186,0,2501,6000,0,, 
278764,536755,31-MAY-2023 05.13.42,1030,160.1,181.2,146.2,35,41.6,,,21.39,13.61,,,,0,300,0,0,0,0,0,0,0,0,0,0,0,86000,5677,0,3174,0,775,7000,0,, 
278767,536756,31-MAY-2023 06.10.38,1030,157.7,206.9,170.9,36,45.4,1635,,22,14,,,,0,300,0,0,0,0,0,0,0,0,0,0,0,96000,6418,0,3501,0,0,6000,0,, 
278769,536757,31-MAY-2023 07.05.55,1015,160.4,170.09,127.1,42.99,38,,,26.27,16.72,,,,0,800,0,0,0,0,0,0,0,0,0,0,0,77000,5351,0,2970,0,0,6000,0,, 
278773,536758,31-MAY-2023 08.29.57,1011,159.3,185.7,149.7,36,44.6,1702,,22,14,,,,0,300,0,0,0,0,0,0,0,0,0,0,0,84700,6634,0,3101,0,999,6100,0,, 
278776,536759,31-MAY-2023 09.25.54,1014,160.1,189.89,151.9,37.99,41.8,1643,,23.22,14.77,,,,0,300,0,0,0,0,0,0,0,0,0,0,0,85700,5831,0,2450,0,1348,6100,0,, 
278779,536760,31-MAY-2023 10.27.08,2011,161,187.5,151.5,36,43.7,1625,,22,14,,,,0,300,0,0,0,0,0,0,0,0,0,0,0,87200,5036,0,2428,0,849,6000,0,, 
278782,536761,31-MAY-2023 11.18.14,2011,159.3,178.2,142.2,36,41.2,1629,,22,14,,,,0,300,0,0,0,0,0,0,0,0,0,0,0,84000,5028,0,3435,0,2000,5000,0,, 
278788,536763,31-MAY-2023 12.59.03,1010,161.5,185.79,148.8,36.99,41.2,1601,,22.6,14.39,,,,0,299,0,0,0,0,0,0,0,0,0,0,0,83300,5431,0,2944,0,1002,5000,0,, 
278791,536764,31-MAY-2023 13.53.45,1010,159.4,179,143,36,42.6,1655,,22,14,,,,0,299,0,0,0,0,0,0,0,0,0,0,0,85000,5665,0,3400,0,1503,5000,0,, 
278795,536765,31-MAY-2023 14.44.55,2011,159.6,181,140,41,38.7,1654,,25.06,15.94,,,,0,300,0,0,0,0,0,0,0,0,0,0,0,78600,5607,0,2739,0,1749,5000,0,, 
278798,536766,31-MAY-2023 15.37.53,2011,157.9,191.29,151.3,39.99,41.2,1670,,24.44,15.55,,,,0,1000,0,0,0,0,0,0,0,0,0,0,0,82600,5624,0,3179,0,1227,5000,0,, 
278800,536767,31-MAY-2023 16.32.19,2015,160.3,177.6,141.6,36,39.9,1678,,22,14,,,,0,800,0,0,0,0,0,0,0,0,0,0,0,82400,5273,0,3066,0,1000,5000,0,, 
278804,536768,31-MAY-2023 17.22.53,2015,157.5,177.3,141.3,36,39.9,1651,,22,14,,,,0,800,0,0,0,0,0,0,0,0,0,0,0,81900,5360,0,3123,0,500,5000,0,, 
278806,536769,31-MAY-2023 18.24.44,2015,159.4,179.9,143.9,36,43.4,1626,,22,14,,,,0,799,0,0,0,0,0,0,0,0,0,0,0,87300,5034,0,3326,0,1000,6000,0,, 
278808,536770,31-MAY-2023 19.18.54,2010,159.5,178.8,142.8,36,39.6,1655,,22,14,,,,0,300,0,0,0,0,0,0,0,0,0,0,0,83600,5344,0,3174,0,0,6000,0,, 
278812,536771,31-MAY-2023 19.11.09,2010,158.6,176.6,140.6,36,39.9,,,22,14,,,,0,299,0,0,0,0,0,0,0,0,0,0,0,81800,5595,0,2855,0,0,5200,0,, 
278814,536772,31-MAY-2023 21.03.46,2010,157.9,184.9,148.9,36,41.1,1619,,22,14,,,,0,300,0,0,0,0,0,0,0,0,0,0,0,85600,4912,0,2971,0,0,3000,0,, 
278817,536773,31-MAY-2023 22.02.02,2010,158.4,180.9,144.9,36,42.6,1617,,22,14,,,,0,300,0,0,0,0,0,0,0,0,0,0,0,87600,5315,0,3598,0,0,6000,0,, 
278820,536774,31-MAY-2023 23.02.52,2010,159.5,176.7,140.7,36,40.8,1628,,22,14,,,,0,300,0,0,0,0,0,0,0,0,0,0,0,85900,5227,0,3335,0,0,5700,0,, 
278826,536776,01-JUN-2023 00.56.10,2010,160.6,192.2,156.2,36,43.4,1675,,22,14,,,,0,300,0,0,0,0,0,0,0,0,0,0,0,93000,6078,0,3709,0,1500,5400,0,, 
278829,536777,01-JUN-2023 01.48.46,2010,159.6,192.09,154.1,37.99,43.7,1638,,23.22,14.77,,,,0,300,0,0,0,0,0,0,0,0,0,0,0,92500,5478,351,3579,0,1552,6000,0,, 
278832,536778,01-JUN-2023 02.50.32,2010,160.3,195.19,155.2,39.99,43.3,1653,,24.44,15.55,,,,0,300,0,0,0,0,0,0,0,0,0,0,0,90100,5917,0,3511,0,1558,6000,0,,
