Repository: sanad-code/udacity-aimaster-capstone-ai-programming-foundations-project

# Steel Production Data Analysis — Udacity AI Master Capstone

This project analyzes steel production data to identify key factors affecting energy consumption, quality indicators, and production efficiency. It covers data cleaning, exploratory data analysis (EDA), and visualization of relationships between variables such as DRI Carbon and Silica (SiO2). The insights support data-driven decisions to optimize the steelmaking process.

## What Was Built

A Jupyter Notebook (`data-workflow/data_workflow.ipynb`) that loads, cleans, and analyzes internal steel production heat data, producing visualizations and statistical summaries saved under `outputs/`.

File: data/raw/flat_raw_data.csv (part 13 of 86)
RC,HID,STOP_DATE,STEEL_GRADE,TAPPED_WGT,TOTAL_CHARGE,DRI_CHARGE,SCRAP_CHARGE,POWER_ON_TIME,FINAL_TEMP,TOTAL_C_DRI,LOCAL_SCRAP,HOME_RETURN_SCRAP,IMPORTED_SCRAP,PIG_IRON,DRI_BRIQUETTED,FESI,FEMN,SIMN,FECR,NICKEL,FETI,FEB,FENB,FEP,FEMO,CU,FEV,NITROVAN,ELEC_ENERGY,OXYGEN,COKE_LUMP,MODULE_CARBON,COKE_POWDER,BURNT_LIME,BURNT_DOLAMITE,FLUX,C_ANALYSIS, 
278835,536779,01-JUN-2023 03.44.11,2010,159.2,190.29,152.1,38.19,40.1,1700,,23.34,14.85,,,,0,299,0,0,0,0,0,0,0,0,0,0,0,87000,5854,399,3937,0,1668,6000,0,, 
278838,536780,01-JUN-2023 04.39.20,2010,158.9,184.99,147.5,37.49,42.6,1592,,22.91,14.58,,,,0,300,0,0,0,0,0,0,0,0,0,0,0,88500,5500,0,4040,0,1000,6000,0,, 
278841,536781,01-JUN-2023 05.29.51,1032,162.4,182.49,144.5,37.99,40.2,1678,,23.22,14.77,,,,0,989,0,0,0,0,0,0,0,0,0,0,0,85500,5607,374,3871,0,0,7000,0,, 
278844,536782,01-JUN-2023 06.18.24,1032,160.5,178.79,141.8,36.99,39.2,1679,,22.6,14.39,,,,0,800,0,0,0,0,0,0,0,0,0,0,0,84000,5075,0,3429,0,1107,6600,0,, 
278847,536783,01-JUN-2023 07.11.41,1015,162.3,169.09,128.9,40.19,39.7,1629,,24.56,15.63,,,,0,800,0,0,0,0,0,0,0,0,0,0,0,81000,5677,274,3914,0,0,7100,0,, 
278850,536784,01-JUN-2023 08.18.12,1015,156.5,191.9,155.9,36,49,1552,,22,14,,,,0,800,0,0,0,0,0,0,0,0,0,0,0,91600,6458,0,4610,0,0,5800,0,, 
278852,536785,01-JUN-2023 09.22.16,1015,159.6,219.99,183,36.99,48.3,1616,,22.6,14.39,,,,0,800,0,0,0,0,0,0,0,0,0,0,0,100300,6238,0,4258,0,2500,6000,0,, 
278855,536786,01-JUN-2023 10.15.21,1032,159.6,194.29,152.3,41.99,44.1,1588,,25.66,16.33,,,,0,900,0,0,0,0,0,0,0,0,0,0,0,89000,5482,0,4399,0,1000,5000,0,, 
278859,536787,01-JUN-2023 11.08.31,1015,161.7,184,148,36,43.6,1571,,22,14,,,,0,799,0,0,0,0,0,0,0,0,0,0,0,88400,5649,0,3716,0,1500,5000,0,, 
278865,536789,01-JUN-2023 12.52.48,1015,156.5,185,150,35,39.7,1702,,21.39,13.61,,,,0,800,0,0,0,0,0,0,0,0,0,0,0,83700,5202,0,3838,0,832,5000,0,, 
278867,536790,01-JUN-2023 13.52.47,1058,159,186.99,150,36.99,40.7,1605,,22.6,14.39,,,,0,1000,0,0,0,0,0,0,0,0,0,0,0,85000,5275,0,3627,0,885,5000,0,, 
278870,536791,01-JUN-2023 14.42.12,1058,158.9,186.79,149.8,36.99,41.7,1643,,22.6,14.39,,,,0,1000,0,0,0,0,0,0,0,0,0,0,0,88000,5104,0,3789,0,1184,5000,0,, 
278874,536792,01-JUN-2023 15.46.38,1058,156.2,191.19,158.2,32.99,41.8,1669,,20.16,12.83,,,,0,1000,0,0,0,0,0,0,0,0,0,0,0,90000,4965,0,3180,0,1002,5000,0,, 
278876,536793,01-JUN-2023 16.49.58,1058,160.2,191.6,155.6,36,41.6,1671,,22,14,,,,0,1000,0,0,0,0,0,0,0,0,0,0,0,89300,5217,0,2959,0,1497,5500,0,, 
278880,536794,01-JUN-2023 17.42.42,1010,162.1,188.8,152.8,36,42.2,1655,,22,14,,,,0,300,0,0,0,0,0,0,0,0,0,0,0,89400,4878,0,3223,0,1498,6000,0,, 
278883,536795,01-JUN-2023 19.05.02,1010,158.9,187.9,151.9,36,42.1,1607,,22,14,,,,0,300,0,0,0,0,0,0,0,0,0,0,0,89400,5197,0,3137,0,2247,5500,0,, 
278886,536796,01-JUN-2023 20.00.11,1010,156.7,189.6,153.6,36,41.9,1643,,22,14,,,,0,300,0,0,0,0,0,0,0,0,0,0,0,88400,5496,0,3381,0,1872,5500,0,, 
278889,536797,01-JUN-2023 20.53.41,1010,157.9,188.7,152.7,36,42,1668,,22,14,,,,0,300,0,0,0,0,0,0,0,0,0,0,0,88400,5346,0,3614,0,1872,5400,0,, 
278892,536798,01-JUN-2023 21.45.27,1010,156.9,187.5,151.5,36,40.9,1648,,22,14,,,,0,300,0,0,0,0,0,0,0,0,0,0,0,87400,5220,0,3527,0,624,6200,0,, 
278895,536799,01-JUN-2023 22.45.42,1010,162.3,193.6,157.6,36,42.4,1590,,22,14,,,,0,299,0,0,0,0,0,0,0,0,0,0,0,90500,5478,0,3670,0,1248,5500,0,, 
278902,536801,02-JUN-2023 02.13.54,1010,160.3,202.6,167.6,35,45,1595,,21.39,13.61,,,,0,300,0,0,0,0,0,0,0,0,0,0,0,95000,5325,503,2493,0,1680,6100,0,, 
278905,536802,02-JUN-2023 03.29.44,1010,159.7,190.09,157.1,32.99,45.1,1663,,20.16,12.83,,,,0,300,0,0,0,0,0,0,0,0,0,0,0,98000,4396,242,3040,0,2495,6000,0,, 
278909,536803,02-JUN-2023 04.31.34,1010,160.6,184.99,150.9,34.09,41.7,1630,,20.83,13.26,,,,0,300,0,0,0,0,0,0,0,0,0,0,0,89000,5157,303,2984,0,2499,6000,0,, 
278911,536804,02-JUN-2023 05.25.53,1010,158.9,190.79,156.8,33.99,42.8,1657,,20.77,13.22,,,,0,300,0,0,0,0,0,0,0,0,0,0,0,90000,5300,0,2625,0,1666,6000,0,, 
278914,536805,02-JUN-2023 06.18.47,1010,157.4,169.1,133.1,36,40.3,1676,,22,14,,,,0,300,0,0,0,0,0,0,0,0,0,0,0,85500,4875,591,2974,0,124,6900,0,, 
278918,536806,02-JUN-2023 07.06.27,1010,159.9,166.39,132.4,33.99,37,1531,,20.77,13.22,,,,0,300,0,0,0,0,0,0,0,0,0,0,0,80100,4817,573,2743,0,5,7000,0,, 
278921,536807,02-JUN-2023 08.09.03,1010,156.3,183.3,147.3,36,42,1636,,22,14,,,,0,300,0,0,0,0,0,0,0,0,0,0,0,88000,5391,0,3793,0,80,7200,0,, 
278924,536808,02-JUN-2023 09.06.54,1010,157.5,186.5,150.5,36,44.4,,,22,14,,,,0,300,0,0,0,0,0,0,0,0,0,0,0,90900,5305,62,3770,0,3,7000,0,, 
278927,536809,02-JUN-2023 09.59.23,1058,159.1,190.89,152.9,37.99,42.1,1647,,23.22,14.77,,,,0,998,0,0,0,0,0,0,0,0,0,0,0,89200,5609,0,3086,0,0,5200,0,, 
278930,536810,02-JUN-2023 11.23.24,1058,155.3,190.4,154.4,36,45.1,1592,,22,14,,,,0,998,0,0,0,0,0,0,0,0,0,0,0,95000,5118,0,3540,0,0,6100,0,, 
278935,536812,02-JUN-2023 13.06.44,1058,157.2,184.6,148.6,36,43,,,22,14,,,,0,997,0,0,0,0,0,0,0,0,0,0,0,88900,5586,0,3525,0,0,7000,0,, 
278939,536813,02-JUN-2023 13.58.48,1058,161.3,185.5,150.5,35,42.8,1627,,21.39,13.61,,,,0,999,0,0,0,0,0,0,0,0,0,0,0,87000,5903,322,3672,0,0,6700,0,, 
278942,536814,02-JUN-2023 14.58.48,8062,161.7,186.9,150.9,36,41.9,1681,,22,14,,,,0,999,0,0,0,0,0,0,0,0,0,0,0,86100,5422,0,3007,0,0,7000,0,, 
278945,536815,02-JUN-2023 15.52.03,5041,161.1,190.99,153,37.99,41.2,1604,,23.22,14.77,,,,0,999,0,0,0,0,0,0,0,0,0,0,0,87700,5809,0,3186,0,0,6000,0,, 
278947,536816,02-JUN-2023 16.44.54,5041,158.7,191.7,155.7,36,40.9,1654,,22,14,,,,0,998,0,0,0,0,0,0,0,0,0,0,0,86700,5713,0,3145,0,0,6000,0,, 
278950,536817,02-JUN-2023 17.35.49,1058,159,191.4,155.4,36,42.1,1638,,22,14,,,,0,999,0,0,0,0,0,0,0,0,0,0,0,88700,5417,0,3191,0,0,6000,0,, 
278954,536818,02-JUN-2023 18.28.23,1015,157.2,191.4,155.4,36,40.9,1639,,22,14,,,,0,800,0,0,0,0,0,0,0,0,0,0,0,87400,5799,0,3413,0,2496,6000,0,, 
278956,536819,02-JUN-2023 19.34.50,1015,160.7,192.5,156.5,36,44.7,1625,,22,14,,,,0,800,0,0,0,0,0,0,0,0,0,0,0,92400,5721,0,3611,0,1248,6000,0,, 
278959,536820,02-JUN-2023 20.43.28,1015,158.1,186.4,150.4,36,44.5,1661,,22,14,,,,0,800,0,0,0,0,0,0,0,0,0,0,0,89400,6121,0,4165,0,1872,6000,0,, 
278962,536821,02-JUN-2023 22.05.00,5042,158.9,186.4,150.4,36,42.4,1670,,22,14,,,,0,1001,0,0,0,0,0,0,0,0,0,0,0,87400,5504,0,3207,0,1872,6000,0,, 
278965,536822,02-JUN-2023 22.56.04,5082,160.1,189.4,153.4,36,42.3,1669,,22,14,,,,0,1001,0,0,0,0,0,0,0,0,0,0,0,89400,5790,0,3567,0,1517,6000,0,, 
278971,536824,03-JUN-2023 01.09.09,5071,161.3,195.89,158.9,36.99,41.8,1676,,22.6,14.39,,,,0,1001,0,0,0,0,0,0,0,0,0,0,0,87000,6126,130,3312,0,1979,6000,0,, 
278974,536825,03-JUN-2023 02.23.04,5071,161.4,201.1,165,36.1,48.7,1631,,22.06,14.04,,,,0,1001,0,0,0,0,0,0,0,0,0,0,0,97000,5753,239,4126,0,1552,6400,0,, 
278978,536826,03-JUN-2023 03.19.50,5071,159.3,194.69,155.7,38.99,42.7,1657,,23.83,15.16,,,,0,2001,0,0,0,0,0,0,0,0,0,0,0,88100,6100,318,3296,0,0,6300,0,, 
278981,536827,03-JUN-2023 04.12.40,5071,160.9,187.19,147,40.19,41.9,,,24.56,15.63,,,,0,1001,0,0,0,0,0,0,0,0,0,0,0,88100,5515,0,3866,0,754,6000,0,, 
278983,536828,03-JUN-2023 05.04.34,5071,161.3,185.4,150.4,35,40.8,1611,,21.39,13.61,,,,0,0,0,0,0,0,0,0,0,0,0,0,0,86000,5748,669,2958,0,2495,4400,0,, 
278987,536829,03-JUN-2023 06.00.19,5071,161.6,191.2,152,39.2,42.2,1660,,23.96,15.24,,,,0,1001,0,0,0,0,0,0,0,0,0,0,0,86600,5621,165,3100,0,779,6000,0,, 
278989,536830,03-JUN-2023 07.03.34,5071,162.6,186,150,36,41.5,1681,,22,14,,,,0,1001,0,0,0,0,0,0,0,0,0,0,0,87500,5927,198,3151,0,832,7000,0,, 
278992,536831,03-JUN-2023 08.00.37,5071,154.4,189.99,150,39.99,44,1642,,24.44,15.55,,,,0,999,0,0,0,0,0,0,0,0,0,0,0,88800,5321,0,3380,0,0,7000,0,, 
278995,536832,03-JUN-2023 09.11.16,1063,159.6,189.99,150,39.99,48.8,,,24.44,15.55,,,,0,999,0,0,0,0,0,0,0,0,0,0,0,87500,5736,0,3206,0,243,7000,0,, 
278998,536833,03-JUN-2023 10.07.36,1063,159.1,182.6,146.6,36,43.2,1697,,22,14,,,,0,998,0,0,0,0,0,0,0,0,0,0,0,86700,6106,0,3916,0,0,6700,0,, 
279001,536834,03-JUN-2023 10.58.50,5082,162.4,182.6,146.6,36,36.1,1688,,22,14,,,,0,998,0,0,0,0,0,0,0,0,0,0,0,71200,4878,0,2989,0,664,6700,0,, 
279007,536836,03-JUN-2023 13.40.29,5082,161.4,174.39,140.4,33.99,39.4,,,20.77,13.22,,,,0,999,0,0,0,0,0,0,0,0,0,0,0,83500,5237,0,3373,0,0,5800,0,, 
279010,536837,03-JUN-2023 14.49.25,5082,156.1,196.89,159.9,36.99,47.1,,,22.6,14.39,,,,0,999,0,0,0,0,0,0,0,0,0,0,0,93700,5809,0,3103,0,1000,5500,0,, 
279013,536838,03-JUN-2023 15.58.06,5082,154.7,186.5,150.5,36,43.3,1655,,22,14,,,,0,998,0,0,0,0,0,0,0,0,0,0,0,90300,5419,74,3313,0,1000,5500,0,, 
279016,536839,03-JUN-2023 16.52.25,5082,156.6,186.7,150.7,36,42,,,22,14,,,,0,999,0,0,0,0,0,0,0,0,0,0,0,90000,5454,0,3636,0,0,5600,0,, 
279019,536840,03-JUN-2023 17.42.59,5082,159.1,185.7,149.7,36,40.1,,,22,14,,,,0,999,0,0,0,0,0,0,0,0,0,0,0,87400,5606,0,3816,0,0,5500,0,, 
279022,536841,03-JUN-2023 18.57.56,5082,156.7,182.4,146.4,36,41.4,1581,,22,14,,,,0,999,0,0,0,0,0,0,0,0,0,0,0,87900,5471,0,3681,0,1248,7000,0,, 
279025,536842,03-JUN-2023 19.48.16,5082,156.5,182.5,146.5,36,40.7,1648,,22,14,,,,0,998,0,0,0,0,0,0,0,0,0,0,0,87400,5179,0,3653,0,1248,6000,0,, 
279029,536843,03-JUN-2023 20.40.35,5082,160,181.5,145.5,36,39.5,1615,,22,14,,,,0,999,0,0,0,0,0,0,0,0,0,0,0,84700,5566,0,3729,0,1498,6000,0,, 
279032,536844,03-JUN-2023 21.30.02,1056,157.4,181.5,145.5,36,39.6,1581,,22,14,,,,0,999,0,0,0,0,0,0,0,0,0,0,0,85300,5330,0,3471,0,1498,6000,0,, 
279034,536845,03-JUN-2023 22.18.31,1056,157,187.3,151.3,36,40,1619,,22,14,,,,0,999,0,0,0,0,0,0,0,0,0,0,0,88000,5566,0,3520,0,998,6200,0,, 
279037,536846,03-JUN-2023 23.12.02,1010,157,184.9,148.9,36,40.2,1646,,22,14,,,,0,300,0,0,0,0,0,0,0,0,0,0,0,86900,5428,0,3249,0,1498,5500,0,, 
279043,536848,04-JUN-2023 01.11.21,1010,160,190.6,154.6,36,43.6,,,22,14,,,,0,300,0,0,0,0,0,0,0,0,0,0,0,89300,6167,0,3686,0,0,5600,0,, 
279046,536849,04-JUN-2023 02.09.03,1011,160.1,190.3,154.3,36,42.6,1572,,22,14,,,,0,300,0,0,0,0,0,0,0,0,0,0,0,91400,5861,229,3770,0,1500,5500,0,, 
279049,536850,04-JUN-2023 03.00.16,1010,140.4,190.1,154.1,36,40.7,1687,,22,14,,,,0,300,0,0,0,0,0,0,0,0,0,0,0,88400,5537,0,3286,0,2000,5500,0,, 
279052,536851,04-JUN-2023 04.11.32,1010,160.9,235.6,200.6,35,51.1,1559,,21.39,13.61,,,,0,300,0,0,0,0,0,0,0,0,0,0,0,109500,7137,0,4109,0,1955,5500,0,, 
279055,536852,04-JUN-2023 05.07.12,1010,161.1,186,150,36,41.1,1593,,22,14,,,,0,300,0,0,0,0,0,0,0,0,0,0,0,85800,5329,0,3677,0,39,5500,0,, 
279059,536853,04-JUN-2023 06.06.37,1015,160.2,188.89,149.9,38.99,42.7,1684,,23.83,15.16,,,,0,800,0,0,0,0,0,0,0,0,0,0,0,87100,5762,0,3143,0,51,5500,0,, 
279061,536854,04-JUN-2023 07.01.51,1015,160.2,187.09,150.1,36.99,43.2,1667,,22.6,14.39,,,,0,800,0,0,0,0,0,0,0,0,0,0,0,88700,5681,0,3745,0,51,5500,0,, 
279065,536855,04-JUN-2023 08.03.42,2010,159,174.6,133.6,41,41.2,1655,,25.06,15.94,,,,0,300,0,0,0,0,0,0,0,0,0,0,0,83300,4871,0,3413,0,2000,5500,0,, 
279067,536856,04-JUN-2023 09.56.01,2010,161,180.38,145.1,35.28,43.7,1635,,21.6,13.68,,,,0,800,0,0,0,0,0,0,0,0,0,0,0,86800,5208,0,3325,0,1500,5500,0,, 
279072,536857,04-JUN-2023 10.55.21,1015,150.4,180.2,144.2,36,42,1613,,22,14,,,,0,800,0,0,0,0,0,0,0,0,0,0,0,87300,5474,0,3244,0,1999,5500,0,, 
279077,536859,04-JUN-2023 12.50.51,1015,156.4,169.49,132.5,36.99,37.5,,,22.6,14.39,,,,0,800,0,0,0,0,0,0,0,0,0,0,0,78100,5056,0,2346,0,1500,7000,0,, 
279080,536860,04-JUN-2023 13.39.32,1058,158.3,173.9,137.9,36,39,1583,,22,14,,,,0,999,0,0,0,0,0,0,0,0,0,0,0,80300,5360,0,2961,0,1000,5900,0,, 
279082,536861,04-JUN-2023 14.24.01,1058,148.7,151.19,113.2,37.99,33.6,1720,,23.22,14.77,,,,0,999,0,0,0,0,0,0,0,0,0,0,0,70200,4154,0,2228,0,1000,6800,0,, 
279085,536862,04-JUN-2023 15.14.27,1058,150.9,182.8,146.8,36,39.6,,,22,14,,,,0,999,0,0,0,0,0,0,0,0,0,0,0,83700,5565,0,2629,0,998,6200,0,, 
279089,536863,04-JUN-2023 16.38.08,1058,153.7,207.5,171.5,36,46.4,1611,,22,14,,,,0,999,0,0,0,0,0,0,0,0,0,0,0,98900,6497,171,3903,0,2507,6700,0,, 
279092,536864,04-JUN-2023 17.29.08,1058,158.2,191.1,155.1,36,41.8,1560,,22,14,,,,0,999,0,0,0,0,0,0,0,0,0,0,0,90200,5992,0,3883,0,998,6000,0,, 
279095,536865,04-JUN-2023 18.18.27,1058,156.2,187.6,151.6,36,40,1588,,22,14,,,,0,999,0,0,0,0,0,0,0,0,0,0,0,86400,5807,0,3838,0,998,5900,0,, 
279098,536866,04-JUN-2023 19.07.28,1058,158,185.9,149.9,36,39.9,,,22,14,,,,0,999,0,0,0,0,0,0,0,0,0,0,0,85600,5528,0,3392,0,1000,6500,0,, 
279101,536867,04-JUN-2023 19.59.17,1058,155.7,184.4,148.4,36,41.3,,,22,14,,,,0,999,0,0,0,0,0,0,0,0,0,0,0,88800,5666,0,3653,0,998,6000,0,, 
279104,536868,04-JUN-2023 20.54.11,1058,163.7,187.4,151.4,36,40.8,1639,,22,14,,,,0,999,0,0,0,0,0,0,0,0,0,0,0,86300,5582,0,3536,0,500,6000,0,, 
279106,536869,04-JUN-2023 22.14.27,1010,157.4,186.8,150.8,36,43,1643,,22,14,,,,0,300,0,0,0,0,0,0,0,0,0,0,0,89900,6002,0,3430,0,2000,6100,0,, 
279110,536870,04-JUN-2023 23.08.07,1010,158.7,191.4,155.4,36,41.8,1581,,22,14,,,,0,300,0,0,0,0,0,0,0,0,0,0,0,88500,5725,0,3536,0,998,6000,0,, 
279115,536872,05-JUN-2023 01.15.53,1010,154.2,189.3,153.3,36,43.3,1661,,22,14,,,,0,300,0,0,0,0,0,0,0,0,0,0,0,92000,5757,0,3637,0,0,6000,0,, 
279118,536873,05-JUN-2023 02.09.57,1010,156.3,191.6,155.6,36,42.4,,,22,14,,,,0,300,0,0,0,0,0,0,0,0,0,0,0,89600,5854,232,3143,0,0,5900,0,, 
279121,536874,05-JUN-2023 03.04.53,1010,154.9,189.09,151.1,37.99,42.6,1660,,23.22,14.77,,,,0,300,0,0,0,0,0,0,0,0,0,0,0,88000,5510,0,3090,0,0,6000,0,, 
279124,536875,05-JUN-2023 04.00.47,1010,153.1,189.29,152.3,36.99,42,1663,,22.6,14.39,,,,0,300,0,0,0,0,0,0,0,0,0,0,0,86000,5780,0,2853,0,0,6000,0,, 
279126,536876,05-JUN-2023 04.52.29,1010,156.6,190,154,36,40.9,1672,,22,14,,,,0,299,0,0,0,0,0,0,0,0,0,0,0,86500,5650,0,3364,0,0,6000,0,, 
279130,536877,05-JUN-2023 05.44.35,1010,158.1,191.49,151.5,39.99,41.9,1654,,24.44,15.55,,,,0,300,0,0,0,0,0,0,0,0,0,0,0,87300,6012,258,2759,0,0,6000,0,, 
279133,536878,05-JUN-2023 06.44.04,2010,156.8,188.99,150,38.99,41.3,1649,,23.83,15.16,,,,0,300,0,0,0,0,0,0,0,0,0,0,0,87100,5760,0,3478,0,0,6000,0,, 
279137,536879,05-JUN-2023 07.37.07,2010,157.5,200.99,163,37.99,44,,,23.22,14.77,,,,0,299,0,0,0,0,0,0,0,0,0,0,0,91200,5965,0,2982,0,0,7700,0,, 
279140,536880,05-JUN-2023 08.36.58,2014,157.8,186.4,150.4,36,41.8,,,22,14,,,,0,299,0,0,0,0,0,0,0,0,0,0,0,86900,5620,0,3303,0,0,7000,0,, 
279142,536881,05-JUN-2023 09.29.07,2014,157.2,180.6,144.6,36,39.9,1624,,22,14,,,,0,299,0,0,0,0,0,0,0,0,0,0,0,85300,5193,0,3242,0,1154,6500,0,, 
279146,536882,05-JUN-2023 10.36.14,1015,157,181.8,145.8,36,40.9,,,22,14,,,,0,1001,0,0,0,0,0,0,0,0,0,0,0,86800,5694,0,2961,0,0,5500,0,, 
279149,536883,05-JUN-2023 11.27.33,5042,157.8,186,146,40,40.8,,,,40,,,,0,999,0,0,0,0,0,0,0,0,0,0,0,86500,5431,0,3346,0,1497,5500,0,, 
279154,536885,05-JUN-2023 13.31.23,5042,160.2,187.5,151.5,36,42.2,,,22,14,,,,0,999,0,0,0,0,0,0,0,0,0,0,0,88400,6298,0,2811,0,2000,6000,0,, 
279157,536886,05-JUN-2023 14.20.33,5042,156.8,163.5,127.5,36,38.2,1579,,22,14,,,,0,999,0,0,0,0,0,0,0,0,0,0,0,78000,5363,0,1987,0,1500,5500,0,, 
279160,536887,05-JUN-2023 15.12.24,5042,159.9,182.1,146.1,36,40.7,,,22,14,,,,0,999,0,0,0,0,0,0,0,0,0,0,0,85500,6144,0,2504,0,1500,6000,0,, 
279163,536888,05-JUN-2023 16.15.27,5042,161.3,201.7,165.7,36,44.3,1655,,22,14,,,,0,999,0,0,0,0,0,0,0,0,0,0,0,93600,6052,0,2753,0,1000,6800,0,, 
279166,536889,05-JUN-2023 17.24.28,5042,161.2,191.19,153,38.19,46,1626,,23.34,14.85,,,,0,999,0,0,0,0,0,0,0,0,0,0,0,96500,6157,238,4203,0,554,7200,0,, 
279170,536890,05-JUN-2023 18.26.25,5042,160.8,193.8,158.6,35.2,47.1,1618,,21.51,13.69,,,,0,1299,0,0,0,0,0,0,0,0,0,0,0,96000,6558,810,3794,0,554,7400,0,, 
279173,536891,05-JUN-2023 19.19.14,5042,160.4,187.09,150.6,36.49,42.5,,,22.3,14.19,,,,0,0,0,0,0,0,0,0,0,0,0,0,0,90300,5876,0,3832,0,554,7000,0,, 
279176,536892,05-JUN-2023 20.13.43,2010,159.8,185.69,146.7,38.99,44,1619,,23.83,15.16,,,,0,300,0,0,0,0,0,0,0,0,0,0,0,90300,5662,0,3927,0,554,6100,0,, 
279178,536893,05-JUN-2023 21.10.13,2010,160.2,182,146,36,43.6,,,22,14,,,,0,299,0,0,0,0,0,0,0,0,0,0,0,91500,5765,0,3975,0,554,6000,0,, 
279182,536894,05-JUN-2023 22.11.59,2010,160.3,181.4,145.4,36,41.4,1681,,22,14,,,,0,300,0,0,0,0,0,0,0,0,0,0,0,90400,6022,0,3834,0,554,7000,0,, 
279185,536895,05-JUN-2023 23.06.54,2010,159,66.3,30.3,36,43.6,1598,,22,14,,,,0,300,0,0,0,0,0,0,0,0,0,0,0,90100,5662,0,4008,0,554,7000,0,, 
279191,536897,06-JUN-2023 01.21.54,1015,159.5,188.1,152.1,36,42.6,1638,,22,14,,,,0,800,0,0,0,0,0,0,0,0,0,0,0,91000,5922,128,4140,0,0,6000,0,, 
279194,536898,06-JUN-2023 02.11.24,1015,158.5,193.1,152.1,41,40.5,1580,,25.06,15.94,,,,0,800,0,0,0,0,0,0,0,0,0,0,0,85100,5670,128,2506,0,0,6100,0,, 
279196,536899,06-JUN-2023 03.00.44,1015,160.8,189,153,36,40.6,1619,,22,14,,,,0,800,0,0,0,0,0,0,0,0,0,0,0,86700,5757,0,3378,0,0,6000,0,, 
279199,536900,06-JUN-2023 04.08.33,1015,160,189,153,36,43.5,1648,,22,14,,,,0,800,0,0,0,0,0,0,0,0,0,0,0,87100,5738,0,3517,0,0,2000,0,, 
279202,536901,06-JUN-2023 05.00.15,1010,161.4,190,155,35,40.7,1673,,21.39,13.61,,,,0,299,0,0,0,0,0,0,0,0,0,0,0,85000,5380,0,3383,0,554,2000,0,, 
279205,536902,06-JUN-2023 05.52.09,2010,166.3,139.39,101.4,37.99,33.5,1601,,23.22,14.77,,,,0,299,0,0,0,0,0,0,0,0,0,0,0,64800,4913,127,3177,0,554,2000,0,, 
279212,536903,06-JUN-2023 22.09.19,1010,160.4,251,206,45,80,1678,,27.5,17.5,,,,0,998,0,0,0,0,0,0,0,0,0,0,0,132100,7751,481,4166,0,553,9100,0,, 
279214,536904,06-JUN-2023 23.05.23,1010,160.1,188.29,153.8,34.49,43.4,1671,,21.08,13.41,,,,0,998,0,0,0,0,0,0,0,0,0,0,0,90500,5828,481,3365,0,1108,9100,0,, 
279216,536905,06-JUN-2023 23.59.48,1032,160.6,192,156,36,43.7,,,22,14,,,,0,998,0,0,0,0,0,0,0,0,0,0,0,91700,6214,259,3418,0,1108,6200,0,, 
279218,536906,07-JUN-2023 00.57.22,1032,160.7,53,17,36,43.9,1711,,22,14,,,,0,998,0,0,0,0,0,0,0,0,0,0,0,91300,5747,0,3838,0,2500,6000,0,, 
279221,536907,07-JUN-2023 01.50.23,1010,160.6,191.2,155.2,36,42.5,1682,,22,14,,,,0,300,0,0,0,0,0,0,0,0,0,0,0,89000,6039,383,2842,0,1500,6000,0,, 
279224,536908,07-JUN-2023 02.43.08,1010,158.2,188.49,150.5,37.99,40.9,1668,,23.22,14.77,,,,0,300,0,0,0,0,0,0,0,0,0,0,0,86800,5571,0,3227,0,2500,6000,0,, 
279227,536909,07-JUN-2023 03.36.03,1010,158.9,189.89,151.9,37.99,42.1,1627,,23.22,14.77,,,,0,300,0,0,0,0,0,0,0,0,0,0,0,88300,5675,0,3138,0,2000,6000,0,, 
279230,536910,07-JUN-2023 04.31.24,1011,158.5,188.89,149.9,38.99,42.3,1590,,23.83,15.16,,,,0,300,0,0,0,0,0,0,0,0,0,0,0,89700,5802,128,3881,0,2000,6000,0,, 
279233,536911,07-JUN-2023 05.26.35,1011,160,187.99,150,37.99,42.5,1633,,23.22,14.77,,,,0,300,0,0,0,0,0,0,0,0,0,0,0,87800,5736,0,3324,0,1332,6000,0,, 
279236,536912,07-JUN-2023 06.16.36,1011,158.6,189.59,151.6,37.99,40.3,1668,,23.22,14.77,,,,0,300,0,0,0,0,0,0,0,0,0,0,0,87000,5647,240,2693,0,554,6000,0,, 
279239,536913,07-JUN-2023 07.06.55,1011,159.5,185.79,148.8,36.99,40.2,1654,,22.6,14.39,,,,0,300,0,0,0,0,0,0,0,0,0,0,0,83500,5563,0,2716,0,1500,6000,0,, 
279242,536914,07-JUN-2023 07.58.59,1011,158.9,186.18,150.9,35.28,41.3,1623,,21.6,13.68,,,,0,300,0,0,0,0,0,0,0,0,0,0,0,86600,5676,0,3009,0,1500,6000,0,, 
279244,536915,07-JUN-2023 08.53.44,1014,158.7,186.2,150.2,36,41.5,,,22,14,,,,0,300,0,0,0,0,0,0,0,0,0,0,0,87500,5626,0,3015,0,1040,5900,0,, 
279248,536916,07-JUN-2023 09.46.09,1014,157,186.5,150.5,36,41.9,1607,,22,14,,,,0,299,0,0,0,0,0,0,0,0,0,0,0,88700,5214,0,2957,0,0,6000,0,, 
279251,536917,07-JUN-2023 10.38.59,1010,160,183.6,147.6,36,41,1684,,22,14,,,,0,299,0,0,0,0,0,0,0,0,0,0,0,86500,5584,0,2918,0,0,5500,0,, 
279257,536919,07-JUN-2023 12.24.48,1014,158.2,188.8,152.8,36,39.5,,,22,14,,,,0,300,0,0,0,0,0,0,0,0,0,0,0,85900,5474,0,3275,0,0,5500,0,, 
279260,536920,07-JUN-2023 13.16.08,1010,156.4,183.4,147.4,36,40.3,,,22,14,,,,0,300,0,0,0,0,0,0,0,0,0,0,0,85400,5504,0,2773,0,0,5500,0,, 
279262,536921,07-JUN-2023 14.16.24,1010,155.3,170.8,134.8,36,37.9,1688,,22,14,,,,0,300,0,0,0,0,0,0,0,0,0,0,0,81600,5195,0,2598,0,749,5400,0,, 
279266,536922,07-JUN-2023 15.06.35,1011,156.5,183.8,147.8,36,38,1643,,22,14,,,,0,300,0,0,0,0,0,0,0,0,0,0,0,83200,5443,0,2918,0,749,5500,0,, 
279269,536923,07-JUN-2023 16.09.35,1014,160.3,210.99,173,37.99,47.6,,,23.22,14.77,,,,0,300,0,0,0,0,0,0,0,0,0,0,0,102000,6210,0,3906,0,554,6500,0,, 
279272,536924,07-JUN-2023 17.01.14,1010,160.3,193.1,157.1,36,42.4,,,22,14,,,,0,299,0,0,0,0,0,0,0,0,0,0,0,92000,5595,0,3682,0,0,6200,0,, 
279275,536925,07-JUN-2023 17.52.09,1010,159.4,187.7,151.7,36,41,,,22,14,,,,0,0,0,0,0,0,0,0,0,0,0,0,0,87000,5569,0,3248,0,554,5500,0,, 
279278,536926,07-JUN-2023 18.42.24,1010,159.5,188,152,36,39.7,,,22,14,,,,0,600,0,0,0,0,0,0,0,0,0,0,0,86500,5413,0,3220,0,554,5500,0,, 
279281,536927,07-JUN-2023 19.33.04,1010,157.3,187.8,151.8,36,38.8,,,22,14,,,,0,0,0,0,0,0,0,0,0,0,0,0,0,85600,5531,0,2428,0,1108,5500,0,, 
279284,536928,07-JUN-2023 20.22.59,1010,157.1,193.89,155.9,37.99,40.3,,,23.22,14.77,,,,0,600,0,0,0,0,0,0,0,0,0,0,0,89000,5277,372,2757,0,554,4500,0,, 
279287,536929,07-JUN-2023 21.09.10,1011,158.8,168.61,134.6,34.01,37.2,1630,,20.78,13.23,,,,0,900,0,0,0,0,0,0,0,0,0,0,0,79000,5196,0,2503,0,699,5900,0,, 
279289,536930,07-JUN-2023 21.55.30,1032,158.2,169.89,132.7,37.19,37.2,,,22.73,14.46,,,,0,1001,0,0,0,0,0,0,0,0,0,0,0,80100,5150,572,2333,0,2000,6000,0,, 
279292,536931,07-JUN-2023 22.55.30,1063,160,172.19,134.2,37.99,40.3,1684,,23.22,14.77,,,,0,0,0,0,0,0,0,0,0,0,0,0,0,85500,5798,703,3521,0,0,6500,0,, 
279298,536933,08-JUN-2023 01.04.14,1063,158.7,199.49,161.5,37.99,42.4,1631,,23.22,14.77,,,,0,1001,0,0,0,0,0,0,0,0,0,0,0,91400,5735,259,2713,0,1108,5500,0,, 
279302,536934,08-JUN-2023 02.07.00,1063,157.5,190,155,35,43.2,1615,,21.39,13.61,,,,0,1001,0,0,0,0,0,0,0,0,0,0,0,89000,5593,129,2836,0,2215,5000,0,, 
279305,536935,08-JUN-2023 03.00.55,1063,158.7,189.79,155.8,33.99,42.2,1637,,20.77,13.22,,,,0,1001,0,0,0,0,0,0,0,0,0,0,0,89300,5267,95,3160,0,1500,6000,0,, 
279307,536936,08-JUN-2023 03.51.15,1063,160,189.28,154,35.28,39.7,1710,,21.6,13.68,,,,0,1001,0,0,0,0,0,0,0,0,0,0,0,85500,5494,393,2510,0,0,5000,0,, 
279311,536937,08-JUN-2023 04.41.00,1063,158.5,189.9,154.9,35,39.6,1667,,21.39,13.61,,,,0,1001,0,0,0,0,0,0,0,0,0,0,0,84600,5461,108,2810,0,0,5000,0,, 
279314,536938,08-JUN-2023 05.31.25,1063,157.7,190,155,35,40.5,1581,,21.39,13.61,,,,0,1000,0,0,0,0,0,0,0,0,0,0,0,87000,5272,319,3119,0,0,4900,0,, 
279317,536939,08-JUN-2023 06.20.24,1063,159.7,190.79,150.8,39.99,40.5,1575,,24.44,15.55,,,,0,1001,0,0,0,0,0,0,0,0,0,0,0,86500,5322,396,2237,0,0,5000,0,, 
279320,536940,08-JUN-2023 07.06.51,1063,160.7,174.89,134.9,39.99,37.9,1614,,24.44,15.55,,,,0,1001,0,0,0,0,0,0,0,0,0,0,0,76100,4829,129,2390,0,1249,5000,0,, 
279323,536941,08-JUN-2023 08.14.04,1063,157.6,94.8,58.8,36,42.4,,,22,14,,,,0,1001,0,0,0,0,0,0,0,0,0,0,0,88900,5135,0,3106,0,0,5900,0,, 
279326,536942,08-JUN-2023 09.02.21,1063,157.1,180.6,144.6,36,40.6,,,22,14,,,,0,1000,0,0,0,0,0,0,0,0,0,0,0,87800,5171,0,3219,0,0,6000,0,, 
279329,536943,08-JUN-2023 09.51.51,5095,158.3,184.8,148.8,36,39,,,22,14,,,,0,1001,0,0,0,0,0,0,0,0,0,0,0,86700,5286,0,3055,0,1486,6000,0,, 
279332,536944,08-JUN-2023 10.45.37,9993,157,187,151,36,42.3,1631,,22,14,,,,0,1000,0,0,0,0,0,0,0,0,0,0,0,89600,5415,0,3176,0,1498,6000,0,, 
279338,536946,08-JUN-2023 12.34.10,2010,156.4,200.7,164.7,36,44.9,1614,,22,14,,,,0,300,0,0,0,0,0,0,0,0,0,0,0,96700,5811,0,3305,0,110,6200,0,, 
279340,536947,08-JUN-2023 13.43.01,2010,158,179.7,143.7,36,41.8,1633,,22,14,,,,0,299,0,0,0,0,0,0,0,0,0,0,0,89600,5436,0,3352,0,0,5000,0,, 
279344,536948,08-JUN-2023 14.43.57,2010,159.8,171.5,135.5,36,37.9,1685,,22,14,,,,0,300,0,0,0,0,0,0,0,0,0,0,0,81600,5007,0,3321,0,1500,5000,0,, 
279346,536949,08-JUN-2023 15.41.57,2010,159.5,202,167,35,43.2,,,21.39,13.61,,,,0,300,0,0,0,0,0,0,0,0,0,0,0,93500,5677,0,2659,0,1000,6000,0,, 
279349,536950,08-JUN-2023 16.39.07,2010,160.7,202,166,36,45.1,1601,,22,14,,,,0,300,0,0,0,0,0,0,0,0,0,0,0,97500,5495,260,3773,0,0,6000,0,, 
279352,536951,08-JUN-2023 17.33.26,2010,160.8,196.8,160.8,36,42,1681,,22,14,,,,0,800,0,0,0,0,0,0,0,0,0,0,0,92600,5930,353,2501,0,554,6000,0,, 
279356,536952,08-JUN-2023 18.28.27,2010,159.9,191.8,155.8,36,42.1,1662,,22,14,,,,0,800,0,0,0,0,0,0,0,0,0,0,0,92100,5646,353,3141,0,1441,6000,0,, 
279359,536953,08-JUN-2023 19.19.11,2010,161.1,192.3,156.3,36,40.9,1652,,22,14,,,,0,1600,0,0,0,0,0,0,0,0,0,0,0,89500,5054,352,3209,0,0,6000,0,, 
279362,536954,08-JUN-2023 20.12.06,2015,156.3,181.3,145.3,36,41.6,,,22,14,,,,0,0,0,0,0,0,0,0,0,0,0,0,0,89000,5112,352,3498,0,0,6000,0,, 
279364,536955,08-JUN-2023 21.03.06,2015,160.3,182.79,146.6,36.19,41,,,22.12,14.07,,,,0,800,0,0,0,0,0,0,0,0,0,0,0,90000,5237,0,3218,0,1110,6600,0,, 
279368,536956,08-JUN-2023 22.08.41,2015,160.5,180.8,144,36.8,43.9,1632,,22.49,14.31,,,,0,800,0,0,0,0,0,0,0,0,0,0,0,89500,5650,0,3293,0,720,6100,0,, 
279371,536957,08-JUN-2023 23.04.57,2010,159.9,185.59,148.3,37.29,42.3,1647,,22.79,14.5,,,,0,999,0,0,0,0,0,0,0,0,0,0,0,90500,5345,204,3599,0,1499,6000,0,, 
279378,536959,09-JUN-2023 01.04.26,5071,159.4,185.6,144.6,41,41.1,1686,,25.06,15.94,,,,0,999,0,0,0,0,0,0,0,0,0,0,0,83900,5537,0,2438,0,500,3500,0,, 
279380,536960,09-JUN-2023 01.55.08,5071,159,185.7,149.7,36,40.4,,,22,14,,,,0,0,0,0,0,0,0,0,0,0,0,0,0,85000,5496,0,2959,0,1999,4800,0,, 
279383,536961,09-JUN-2023 02.56.53,5071,156.6,106.6,70.6,36,43.5,,,22,14,,,,0,999,0,0,0,0,0,0,0,0,0,0,0,88400,5216,0,3069,0,2500,5000,0,, 
279385,536962,09-JUN-2023 03.49.56,5071,159.6,174.8,139.8,35,39.7,1713,,21.39,13.61,,,,0,999,0,0,0,0,0,0,0,0,0,0,0,83100,4991,0,2448,0,1327,5500,0,, 
279389,536963,09-JUN-2023 04.40.37,5071,158.1,179.5,143.5,36,39.8,1649,,22,14,,,,0,999,0,0,0,0,0,0,0,0,0,0,0,84600,4770,0,3005,0,2000,5500,0,, 
279392,536964,09-JUN-2023 05.32.33,5071,156.5,179.9,143.9,36,39.8,1642,,22,14,,,,0,999,0,0,0,0,0,0,0,0,0,0,0,83100,5522,0,2378,0,1500,5700,0,, 
279395,536965,09-JUN-2023 06.24.12,5071,158.5,176.2,140.2,36,39,,,22,14,,,,0,999,0,0,0,0,0,0,0,0,0,0,0,82300,5452,129,2620,0,1500,5500,0,, 
279398,536966,09-JUN-2023 07.11.07,5071,154.5,200.5,164.5,36,39.2,,,22,14,,,,0,999,0,0,0,0,0,0,0,0,0,0,0,83500,5474,0,2619,0,1499,6000,0,, 
279400,536967,09-JUN-2023 08.11.16,5071,158.7,200.7,164.7,36,44.5,1543,,22,14,,,,0,999,0,0,0,0,0,0,0,0,0,0,0,98300,5729,240,3461,0,1187,6000,0,, 
279403,536968,09-JUN-2023 09.05.17,5071,155.4,183.9,148.9,35,41.1,1658,,21.39,13.61,,,,0,998,0,0,0,0,0,0,0,0,0,0,0,87700,5218,0,2866,0,0,5500,0,, 
279405,536969,09-JUN-2023 09.52.06,5071,154.1,185.89,148.9,36.99,36.2,1662,,22.6,14.39,,,,0,999,0,0,0,0,0,0,0,0,0,0,0,80800,4725,0,2420,0,71,5500,0,, 
279407,536970,09-JUN-2023 10.54.43,5071,156.1,184.29,146.3,37.99,43.5,,,23.22,14.77,,,,0,998,0,0,0,0,0,0,0,0,0,0,0,90100,5516,174,2752,0,0,5300,0,, 
279411,536972,09-JUN-2023 12.36.33,5071,156.1,191.7,155.7,36,40.6,,,22,14,,,,0,986,0,0,0,0,0,0,0,0,0,0,0,89900,5106,0,2633,0,22,6000,0,, 
279413,536973,09-JUN-2023 13.27.47,5095,157.4,198.9,162.9,36,41.4,,,22,14,,,,0,994,0,0,0,0,0,0,0,0,0,0,0,92500,5606,0,3211,0,1586,6000,0,, 
279415,536974,09-JUN-2023 14.15.17,5095,155.7,188.3,152.3,36,39.4,1653,,22,14,,,,0,999,0,0,0,0,0,0,0,0,0,0,0,86800,5281,0,2657,0,1586,6000,0,, 
279417,536975,09-JUN-2023 15.07.07,5095,157.3,191.5,155.5,36,41.3,1642,,22,14,,,,0,991,0,0,0,0,0,0,0,0,0,0,0,87500,5151,0,2836,0,500,6000,0,, 
279419,536976,09-JUN-2023 16.11.52,1030,159.9,220.9,184.9,36,50.7,1635,,22,14,,,,0,996,0,0,0,0,0,0,0,0,0,0,0,109000,6428,608,3540,0,1668,6000,0,, 
279421,536977,09-JUN-2023 17.11.33,1030,160.6,221.89,188.9,32.99,48.2,,,20.16,12.83,,,,0,998,0,0,0,0,0,0,0,0,0,0,0,109000,6430,480,3464,0,1302,7200,0,, 
279425,536978,09-JUN-2023 18.07.08,1030,161.2,185.39,151.4,33.99,45.1,1586,,20.77,13.22,,,,0,999,0,0,0,0,0,0,0,0,0,0,0,93000,5421,572,3786,0,0,6800,0,, 
279428,536979,09-JUN-2023 19.00.08,1032,161.2,201.19,164,37.19,43,1660,,22.73,14.46,,,,0,899,0,0,0,0,0,0,0,0,0,0,0,87800,5721,399,2609,0,2502,6000,0,, 
279432,536980,09-JUN-2023 19.49.12,1011,159.8,171.19,134.2,36.99,38.9,1640,,22.6,14.39,,,,0,250,0,0,0,0,0,0,0,0,0,0,0,80000,5172,397,2746,0,0,6600,0,, 
279434,536981,09-JUN-2023 20.37.52,1011,161,172.59,136.1,36.49,37.1,,,22.3,14.19,,,,0,300,0,0,0,0,0,0,0,0,0,0,0,82200,5287,303,2782,0,2502,6000,0,, 
279438,536982,09-JUN-2023 21.27.33,1011,158.2,188.1,153.8,34.3,40.7,1630,,20.96,13.34,,,,0,600,0,0,0,0,0,0,0,0,0,0,0,90000,5478,394,3473,0,0,6000,0,, 
279441,536983,09-JUN-2023 22.17.10,1011,159.4,179.69,146.2,33.49,40.6,1651,,20.47,13.02,,,,0,0,0,0,0,0,0,0,0,0,0,0,0,87000,5332,272,3630,0,1662,6000,0,, 
279443,536984,09-JUN-2023 23.08.30,1011,160.2,181.5,145.5,36,41,1658,,22,14,,,,0,300,0,0,0,0,0,0,0,0,0,0,0,88000,5562,318,3247,0,0,6000,0,, 
279449,536986,10-JUN-2023 00.54.52,2015,155.1,183.3,147.3,36,41.4,,,22,14,,,,0,800,0,0,0,0,0,0,0,0,0,0,0,86600,5308,0,2716,0,1500,6000,0,, 
279453,536987,10-JUN-2023 01.46.20,7060,156.8,183.9,149.9,34,39.7,1677,,,34,,,,0,999,0,0,0,0,0,0,0,0,0,0,0,84000,5409,0,2495,0,2497,3800,0,, 
279455,536988,10-JUN-2023 02.34.19,7060,159.6,176,136,40,37.8,1636,,,40,,,,0,999,0,0,0,0,0,0,0,0,0,0,0,81600,5099,0,2421,0,998,4100,0,, 
279459,536989,10-JUN-2023 03.27.42,7060,159,150.6,115.6,35,34.2,1678,,,35,,,,0,999,0,0,0,0,0,0,0,0,0,0,0,73800,4573,0,2759,0,1996,4700,0,, 
279461,536990,10-JUN-2023 05.08.39,7060,157.9,201.2,165.2,36,48.5,1611,,22,14,,,,0,998,0,0,0,0,0,0,0,0,0,0,0,99100,6281,240,3648,0,330,5500,0,, 
279465,536991,10-JUN-2023 06.03.00,7060,157.5,185.7,149.7,36,40,1660,,22,14,,,,0,999,0,0,0,0,0,0,0,0,0,0,0,85000,5779,0,2804,0,0,5000,0,, 
279467,536992,10-JUN-2023 06.56.09,7060,158.6,185.1,149.1,36,41.9,,,22,14,,,,0,999,0,0,0,0,0,0,0,0,0,0,0,87400,5405,0,2588,0,0,5000,0,, 
279470,536993,10-JUN-2023 07.55.45,7060,157,65.99,32,33.99,44.9,1600,,20.77,13.22,,,,0,998,0,0,0,0,0,0,0,0,0,0,0,97100,5601,0,3232,0,0,6500,0,, 
279473,536994,10-JUN-2023 08.46.24,5042,158.2,182.3,146.3,36,39.4,1646,,22,14,,,,0,999,0,0,0,0,0,0,0,0,0,0,0,85600,5100,0,2901,0,0,5900,0,, 
279476,536995,10-JUN-2023 10.02.45,7060,158.4,220.7,184.7,36,48.7,1616,,22,14,,,,0,999,0,0,0,0,0,0,0,0,0,0,0,105900,6449,239,3909,0,0,5500,0,, 
279480,536996,10-JUN-2023 10.52.55,7060,158.9,154.5,118.5,36,35.4,,,22,14,,,,0,999,0,0,0,0,0,0,0,0,0,0,0,74400,4282,0,2404,0,0,4900,0,, 
279486,536998,10-JUN-2023 12.30.55,7060,159.9,181.8,145.8,36,39.5,,,22,14,,,,0,999,0,0,0,0,0,0,0,0,0,0,0,87200,5205,0,3202,0,0,5500,0,, 
279489,536999,10-JUN-2023 13.22.44,7060,155.9,186.1,150.1,36,40.4,1622,,22,14,,,,0,998,0,0,0,0,0,0,0,0,0,0,0,89700,5465,340,3144,0,0,5500,0,, 
279492,537000,10-JUN-2023 14.15.29,7060,155.7,185.5,149.5,36,41.1,1631,,22,14,,,,0,999,0,0,0,0,0,0,0,0,0,0,0,86600,5265,0,2570,0,0,5700,0,, 
279495,537001,10-JUN-2023 15.06.40,5042,155.4,186.9,150.9,36,39.8,1688,,22,14,,,,0,999,0,0,0,0,0,0,0,0,0,0,0,87500,5280,0,2682,0,0,5000,0,, 
279498,537002,10-JUN-2023 16.00.29,5042,163.6,188.1,152.1,36,39.6,1627,,22,14,,,,0,999,0,0,0,0,0,0,0,0,0,0,0,87700,5268,68,3272,0,0,5000,0,, 
279501,537003,10-JUN-2023 17.46.29,5042,161.6,210.49,172.5,37.99,51.7,1680,,23.22,14.77,,,,0,998,0,0,0,0,0,0,0,0,0,0,0,103300,6350,236,3696,0,82,5500,0,, 
279503,537004,10-JUN-2023 18.39.04,5042,161.9,190.69,156.7,33.99,39.9,,,20.77,13.22,,,,0,995,0,0,0,0,0,0,0,0,0,0,0,86600,5355,119,2850,0,20,5000,0,, 
279506,537005,10-JUN-2023 19.38.00,5042,160.3,188.9,152.9,36,41.4,1500,,22,14,,,,0,999,0,0,0,0,0,0,0,0,0,0,0,88000,5081,0,3083,0,2578,4600,0,, 
279510,537006,10-JUN-2023 20.32.00,5042,161.1,188.1,152.1,36,41.8,1646,,22,14,,,,0,999,0,0,0,0,0,0,0,0,0,0,0,87900,5430,209,2969,0,1500,6000,0,, 
279513,537007,10-JUN-2023 21.27.29,5042,161.1,189.98,154.7,35.28,42.5,1622,,21.6,13.68,,,,0,999,0,0,0,0,0,0,0,0,0,0,0,91000,5366,0,3283,0,2500,5900,0,, 
279516,537008,10-JUN-2023 22.18.42,5042,160.1,190.7,154.7,36,41,1627,,22,14,,,,0,999,0,0,0,0,0,0,0,0,0,0,0,89200,5632,0,2740,0,425,6000,0,, 
279519,537009,10-JUN-2023 23.08.01,5042,160.5,179.9,143.9,36,38.4,,,22,14,,,,0,1000,0,0,0,0,0,0,0,0,0,0,0,83900,4916,82,2853,0,1500,5300,0,, 
279522,537010,10-JUN-2023 23.59.01,5042,160.4,187.69,148.7,38.99,39.5,,,23.83,15.16,,,,0,999,0,0,0,0,0,0,0,0,0,0,0,84000,5324,0,2592,0,1998,4800,0,, 
279528,537012,11-JUN-2023 01.48.14,5042,159.4,185.3,147.3,38,41.9,1645,,,38,,,,0,999,0,0,0,0,0,0,0,0,0,0,0,87900,5166,424,3000,0,1832,5000,0,, 
279531,537013,11-JUN-2023 02.42.51,5042,160.5,195.48,160.2,35.28,44.6,,,21.6,13.68,,,,0,998,0,0,0,0,0,0,0,0,0,0,0,93000,6069,714,3346,0,998,5000,0,, 
279534,537014,11-JUN-2023 03.48.14,5042,159.1,185.2,150.2,35,44.1,,,,35,,,,0,999,0,0,0,0,0,0,0,0,0,0,0,86700,5149,0,2829,0,2332,5400,0,, 
279538,537015,11-JUN-2023 04.45.11,1015,157.2,185.59,148.6,36.99,43.7,1628,,22.6,14.39,,,,0,800,0,0,0,0,0,0,0,0,0,0,0,88800,5261,169,2893,0,1659,5700,0,, 
279541,537016,11-JUN-2023 05.51.30,1015,158.7,187.39,149.4,37.99,46.4,1581,,23.22,14.77,,,,0,800,0,0,0,0,0,0,0,0,0,0,0,92000,4134,0,2435,0,1773,5000,0,, 
279544,537017,11-JUN-2023 06.58.15,5071,160.6,85.9,49.9,36,51.3,1603,,22,14,,,,0,1000,0,0,0,0,0,0,0,0,0,0,0,95700,4031,0,2324,0,0,5000,0,, 
279546,537018,11-JUN-2023 07.59.01,5071,156.6,187.9,151.9,36,43.6,1628,,22,14,,,,0,1000,0,0,0,0,0,0,0,0,0,0,0,91200,4545,0,1801,0,0,5800,0,, 
279549,537019,11-JUN-2023 08.56.21,9040,154,200,164,36,45.8,1607,,22,14,,,,0,200,0,0,0,0,0,0,0,0,0,0,0,95800,5004,0,2487,0,0,5000,0,, 
279552,537020,11-JUN-2023 10.04.20,1010,154,200.4,164.4,36,46.8,1588,,22,14,,,,0,300,0,0,0,0,0,0,0,0,0,0,0,96800,5556,0,3191,0,0,5000,0,, 
279555,537021,11-JUN-2023 11.15.10,1010,155.3,195.3,159.3,36,48,1536,,22,14,,,,0,300,0,0,0,0,0,0,0,0,0,0,0,95700,5799,0,3855,0,0,5000,0,, 
279565,537022,11-JUN-2023 13.54.56,1056,156.9,,0,,0,,,,,,,,0,0,0,0,0,0,0,0,0,0,0,0,0,37600,0,0,0,0,0,0,0,, 
279567,537023,11-JUN-2023 15.04.47,1056,154.5,181.7,145.7,36,41.1,1651,,22,14,,,,0,999,0,0,0,0,0,0,0,0,0,0,0,88700,4963,172,3058,0,554,5300,0,, 
279570,537024,11-JUN-2023 16.02.36,1056,159,189.99,156,33.99,43.9,1609,,20.77,13.22,,,,0,1001,0,0,0,0,0,0,0,0,0,0,0,93200,5086,373,3327,0,1001,5000,0,, 
279573,537025,11-JUN-2023 16.55.28,1056,156.6,216.3,184.3,32,41.4,1656,,19.56,12.44,,,,0,1000,0,0,0,0,0,0,0,0,0,0,0,86000,6226,977,2565,0,2663,10000,0,, 
279576,537026,11-JUN-2023 17.47.51,1010,158.2,191.1,155.1,36,42.4,1601,,22,14,,,,0,300,0,0,0,0,0,0,0,0,0,0,0,91200,5417,256,3205,0,0,5500,0,, 
279578,537027,11-JUN-2023 18.39.16,1010,158.9,191.89,154.9,36.99,41.2,1635,,22.6,14.39,,,,0,300,0,0,0,0,0,0,0,0,0,0,0,88100,5518,257,2669,0,0,5000,0,, 
279582,537028,11-JUN-2023 19.36.50,1056,163.6,180.19,142.2,37.99,41.2,1610,,23.22,14.77,,,,0,1000,0,0,0,0,0,0,0,0,0,0,0,85100,5520,331,3092,0,2216,5000,0,, 
279584,537029,11-JUN-2023 21.14.48,2011,162.1,195.49,161.5,33.99,47.2,1639,,20.77,13.22,,,,0,300,0,0,0,0,0,0,0,0,0,0,0,98600,6036,1017,3998,0,2004,5500,0,, 
279588,537030,11-JUN-2023 22.36.42,2011,160.5,190.9,154.9,36,42.5,1655,,22,14,,,,0,301,0,0,0,0,0,0,0,0,0,0,0,89000,5937,572,3126,0,0,5000,0,, 
279591,537031,11-JUN-2023 23.51.07,2011,158.2,189.3,154.3,35,43,1672,,21.39,13.61,,,,0,300,0,0,0,0,0,0,0,0,0,0,0,90000,5408,0,3091,0,500,5500,0,, 
279597,537033,12-JUN-2023 01.44.40,5071,157.5,185.39,148.4,36.99,41.8,1632,,22.6,14.39,,,,0,999,0,0,0,0,0,0,0,0,0,0,0,89600,5312,0,3337,0,2500,5500,0,, 
279600,537034,12-JUN-2023 02.43.12,1011,90.4,106.4,70.4,36,31.9,1613,,22,14,,,,0,300,0,0,0,0,0,0,0,0,0,0,0,61100,4207,0,1779,0,1000,4200,0,, 
279602,537035,12-JUN-2023 06.32.13,1011,160.4,177.7,141.7,36,45.5,1652,,22,14,,,,0,300,0,0,0,0,0,0,0,0,0,0,0,93100,4976,0,3711,0,1000,9500,0,, 
279604,537036,12-JUN-2023 07.39.27,1011,161.2,206.8,170.8,36,47.2,1605,,22,14,,,,0,300,0,0,0,0,0,0,0,0,0,0,0,98600,5745,0,3147,0,1668,5500,0,, 
279607,537037,12-JUN-2023 08.32.03,1011,160.9,200.9,164.9,36,42.6,1638,,22,14,,,,0,300,0,0,0,0,0,0,0,0,0,0,0,92500,5704,0,3002,0,443,5500,0,, 
279610,537038,12-JUN-2023 09.24.02,1011,160.3,191.5,155.5,36,43,1605,,22,14,,,,0,299,0,0,0,0,0,0,0,0,0,0,0,92000,5913,0,3065,0,1110,6000,0,, 
279614,537039,12-JUN-2023 10.17.23,1011,161.2,195.09,157.9,37.19,42.6,1678,,22.73,14.46,,,,0,1972,0,0,0,0,0,0,0,0,0,0,0,90000,5815,0,2776,0,554,6100,0,, 
279617,537040,12-JUN-2023 10.51.54,1011,47.9,80.59,44.4,36.19,23.1,1621,,22.12,14.07,,,,0,0,0,0,0,0,0,0,0,0,0,0,0,45000,2728,0,1922,0,1108,5300,0,, 
279620,537040,12-JUN-2023 12.34.37,1011,161.8,190,154,36,39.4,1623,,22,14,,,,0,299,0,0,0,0,0,0,0,0,0,0,0,87700,5134,0,3345,0,2000,5500,0,, 
279622,537041,12-JUN-2023 13.26.53,1058,160.5,190,154,36,41.7,1628,,22,14,,,,0,0,0,0,0,0,0,0,0,0,0,0,0,88500,5339,0,3282,0,2000,5500,0,, 
279625,537042,12-JUN-2023 14.24.33,1058,161.9,191.8,155.8,36,40.4,1663,,22,14,,,,0,987,0,0,0,0,0,0,0,0,0,0,0,87500,5501,0,2934,0,887,5500,0,, 
279628,537043,12-JUN-2023 15.31.53,1014,162.9,190,170,20,45,1651,,12.22,7.78,,,,0,300,0,0,0,0,0,0,0,0,0,0,0,94700,5544,258,3545,0,1552,5500,0,, 
279631,537044,12-JUN-2023 17.14.49,1011,162.8,209.9,174.9,35,48.8,1693,,21.39,13.61,,,,0,300,0,0,0,0,0,0,0,0,0,0,0,103100,6637,0,3681,0,0,5600,0,, 
279635,537045,12-JUN-2023 18.05.34,5071,163,184.29,150.3,33.99,38.8,1665,,20.77,13.22,,,,0,999,0,0,0,0,0,0,0,0,0,0,0,82500,5258,129,3011,0,554,5500,0,, 
279638,537046,12-JUN-2023 19.28.09,9040,163.2,195,160,35,45.8,1618,,21.39,13.61,,,,0,400,0,0,0,0,0,0,0,0,0,0,0,93300,5590,129,3583,0,0,5900,0,, 
279641,537047,12-JUN-2023 20.36.29,7060,163.6,196.49,162.5,33.99,44.6,1647,,20.77,13.22,,,,0,1001,0,0,0,0,0,0,0,0,0,0,0,90400,5709,240,3141,0,0,5600,0,, 
279644,537048,12-JUN-2023 21.32.19,5042,162.7,190.9,154.9,36,44.3,1651,,22,14,,,,0,1001,0,0,0,0,0,0,0,0,0,0,0,92000,5587,0,3324,0,0,5500,0,, 
279647,537049,12-JUN-2023 22.24.39,5042,162.2,189.7,153.7,36,42.1,1557,,22,14,,,,0,1000,0,0,0,0,0,0,0,0,0,0,0,88000,5712,0,2946,0,0,5500,0,, 
279650,537050,12-JUN-2023 23.10.10,9993,163.9,171.59,131.6,39.99,36.8,,,24.44,15.55,,,,0,1000,0,0,0,0,0,0,0,0,0,0,0,78400,4872,0,2770,0,0,5400,0,, 
279656,537052,13-JUN-2023 01.45.53,9993,159.6,185.59,146.6,38.99,42.2,1662,,23.83,15.16,,,,0,999,0,0,0,0,0,0,0,0,0,0,0,90100,5387,0,3320,0,1500,5500,0,, 
279658,537053,13-JUN-2023 02.43.19,1030,160.1,182.49,144.5,37.99,40.3,1633,,23.22,14.77,,,,0,999,0,0,0,0,0,0,0,0,0,0,0,87100,5009,0,3115,0,1500,5100,0,, 
279661,537054,13-JUN-2023 03.35.24,1030,156.4,180.29,146.3,33.99,41.2,,,20.77,13.22,,,,0,999,0,0,0,0,0,0,0,0,0,0,0,87300,4718,0,3041,0,1500,5500,0,, 
279664,537055,13-JUN-2023 04.49.54,2011,158.6,169.8,134.8,35,46,1629,,21.39,13.61,,,,0,299,0,0,0,0,0,0,0,0,0,0,0,91200,5295,0,3184,0,2499,5500,0,, 
279668,537056,13-JUN-2023 05.57.19,2011,156.7,69.89,29.9,39.99,42.4,1605,,24.44,15.55,,,,0,299,0,0,0,0,0,0,0,0,0,0,0,90100,5261,0,3484,0,2000,6800,0,, 
279671,537057,13-JUN-2023 06.50.49,2010,158.7,187.5,151.5,36,41.8,1636,,22,14,,,,0,300,0,0,0,0,0,0,0,0,0,0,0,88500,5003,0,3259,0,1664,5800,0,, 
279674,537058,13-JUN-2023 08.42.58,1011,160.6,199.98,164.7,35.28,47.1,1659,,21.6,13.68,,,,0,300,0,0,0,0,0,0,0,0,0,0,0,97100,6255,350,2930,0,1110,6000,0,, 
279676,537059,13-JUN-2023 09.42.18,1011,161,206.59,169.6,36.99,46.2,1626,,22.6,14.39,,,,0,300,0,0,0,0,0,0,0,0,0,0,0,102000,6142,348,3849,0,0,6000,0,, 
279680,537060,13-JUN-2023 10.52.40,1011,161.2,203.4,167.4,36,48.6,1634,,22,14,,,,0,989,0,0,0,0,0,0,0,0,0,0,0,102000,6060,0,3815,0,1430,6000,0,, 
279686,537062,13-JUN-2023 12.42.44,1056,161.9,193.6,157.6,36,42.4,1681,,22,14,,,,0,988,0,0,0,0,0,0,0,0,0,0,0,94100,5446,0,3258,0,0,6000,0,, 
279689,537063,13-JUN-2023 13.55.09,1056,162.1,189.4,153.4,36,42.3,1670,,22,14,,,,0,988,0,0,0,0,0,0,0,0,0,0,0,91000,5389,0,3272,0,1249,5800,0,, 
279692,537064,13-JUN-2023 14.46.48,1011,161.3,189.4,153.4,36,40.3,1626,,22,14,,,,0,255,0,0,0,0,0,0,0,0,0,0,0,88000,5446,0,3562,0,2000,6000,0,, 
279695,537065,13-JUN-2023 15.40.28,1011,157.7,189.1,153.1,36,43.5,1641,,22,14,,,,0,300,0,0,0,0,0,0,0,0,0,0,0,91100,5555,0,3438,0,0,6000,0,, 
279697,537066,13-JUN-2023 16.38.16,1011,158.4,204.9,169.9,35,45.7,1542,,21.39,13.61,,,,0,300,0,0,0,0,0,0,0,0,0,0,0,98100,5768,127,3604,0,0,6000,0,, 
279701,537067,13-JUN-2023 17.29.15,1011,158.2,191.2,155.2,36,40.4,1641,,22,14,,,,0,300,0,0,0,0,0,0,0,0,0,0,0,87200,5459,257,3114,0,0,6000,0,, 
279704,537068,13-JUN-2023 18.19.24,1011,160.4,190.2,155.2,35,42.2,1629,,21.39,13.61,,,,0,300,0,0,0,0,0,0,0,0,0,0,0,89100,5369,258,3013,0,0,6000,0,, 
279706,537069,13-JUN-2023 19.10.19,1011,157.1,189.89,152.9,36.99,41.2,1702,,22.6,14.39,,,,0,300,0,0,0,0,0,0,0,0,0,0,0,88600,5448,127,3387,0,1662,6000,0,, 
279710,537070,13-JUN-2023 20.08.44,1010,162.4,220.2,184.2,36,48.8,1650,,22,14,,,,0,300,0,0,0,0,0,0,0,0,0,0,0,106000,6444,361,4706,0,2062,6000,0,, 
279713,537071,13-JUN-2023 20.59.55,9903,160.9,180.29,142.3,37.99,41.7,,,23.22,14.77,,,,0,999,0,0,0,0,0,0,0,0,0,0,0,84700,5608,862,3248,0,0,6000,0,, 
279716,537072,13-JUN-2023 21.47.15,5042,156.4,155.39,117.4,37.99,37.8,,,23.22,14.77,,,,0,0,0,0,0,0,0,0,0,0,0,0,0,77400,4566,803,2726,0,554,5500,0,, 
279719,537073,13-JUN-2023 22.59.11,5042,158.4,179.1,143.1,36,46.8,1580,,22,14,,,,0,300,0,0,0,0,0,0,0,0,0,0,0,95200,5625,1741,3922,0,1662,6000,0,,
