Repository: sanad-code/udacity-aimaster-capstone-ai-programming-foundations-project

# Steel Production Data Analysis — Udacity AI Master Capstone

This project analyzes steel production data to identify key factors affecting energy consumption, quality indicators, and production efficiency. It covers data cleaning, exploratory data analysis (EDA), and visualization of relationships between variables such as DRI Carbon and Silica (SiO2). The insights support data-driven decisions to optimize the steelmaking process.

## What Was Built

A Jupyter Notebook (`data-workflow/data_workflow.ipynb`) that loads, cleans, and analyzes internal steel production heat data, producing visualizations and statistical summaries saved under `outputs/`.

File: data/raw/raw_data.csv (part 13 of 15)
PRDDAT,DRI %,Yield,Power on time,Energy cons.,Oxygen,Coke lump,B/L cons.,Net TTT,B/D cons.,No. of heats,Metallization,,Carbon%,,Excess Carbon,Carbon injection,,DRI gangue,,,DRI rate,,DRI - T.Fe,DRI-M.Fe,,DRI(SiO2+Al2O3),DRI SiO2,,DRI Al2O3,,DRI (Mgo+CaO),DRI Basicity (CaO+MgO)/(Al2O3+SiO2), DRI Basicity CaO/SiO2 ,HBI%,,SiO2 slag,CaO,Basicity,MgO,T.Fe ,N.G Nm3/T DRI,LKAB,IOC,Samarco,vale,Metinvest,EFS,lump ore ,B.S
15-Aug-24,78.2,86.7,38.8,511,36.0,0.02,9.39,47.9,31.42,21,92.70,,2.28,,0.85,,,,,122,,91.54,84.87,,1.86,1.52,,0.34,,1.99,1.07,0.86,,,11.52,27.43,2.38,11.74,38.13,314,,56,19,,25,,,,
16-Aug-24,78.2,86.6,38.6,507,35.8,0.2,9.58,47.9,32.29,26,93.28,,2.22,,0.90,,,,,122,,91.58,85.44,,1.887,1.557,,0.33,,1.83,1.18,0.81,,,12.97,29.395,2.31,11.85,32.365,308,,60,10,,30,,,,
17-Aug-24,77.6,87.8,37.9,503,36.9,0.2,8.85,47.3,33.35,24,96.09,,2.45,,1.68,,,,,122,,92.35,88.73,,1.86,1.53,,0.327,,1.88,1.23,0.83,,,12.72,28.815,2.27,12.645,32.915,312,,65,5,,30,,,,
18-Aug-24,78.2,86.6,38.5,511,37.2,0.1,9.8,48.0,31.01,26,94.98,,2.41,,1.42,,,,,122,,92.43,87.80,,1.81,1.50,,0.317,,1.92,1.28,0.86,,,11.75,29.42,2.50,13.02,30.62,303,,70,,,30,,,,
19-Aug-24,74.1,87.1,38.4,503,37.1,0.0,9.07,49.3,32.28,23,95.75,,2.42,,1.59,,,,,122,,91.93,88.02,,1.96,1.61,,0.353,,1.92,1.19,0.81,,,14.07,30.35,2.16,12.19,30.29,306,,70,,,30,,,,
20-Aug-24,78.8,86.5,39.7,517,37.1,0.1,9.27,59.2,31.25,26,94.47,,2.47,,1.38,,,,,122,,92.08,87,,1.8,1.49,,0.31,,1.83,1.02,0.84,,,13.9,30.03,2.16,11.42,30.89,309,,70,,,30,,,,
21-Aug-24,78.0,86.0,40.5,527,36.7,0.5,9.3,51.4,31.5,22,92.50,,2.21,,0.75,,,,,124,,91.99,86.71,,1.79,1.48,,0.3167,,1.96,1.09,0.89,,,14.56,29.62,2.04,12.01,31.24,302,,70,,,30,,,,
22-Aug-24,73.9,87.5,38.7,510,38.7,0.2,9.08,50.4,34.8,24,93.35,,2.29,,0.98,,,,,130,,91.77,84.91,,1.7,1.41,,0.29,,1.83,1.08,0.88,,,14.56,29.615,2.03,12.01,31.235,304,,70,,,30,,,,
23-Aug-24,76.9,86.5,39.8,526,37.2,0.1,9.16,51.7,37.4,26,91.97,,2.30,,0.74,,,,,128,,92.2,86.86,,1.69,1.4,,0.29,,1.79,1.06,0.88,,,11.46,33.69,2.94,13.95,23.17,306,,70,,,30,,,,
24-Aug-24,75.1,85.3,40.1,521,38.0,0.0,9.16,51.6,37.58,22,91.17,,2.30,,0.73,,,,,125,,91.7,83.7,,1.66,1.38,,0.28,,1.76,1.06,0.88,,,15.04,29.77,1.98,12.34,31.49,311,,70,,,30,,,,
25-Aug-24,74.8,86.7,40.7,518,37.4,0.2,8.82,51.7,36.88,19,91.92,,2.40,,1.46,,,,,125,,91.92,87.41,,1.963,1.63,,0.33,,1.77,0.90,0.78,,,12.405,28.38,2.35,12.795,35.345,309,,70,,,30,,,,
26-Aug-24,70.7,86.9,38.8,504,38.8,0.2,12.5,50.0,30.49,7,91.97,,2.30,,0.91,,,,,125,,91.17333333,83.87,,1.49,1.376666667,,0.283333333,,1.76,1.18,0.88,,,,,,,,311,,,70,,30,,,,
27-Aug-24,78.2,87.4,41.6,519,36.6,0.1,9.17,51.9,34.2,23,92.24,,2.40,,1.32,,,,,125,,91.923,87.4052,,1.6009,1.632766667,,0.3305,,1.77,1.11,0.78,,,11.53,28.63,2.48,12.2,30.03,311,,,70,,30,,,,
28-Aug-24,78.1,87.1,39.3,511,36.9,0.1,9.51,49.3,29.56,24,91.86,,2.30,,1.25,,,,,125,,91.97,85.35666667,,1.516666667,1.473333333,,0.283333333,,1.79,1.18,0.84,,,11.32,30.42,2.69,11.88,33.48,311,,,70,,30,,,,
29-Aug-24,78.6,89.3,38.4,508,36.8,0.1,9.15,47.5,26.8,26,93.36,,2.31,,1.00,,,,,125,,91.94,85.83,,1.72,1.44,,0.28,,1.79,1.04,0.86,,,11.55,28.24,2.45,13.53,36.12,312,,,70,,30,,,,
30-Aug-24,75.5,88.2,38.1,498,36.6,0.1,9.34,47.7,25.9,27,94.24,,2.39,,1.25,,,,,125,,92.26,86.95,,1.747,1.457,,0.29,,1.81,1.04,0.86,,,13.04,29.28,2.25,11.61,31.1,306,,70,,,30,,,,
31-Aug-24,76.1,87.5,39.0,503,37.6,0.4,9.18,49.2,31.77,26,93.37,,2.40,,1.10,,,,,125,,91.92,85.83,,1.733,1.45,,0.29,,1.79,1.03,0.85,,,12.49,31.54,2.53,11.41,28.6,305,,70,,,30,,,,
01-Aug-22,80.8,85.9,51.6,609,31.3,0.00,9.42,61.0,34.5,5,95.30,,2.37,,1.47,,,,,107,,91.52,,,2.4,1.91,,0.49,,1.77,0.74,0.63,,5%,,,#DIV/0!,,,296,,70,,,20,,,10,
28-Dec-22,74.1,85.8,41.6,522,36.9,0.8,18.57,52.2,38.86,23,95.30,,2.53,,1.64,,,,,126,,90.99,,,3.31,2.48,,0.83,,1.57,0.47,0.52,,5%,14.5,30.90,2.13,11.04,27.28,302,,20,,,80,,,,
29-Dec-22,76.0,86.0,41.7,530,36.8,0.2,23.4,52.5,40.4,24,94.10,,2.66,,1.53,,,,,127,,90.99,,,3.31,2.48,,0.83,,1.57,0.47,0.52,,5%,14.8,31.45,2.13,11.01,26.9,310,,20,,,80,,,,
30-Dec-22,77.1,85.7,41.3,534,37.9,0.3,24.9,53.4,43.66,25,94.90,,2.42,,1.45,,,,,127,,90.99,,,3.31,2.48,,0.83,,1.57,0.47,0.52,,5%,13.0,27.40,2.10,11.50,28.7,305,,20,,,80,,,,
31-Dec-22,74.3,84.7,41.6,554,40.9,2.1,36.7,53.0,47.8,20,93.89,,2.50,,1.30,,,,,127,,90.99,,,3.31,2.48,,0.83,,1.57,0.47,0.52,,5%,13.4,27.70,2.07,10.01,24.3,303,,20,,,80,,,,
13-Jun-23,80.3,86.4,43.4,578,34.3,1.43,12.68,54.3,36.8,23,94.90,,2.39,,1.55,,,,,132,,91.63,,,1.9,1.38,,0.52,,1.91,1.00,1.00,,5%,12.1,26.7,2.21,10.36,32.9,302,,50,,50,,,,,
14-Jun-23,78.5,86.9,47.5,591,35.7,6.1,13.6,56.8,33.6,8,94.80,,2.30,,1.38,,,,,132,,91.63,,,1.9,1.38,,0.52,,1.91,1.00,1.00,,5%,,,,,,299,,50,,50,,,,,
15-Jun-23,80.6,86.6,45.9,575,33.8,0.8,15.49,56.0,34.7,10,92.50,,2.50,,0.50,,,,,112,,91.63,,,1.85,1.34,,0.51,,1.94,1.05,1.01,,5%,,,,,,297,,57.5,,42.5,,,,,
16-Jun-23,80.8,86.3,42.5,565,34.5,0.1,12.53,52.8,32.78,23,95.46,,2.27,,1.38,,,,,132,,91.63,,,1.9,1.38,,0.52,,1.91,1.00,1.00,,5%,13.9,31.73,2.28,10.5,27.5,303,,50,,50,,,,,
17-Jun-23,80.5,86.7,42.1,561,32.6,1.9,15.68,51.2,31.45,25,94.50,,2.38,,1.51,,,,,132,,91.63,,,1.9,1.38,,0.52,,1.91,1.00,1.00,,5%,12.6,27.2,2.16,9.45,32.5,305,,50,,50,,,,,
18-Jun-23,80.5,86.3,42.1,561,32.6,1.8,15.6,51.2,31.45,25,95.60,,2.29,,1.43,,,,,132,,91.63,,,1.9,1.38,,0.52,,1.91,1.00,1.00,,5%,12.2,29.8,2.44,9.06,25.7,305,,50,,50,,,,,
19-Jun-23,80.9,86.0,42.2,555,32.7,1.1,15.49,53.4,31.26,23,95.60,,2.10,,1.30,,,,,130,,91.63,,,1.9,1.38,,0.52,,1.91,1.00,1.00,,5%,11.5,23.3,2.03,10.2,29.2,300,,50,,50,,,,,
20-Jun-23,80.8,86.5,41.3,552,32.2,0.2,12.49,52.6,33.8,25,92.70,,2.22,,0.90,,,,,127,,91.63,,,1.9,1.38,,0.52,,1.91,1.00,1.00,,5%,13.1,24.5,1.87,10.4,32.6,302,,50,,50,,,,,
21-Jun-23,80.5,85.3,41.8,559,34.4,0.8,12.76,51.3,32.8,24,93.50,,2.30,,0.96,,,,,128,,91.63,,,1.9,1.38,,0.52,,1.91,1.00,1.00,,5%,12.9,27.4,2.12,8.9,32.2,294,,50,,50,,,,,
22-Jun-23,80.7,86.3,43.4,572,31.0,0.7,14.37,53.2,28.1,22,94.20,,2.20,,1.10,,,,,128,,91.63,,,1.9,1.38,,0.52,,1.91,1.00,1.00,,5%,14.6,27.2,1.86,9.99,28.9,296,,50,,50,,,,,
23-Jun-23,81.4,85.7,41.0,553,32.7,0.4,12.3,50.2,28.3,24,91.80,,2.26,,0.68,,,,,132,,91.63,,,1.9,1.38,,0.52,,1.91,1.00,1.00,,5%,,,,,,307,,50,,50,,,,,
24-Jun-23,81.4,86.2,40.7,552,34.3,1.1,12.6,50.9,28.46,27,93.90,,2.20,,1.35,,,,,132,,91.63,,,1.9,1.38,,0.52,,1.91,1.00,1.00,,5%,13.27,24.65,1.86,8,32,304,,50,,50,,,,,
25-Jun-23,81.3,86.0,42.6,556,35.3,1.0,12.4,52.9,29.5,24,93.68,,2.25,,1.02,,,,,132,,91.63,,,1.9,1.38,,0.52,,1.91,1.00,1.00,,5%,12.8,28.44,2.22,9.39,31.2,303,,50,,50,,,,,
26-Jun-23,80.3,85.4,46.5,567,34.2,0.8,16.55,54.0,28.2,10,93.80,,2.20,,1.02,,,,,132,,91.65,,,1.82,1.33,,0.49,,1.95,1.07,1.02,,5%,11.5,28.27,2.46,10.63,29.8,303,,58,,42,,,,,
27-Jun-23,81.2,86.4,40.4,530,31.6,0.1,12.42,49.8,29.17,27,94.00,,2.40,,1.24,,,,,132,,91.73,,,1.54,1.17,,0.37,,2.07,1.34,1.12,,5%,12.8,24.3,1.90,11.1,33.8,304,,83,,17,,,,,
28-Jun-23,80.9,86.3,40.6,536,32.8,0.2,28,49.6,28.1,26,95.77,,2.40,,1.57,,,,,131,,91.72,,,1.57,1.24,,0.33,,2.07,1.32,1.05,,5%,13.4,28.7,2.14,11.3,27.6,307,,75,15,,10,,,,
29-Jun-23,80.7,85.9,42.8,556,32.6,0.1,12.57,52.0,30.2,22,94.54,,2.57,,1.50,,,,,132,,91.65,,,1.79,1.41,,0.38,,2.00,1.12,0.94,,5%,15.36,26.3,1.71,8.64,29.7,305,,57,23,,20,,,,
30-Jun-23,80.5,87.4,41.2,545,32.7,0.1,11.23,50.0,28.318,24,95.40,,2.45,,1.56,,,,,132,,91.65,,,1.79,1.41,,0.38,,2.00,1.12,0.94,,5%,13.65,28.7,2.10,9.8,27.5,305,,52,28,,20,,,,
01-Jul-23,81.5,86.3,39.5,541,32.4,0.0,12.6,49.3,28.7,28,93.60,,2.29,,1.20,,,,,132,,91.66,90.2,,1.79,1.41,,0.38,,1.99,1.11,0.94,,5%,13.9,28.8,2.07,10.7,25.3,304,,50,30,,20,,,,
02-Jul-23,81.0,86.3,40.8,543,32.9,0.1,12.5,50.4,29.5,25,94.40,,2.40,,1.32,,,,,132,,91.66,90.2,,1.79,1.41,,0.38,,1.99,1.11,0.94,,5%,12.7,24.9,1.96,12.1,31.9,304,,50,30,,20,,,,
03-Jul-23,81.1,86.2,41.2,546,32.3,0.5,13.7,49.7,27.9,24,95.10,,2.58,,1.70,,,,,132,,91.65,90.2,,1.79,1.41,,0.38,,1.99,1.11,0.94,,,16.1,26.47,1.64,10.04,29.7,304,,50,40,,10,,,,
04-Jul-23,81.1,86.3,40.7,548,33.1,0.4,12.5,49.4,31.4,27,95.85,,2.58,,1.62,,,,,132,,91.22,90.2,,1.79,1.41,,0.38,,1.99,1.11,0.94,,5%,14.4,28,1.94,10.16,31.5,304,,50,40,,10,,,,
05-Jul-23,80.9,88.2,47.4,556,30.3,1.1,14,57.5,29.96,8,95.30,,2.63,,1.70,,,,,132,,,90.2,,1.79,1.41,,0.38,,1.99,1.11,0.94,,5%,13.06,27.2,2.08,10.9,30.4,304,,50,40,,10,,,,
06-Jul-23,81.7,87.1,41.4,559,31.3,0.1,12.5,50.6,34.68,24,95.61,,2.58,,1.72,,,,,132,,91.32,90.2,,1.79,1.41,,0.38,,1.99,1.11,0.94,,5%,14.5,28.19,1.94,12,25.9,304,,50,40,,10,,,,
07-Jul-23,81.0,86.8,41.5,555,33.3,0.0,12.1,51.1,33.23,23,94.90,,2.53,,1.50,,,,,132,,91.52,90.2,,1.79,1.41,,0.38,,1.99,1.11,0.94,,5%,14.3,25.3,1.77,9.9,30.1,304,,52.5,24.5,,33,,,,
08-Jul-23,81.4,86.7,42.2,550,32.4,0.3,9.5,51.7,28.78,24,95.60,,2.50,,1.64,,,,,132,,91.4,90.2,,1.79,1.41,,0.38,,1.99,1.11,0.94,,5%,14.07,27.9,1.98,9.79,27.1,304,,50,35,,15,,,,
09-Jul-23,81.2,86.4,41.5,549,32.7,0.2,9.8,49.8,29.4,25,94.70,,2.50,,1.50,,,,,132,,91.5,90.2,,1.75,1.41,,0.34,,1.99,1.11,0.94,,5%,13.5,26.2,1.94,10.2,28.1,302,,50,40,,10,,,,
10-Jul-23,81.6,86.2,39.8,542,32.8,0.2,10.9,48.0,29.77,28,94.70,,2.64,,1.66,,,,,132,,91.5,90.2,,1.75,1.41,,0.34,,1.99,1.11,0.94,,,14.9,28.35,1.90,10.5,26.1,302,,50,40,,10,,,,
11-Jul-23,81.6,86.1,41.4,545,33.2,0.1,12.5,50.8,31.3,25,95.70,,2.58,,1.70,,,,,132,,91.5,90.2,,1.75,1.41,,0.34,,1.99,1.11,0.94,,,12.2,26.5,2.17,9.3,27.8,299,,50,40,,10,,,,
12-Jul-23,81.3,85.9,41.6,569,33.3,0.0,12.7,52.3,32,24,95.10,,2.60,,1.70,,,,,133,,91.5,90.2,,1.75,1.41,,0.34,,1.99,1.11,0.94,,,14.3,28.1,1.97,10.9,28.5,298,,50,15,,35,,,,
13-Jul-23,81.3,86.4,42.0,569,32.6,0.1,12.6,51.4,31.58,25,95.90,,2.67,,1.70,,,,,133,,91.5,90.2,,1.75,1.41,,0.34,,1.99,1.11,0.94,,,13.5,25.5,1.89,10.7,28.3,301,,50,40,,10,,,,
14-Jul-23,81.3,86.2,43.0,568,33.0,0.1,12.5,51.1,31.8,26,95.20,,2.64,,1.71,,,,,133,,91.5,90.2,,1.75,1.41,,0.34,,1.99,1.11,0.94,,,13.7,26.1,1.91,10.1,28.7,300,,50,40,,10,,,,
15-Jul-23,80.8,86.4,42.4,563,33.9,0.2,12.67,52.3,31.69,24,94.80,,2.62,,1.63,,,,,134,,91.5,90.2,,1.75,1.41,,0.34,,1.99,1.11,0.94,,,13.8,28.5,2.07,10.7,29.2,300,,50,40,,10,,,,
16-Jul-23,80.8,92.7,39.5,515,31.2,0.2,20.3,48.5,22.8,7,95.00,,2.51,,1.52,,,,,,,,90.2,,,,,,,,,0.94,,,,,#DIV/0!,,,,,,,,,,,,
17-Jul-23,81.9,84.5,44.6,571,34.4,0.3,12.6,54.1,31.9,23,94.80,,2.72,,1.70,,,,,134,,91.4,90.2,,1.78,1.43,,0.35,,1.99,1.01,0.94,,,14.8,27.2,1.84,10.15,28.9,299,,50,50,,,,,,
18-Jul-23,81.5,86.6,41.2,548,32.5,0.3,12.5,50.1,32.3,27,95.30,,2.65,,1.74,,,,,134,,91.4,90.2,,1.78,1.43,,0.35,,1.99,1.01,0.94,,,12.8,28.19,2.20,10.49,27.4,298,,58,42,,,,,,
19-Jul-23,81.0,85.6,42.7,569,32.8,0.2,12.5,52.2,32.5,22,94.90,,2.60,,1.50,,,,,133,,91.4,90.2,,1.78,1.43,,0.35,,1.99,1.01,0.94,,,13,26.5,2.04,10.43,28.1,302,,55,45,,,,,,
20-Jul-23,81.6,86.9,42.0,556,32.5,1.0,16,50.9,27.86,27,95.15,,2.60,,1.44,,,,,133,,91.4,90.2,,1.78,1.43,,0.35,,1.99,1.01,0.94,,,14.5,26.79,1.85,11.8,27.8,299,,55,45,,,,,,
21-Jul-23,81.3,86.5,43.3,553,32.1,2.1,12.5,53.5,23.3,21,94.70,,2.60,,1.58,,,,,133,,91.4,90.2,,1.78,1.43,,0.35,,1.99,1.01,0.94,,,12.7,24.3,1.91,9,28.1,299,,55,45,,,,,,
22-Jul-23,81.2,86.6,42.9,556,31.1,0.8,12.6,53.4,25.5,25,94.90,,2.63,,1.53,,,,,134,,91.4,90.2,,1.78,1.43,,0.35,,1.99,1.01,0.94,,,12.7,25.9,2.04,10.99,26.6,301,,55,45,,,,,,
23-Jul-23,81.0,85.6,42.5,549,32.0,0.8,14.6,52.4,20.92,25,95.10,,2.48,,1.52,,,,,134,,91.4,90.2,,1.78,1.43,,0.35,,1.99,1.01,0.94,,,14.1,28.1,1.99,9.9,27.5,299,,55,45,,,,,,
24-Jul-23,80.9,86.5,43.2,563,32.5,0.2,6.3,52.2,24.5,18,95.60,,2.58,,1.60,,,,,134,,91.3,90.2,,1.77,1.41,,0.36,,1.99,1.01,0.94,,,15.2,27.3,1.80,8.7,27.7,295,,60,23,17,,,,,
25-Jul-23,81.1,86.9,44.4,562,32.2,0.3,21.69,53.2,31.25,17,95.40,,2.46,,1.57,,,,,133,,91.2,90.2,,1.76,1.42,,0.34,,1.94,1.02,0.97,,,14,31.3,2.24,10.9,25.9,291,,75,,25,,,,,
26-Jul-23,81.1,86.4,45.2,569,32.5,0.2,25.01,56.9,30.2,21,94.12,,2.40,,1.24,,,,,133,,91.5,90.2,,1.71,1.4,,0.31,,1.95,1.03,0.94,,,14.7,28.2,1.92,10.14,28.8,293,,64,,32,,,,,
27-Jul-23,81.1,86.3,43.5,552,32.2,0.9,27.2,54.2,22.9,25,94.80,,2.49,,1.49,,,,,133,,91.6,90.2,,1.72,1.4,,0.32,,1.97,1.01,0.93,,,13.9,30.4,2.19,9.8,27.07,299,,50,,50,,,,,
28-Jul-23,80.9,86.8,43.7,562,31.6,1.6,31.4,55.6,25.18,24,95.10,,2.40,,1.40,,,,,135,,91.6,90.2,,1.72,1.4,,0.32,,1.97,1.01,0.93,,,15.5,30.3,1.95,8.5,24.7,292,,50,,50,,,,,
29-Jul-23,80.4,88.1,45.3,558,32.6,1.3,31.9,57.8,23.3,23,94.10,,2.30,,1.41,,,,,133,,91.6,90.2,,1.72,1.4,,0.32,,1.97,1.01,0.93,,,13.9,28.2,2.03,9.5,26,297,,50,,50,,,,,
30-Jul-23,80.9,83.3,51.3,592,33.2,0.6,23,61.8,33.25,11,94.50,,2.45,,1.32,,,,,,,91.6,90.2,,1.72,1.4,,1.32,,1.97,1.01,0.93,,,15.7,27.07,1.72,13.2,26.2,,,,,,,,,,
31-Jul-23,81.2,86.1,44.7,569,32.3,0.3,18.83,54.1,31.51,23,94.30,,2.20,,1.32,,,,,134,,91.6,90.2,,1.72,1.4,,0.32,,1.97,1.01,0.93,,,15.5,29.1,1.88,9.11,26.4,298,,50,,50,,,,,
01-Aug-23,81.0,86.1,44.4,574,32.4,0.2,18.7,54.0,32,22,94.30,,2.40,,1.37,,,,,133,,91.6,90.2,,1.72,1.4,,0.32,,1.97,1.01,0.93,,,15,29.9,1.99,10,26.7,297,,50,,50,,,,,
02-Aug-23,81.6,85.5,44.5,580,32.7,0.4,20.7,53.5,31.3,20,92.20,,2.30,,0.80,,,,,133,,91.6,90.2,,1.72,1.4,,2.32,,1.97,1.01,0.93,,,16.1,28.7,1.78,9.7,26.3,298,,50,,50,,,,,
03-Aug-23,81.3,86.1,44.8,576,32.3,1.3,26.6,54.2,32.3,21,94.40,,2.40,,1.30,,,,,133,,91.6,90.2,,1.72,1.4,,0.32,,1.97,1.01,0.93,,,13.3,30.2,2.27,5,30,296,,50,,50,,,,,
04-Aug-23,81.0,86.3,43.8,577,33.4,0.5,25.8,53.1,25.8,22,94.30,,2.20,,1.07,,,,,133,,91.6,90.2,,1.72,1.4,,0.32,,1.97,1.01,0.93,,,14.1,26,1.84,8.7,29.4,294,,50,,50,,,,,
05-Aug-23,81.3,87.9,43.8,563,31.6,0.7,31.1,54.3,22,23,93.40,,2.10,,0.90,,,,,133,,91.6,90.2,,1.72,1.4,,3.32,,1.97,1.01,0.93,,,13.3,29.1,2.19,8.2,28.4,293,,50,,50,,,,,
06-Aug-23,,,,,,,,,,,,,,,,,,,,133,,91.6,90.2,,1.72,1.4,,0.32,,1.97,1.01,0.93,,,,,#DIV/0!,,,,,,,50,,,,,
07-Aug-23,,,,,,,,,,,,,,,,,,,,133,,91.6,90.2,,1.72,1.4,,0.32,,1.97,1.01,0.93,,,,,#DIV/0!,,,,,,,50,,,,,
08-Aug-23,,,,,,,,,,,,,,,,,,,,133,,91.6,90.2,,1.72,1.4,,4.32,,1.97,1.01,0.93,,,,,#DIV/0!,,,,,,,,,,,,
09-Aug-23,,,,,,,,,,,,,,,,,,,,133,,91.6,90.2,,1.72,1.4,,0.32,,1.97,1.01,0.93,,,,,#DIV/0!,,,,,,,50,,,,,
10-Aug-23,,,,,,,,,,,,,,,,,,,,133,,91.6,90.2,,1.72,1.4,,0.32,,1.97,1.01,0.93,,,,,#DIV/0!,,,,,,,50,,,,,
11-Aug-23,75.3,83.1,57.7,610,33.6,5.0,25.8,71.6,33,9,92.80,,2.40,,0.96,,,,,133,,91.6,90.2,,1.72,1.4,,5.32,,1.97,1.01,0.93,,,15.36,33.09,2.15,6.6,28.19,295,,50,,50,,,,,
12-Aug-23,80.8,85.3,50.0,604,33.1,1.9,33.3,59.4,31.3,9,95.20,,2.30,,1.30,,,,,133,,91.6,90.2,,1.72,1.4,,0.32,,1.97,1.01,0.93,,,13.2,30.4,2.30,5.2,28.5,294,,50,,50,,,,,
13-Aug-23,80.7,85.8,46.4,575,32.4,2.7,34.21,56.5,12.41,23,94.70,,2.45,,1.40,,,,,133,,91.6,90.2,,1.72,1.4,,0.32,,1.97,1.01,0.93,,,13.2,30.9,2.34,7.4,27.8,293,,50,,50,,,,,
14-Aug-23,80.6,86.7,44.8,573,31.4,0.5,31.4,54.8,16.4,25,95.20,,2.39,,1.40,,,,,133,,91.6,90.2,,1.72,1.4,,0.32,,1.97,1.01,0.93,,,13.3,28.6,2.15,8.2,28,292,,50,,50,,,,,
15-Aug-23,81.0,85.6,43.8,574,30.8,2.3,31.97,53.6,16.67,25,93.90,,2.30,,1.14,,,,,133,,91.6,90.2,,1.72,1.4,,0.32,,1.97,1.01,0.93,,,13.8,27.5,1.99,9.5,27.77,294,,50,,50,,,,,
16-Aug-23,80.9,85.6,43.8,574,30.8,2.3,31.96,53.6,16.6,25,94.50,,2.20,,1.20,,,,,133,,91.6,90.2,,1.72,1.4,,0.32,,1.97,1.01,0.93,,,13.11,29.56,2.25,8.66,30.5,292,,50,,50,,,,,
17-Aug-23,80.7,86.2,44.5,583,32.2,3.2,31.4,55.0,18.8,23,94.20,,2.24,,1.11,,,,,134,,91.6,90.2,,1.72,1.4,,0.32,,1.97,1.01,0.93,,,15.36,27.12,1.77,6.78,27.2,291,,50,,50,,,,,
18-Aug-23,81.1,86.4,44.8,597,32.5,4.1,28.4,55.0,25.3,24,93.70,,2.16,,0.94,,,,,134,,91.6,90.2,,1.72,1.4,,0.32,,1.97,1.01,0.93,,,14.1,28.1,1.99,8.1,28.3,296,,50,,50,,,,,
19-Aug-23,81.6,86.5,47.8,612,30.8,3.8,36.9,56.3,24.6,22,94.80,,2.17,,1.14,,,,,134,,91.6,90.2,,1.72,1.4,,0.32,,1.97,1.01,0.93,,,17.9,32.8,1.83,11.3,25.3,297,,50,,50,,,,,
20-Aug-23,81.4,85.0,47.1,612,33.8,3.2,38.06,57.7,25.37,22,95.30,,2.23,,1.30,,,,,134,,91.6,90.2,,1.72,1.4,,0.32,,1.97,1.01,0.93,,,13.3,30.77,2.31,8.4,28.1,298,,50,,50,,,,,
21-Aug-23,80.8,86.1,44.8,594,32.2,1.1,17.9,56.5,30.15,23,94.10,,2.10,,1.00,,,,,134,,91.6,90.2,,1.72,1.4,,0.32,,1.97,1.01,0.93,,,12.7,26,2.05,10.6,31.1,298,,50,,50,,,,,
22-Aug-23,80.5,86.2,45.4,595,30.9,1.5,12.63,56.6,33.6,24,94.10,,2.01,,1.14,,,,,134,,91.6,90.2,,1.72,1.4,,0.32,,1.97,1.01,0.93,,,12.9,25.3,1.96,9.8,31.2,304,,50,,50,,,,,
23-Aug-23,80.2,90.4,43.7,556,31.1,4.1,17.4,56.3,22.69,8,93.40,,2.24,,0.96,,,,,134,,91.67,85.2,,1.67,1.35,,0.32,,1.98,1.04,0.94,,,13.76,30.3,2.20,9,27.9,309,,65,,35,,,,,
24-Aug-23,81.3,86.1,46.0,591,31.4,3.1,12.4,56.6,31.2,21,93.60,,1.95,,0.70,,,,,123,,91.72,85.6,,1.62,1.32,,0.3,,1.99,1.05,0.95,,,13.05,24.5,1.88,8,31.2,303,,80,,20,,,,,
25-Aug-23,80.5,86.2,44.2,581,31.7,1.9,12.6,55.3,31.17,20,94.40,,2.20,,1.15,,,,,134,,91.71,85.4,,1.63,1.33,,0.3,,1.98,1.04,0.94,,,12.15,25.31,2.08,10.7,30.9,313,,75,,25,,,,,
26-Aug-23,81.0,86.3,42.9,571,30.6,2.2,12.5,52.8,33,25,94.10,,2.20,,1.07,,,,,134,,91.71,85.4,,1.63,1.33,,0.3,,1.98,1.04,0.94,,,14.04,24.4,1.74,12.2,30.6,313,,75,,25,,,,,
27-Aug-23,80.3,86.7,41.3,556,31.4,1.1,14.5,49.8,31.3,26,95.00,,2.20,,1.22,,,,,134,,91.71,85.4,,1.63,1.33,,0.3,,1.97,1.04,0.94,,,14,27.6,1.97,10.3,29,316,,75,,25,,,,,
28-Aug-23,81.2,85.9,43.5,583,32.2,1.4,12.5,53.9,36.6,24,94.60,,2.28,,1.23,,,,,134,,91.71,85.4,,1.63,1.33,,0.3,,1.97,1.04,0.94,,,13.6,25.2,1.85,10.9,32.3,316,,75,,25,,,,,
29-Aug-23,80.7,86.4,42.9,569,32.4,4.6,12.5,54.7,31.3,24,94.70,,2.20,,1.19,,,,,134,,91.71,85.4,,1.63,1.33,,0.3,,1.97,1.04,0.94,,,14.15,26.2,1.85,10.3,30.4,320,,75,,25,,,,,
30-Aug-23,81.3,85.4,43.2,568,31.7,2.2,7.06,53.1,36,22,94.50,,2.30,,1.25,,,,,134,,91.71,85.4,,1.63,1.33,,0.3,,1.97,1.04,0.94,,,13.6,26.2,1.93,10.4,29.8,313,,75,,25,,,,,
31-Aug-23,81.4,85.6,43.0,563,32.4,0.9,6.1,54.1,30.9,23,95.00,,2.20,,1.30,,,,,134,,91.71,85.4,,1.63,1.33,,0.3,,1.97,1.04,0.94,,,16.07,31.2,1.94,9.76,23.2,310,,75,,25,,,,,
01-Dec-23,80.1,85.3,40.6,532,36.9,0.6,6.7,51.8,37.2,24,94.27,,2.32,,1.20,,,,,130,,90.81,85.3,,2.78,2.3,,0.48,,2.14,0.81,0.71,,,11.7,23,1.97,8,32,304,,50,,,50,,,,
02-Dec-23,79.9,87.8,40.3,532,35.6,0.4,7.8,50.8,40,23,94.80,,2.42,,1.40,,,,,130,,90.81,85.3,,2.78,2.3,,0.48,,2.14,0.81,0.71,,,13.25,29.1,2.20,9.8,28.9,303,,50,,,50,,,,
03-Dec-23,79.7,86.6,40.5,530,36.4,0.4,7.1,51.2,40.4,25,95.40,,2.40,,1.55,,,,,130,,90.81,85.3,,2.78,2.3,,0.48,,2.14,0.81,0.71,,,12.7,29.6,2.33,10.11,28.6,310,,50,,,50,,,,
04-Dec-23,80.5,85.3,41.8,544,36.2,0.5,6.55,52.3,40.16,26,95.30,,2.26,,1.35,,,,,130,,90.81,85.3,,2.78,2.3,,0.48,,2.14,0.81,0.71,,,12.52,28.75,2.30,10.21,28.84,305,,50,,,50,,,,
05-Dec-23,80.2,85.4,43.5,550,35.6,1.3,9.44,53.5,28.75,10,94.60,,2.56,,1.52,,,,,130,,90.81,85.3,,2.78,2.3,,0.48,,2.14,0.81,0.71,,,12.89,25.16,1.95,10.44,32.8,305,,50,,,50,,,,
06-Dec-23,80.5,86.0,40.5,519,34.2,0.0,6.4,50.0,39,24,93.86,,2.32,,1.13,,,,,130,,90.81,85.3,,2.78,2.3,,0.48,,2.14,0.81,0.71,,,12.2,24.35,2.00,13.1,32.7,303,,50,,,50,,,,
07-Dec-23,80.1,85.9,40.1,538,34.3,0.2,6.7,49.8,36,26,96.45,,2.38,,1.68,,,,,,,90.81,85.3,,2.78,2.3,,0.48,,2.14,0.81,0.71,,,,,#DIV/0!,,,,,50,,,50,,,,
08-Dec-23,80.5,85.4,40.8,545,34.7,1.1,7.1,50.2,37.4,25,95.60,,2.37,,1.51,,,,,130,,90.81,85.3,,2.78,2.3,,0.48,,2.14,0.81,0.71,,,13.76,31.37,2.28,8.99,27.58,303,,50,,,50,,,,
09-Dec-23,79.5,86.1,39.9,526,34.2,0.3,7.24,49.8,38.1,27,95.26,,2.38,,1.45,,,,,130,,90.81,85.3,,2.78,2.3,,0.48,,2.14,0.81,0.71,,,14.6,29.04,1.99,11,27.9,302,,50,,,50,,,,
10-Dec-23,79.6,86.7,41.1,530,34.8,0.1,16.3,51.3,38.36,26,95.90,,2.40,,1.62,,,,,119,,90.81,85.3,,2.78,2.3,,0.48,,2.14,0.81,0.71,,,13.2,31.2,2.36,9.7,27.8,303,,50,,,50,,,,
11-Dec-23,78.7,86.6,40.7,527,34.2,0.3,6.2,50.8,37.1,25,91.30,,2.29,,0.60,,,,,130,,90.71,85.1,,2.8,2.2,,0.49,,2.11,0.80,0.70,,,16.2,28.4,1.75,9.75,28.5,303,,,,50,50,,,,
12-Dec-23,78.1,86.7,40.5,531,34.6,0.0,5.7,49.7,37.5,23,92.80,,2.47,,1.10,,,,,130,,90.71,85.1,,2.8,2.2,,0.49,,2.11,0.80,0.70,,,13.8,27.59,2.00,10.1,25.9,302,,,,50,50,,,,
13-Dec-23,77.7,91.8,39.5,499,32.5,0.4,9.3,48.5,29.9,7,93.15,,2.38,,1.07,,,,,130,,90.71,85.1,,2.8,2.2,,0.49,,2.11,0.80,0.70,,,,,#DIV/0!,,,,,,,50,50,,,,
14-Dec-23,73.5,85.9,41.5,526,34.4,0.2,8.3,52.1,38.3,17,95.17,,2.49,,1.55,,,,,130,,90.71,85.1,,2.8,2.2,,0.49,,2.11,0.80,0.70,,,12.3,25.3,2.06,8.11,30.1,305,,,,50,50,,,,
15-Dec-23,78.1,86.6,41.4,529,33.8,0.4,6.4,51.5,36.8,23,93.80,,2.19,,1.01,,,,,130,,90.71,85.1,,2.8,2.2,,0.49,,2.11,0.80,0.70,,,12.4,29.07,2.34,10.39,28.2,302,,,,50,50,,,,
16-Dec-23,74.4,87.4,42.0,520,33.6,0.2,5.8,51.9,36.9,22,94.70,,2.56,,1.54,,,,,130,,90.71,85.1,,2.8,2.2,,0.49,,2.11,0.80,0.70,,,13.2,28.9,2.19,10.76,28.05,303,,,,50,50,,,,
17-Dec-23,74.4,86.6,41.3,520,33.2,0.1,6.68,51.9,35.6,23,92.40,,2.23,,0.87,,,,,130,,90.71,85.1,,2.8,2.2,,0.49,,2.11,0.80,0.70,,,13.7,30.47,2.22,9.48,27.5,301,,,,50,50,,,,
18-Dec-23,75.4,88.3,40.7,512,32.5,0.3,6.15,51.1,27.4,26,95.45,,2.24,,1.52,,,,,130,,90.71,85.1,,2.8,2.2,,0.49,,2.11,0.80,0.70,,,15.5,28.4,1.83,9.9,25.5,302,,,,50,50,,,,
19-Dec-23,80.3,87.5,40.6,523,33.6,0.0,6.8,49.7,28.5,23,93.10,,2.17,,0.84,,,,,130,,90.71,85.1,,2.8,2.2,,0.49,,2.11,0.80,0.70,,,13.6,24.28,1.79,12.29,26.9,301,,,,50,50,,,,
20-Dec-23,79.1,88.1,40.4,522,33.5,0.0,7.2,49.6,27.2,25,94.70,,2.45,,1.42,,,,,130,,90.71,85.1,,2.8,2.2,,0.49,,2.11,0.80,0.70,,,14.57,31.25,2.14,9.6,24.7,305,,,,50,50,,,,
21-Dec-23,78.5,88.1,43.9,527,33.5,0.2,6.5,55.0,25.46,11,96.20,,2.43,,1.71,,,,,130,,90.71,85.1,,2.8,2.2,,0.49,,2.11,0.80,0.70,,,,,#DIV/0!,,,,,,,50,50,,,,
22-Dec-23,79.5,87.2,41.3,526,35.5,0.0,7.43,52.6,33.6,21,97.10,,2.46,,1.80,,,,,130,,90.71,85.1,,2.8,2.2,,0.49,,2.11,0.80,0.70,,,15.09,28.7,1.90,9.3,25.8,304,,,,50,50,,,,
23-Dec-23,79.7,88.5,42.2,533,33.8,0.0,9.11,51.5,36.25,20,95.80,,2.40,,1.59,,,,,130,,90.71,85.1,,2.8,2.2,,0.49,,2.11,0.80,0.70,,,13.5,29.1,2.16,8.9,27.2,303,,,,50,50,,,,
24-Dec-23,79.8,87.9,42.5,532,34.1,0.6,9.88,53.0,35.3,23,95.69,,2.49,,1.66,,,,,130,,90.71,85.1,,2.8,2.2,,0.49,,2.11,0.80,0.70,,,13.4,30.1,2.25,15.5,24.1,301,,,,50,50,,,,
25-Dec-23,80.2,86.8,42.5,538,33.8,0.5,12.36,52.6,39.5,26,94.30,,2.10,,1.01,,,,,130,,90.71,85.1,,2.8,2.2,,0.49,,2.11,0.80,0.70,,,13.3,28.2,2.12,12.1,25.2,305,,,,50,50,,,,
26-Dec-23,,,,,,,,,,,,,,,,,,,,130,,90.71,85.1,,2.8,2.2,,0.49,,2.11,0.80,0.70,,,,,#DIV/0!,,,,,,,50,50,,,,
26-Dec-23,78.3,86.2,43.1,547,33.6,0.5,12.9,54.7,36.9,23,95.36,,2.47,,1.57,,,,,130,,90.71,85.1,,2.8,2.2,,0.49,,2.11,0.80,0.70,,,14.7,30.45,2.07,11.7,24.3,305,,,,50,50,,,,
27-Dec-23,78.1,86.4,42.3,538,33.7,1.1,10,53.2,37.2,26,95.40,,2.41,,1.30,,,,,130,,90.71,85.1,,2.8,2.2,,0.49,,2.11,0.80,0.70,,,14.07,28.5,2.03,8.45,29.7,308,,,,50,50,,,,
28-Dec-23,77.8,86.9,44.4,561,35.2,0.2,10.5,57.6,35.2,17,93.30,,1.99,,0.70,,,,,130,,90.71,85.1,,2.8,2.2,,0.49,,2.11,0.80,0.70,,,14.8,27.6,1.86,9.69,26.1,305,,,,50,50,,,,
29-Dec-23,77.2,85.8,42.9,558,35.2,1.0,9.5,55.3,35.2,26,94.60,,2.05,,1.02,,,,,130,,90.71,85.1,,2.8,2.2,,0.49,,2.11,0.80,0.70,,,15.14,34.73,2.29,10.12,23.51,304,,,,50,50,,,,
30-Dec-23,77.9,85.0,42.8,560,35.5,1.8,10,54.8,45.4,25,95.50,,1.95,,1.09,,,,,130,,90.71,85.1,,2.8,2.2,,0.49,,2.11,0.80,0.70,,,13.5,34.5,2.56,9.19,23.5,304,,,,50,50,,,,
31-Dec-23,77.9,85.9,44.6,553,34.0,0.5,11.8,55.5,40.7,23,93.10,,2.10,,0.70,,,,,124,,90.71,85.1,,2.8,2.2,,0.49,,2.11,0.80,0.70,,,13.58,29.8,2.19,9.1,29.3,304,,,,50,50,,,,
01-Jan-24,79.3,85.9,47.6,586,35.1,2.2,13.19,58.8,40.02,9,92.60,,1.80,,0.80,,,,,,,90.71,85.1,,2.8,2.2,,0.49,,2.11,0.80,0.70,,,,,#DIV/0!,,,,,,,50,50,,,,
28-Aug-24,78.6,89.3,38.4,508,36.8,0.1,9.15,47.5,26.8,26,93.36,,2.31,,1.00,,,,,125,,91.94,85.83,,1.72,1.44,,0.28,,1.79,1.04,0.86,,,11.55,28.24,2.45,13.53,36.12,312,,,70,,30,,,,
29-Aug-24,75.5,88.2,38.1,498,36.6,0.1,9.34,47.7,25.9,27,94.24,,2.39,,1.25,,,,,125,,92.26,86.95,,1.747,1.457,,0.29,,1.81,1.04,0.86,,,13.04,29.28,2.25,11.61,31.1,306,,70,,,30,,,,
30-Aug-24,76.1,87.5,39.0,503,37.6,0.4,9.18,49.2,31.77,26,93.37,,2.40,,1.10,,,,,125,,91.92,85.83,,1.733,1.45,,0.29,,1.79,1.03,0.85,,,12.49,31.54,2.53,11.41,28.6,305,,70,,,30,,,,
31-Aug-24,83.9,87.0,40.4,534,38.5,0.560,9.96,51.3,33.05,23,93.92,,2.35,,1.16,,,,,125,,91.67,86.1,,1.8,1.49,,0.31,,1.86,1.03,0.85,,,13.43,29.5,2.20,12.4,33.3,306,,70,,,30,,,,
01-Sep-24,74.5,87.7,39.3,500,37.0,0.1,9.07,50.8,27.27,24,91.93,,2.41,,1.20,,,,,125,,91.93,86.27,,1.727,1.43,,0.29,,1.82,1.05,0.85,,,15.03,28.3,1.88,11.9,34.4,304,,70,,,30,,,,
02-Sep-24,79.2,87.7,38.9,505,37.8,0.4,9.2,49.0,24.6,21,94.22,,2.44,,1.30,,,,,125,,91.87,86.56,,1.85,1.53,,0.32,,1.89,1.02,0.86,,,13.69,28.65,2.09,11.8,33.3,304,,70,,,30,,,,
03-Sep-24,71.7,88.3,38.7,491,37.7,0.000,8.97,51.2,25.16,23,94.79,,2.54,,1.51,,,,,114,,92.15,87.34,,1.82,1.51,,0.31,,1.91,1.05,0.87,,,15.21,28.67,1.88,13.52,29.48,305,,70,,,30,,,,
04-Sep-24,77.0,88.3,38.6,491,37.7,0.0,8.9,51.2,25.16,22,95.36,,2.66,,1.75,,,,,105,,92.22,87.94,,1.847,1.52,,0.31,,1.97,1.07,0.87,,,14.67,27.65,1.88,16.78,30.28,304,,50,20,,30,,,,
05-Sep-24,71.8,92.5,38.3,490,38.6,0.0,15.78,49.7,16.9,9,96.03,,2.61,,1.82,,,,,107,,92.06,88.4,,2.04,1.698,,0.35,,1.988,0.97,0.82,,,14.67,27.65,1.88,16.78,30.28,302,,40,25,,35,,,,
06-Sep-24,73.9,87.2,38.2,489,37.0,0.0,8.9,48.5,25.5,24,96.74,,2.55,,1.91,,,,,119,,92.31,89.3,,2.028,1.68,,0.35,,2.00,0.99,0.81,,,15.9,31.75,2.00,11.11,26.47,297,,50,20,,30,,,,
07-Sep-24,71.3,88.4,39.7,491,39.7,0.1,9.1,49.5,25.4,21,95.60,,2.44,,1.58,,,,,125,,91.99,87.95,,1.88,1.56,,0.32,,1.85,0.98,0.83,,,12,26.62,2.22,20.65,36.35,297,,65,,,35,,,,
08-Sep-24,76.2,87.2,40.2,497,37.0,0.5,9.45,50.0,25.5,23,93.98,,2.29,,1.10,,,,,127,,91.98,86.45,,1.83,1.51,,0.31,,1.89,1.03,0.87,,,13.94,29.2,2.09,11.72,32.15,296,,65,,,35,,,,
09-Sep-24,77.3,88.0,39.9,497,35.7,0.0,9.56,48.8,30.3,25,94.49,,2.40,,1.31,,,,,127,,92.07,87,,1.898,1.56,,0.34,,1.86,0.98,0.84,,,14.85,30.21,2.03,11.82,29.38,299,,65,,15,20,,,,
10-Sep-24,76.8,88.2,40.6,504,34.7,0.0,9.4,51.2,26.8,23,94.29,,2.48,,1.35,,,,,127,,92.06,86.8,,1.967,1.577,,0.39,,1.79,0.91,0.82,,,14.03,30.05,2.14,11.71,31.39,299,,55,,45,,,,,
11-Sep-24,76.8,88.2,40.6,504,34.7,0.0,9.4,51.2,26.8,23,94.29,,2.48,,1.35,,,,,127,,92.06,86.8,,1.967,1.577,,0.39,,1.79,0.91,0.82,,,14.03,30.05,2.14,11.71,31.39,299,,55,,45,,,,,
12-Sep-24,77.9,87.4,39.6,507,34.7,0.0,12.23,49.2,29.8,26,95.24,,2.56,,1.61,,,,,127,,92.24,87.84,,1.94,1.5,,0.4,,1.80,0.93,0.80,,,13.14,29.7,2.28,11.8,33.7,299,,55,,45,,,,,
13-Sep-24,79.2,87.4,40.1,511,34.5,0.1,11.9,49.2,30,26,95.47,,2.55,,1.65,,,,,127,,92.31,88.12,,1.97,1.56,,0.410,,1.73,0.88,0.80,,,13.2,31.5,2.20,11.1,32.03,303,,55,,45,,,,,
14-Sep-24,79.0,88.3,39.2,512,34.5,0.0,10.4,48.4,30.09,25,95.51,,2.40,,1.51,,,,,127,,92.16,88.02,,2.07,1.65,,0.430,,1.78,0.86,0.79,,,13.86,29.52,2.13,13.04,34.94,300,,55,,45,,,,,
15-Sep-24,79.3,86.4,39.6,521,34.3,0.4,11.83,50.4,30.78,26,94.14,,2.32,,1.16,,,,,127,,92.02,86.63,,2.03,1.62,,0.420,,1.70,0.84,0.77,,,14.25,29.7,2.10,11.35,33,306,,55,,45,,,,,
16-Sep-24,77.2,85.4,42.9,539,37.1,1.2,12.55,53.1,30.23,8,95.56,,2.45,,1.57,,,,,127,,92.17,88.08,,2.01,1.595,,0.415,,1.78,0.89,0.80,,,13.5,28.6,2.00,11.2,29.5,304,,57,,43,,,,,
17-Sep-24,78.9,86.8,40.5,525,35.0,2.1,11.53,50.0,29.22,24,95.60,,2.48,,1.61,,,,,127,,91.96,87.91,,2.02,1.6,,0.42,,1.72,0.85,0.79,,,14.58,30.58,2.10,11.58,30.08,302,,55,,45,,,,,
18-Sep-24,78.8,87.9,40.5,526,35.9,6.2,9.24,50.0,31.23,26,95.13,,2.48,,1.52,,,,,117,,91.93833333,87.46,,2.16,1.706666667,,0.448333333,,1.74,0.81,0.77,,,14.7,29.14,1.98,11.06,32.48,297,,55,,45,,,,,
19-Sep-24,78.3,88.3,41.3,520,34.9,6.1,10.29,50.8,30.6,24,93.79,,2.29,,1.08,,,,,90,,91.01333333,85.36,,2.06,1.655,,0.408333333,,1.78,0.86,0.81,,,,,,,,296,,55,,45,,,,,
20-Sep-24,79.1,87.3,39.7,513,34.7,4.2,10.7,47.5,30.9,28,94.40,,2.21,,1.10,,,,,105,,91.37,86.25,,2.015,1.612,,0.4,,1.77,0.88,0.81,,,16.19,33.18,2.05,10.69,23,304,,55,,45,,,,,
21-Sep-24,79.2,88.1,38.9,506,33.6,0.0,9.76,48.8,30.7,24,95.62,,2.47,,1.61,,,,,127,,91.72,87.71,,2.3,1.83,,0.49,,1.70,0.74,0.74,,,13.29,30.01,2.27,11.1,30.7,301,,55,,45,,,,,
22-Sep-24,79.0,87.8,40.1,512,34.0,0.0,9.2,50.6,30.5,25,94.06,,2.52,,1.35,,,,,127,,91.79,86.34,,2.05,1.64,,0.41,,1.74,0.85,0.78,,,13.34,29.61,2.23,11.9,32.09,299,,55,,45,,,,,
23-Sep-24,79.6,86.3,41.1,531,34.9,0.0,9.5,51.8,28.7,24,94.69,,2.56,,1.51,,,,,127,,91.7,86.83,,1.992,1.58,,0.41,,1.80,0.90,0.80,,,13.89,30.6,2.20,11.6,29.11,301,,55,,45,,,,,
24-Sep-24,79.8,86.5,40.1,532,35.4,0.4,9.09,51.0,30.99,24,93.71,,2.52,,1.29,,,,,127,,91.81,86.04,,1.98,1.59,,0.39,,1.88,0.95,0.81,,,13.9,28.83,2.07,11.53,34.38,294,,,,45,55,,,,
25-Sep-24,79.0,86.9,40.7,531,35.7,1.1,9.9,52.2,32.05,22,93.50,,2.33,,1.08,,,,,127,,90.89,85.03,,2.01,1.6,,0.41,,1.73,0.86,0.80,,,13.79,30.5,2.22,13.24,31.26,295,,55,5,40,,,,,
26-Sep-24,78.8,86.7,40.2,521,35.1,0.7,9.83,51.0,31.96,26,95.34,,2.40,,1.47,,,,,127,,91.85,87.57,,2.018,1.6,,0.41,,1.75,0.87,0.79,,,15.73,31.29666667,1.99,12.06,28.21,294,,55,,45,,,,,
27-Sep-24,79.3,86.6,39.9,523,35.4,0.3,9.3,50.6,30.93,25,96.11,,2.56,,1.79,,,,,127,,92.075,88.49,,2.096666667,1.675,,0.421666667,,1.36,0.65,0.77,,,14.36,30.25,2.11,11.05,28.09,295,,55,1.28,43.72,,,,,
28-Sep-24,80.0,86.5,40.7,529,35.9,0.350,9.2,49.4,30.62,23,94.57,,2.43,,1.32,,,,,127,,91.62666667,86.44333333,,2.263333333,1.82,,0.443333333,,1.45,0.64,0.74,,,13.35666667,29.56333333,2.21,11.48666667,31.94,297,,45,30,25,,,,,
29-Sep-24,79.3,87.8,49.3,518,35.1,0.2,11.56,49.3,23.95,8,94.75,,2.41,,1.38,,,,,127,,91.72166667,86.90833333,,2.158333333,1.736666667,,0.421666667,,1.435,0.66,0.767754319,,,16.49,31.41,1.90,12.39,28.26,296,,45,30,25,,,,,
30-Sep-24,79.3,86.3,40.9,519,35.0,0.1,9.3,50.7,35.04,22,93.18,,2.41,,1.08,,,,,127,,91.51,85.28285714,,2.048571429,1.645714286,,0.402857143,,1.40,0.69,0.80,,,14.1,29.89,2.12,11.42,30.3,295,,45,30,25,,,,,
01-Aug-22,80.8,85.9,51.6,609,31.3,0.00,9.42,61.0,34.5,5,95.30,,2.37,,1.47,,,,,107,113,91.52,,,2.4,1.91,,0.49,,1.77,0.74, 0.63 ,,5%,,,#DIV/0!,,,296,,70,,,20,,,10,
28-Dec-22,74.1,85.8,41.6,522,36.9,0.8,18.57,52.2,38.86,23,95.30,,2.53,,1.64,,,,,126,121,90.99,,,3.31,2.48,,0.83,,1.57,0.47, 0.52 ,,5%,14.5,30.90,2.13,11.04,27.28,302,,20,,,80,,,,
29-Dec-22,76.0,86.0,41.7,530,36.8,0.2,23.4,52.5,40.4,24,94.10,,2.66,,1.53,,,,,127,122,90.99,,,3.31,2.48,,0.83,,1.57,0.47, 0.52 ,,5%,14.8,31.45,2.13,11.01,26.9,310,,20,,,80,,,,
30-Dec-22,77.1,85.7,41.3,534,37.9,0.3,24.9,53.4,43.66,25,94.90,,2.42,,1.45,,,,,127,124,90.99,,,3.31,2.48,,0.83,,1.57,0.47, 0.52 ,,5%,13.0,27.40,2.10,11.50,28.7,305,,20,,,80,,,,
31-Dec-22,74.3,84.7,41.6,554,40.9,2.1,36.7,53.0,47.8,20,93.89,,2.50,,1.30,,,,,127,128,90.99,,,3.31,2.48,,0.83,,1.57,0.47, 0.52 ,,5%,13.4,27.70,2.07,10.01,24.3,303,,20,,,80,,,,
13-Jun-23,80.3,86.4,43.4,578,34.3,1.43,12.68,54.3,36.8,23,94.90,,2.39,,1.55,,,5.30,,132,,91.63,,,1.9,1.38,,0.52,,1.91,1.00, 1.00 ,,5%,12.1,26.7,2.21,10.36,32.9,302,,50,,50,,,,,
14-Jun-23,78.5,86.9,47.5,591,35.7,6.1,13.6,56.8,33.6,8,94.80,,2.30,,1.38,,,5.30,,132,,91.63,,,1.9,1.38,,0.52,,1.91,1.00, 1.00 ,,5%,,,,,,299,,50,,50,,,,,
15-Jun-23,80.6,86.6,45.9,575,33.8,0.8,15.49,56.0,34.7,10,92.50,,2.50,,0.50,,,5.30,,112,,91.63,,,1.85,1.34,,0.51,,1.94,1.05, 1.01 ,,5%,,,,,,297,,57.5,,42.5,,,,,
16-Jun-23,80.8,86.3,42.5,565,34.5,0.1,12.53,52.8,32.78,23,95.46,,2.27,,1.38,,,5.30,,132,,91.63,,,1.9,1.38,,0.52,,1.91,1.00, 1.00 ,,5%,13.9,31.73,2.28,10.5,27.5,303,,50,,50,,,,,
17-Jun-23,80.5,86.7,42.1,561,32.6,1.9,15.68,51.2,31.45,25,94.50,,2.38,,1.51,,,5.30,,132,,91.63,,,1.9,1.38,,0.52,,1.91,1.00, 1.00 ,,5%,12.6,27.2,2.16,9.45,32.5,305,,50,,50,,,,,
18-Jun-23,80.5,86.3,42.1,561,32.6,1.8,15.6,51.2,31.45,25,95.60,,2.29,,1.43,,,5.30,,132,,91.63,,,1.9,1.38,,0.52,,1.91,1.00, 1.00 ,,5%,12.2,29.8,2.44,9.06,25.7,305,,50,,50,,,,,
19-Jun-23,80.9,86.0,42.2,555,32.7,1.1,15.49,53.4,31.26,23,95.60,,2.10,,1.30,,,5.30,,130,,91.63,,,1.9,1.38,,0.52,,1.91,1.00, 1.00 ,,5%,11.5,23.3,2.03,10.2,29.2,300,,50,,50,,,,,
20-Jun-23,80.8,86.5,41.3,552,32.2,0.2,12.49,52.6,33.8,25,92.70,,2.22,,0.90,,,5.30,,127,,91.63,,,1.9,1.38,,0.52,,1.91,1.00, 1.00 ,,5%,13.1,24.5,1.87,10.4,32.6,302,,50,,50,,,,,
21-Jun-23,80.5,85.3,41.8,559,34.4,0.8,12.76,51.3,32.8,24,93.50,,2.30,,0.96,,,5.30,,128,,91.63,,,1.9,1.38,,0.52,,1.91,1.00, 1.00 ,,5%,12.9,27.4,2.12,8.9,32.2,294,,50,,50,,,,,
22-Jun-23,80.7,86.3,43.4,572,31.0,0.7,14.37,53.2,28.1,22,94.20,,2.20,,1.10,,,5.30,,128,,91.63,,,1.9,1.38,,0.52,,1.91,1.00, 1.00 ,,5%,14.6,27.2,1.86,9.99,28.9,296,,50,,50,,,,,
23-Jun-23,81.4,85.7,41.0,553,32.7,0.4,12.3,50.2,28.3,24,91.80,,2.26,,0.68,,,5.30,,132,,91.63,,,1.9,1.38,,0.52,,1.91,1.00, 1.00 ,,5%,,,,,,307,,50,,50,,,,,
24-Jun-23,81.4,86.2,40.7,552,34.3,1.1,12.6,50.9,28.46,27,93.90,,2.20,,1.35,,,5.30,,132,,91.63,,,1.9,1.38,,0.52,,1.91,1.00, 1.00 ,,5%,13.27,24.65,1.86,8,32,304,,50,,50,,,,,
25-Jun-23,81.3,86.0,42.6,556,35.3,1.0,12.4,52.9,29.5,24,93.68,,2.25,,1.02,,,5.30,,132,,91.63,,,1.9,1.38,,0.52,,1.91,1.00, 1.00 ,,5%,12.8,28.44,2.22,9.39,31.2,303,,50,,50,,,,,
26-Jun-23,80.3,85.4,46.5,567,34.2,0.8,16.55,54.0,28.2,10,93.80,,2.20,,1.02,,,5.30,,132,,91.65,,,1.82,1.33,,0.49,,1.95,1.07, 1.02 ,,5%,11.5,28.27,2.46,10.63,29.8,303,,58,,42,,,,,
27-Jun-23,81.2,86.4,40.4,530,31.6,0.1,12.42,49.8,29.17,27,94.00,,2.40,,1.24,,,5.30,,132,,91.73,,,1.54,1.17,,0.37,,2.07,1.34, 1.12 ,,5%,12.8,24.3,1.90,11.1,33.8,304,,83,,17,,,,,
28-Jun-23,80.9,86.3,40.6,536,32.8,0.2,28,49.6,28.1,26,95.77,,2.40,,1.57,,,5.30,,131,,91.72,,,1.57,1.24,,0.33,,2.07,1.32, 1.05 ,,5%,13.4,28.7,2.14,11.3,27.6,307,,75,15,,10,,,,
29-Jun-23,80.7,85.9,42.8,556,32.6,0.1,12.57,52.0,30.2,22,94.54,,2.57,,1.50,,,5.30,,132,,91.65,,,1.79,1.41,,0.38,,2.00,1.12, 0.94 ,,5%,15.36,26.3,1.71,8.64,29.7,305,,57,23,,20,,,,
30-Jun-23,80.5,87.4,41.2,545,32.7,0.1,11.23,50.0,28.318,24,95.40,,2.45,,1.56,,,5.30,,132,,91.65,,,1.79,1.41,,0.38,,2.00,1.12, 0.94 ,,5%,13.65,28.7,2.10,9.8,27.5,305,,52,28,,20,,,,
01-Jul-23,81.5,86.3,39.5,541,32.4,0.0,12.6,49.3,28.7,28,93.60,,2.29,,1.20,,5.63,5.30,,132,,91.66,90.2,,1.79,1.41,,0.38,,1.99,1.11, 0.94 ,,5%,13.9,28.8,2.07,10.7,25.3,304,,50,30,,20,,,,
02-Jul-23,81.0,86.3,40.8,543,32.9,0.1,12.5,50.4,29.5,25,94.40,,2.40,,1.32,,5.52,5.30,,132,,91.66,90.2,,1.79,1.41,,0.38,,1.99,1.11, 0.94 ,,5%,12.7,24.9,1.96,12.1,31.9,304,,50,30,,20,,,,
03-Jul-23,81.1,86.2,41.2,546,32.3,0.5,13.7,49.7,27.9,24,95.10,,2.58,,1.70,,5.36,5.30,,132,,91.65,90.2,,1.79,1.41,,0.38,,1.99,1.11, 0.94 ,,,16.1,26.47,1.64,10.04,29.7,304,,50,40,,10,,,,
04-Jul-23,81.1,86.3,40.7,548,33.1,0.4,12.5,49.4,31.4,27,95.85,,2.58,,1.62,,5.91,5.30,,132,,91.22,90.2,,1.79,1.41,,0.38,,1.99,1.11, 0.94 ,,5%,14.4,28,1.94,10.16,31.5,304,,50,40,,10,,,,
05-Jul-23,80.9,88.2,47.4,556,30.3,1.1,14,57.5,29.96,8,95.30,,2.63,,1.70,,123.14,5.30,,132,,,90.2,,1.79,1.41,,0.38,,1.99,1.11, 0.94 ,,5%,13.06,27.2,2.08,10.9,30.4,304,,50,40,,10,,,,
06-Jul-23,81.7,87.1,41.4,559,31.3,0.1,12.5,50.6,34.68,24,95.61,,2.58,,1.72,,5.78,5.30,,132,,91.32,90.2,,1.79,1.41,,0.38,,1.99,1.11, 0.94 ,,5%,14.5,28.19,1.94,12,25.9,304,,50,40,,10,,,,
07-Jul-23,81.0,86.8,41.5,555,33.3,0.0,12.1,51.1,33.23,23,94.90,,2.53,,1.50,,5.57,5.30,,132,,91.52,90.2,,1.79,1.41,,0.38,,1.99,1.11, 0.94 ,,5%,14.3,25.3,1.77,9.9,30.1,304,,52.5,24.5,,33,,,,
08-Jul-23,81.4,86.7,42.2,550,32.4,0.3,9.5,51.7,28.78,24,95.60,,2.50,,1.64,,5.76,5.30,,132,,91.4,90.2,,1.79,1.41,,0.38,,1.99,1.11, 0.94 ,,5%,14.07,27.9,1.98,9.79,27.1,304,,50,35,,15,,,,
09-Jul-23,81.2,86.4,41.5,549,32.7,0.2,9.8,49.8,29.4,25,94.70,,2.50,,1.50,,5.63,5.30,,132,,91.5,90.2,,1.75,1.41,,0.34,,1.99,1.11, 0.94 ,,5%,13.5,26.2,1.94,10.2,28.1,302,,50,40,,10,,,,
10-Jul-23,81.6,86.2,39.8,542,32.8,0.2,10.9,48.0,29.77,28,94.70,,2.64,,1.66,,5.49,5.30,,132,,91.5,90.2,,1.75,1.41,,0.34,,1.99,1.11, 0.94 ,,,14.9,28.35,1.90,10.5,26.1,302,,50,40,,10,,,,
11-Jul-23,81.6,86.1,41.4,545,33.2,0.1,12.5,50.8,31.3,25,95.70,,2.58,,1.70,,5.55,5.30,,132,,91.5,90.2,,1.75,1.41,,0.34,,1.99,1.11, 0.94 ,,,12.2,26.5,2.17,9.3,27.8,299,,50,40,,10,,,,
12-Jul-23,81.3,85.9,41.6,569,33.3,0.0,12.7,52.3,32,24,95.10,,2.60,,1.70,,5.53,5.30,,133,,91.5,90.2,,1.75,1.41,,0.34,,1.99,1.11, 0.94 ,,,14.3,28.1,1.97,10.9,28.5,298,,50,15,,35,,,,
13-Jul-23,81.3,86.4,42.0,569,32.6,0.1,12.6,51.4,31.58,25,95.90,,2.67,,1.70,,5.46,5.30,,133,,91.5,90.2,,1.75,1.41,,0.34,,1.99,1.11, 0.94 ,,,13.5,25.5,1.89,10.7,28.3,301,,50,40,,10,,,,
14-Jul-23,81.3,86.2,43.0,568,33.0,0.1,12.5,51.1,31.8,26,95.20,,2.64,,1.71,,5.49,5.30,,133,,91.5,90.2,,1.75,1.41,,0.34,,1.99,1.11, 0.94 ,,,13.7,26.1,1.91,10.1,28.7,300,,50,40,,10,,,,
15-Jul-23,80.8,86.4,42.4,563,33.9,0.2,12.67,52.3,31.69,24,94.80,,2.62,,1.63,,5.51,5.30,,134,,91.5,90.2,,1.75,1.41,,0.34,,1.99,1.11, 0.94 ,,,13.8,28.5,2.07,10.7,29.2,300,,50,40,,10,,,,
16-Jul-23,80.8,92.7,39.5,515,31.2,0.2,20.3,48.5,22.8,7,95.00,,2.51,,1.52,,123.26,5.30,,,,,90.2,,,,,,,,, 0.94 ,,,,,#DIV/0!,,,,,,,,,,,,
17-Jul-23,81.9,84.5,44.6,571,34.4,0.3,12.6,54.1,31.9,23,94.80,,2.72,,1.70,,5.54,5.30,,134,,91.4,90.2,,1.78,1.43,,0.35,,1.99,1.01, 0.94 ,,,14.8,27.2,1.84,10.15,28.9,299,,50,50,,,,,,
18-Jul-23,81.5,86.6,41.2,548,32.5,0.3,12.5,50.1,32.3,27,95.30,,2.65,,1.74,,5.61,5.30,,134,,91.4,90.2,,1.78,1.43,,0.35,,1.99,1.01, 0.94 ,,,12.8,28.19,2.20,10.49,27.4,298,,58,42,,,,,,
19-Jul-23,81.0,85.6,42.7,569,32.8,0.2,12.5,52.2,32.5,22,94.90,,2.60,,1.50,,5.66,5.30,,133,,91.4,90.2,,1.78,1.43,,0.35,,1.99,1.01, 0.94 ,,,13,26.5,2.04,10.43,28.1,302,,55,45,,,,,,
20-Jul-23,81.6,86.9,42.0,556,32.5,1.0,16,50.9,27.86,27,95.15,,2.60,,1.44,,5.66,5.30,,133,,91.4,90.2,,1.78,1.43,,0.35,,1.99,1.01, 0.94 ,,,14.5,26.79,1.85,11.8,27.8,299,,55,45,,,,,,
21-Jul-23,81.3,86.5,43.3,553,32.1,2.1,12.5,53.5,23.3,21,94.70,,2.60,,1.58,,5.66,5.30,,133,,91.4,90.2,,1.78,1.43,,0.35,,1.99,1.01, 0.94 ,,,12.7,24.3,1.91,9,28.1,299,,55,45,,,,,,
22-Jul-23,81.2,86.6,42.9,556,31.1,0.8,12.6,53.4,25.5,25,94.90,,2.63,,1.53,,5.63,5.30,,134,,91.4,90.2,,1.78,1.43,,0.35,,1.99,1.01, 0.94 ,,,12.7,25.9,2.04,10.99,26.6,301,,55,45,,,,,,
23-Jul-23,81.0,85.6,42.5,549,32.0,0.8,14.6,52.4,20.92,25,95.10,,2.48,,1.52,,5.78,5.30,,134,,91.4,90.2,,1.78,1.43,,0.35,,1.99,1.01, 0.94 ,,,14.1,28.1,1.99,9.9,27.5,299,,55,45,,,,,,
24-Jul-23,80.9,86.5,43.2,563,32.5,0.2,6.3,52.2,24.5,18,95.60,,2.58,,1.60,,5.81,5.30,,134,,91.3,90.2,,1.77,1.41,,0.36,,1.99,1.01, 0.94 ,,,15.2,27.3,1.80,8.7,27.7,295,,60,23,17,,,,,
25-Jul-23,81.1,86.9,44.4,562,32.2,0.3,21.69,53.2,31.25,17,95.40,,2.46,,1.57,,6.05,5.30,,133,,91.2,90.2,,1.76,1.42,,0.34,,1.94,1.02, 0.97 ,,,14,31.3,2.24,10.9,25.9,291,,75,,25,,,,,
26-Jul-23,81.1,86.4,45.2,569,32.5,0.2,25.01,56.9,30.2,21,94.12,,2.40,,1.24,,5.73,5.30,,133,,91.5,90.2,,1.71,1.4,,0.31,,1.95,1.03, 0.94 ,,,14.7,28.2,1.92,10.14,28.8,293,,64,,32,,,,,
27-Jul-23,81.1,86.3,43.5,552,32.2,0.9,27.2,54.2,22.9,25,94.80,,2.49,,1.49,,5.51,5.30,,133,,91.6,90.2,,1.72,1.4,,0.32,,1.97,1.01, 0.93 ,,,13.9,30.4,2.19,9.8,27.07,299,,50,,50,,,,,
28-Jul-23,80.9,86.8,43.7,562,31.6,1.6,31.4,55.6,25.18,24,95.10,,2.40,,1.40,,5.60,5.30,,135,,91.6,90.2,,1.72,1.4,,0.32,,1.97,1.01, 0.93 ,,,15.5,30.3,1.95,8.5,24.7,292,,50,,50,,,,,
29-Jul-23,80.4,88.1,45.3,558,32.6,1.3,31.9,57.8,23.3,23,94.10,,2.30,,1.41,,5.70,5.30,,133,,91.6,90.2,,1.72,1.4,,0.32,,1.97,1.01, 0.93 ,,,13.9,28.2,2.03,9.5,26,297,,50,,50,,,,,
30-Jul-23,80.9,83.3,51.3,592,33.2,0.6,23,61.8,33.25,11,94.50,,2.45,,1.32,,5.55,5.30,,,,91.6,90.2,,1.72,1.4,,1.32,,1.97,1.01, 0.93 ,,,15.7,27.07,1.72,13.2,26.2,,,,,,,,,,
31-Jul-23,81.2,86.1,44.7,569,32.3,0.3,18.83,54.1,31.51,23,94.30,,2.20,,1.32,,5.80,5.30,,134,,91.6,90.2,,1.72,1.4,,0.32,,1.97,1.01, 0.93 ,,,15.5,29.1,1.88,9.11,26.4,298,,50,,50,,,,,
01-Aug-23,81.0,86.1,44.4,574,32.4,0.2,18.7,54.0,32,22,94.30,,2.40,,1.37,,5.60,5.30,,133,,91.6,90.2,,1.72,1.4,,0.32,,1.97,1.01, 0.93 ,,,15,29.9,1.99,10,26.7,297,,50,,50,,,,,
02-Aug-23,81.6,85.5,44.5,580,32.7,0.4,20.7,53.5,31.3,20,92.20,,2.30,,0.80,,5.70,5.30,,133,,91.6,90.2,,1.72,1.4,,2.32,,1.97,1.01, 0.93 ,,,16.1,28.7,1.78,9.7,26.3,298,,50,,50,,,,,
03-Aug-23,81.3,86.1,44.8,576,32.3,1.3,26.6,54.2,32.3,21,94.40,,2.40,,1.30,,5.60,5.30,,133,,91.6,90.2,,1.72,1.4,,0.32,,1.97,1.01, 0.93 ,,,13.3,30.2,2.27,5,30,296,,50,,50,,,,,
04-Aug-23,81.0,86.3,43.8,577,33.4,0.5,25.8,53.1,25.8,22,94.30,,2.20,,1.07,,5.80,5.30,,133,,91.6,90.2,,1.72,1.4,,0.32,,1.97,1.01, 0.93 ,,,14.1,26,1.84,8.7,29.4,294,,50,,50,,,,,
05-Aug-23,81.3,87.9,43.8,563,31.6,0.7,31.1,54.3,22,23,93.40,,2.10,,0.90,,5.90,5.30,,133,,91.6,90.2,,1.72,1.4,,3.32,,1.97,1.01, 0.93 ,,,13.3,29.1,2.19,8.2,28.4,293,,50,,50,,,,,
06-Aug-23,,,,,,,,,,,,,,,,,8.00,5.30,,133,,91.6,90.2,,1.72,1.4,,0.32,,1.97,1.01, 0.93 ,,,,,#DIV/0!,,,,,,,50,,,,,
07-Aug-23,,,,,,,,,,,,,,,,,8.00,5.30,,133,,91.6,90.2,,1.72,1.4,,0.32,,1.97,1.01, 0.93 ,,,,,#DIV/0!,,,,,,,50,,,,,
08-Aug-23,,,,,,,,,,,,,,,,,8.00,5.30,,133,,91.6,90.2,,1.72,1.4,,4.32,,1.97,1.01, 0.93 ,,,,,#DIV/0!,,,,,,,,,,,,
09-Aug-23,,,,,,,,,,,,,,,,,8.00,5.30,,133,,91.6,90.2,,1.72,1.4,,0.32,,1.97,1.01, 0.93 ,,,,,#DIV/0!,,,,,,,50,,,,,
10-Aug-23,,,,,,,,,,,,,,,,,8.00,5.30,,133,,91.6,90.2,,1.72,1.4,,0.32,,1.97,1.01, 0.93 ,,,,,#DIV/0!,,,,,,,50,,,,,
11-Aug-23,75.3,83.1,57.7,610,33.6,5.0,25.8,71.6,33,9,92.80,,2.40,,0.96,,5.60,5.30,,133,,91.6,90.2,,1.72,1.4,,5.32,,1.97,1.01, 0.93 ,,,15.36,33.09,2.15,6.6,28.19,295,,50,,50,,,,,
12-Aug-23,80.8,85.3,50.0,604,33.1,1.9,33.3,59.4,31.3,9,95.20,,2.30,,1.30,,5.70,5.30,,133,,91.6,90.2,,1.72,1.4,,0.32,,1.97,1.01, 0.93 ,,,13.2,30.4,2.30,5.2,28.5,294,,50,,50,,,,,
