Repository: sanad-code/udacity-aimaster-capstone-ai-programming-foundations-project

# Steel Production Data Analysis — Udacity AI Master Capstone

This project analyzes steel production data to identify key factors affecting energy consumption, quality indicators, and production efficiency. It covers data cleaning, exploratory data analysis (EDA), and visualization of relationships between variables such as DRI Carbon and Silica (SiO2). The insights support data-driven decisions to optimize the steelmaking process.

## What Was Built

A Jupyter Notebook (`data-workflow/data_workflow.ipynb`) that loads, cleans, and analyzes internal steel production heat data, producing visualizations and statistical summaries saved under `outputs/`.

File: data/raw/flat_raw_data.csv (part 14 of 86)
RC,HID,STOP_DATE,STEEL_GRADE,TAPPED_WGT,TOTAL_CHARGE,DRI_CHARGE,SCRAP_CHARGE,POWER_ON_TIME,FINAL_TEMP,TOTAL_C_DRI,LOCAL_SCRAP,HOME_RETURN_SCRAP,IMPORTED_SCRAP,PIG_IRON,DRI_BRIQUETTED,FESI,FEMN,SIMN,FECR,NICKEL,FETI,FEB,FENB,FEP,FEMO,CU,FEV,NITROVAN,ELEC_ENERGY,OXYGEN,COKE_LUMP,MODULE_CARBON,COKE_POWDER,BURNT_LIME,BURNT_DOLAMITE,FLUX,C_ANALYSIS, 
279725,537075,14-JUN-2023 01.05.01,1032,154.7,189.6,153.6,36,45.4,1657,,22,14,,,,0,999,0,0,0,0,0,0,0,0,0,0,0,97600,5508,238,3767,0,0,6000,0,, 
279728,537076,14-JUN-2023 02.02.02,1011,159.2,190.4,154.4,36,45.2,1646,,22,14,,,,0,300,0,0,0,0,0,0,0,0,0,0,0,95900,5845,1136,4233,0,1497,6000,0,, 
279731,537077,14-JUN-2023 02.55.00,1011,159.3,181.3,145.3,36,43.8,1634,,22,14,,,,0,300,0,0,0,0,0,0,0,0,0,0,0,91100,5550,340,3496,0,1500,6000,0,, 
279734,537078,14-JUN-2023 03.54.22,1011,159.4,174.1,138.1,36,39.6,1629,,22,14,,,,0,300,0,0,0,0,0,0,0,0,0,0,0,85300,5449,696,3824,0,998,3000,0,, 
279737,537079,14-JUN-2023 04.54.01,1011,167.8,160.7,124.7,36,39.1,1645,,22,14,,,,0,400,0,0,0,0,0,0,0,0,0,0,0,79000,5571,347,3906,0,0,3500,0,, 
279744,537081,14-JUN-2023 22.07.11,1011,161.6,198.3,162.3,36,71.6,1665,,22,14,,,,0,999,0,0,0,0,0,0,0,0,0,0,0,111400,6745,1334,3919,0,2215,6500,0,, 
279751,537083,15-JUN-2023 07.22.08,1063,159.5,201.19,164.2,36.99,46,1610,,22.6,14.39,,,,0,999,0,0,0,0,0,0,0,0,0,0,0,97500,5515,0,4093,0,1498,5500,0,, 
279753,537084,15-JUN-2023 08.21.17,1063,161.7,199.8,163.8,36,44.2,1686,,22,14,,,,0,999,0,0,0,0,0,0,0,0,0,0,0,94000,5729,200,3788,0,2000,5500,0,, 
279757,537085,15-JUN-2023 09.13.58,1063,161.4,185.9,149.9,36,39.5,1674,,22,14,,,,0,999,0,0,0,0,0,0,0,0,0,0,0,85000,5109,398,2948,0,2000,5500,0,, 
279760,537086,15-JUN-2023 10.18.47,1063,161.3,196.3,160.3,36,49,1630,,22,14,,,,0,999,0,0,0,0,0,0,0,0,0,0,0,97500,5689,237,4362,0,1664,5700,0,, 
279763,537087,15-JUN-2023 11.15.07,1063,160.8,186.9,150.9,36,42.1,1640,,22,14,,,,0,999,0,0,0,0,0,0,0,0,0,0,0,87300,5004,0,3604,0,1854,5500,0,, 
279770,537089,15-JUN-2023 13.20.42,8061,165.4,153,117,36,38.1,1651,,22,14,,,,0,999,0,0,0,0,0,0,0,0,0,0,0,75100,4864,199,3657,0,1000,5900,0,, 
279773,537090,15-JUN-2023 18.35.47,8061,160.7,185.1,150.1,35,49.3,,,21.39,13.61,,,,0,300,0,0,0,0,0,0,0,0,0,0,0,96400,5032,0,4057,0,1495,5500,0,, 
279777,537091,15-JUN-2023 22.49.48,1060,160.3,65.9,29.9,36,46.4,1608,,22,14,,,,0,300,0,0,0,0,0,0,0,0,0,0,0,92000,5102,0,3739,0,1000,5500,0,, 
279781,537093,16-JUN-2023 01.13.43,7010,158.9,186.3,150.3,36,44.1,1693,,22,14,,,,0,1998,0,0,0,0,0,0,0,0,0,0,0,90500,5602,0,3751,0,0,5500,0,, 
279784,537094,16-JUN-2023 02.52.29,1032,159.3,192.5,156.5,36,46.1,,,22,14,,,,0,300,0,0,0,0,0,0,0,0,0,0,0,90300,6034,0,3119,0,0,5600,0,, 
279787,537095,16-JUN-2023 03.52.23,1014,156.9,182.2,146.2,36,43,,,22,14,,,,0,300,0,0,0,0,0,0,0,0,0,0,0,88100,5183,0,3213,0,1498,5500,0,, 
279791,537096,16-JUN-2023 05.17.04,1011,157,187.1,151.1,36,42.6,1690,,22,14,,,,0,300,0,0,0,0,0,0,0,0,0,0,0,86100,5482,0,2825,0,998,5500,0,, 
279793,537097,16-JUN-2023 06.29.03,1011,155.1,196,160,36,43.2,,,22,14,,,,0,300,0,0,0,0,0,0,0,0,0,0,0,90300,5884,0,3489,0,1000,5500,0,, 
279796,537098,16-JUN-2023 07.24.48,1011,159.6,200.8,164.8,36,45.1,1653,,22,14,,,,0,300,0,0,0,0,0,0,0,0,0,0,0,94500,5918,0,3888,0,2000,5500,0,, 
279799,537099,16-JUN-2023 08.22.18,1011,160.6,195.9,159.9,36,42.9,1673,,22,14,,,,0,300,0,0,0,0,0,0,0,0,0,0,0,90500,5647,0,2913,0,1330,5500,0,, 
279802,537100,16-JUN-2023 09.16.58,5042,160.7,187.1,151.1,36,43.6,1600,,22,14,,,,0,1001,0,0,0,0,0,0,0,0,0,0,0,89000,5944,0,3893,0,1110,6300,0,, 
279805,537101,16-JUN-2023 10.12.13,5042,161.2,183.3,147.3,36,41.7,1672,,22,14,,,,0,1001,0,0,0,0,0,0,0,0,0,0,0,88000,5870,0,4384,0,1662,5000,0,, 
279808,537102,16-JUN-2023 11.06.34,5042,161.5,192.89,158.9,33.99,42.3,1688,,20.77,13.22,,,,0,1001,0,0,0,0,0,0,0,0,0,0,0,90000,5738,126,3224,0,1662,5000,0,, 
279814,537104,16-JUN-2023 12.52.59,5042,161.4,181,146,35,42.6,1646,,21.39,13.61,,,,0,1001,0,0,0,0,0,0,0,0,0,0,0,86000,5406,0,3970,0,1621,5000,0,, 
279817,537105,16-JUN-2023 13.43.53,5042,164.2,180.89,145.8,35.09,42.4,1585,,21.44,13.65,,,,0,1001,0,0,0,0,0,0,0,0,0,0,0,86200,5609,0,4196,0,1680,5000,0,, 
279820,537106,16-JUN-2023 14.47.39,5042,164.2,180.6,144.6,36,45,1656,,22,14,,,,0,799,0,0,0,0,0,0,0,0,0,0,0,84000,5709,0,4178,0,1120,5200,0,, 
279823,537107,16-JUN-2023 16.16.14,1015,159.9,186.6,150.6,36,44.4,1663,,22,14,,,,0,800,0,0,0,0,0,0,0,0,0,0,0,89600,5352,0,4007,0,2000,5000,0,, 
279826,537108,16-JUN-2023 17.09.54,1015,161.4,183.49,149.5,33.99,43,,,20.77,13.22,,,,0,800,0,0,0,0,0,0,0,0,0,0,0,89000,4973,0,3090,0,500,5000,0,, 
279829,537109,16-JUN-2023 18.19.41,1015,156.2,185.58,150.3,35.28,40.2,1679,,21.6,13.68,,,,0,800,0,0,0,0,0,0,0,0,0,0,0,85100,5145,0,3034,0,2000,5000,0,, 
279831,537110,16-JUN-2023 19.44.24,1058,160.8,183.19,150.2,32.99,40.8,,,20.16,12.83,,,,0,999,0,0,0,0,0,0,0,0,0,0,0,85500,5440,0,2660,0,2000,5000,0,, 
279835,537111,16-JUN-2023 20.33.20,1011,158.3,170.2,134.2,36,37.7,1706,,22,14,,,,0,299,0,0,0,0,0,0,0,0,0,0,0,78900,4649,0,1986,0,998,5000,0,, 
279838,537112,16-JUN-2023 21.20.40,1015,159.1,178.18,142.9,35.28,37.7,,,21.6,13.68,,,,0,800,0,0,0,0,0,0,0,0,0,0,0,82800,5382,0,2058,0,1497,5000,0,, 
279841,537113,16-JUN-2023 22.10.33,1032,155.9,189.5,153.5,36,38.8,,,22,14,,,,0,999,0,0,0,0,0,0,0,0,0,0,0,83500,5409,0,1773,0,1497,5000,0,, 
279844,537114,16-JUN-2023 23.06.44,1032,157.4,195.8,159.8,36,41.8,1708,,22,14,,,,0,999,0,0,0,0,0,0,0,0,0,0,0,88100,5501,0,2317,0,1772,5100,0,, 
279850,537116,17-JUN-2023 01.07.20,1015,159.6,49.3,13.3,36,44.9,1656,,22,14,,,,0,800,0,0,0,0,0,0,0,0,0,0,0,94300,5830,0,3130,0,998,5000,0,, 
279853,537117,17-JUN-2023 02.28.16,1015,155.1,204.9,168.9,36,47,1599,,22,14,,,,0,800,0,0,0,0,0,0,0,0,0,0,0,97200,6103,0,3767,0,500,5000,0,, 
279856,537118,17-JUN-2023 03.30.06,1010,158.2,185.9,149.9,36,43,1645,,22,14,,,,0,300,0,0,0,0,0,0,0,0,0,0,0,87300,5191,0,2922,0,998,5000,0,, 
279859,537119,17-JUN-2023 04.22.45,2010,158.9,191.6,155.6,36,42.5,,,22,14,,,,0,300,0,0,0,0,0,0,0,0,0,0,0,89300,5664,0,2918,0,998,5000,0,, 
279862,537120,17-JUN-2023 05.31.10,1010,158.6,191.6,155.6,36,41.5,1586,,22,14,,,,0,299,0,0,0,0,0,0,0,0,0,0,0,86700,5323,0,3189,0,998,5000,0,, 
279865,537121,17-JUN-2023 06.28.00,1010,158.5,187.6,151.6,36,41.8,1635,,22,14,,,,0,299,0,0,0,0,0,0,0,0,0,0,0,88800,5521,0,3114,0,998,6000,0,, 
279868,537122,17-JUN-2023 07.28.16,1010,163.2,194,158,36,43.3,1712,,22,14,,,,0,300,0,0,0,0,0,0,0,0,0,0,0,88700,5353,0,2643,0,0,5000,0,, 
279870,537123,17-JUN-2023 08.19.35,2010,155.2,190.1,154.1,36,42.7,1617,,22,14,,,,0,300,0,0,0,0,0,0,0,0,0,0,0,88500,5281,0,3482,0,0,5000,0,, 
279873,537124,17-JUN-2023 09.11.15,1011,156.5,198.49,160.5,37.99,42.5,,,23.22,14.77,,,,0,300,0,0,0,0,0,0,0,0,0,0,0,88100,5287,0,2716,0,2000,5000,0,, 
279876,537125,17-JUN-2023 10.09.46,1011,157.6,200.79,166.8,33.99,43.6,,,20.77,13.22,,,,0,300,0,0,0,0,0,0,0,0,0,0,0,91000,5666,0,3266,0,2506,5000,0,, 
279883,537127,17-JUN-2023 12.22.46,1010,159.1,166,130,36,36.8,1632,,22,14,,,,0,300,0,0,0,0,0,0,0,0,0,0,0,77000,4732,0,2971,0,1352,5000,0,, 
279886,537128,17-JUN-2023 13.11.27,7060,161.3,167.79,130.8,36.99,36.3,1681,,22.6,14.39,,,,0,1000,0,0,0,0,0,0,0,0,0,0,0,76000,5112,0,3050,0,1720,5000,0,, 
279889,537129,17-JUN-2023 14.03.36,1056,155.4,188.89,154.9,33.99,41.4,1621,,20.77,13.22,,,,0,1000,0,0,0,0,0,0,0,0,0,0,0,87100,5185,186,3617,0,1662,5000,0,, 
279892,537130,17-JUN-2023 15.01.35,1056,155.1,185.2,150.2,35,43.3,1590,,21.39,13.61,,,,0,1000,0,0,0,0,0,0,0,0,0,0,0,90200,5233,249,3238,0,1607,5000,0,, 
279895,537131,17-JUN-2023 15.57.45,1056,160,183.89,149.9,33.99,42.2,1660,,20.77,13.22,,,,0,999,0,0,0,0,0,0,0,0,0,0,0,87700,4836,249,2811,0,1607,5000,0,, 
279899,537132,17-JUN-2023 17.26.25,5042,158.6,196.4,160.4,36,43.7,1671,,22,14,,,,0,999,0,0,0,0,0,0,0,0,0,0,0,90700,5186,0,2675,0,1500,5000,0,, 
279901,537133,17-JUN-2023 18.20.06,1056,156.8,196.2,160.2,36,42.3,1640,,22,14,,,,0,999,0,0,0,0,0,0,0,0,0,0,0,91600,5313,103,3250,0,2000,5000,0,, 
279905,537134,17-JUN-2023 19.13.32,1056,159.5,186.7,150.7,36,40.9,1684,,22,14,,,,0,999,0,0,0,0,0,0,0,0,0,0,0,87600,4931,0,2623,0,1500,5000,0,, 
279907,537135,17-JUN-2023 20.04.32,5042,157.6,188.6,152.6,36,40.7,1589,,22,14,,,,0,1000,0,0,0,0,0,0,0,0,0,0,0,85300,5001,0,2871,0,1500,4700,0,, 
279911,537136,17-JUN-2023 21.10.52,5042,158.9,185.3,149.3,36,44.4,1598,,22,14,,,,0,1000,0,0,0,0,0,0,0,0,0,0,0,87400,4647,0,2091,0,2000,5000,0,, 
279914,537137,17-JUN-2023 22.00.11,5042,158.7,183.5,147.5,36,40.7,1608,,22,14,,,,0,1000,0,0,0,0,0,0,0,0,0,0,0,85700,4958,0,3283,0,1999,5000,0,, 
279917,537138,17-JUN-2023 22.47.31,5042,159.6,164.6,129.6,35,36.6,,,21.39,13.61,,,,0,1000,0,0,0,0,0,0,0,0,0,0,0,75100,4582,0,1995,0,1000,5000,0,, 
279920,537139,17-JUN-2023 23.39.31,5042,159.9,188.6,152.6,36,43.1,,,22,14,,,,0,1000,0,0,0,0,0,0,0,0,0,0,0,90800,5156,0,2768,0,0,5000,0,, 
279926,537141,18-JUN-2023 01.35.01,7060,159.1,186.2,150.2,36,42.4,1673,,22,14,,,,0,1000,0,0,0,0,0,0,0,0,0,0,0,89400,4978,0,3222,0,998,5000,0,, 
279929,537142,18-JUN-2023 02.24.16,5041,158.7,186.2,150.2,36,39.9,1659,,22,14,,,,0,999,0,0,0,0,0,0,0,0,0,0,0,84700,5010,0,3001,0,1000,5000,0,, 
279932,537143,18-JUN-2023 03.14.01,2030,158.2,180,144,36,39.4,1669,,22,14,,,,0,1000,0,0,0,0,0,0,0,0,0,0,0,84600,4954,0,3024,0,998,5000,0,, 
279935,537144,18-JUN-2023 04.06.32,2030,160.4,180.7,144.7,36,42.9,1638,,22,14,,,,0,1000,0,0,0,0,0,0,0,0,0,0,0,89600,5314,0,3469,0,996,5000,0,, 
279937,537145,18-JUN-2023 05.14.12,2030,158.4,186,150,36,43.4,,,22,14,,,,0,999,0,0,0,0,0,0,0,0,0,0,0,90300,5280,168,3516,0,0,6000,0,, 
279940,537146,18-JUN-2023 06.09.11,2030,158.6,193.5,157.5,36,43.3,1644,,22,14,,,,0,1000,0,0,0,0,0,0,0,0,0,0,0,93400,5152,0,2932,0,0,5500,0,, 
279943,537147,18-JUN-2023 07.03.45,2030,159.4,192.1,156.1,36,43.4,1614,,22,14,,,,0,983,0,0,0,0,0,0,0,0,0,0,0,92300,5085,0,3451,0,0,5000,0,, 
279946,537148,18-JUN-2023 08.06.51,2030,164.1,200.2,164.2,36,48.1,1625,,22,14,,,,0,999,0,0,0,0,0,0,0,0,0,0,0,99500,5357,1153,4077,0,554,5000,0,, 
279949,537149,18-JUN-2023 09.06.58,1010,158.5,189.29,155.3,33.99,48.2,1636,,20.77,13.22,,,,0,300,0,0,0,0,0,0,0,0,0,0,0,102300,5408,1631,4527,0,803,6200,0,, 
279956,537151,18-JUN-2023 12.44.17,2030,162.1,190.4,154.4,36,44.4,1699,,22,14,,,,0,998,0,0,0,0,0,0,0,0,0,0,0,94400,5607,494,3412,0,0,5000,0,, 
279959,537152,18-JUN-2023 13.39.51,2030,162.9,188.4,153.4,35,44.8,1644,,21.39,13.61,,,,0,999,0,0,0,0,0,0,0,0,0,0,0,90700,5434,262,2866,0,1662,4900,0,, 
279962,537153,18-JUN-2023 14.32.32,1010,161.9,186.5,150.5,36,43.8,1627,,22,14,,,,0,300,0,0,0,0,0,0,0,0,0,0,0,89900,5395,0,3673,0,1004,5000,0,, 
279966,537154,18-JUN-2023 15.23.07,1011,157.7,190.09,156.1,33.99,41.6,,,20.77,13.22,,,,0,300,0,0,0,0,0,0,0,0,0,0,0,88100,5297,0,3857,0,1500,5000,0,, 
279969,537155,18-JUN-2023 16.12.27,5042,157.6,180.19,142.2,37.99,38.9,,,23.22,14.77,,,,0,999,0,0,0,0,0,0,0,0,0,0,0,82600,5270,0,2749,0,500,5500,0,, 
279972,537156,18-JUN-2023 16.59.48,2015,158.3,175.7,140.7,35,36.8,1697,,21.39,13.61,,,,0,800,0,0,0,0,0,0,0,0,0,0,0,79700,5084,0,2291,0,1498,4800,0,, 
279975,537157,18-JUN-2023 17.48.22,8061,157.6,185.7,149.7,36,40.1,1619,,22,14,,,,0,998,0,0,0,0,0,0,0,0,0,0,0,86300,4796,0,2652,0,2000,5300,0,, 
279978,537158,18-JUN-2023 18.37.51,8061,157.2,189.2,153.2,36,39.7,1682,,22,14,,,,0,999,0,0,0,0,0,0,0,0,0,0,0,87700,4826,0,1853,0,1218,5500,0,, 
279981,537159,18-JUN-2023 19.25.43,8061,156.3,179,144,35,38.7,,,21.39,13.61,,,,0,999,0,0,0,0,0,0,0,0,0,0,0,82000,4979,0,2659,0,1499,5500,0,, 
279983,537160,18-JUN-2023 20.15.51,5095,161.4,197.4,161.4,36,40.8,,,22,14,,,,0,999,0,0,0,0,0,0,0,0,0,0,0,88600,5459,0,2309,0,500,5600,0,, 
279987,537161,18-JUN-2023 21.07.08,1010,158.7,190.9,154.9,36,41.4,1620,,22,14,,,,0,300,0,0,0,0,0,0,0,0,0,0,0,89500,5079,1505,1460,0,1500,5500,0,, 
279989,537162,18-JUN-2023 22.00.47,1010,156.6,191.1,155.1,36,42.6,,,22,14,,,,0,300,0,0,0,0,0,0,0,0,0,0,0,92900,5462,1547,1589,0,1500,5000,0,, 
279993,537163,18-JUN-2023 22.55.43,1032,160.3,106.6,70.6,36,37,1625,,22,14,,,,0,300,0,0,0,0,0,0,0,0,0,0,0,78500,4808,346,2280,0,1000,5000,0,, 
279998,537165,19-JUN-2023 01.13.13,1015,161.3,231,195,36,39.4,1525,,22,14,,,,0,799,0,0,0,0,0,0,0,0,0,0,0,84000,5198,199,2676,0,1766,5000,0,, 
280002,537166,19-JUN-2023 02.02.17,1056,161.9,186.9,151.9,35,38.3,,,21.39,13.61,,,,0,989,0,0,0,0,0,0,0,0,0,0,0,84000,5197,127,2307,0,560,5000,0,, 
280004,537167,19-JUN-2023 03.05.08,1056,160.8,186.79,150.6,36.19,44.1,1526,,22.12,14.07,,,,0,989,0,0,0,0,0,0,0,0,0,0,0,91000,5255,0,3698,0,154,5500,0,, 
280008,537168,19-JUN-2023 03.54.58,1056,161.1,187.09,150.1,36.99,37.9,1629,,22.6,14.39,,,,0,989,0,0,0,0,0,0,0,0,0,0,0,84100,4921,0,2758,0,203,5000,0,, 
280011,537169,19-JUN-2023 04.49.28,1056,162,181.09,141.1,39.99,44.2,1625,,24.44,15.55,,,,0,900,0,0,0,0,0,0,0,0,0,0,0,91000,4991,272,2976,0,11,5700,0,, 
280014,537170,19-JUN-2023 05.47.14,1011,161.5,180.49,144.1,36.39,41.5,1652,,22.24,14.15,,,,0,300,0,0,0,0,0,0,0,0,0,0,0,88000,4551,405,2284,0,0,5000,0,, 
280017,537171,19-JUN-2023 06.48.18,7060,161.4,185.7,150.7,35,44.4,1587,,21.39,13.61,,,,0,997,0,0,0,0,0,0,0,0,0,0,0,93000,5074,367,3055,0,0,5000,0,, 
280020,537172,19-JUN-2023 07.55.59,1056,162.2,193.99,160,33.99,43.4,1568,,20.77,13.22,,,,0,999,0,0,0,0,0,0,0,0,0,0,0,89100,5286,126,3262,0,0,5000,0,, 
280024,537173,19-JUN-2023 08.46.13,5071,161.8,194.9,159.9,35,41.1,1679,,21.39,13.61,,,,0,1000,0,0,0,0,0,0,0,0,0,0,0,87000,5752,252,3069,0,0,5000,0,, 
280026,537174,19-JUN-2023 09.39.28,5071,162.4,190.7,155.7,35,42.8,,,21.39,13.61,,,,0,1000,0,0,0,0,0,0,0,0,0,0,0,90000,5303,252,3031,0,0,5000,0,, 
280029,537175,19-JUN-2023 10.30.07,7063,162.1,195.19,156.2,38.99,42.7,1651,,23.83,15.16,,,,0,1000,0,0,0,0,0,0,0,0,0,0,0,90200,5612,188,3433,0,0,5000,0,, 
280032,537176,19-JUN-2023 11.24.37,2032,167.2,170.79,136.8,33.99,38.9,1617,,20.77,13.22,,,,0,1000,0,0,0,0,0,0,0,0,0,0,0,78500,5540,189,3115,0,0,5000,0,, 
280038,537178,19-JUN-2023 13.53.53,1032,162.5,196,160,36,41.3,,,22,14,,,,0,1000,0,0,0,0,0,0,0,0,0,0,0,89500,5230,385,2556,0,1664,4800,0,, 
280041,537179,19-JUN-2023 14.52.10,1011,162.4,191.09,157.1,33.99,42.1,,,20.77,13.22,,,,0,300,0,0,0,0,0,0,0,0,0,0,0,88200,5144,287,3581,0,1329,5000,0,, 
280044,537180,19-JUN-2023 15.50.20,1011,159.7,191.09,157.1,33.99,42.7,1570,,20.77,13.22,,,,0,300,0,0,0,0,0,0,0,0,0,0,0,90400,4965,287,2989,0,2000,5000,0,, 
280047,537181,19-JUN-2023 17.01.45,1011,159.9,185.19,151.2,33.99,43.5,1631,,20.77,13.22,,,,0,300,0,0,0,0,0,0,0,0,0,0,0,90300,5084,0,3615,0,2000,5000,0,, 
280050,537182,19-JUN-2023 17.52.50,1010,158,188.7,152.7,36,40.6,1665,,22,14,,,,0,299,0,0,0,0,0,0,0,0,0,0,0,86000,5019,0,2985,0,1000,5000,0,, 
280053,537183,19-JUN-2023 19.14.09,1010,160.2,187.4,151.4,36,41.7,,,22,14,,,,0,300,0,0,0,0,0,0,0,0,0,0,0,89000,4991,0,3236,0,2000,5000,0,, 
280056,537184,19-JUN-2023 20.18.14,1010,158.4,61.1,26.1,35,41.7,1635,,21.39,13.61,,,,0,300,0,0,0,0,0,0,0,0,0,0,0,88200,4931,0,3543,0,2000,5000,0,, 
280059,537185,19-JUN-2023 21.10.20,2010,158.6,185.3,149.3,36,41.2,,,22,14,,,,0,300,0,0,0,0,0,0,0,0,0,0,0,87400,5063,0,3331,0,1497,5000,0,, 
280062,537186,19-JUN-2023 22.29.53,2010,159.2,185.49,145.5,39.99,41.9,1697,,24.44,15.55,,,,0,300,0,0,0,0,0,0,0,0,0,0,0,85400,5136,0,3256,0,1664,5000,0,, 
280066,537187,19-JUN-2023 23.29.53,1010,161,199.9,163.9,36,43.7,1640,,22,14,,,,0,300,0,0,0,0,0,0,0,0,0,0,0,93500,5548,0,3575,0,1664,5400,0,, 
280072,537189,20-JUN-2023 01.22.53,1010,161.2,211.2,176.2,35,45.2,1530,,21.39,13.61,,,,0,300,0,0,0,0,0,0,0,0,0,0,0,97500,5449,509,2974,0,0,6000,0,, 
280074,537190,20-JUN-2023 02.14.00,1032,160.9,186.29,150,36.29,40.6,1663,,22.18,14.11,,,,0,900,0,0,0,0,0,0,0,0,0,0,0,89000,4543,599,1847,0,0,5000,0,, 
280077,537191,20-JUN-2023 03.11.31,1032,162,179.49,145.5,33.99,41.3,1553,,20.77,13.22,,,,0,900,0,0,0,0,0,0,0,0,0,0,0,87000,5404,0,3708,0,0,6000,0,, 
280080,537192,20-JUN-2023 03.59.31,1032,161.4,178.99,145,33.99,39.7,1567,,20.77,13.22,,,,0,900,0,0,0,0,0,0,0,0,0,0,0,86000,5568,715,2646,0,1000,5300,0,, 
280083,537193,20-JUN-2023 04.49.07,5042,160.8,180.8,144.8,36,38.4,1597,,22,14,,,,0,997,0,0,0,0,0,0,0,0,0,0,0,83000,5308,712,2817,0,554,7000,0,, 
280086,537194,20-JUN-2023 05.35.45,5042,159.8,179.89,142.9,36.99,36.4,1694,,22.6,14.39,,,,0,998,0,0,0,0,0,0,0,0,0,0,0,82000,5024,0,2854,0,0,5000,0,, 
280088,537195,20-JUN-2023 06.30.06,5042,161,199.6,164.6,35,43.6,1605,,21.39,13.61,,,,0,998,0,0,0,0,0,0,0,0,0,0,0,95500,5959,350,3668,0,317,6000,0,, 
280091,537196,20-JUN-2023 07.23.11,7060,161,172.09,133.1,38.99,36,,,23.83,15.16,,,,0,998,0,0,0,0,0,0,0,0,0,0,0,78000,4905,302,2730,0,4,6000,0,, 
280094,537197,20-JUN-2023 08.50.19,7063,158.2,194.2,159.2,35,46.2,1699,,21.39,13.61,,,,0,1000,0,0,0,0,0,0,0,0,0,0,0,94100,5697,521,3588,0,69,6100,0,, 
280098,537198,20-JUN-2023 10.38.20,2063,163.2,185,150,35,43.8,1649,,21.39,13.61,,,,0,999,0,0,0,0,0,0,0,0,0,0,0,90100,5144,249,3490,0,0,5000,0,, 
280104,537200,20-JUN-2023 13.00.56,5095,157.1,200.9,164.9,36,44.9,1657,,22,14,,,,0,1000,0,0,0,0,0,0,0,0,0,0,0,93700,5635,68,3976,0,0,5000,0,, 
280107,537201,20-JUN-2023 13.55.05,5095,160,199.99,166,33.99,43.5,1662,,20.77,13.22,,,,0,1000,0,0,0,0,0,0,0,0,0,0,0,90400,5427,106,3577,0,0,5000,0,, 
280109,537202,20-JUN-2023 14.55.29,5095,158,186.4,150.4,36,41.6,1623,,22,14,,,,0,1000,0,0,0,0,0,0,0,0,0,0,0,86100,5146,70,3459,0,0,5000,0,, 
280113,537203,20-JUN-2023 15.59.15,5095,158.2,185.4,150.4,35,41.8,1665,,21.39,13.61,,,,0,1000,0,0,0,0,0,0,0,0,0,0,0,89600,4810,0,2911,0,0,5000,0,, 
280115,537204,20-JUN-2023 16.59.59,5082,160.5,186.2,150.2,36,41.9,,,22,14,,,,0,1000,0,0,0,0,0,0,0,0,0,0,0,87500,5112,0,3287,0,0,5000,0,, 
280118,537205,20-JUN-2023 17.49.50,5082,161,186.2,150.2,36,40.6,1637,,22,14,,,,0,1000,0,0,0,0,0,0,0,0,0,0,0,86400,4816,0,2962,0,3,5000,0,, 
280120,537206,20-JUN-2023 18.44.47,5082,160.9,180.6,144.6,36,40.4,1632,,22,14,,,,0,999,0,0,0,0,0,0,0,0,0,0,0,87700,4077,0,2216,0,3,5000,0,, 
280125,537207,20-JUN-2023 19.38.53,2011,160.3,185.1,149.1,36,39.4,1677,,22,14,,,,0,300,0,0,0,0,0,0,0,0,0,0,0,86500,4309,0,2691,0,0,5000,0,, 
280128,537208,20-JUN-2023 20.41.12,2010,158.7,177.2,141.2,36,40.4,,,22,14,,,,0,300,0,0,0,0,0,0,0,0,0,0,0,84600,4969,0,2882,0,0,4700,0,, 
280131,537209,20-JUN-2023 21.31.42,2011,158.8,176.9,140.9,36,39,1655,,22,14,,,,0,300,0,0,0,0,0,0,0,0,0,0,0,83500,4697,0,2694,0,0,5000,0,, 
280134,537210,20-JUN-2023 22.17.31,2010,156.1,169.4,133.4,36,36.4,1671,,22,14,,,,0,300,0,0,0,0,0,0,0,0,0,0,0,79700,4027,0,2315,0,0,4900,0,, 
280137,537211,20-JUN-2023 23.06.26,2011,158.7,181.9,145.9,36,39.5,1659,,22,14,,,,0,300,0,0,0,0,0,0,0,0,0,0,0,86700,4476,0,2180,0,0,6000,0,, 
280143,537213,21-JUN-2023 01.05.25,1010,161.1,200.7,164.7,36,42.1,1559,,22,14,,,,0,300,0,0,0,0,0,0,0,0,0,0,0,91000,6083,0,2368,0,1457,6000,0,, 
280146,537214,21-JUN-2023 01.53.11,1010,161.7,186,150,36,37.9,1650,,22,14,,,,0,299,0,0,0,0,0,0,0,0,0,0,0,83100,5223,0,2619,0,2000,5000,0,, 
280149,537215,21-JUN-2023 02.48.32,1010,160.7,186.99,150,36.99,43,1626,,22.6,14.39,,,,0,300,0,0,0,0,0,0,0,0,0,0,0,89100,5240,0,4028,0,2000,5000,0,, 
280151,537216,21-JUN-2023 03.59.12,1011,159.9,210.8,174.8,36,49.5,1600,,22,14,,,,0,300,0,0,0,0,0,0,0,0,0,0,0,101200,6347,0,4573,0,998,6100,0,, 
280155,537217,21-JUN-2023 04.43.41,1015,100.8,159.99,122,37.99,34.3,1623,,23.22,14.77,,,,0,800,0,0,0,0,0,0,0,0,0,0,0,72200,4817,301,2703,0,0,6000,0,, 
280157,537218,21-JUN-2023 06.56.52,1015,164.5,50.69,16.7,33.99,36.5,1641,,20.77,13.22,,,,0,800,0,0,0,0,0,0,0,0,0,0,0,74100,4186,541,3147,0,0,6000,0,, 
280160,537219,21-JUN-2023 08.03.36,1015,163.5,198.89,161.9,36.99,46.3,1623,,22.6,14.39,,,,0,800,0,0,0,0,0,0,0,0,0,0,0,95800,5890,271,3558,0,856,7000,0,, 
280163,537220,21-JUN-2023 08.57.21,1015,158.4,188.1,153.1,35,41.5,1661,,21.39,13.61,,,,0,0,0,0,0,0,0,0,0,0,0,0,0,86100,5347,229,3225,0,985,5000,0,, 
280166,537221,21-JUN-2023 09.49.01,1015,159.3,190.2,155.2,35,41.6,,,21.39,13.61,,,,0,800,0,0,0,0,0,0,0,0,0,0,0,86400,5310,541,3627,0,998,5000,0,, 
280169,537222,21-JUN-2023 09.43.23,1015,159.4,190.49,156.5,33.99,44.8,1638,,20.77,13.22,,,,0,800,0,0,0,0,0,0,0,0,0,0,0,91100,5561,381,3248,0,1108,4500,0,, 
280175,537224,21-JUN-2023 12.44.01,1011,158,173.1,138.1,35,39.7,1600,,21.39,13.61,,,,0,300,0,0,0,0,0,0,0,0,0,0,0,79500,5043,262,3022,0,1108,4500,0,, 
280178,537225,21-JUN-2023 13.29.42,1015,158.3,171.1,135.1,36,36.8,1685,,22,14,,,,0,800,0,0,0,0,0,0,0,0,0,0,0,78400,4986,93,2470,0,554,4500,0,, 
280181,537226,21-JUN-2023 14.21.09,1015,158.6,180.8,144.8,36,38,,,22,14,,,,0,300,0,0,0,0,0,0,0,0,0,0,0,81300,5158,254,2599,0,1108,4500,0,, 
280184,537227,21-JUN-2023 15.09.08,1015,154,179.09,145.1,33.99,38.7,,,20.77,13.22,,,,0,300,0,0,0,0,0,0,0,0,0,0,0,84200,5206,71,2940,0,1662,4500,0,, 
280187,537228,21-JUN-2023 16.01.08,1011,156.1,193.7,157.7,36,41.2,,,22,14,,,,0,300,0,0,0,0,0,0,0,0,0,0,0,88900,5453,0,3056,0,499,4500,0,, 
280190,537229,21-JUN-2023 16.54.17,1011,156.2,183.5,147.5,36,40.3,,,22,14,,,,0,300,0,0,0,0,0,0,0,0,0,0,0,85400,5292,0,3247,0,800,4500,0,, 
280192,537230,21-JUN-2023 18.44.27,1010,158.9,191.3,155.3,36,44.3,1627,,22,14,,,,0,299,0,0,0,0,0,0,0,0,0,0,0,92400,5466,0,3386,0,1996,5000,0,, 
280195,537231,21-JUN-2023 19.38.58,1010,155.8,193.3,157.3,36,42.6,1641,,22,14,,,,0,299,0,0,0,0,0,0,0,0,0,0,0,90700,5169,0,3097,0,750,4500,0,, 
280198,537232,21-JUN-2023 20.31.31,1010,159.6,191.3,155.3,36,41.2,,,22,14,,,,0,300,0,0,0,0,0,0,0,0,0,0,0,90000,5353,0,3517,0,998,4500,0,, 
280201,537233,21-JUN-2023 21.20.31,1010,158.9,171,135,36,37.6,1663,,22,14,,,,0,300,0,0,0,0,0,0,0,0,0,0,0,80800,4836,0,2742,0,500,5300,0,, 
280204,537234,21-JUN-2023 22.09.28,1010,159.4,177.9,141.9,36,39.6,1619,,22,14,,,,0,299,0,0,0,0,0,0,0,0,0,0,0,84500,5290,0,2734,0,1276,5300,0,, 
280207,537235,21-JUN-2023 23.00.48,1010,157.9,195.9,159.9,36,42.5,1602,,22,14,,,,0,300,0,0,0,0,0,0,0,0,0,0,0,93600,5346,0,3367,0,998,5000,0,, 
280210,537236,21-JUN-2023 23.59.13,1010,160.4,200.7,165.7,35,43.7,1622,,21.39,13.61,,,,0,300,0,0,0,0,0,0,0,0,0,0,0,96000,6095,591,2585,0,1521,5800,0,, 
280215,537238,22-JUN-2023 01.40.38,2011,161.3,184.9,149.9,35,36.9,1667,,21.39,13.61,,,,0,300,0,0,0,0,0,0,0,0,0,0,0,82000,5263,0,2504,0,1000,4500,0,, 
280219,537239,22-JUN-2023 02.40.43,1010,160.5,196.79,159.8,36.99,43.1,1626,,22.6,14.39,,,,0,1001,0,0,0,0,0,0,0,0,0,0,0,92500,5560,0,3191,0,1000,5000,0,, 
280221,537240,22-JUN-2023 04.02.48,1010,160.8,181.99,145.6,36.39,41,,,22.24,14.15,,,,0,1001,0,0,0,0,0,0,0,0,0,0,0,86800,4927,0,3406,0,563,4500,0,, 
280224,537241,22-JUN-2023 05.38.35,1058,163.9,179.99,143,36.99,41.7,1671,,22.6,14.39,,,,0,1001,0,0,0,0,0,0,0,0,0,0,0,88000,5518,773,2943,0,14,5000,0,, 
280228,537242,22-JUN-2023 06.44.47,1058,163.1,185.59,145.6,39.99,41,1596,,24.44,15.55,,,,0,1001,0,0,0,0,0,0,0,0,0,0,0,87000,5231,254,2646,0,0,5000,0,, 
280231,537243,22-JUN-2023 07.41.03,1058,156.7,202.29,168.3,33.99,44.9,1607,,20.77,13.22,,,,0,979,0,0,0,0,0,0,0,0,0,0,0,95800,5391,0,3476,0,0,6800,0,, 
280233,537244,22-JUN-2023 08.34.54,6071,157.3,180.8,144.8,36,42.3,1616,,22,14,,,,0,999,0,0,0,0,0,0,0,0,0,0,0,87200,4933,0,3043,0,91,4500,0,, 
280236,537245,22-JUN-2023 09.30.38,2011,160.5,199.68,164.4,35.28,44.3,1590,,21.6,13.68,,,,0,300,0,0,0,0,0,0,0,0,0,0,0,92100,5295,256,3477,0,0,4500,0,, 
280239,537246,22-JUN-2023 10.30.38,2011,159.9,199.49,165.5,33.99,47.5,1623,,20.77,13.22,,,,0,300,0,0,0,0,0,0,0,0,0,0,0,98300,5560,240,3548,0,76,4500,0,, 
280242,537247,22-JUN-2023 11.27.37,2011,162.6,182.4,146.4,36,44.6,1603,,22,14,,,,0,300,0,0,0,0,0,0,0,0,0,0,0,88900,5190,0,3675,0,0,4500,0,, 
280249,537249,22-JUN-2023 13.51.20,1015,159.4,184.3,149.3,35,49.5,1657,,21.39,13.61,,,,0,800,0,0,0,0,0,0,0,0,0,0,0,95400,6098,241,4239,0,0,4100,0,, 
280252,537250,22-JUN-2023 14.49.53,1011,160.1,189.7,153.7,36,48.5,1632,,22,14,,,,0,300,0,0,0,0,0,0,0,0,0,0,0,97000,4487,0,2563,0,0,4000,0,, 
280254,537251,22-JUN-2023 15.43.49,5042,160.8,185.8,149.8,36,41.7,,,22,14,,,,0,999,0,0,0,0,0,0,0,0,0,0,0,90300,4887,0,2241,0,0,5000,0,, 
280258,537252,22-JUN-2023 16.36.13,5042,159.8,183.1,147.1,36,41,1684,,22,14,,,,0,999,0,0,0,0,0,0,0,0,0,0,0,89200,4251,0,1969,0,0,4000,0,, 
280261,537253,22-JUN-2023 17.29.20,7063,159.2,181.7,145.7,36,42.1,1635,,22,14,,,,0,999,0,0,0,0,0,0,0,0,0,0,0,90400,4526,0,1887,0,0,5000,0,, 
280264,537254,22-JUN-2023 20.10.59,9999,160,182.4,146.4,36,42.6,,,22,14,,,,0,999,0,0,0,0,0,0,0,0,0,0,0,90800,4281,0,2226,0,0,4000,0,, 
280267,537255,22-JUN-2023 21.10.59,1058,153.5,189.1,153.1,36,43.6,1611,,22,14,,,,0,999,0,0,0,0,0,0,0,0,0,0,0,93700,4181,0,2502,0,0,5000,0,, 
280270,537256,22-JUN-2023 22.08.13,1058,155.5,173.7,137.7,36,44,,,22,14,,,,0,999,0,0,0,0,0,0,0,0,0,0,0,92300,2920,0,1447,0,998,5000,0,, 
280273,537257,22-JUN-2023 23.04.33,1058,154.9,181.5,145.5,36,43.1,,,22,14,,,,0,999,0,0,0,0,0,0,0,0,0,0,0,93700,3238,0,1314,0,1552,5000,0,, 
280279,537259,23-JUN-2023 01.02.50,5071,154,200.5,164.5,36,46.5,1604,,22,14,,,,0,1998,0,0,0,0,0,0,0,0,0,0,0,97100,4526,352,2643,0,554,5400,0,, 
280282,537260,23-JUN-2023 02.06.46,5071,160.2,182.49,145.5,36.99,39.7,1670,,22.6,14.39,,,,0,0,0,0,0,0,0,0,0,0,0,0,0,88100,4729,0,2465,0,2753,5000,0,, 
280286,537261,23-JUN-2023 02.56.29,5071,160.2,181.69,145.2,36.49,38.3,,,22.3,14.19,,,,0,999,0,0,0,0,0,0,0,0,0,0,0,83600,5079,0,2485,0,554,5900,0,, 
280289,537262,23-JUN-2023 03.44.15,5041,159.2,185.89,145.9,39.99,37.6,1664,,24.44,15.55,,,,0,999,0,0,0,0,0,0,0,0,0,0,0,80500,5138,0,2302,0,998,6000,0,, 
280292,537263,23-JUN-2023 04.37.30,5041,154.2,181.79,144.8,36.99,41.7,,,22.6,14.39,,,,0,998,0,0,0,0,0,0,0,0,0,0,0,83000,5297,0,2904,0,754,6600,0,, 
280295,537264,23-JUN-2023 05.25.36,5041,159,170.6,135.6,35,38.2,1619,,21.39,13.61,,,,0,999,0,0,0,0,0,0,0,0,0,0,0,82000,4582,0,2723,0,1110,5000,0,, 
280297,537265,23-JUN-2023 06.13.10,1058,159.7,86.19,49.2,36.99,37.8,1644,,22.6,14.39,,,,0,999,0,0,0,0,0,0,0,0,0,0,0,84000,5009,0,2734,0,0,6000,0,, 
280300,537266,23-JUN-2023 07.03.27,1058,159.8,176.59,142.6,33.99,38.3,1660,,20.77,13.22,,,,0,999,0,0,0,0,0,0,0,0,0,0,0,84500,5225,184,2798,0,0,6000,0,, 
280303,537267,23-JUN-2023 07.55.00,1058,155.7,181.6,145.5,36.1,41.7,1641,,22.06,14.04,,,,0,999,0,0,0,0,0,0,0,0,0,0,0,88000,4917,275,2651,0,47,4000,0,, 
280306,537268,23-JUN-2023 08.51.45,1058,158.8,201.9,165.9,36,43.8,1655,,22,14,,,,0,999,0,0,0,0,0,0,0,0,0,0,0,94400,5614,534,3460,0,218,4000,0,, 
280314,537270,23-JUN-2023 13.17.45,1056,159.1,186.09,152.1,33.99,43.7,1593,,20.77,13.22,,,,0,999,0,0,0,0,0,0,0,0,0,0,0,90400,5260,0,3925,0,0,4500,0,, 
280316,537271,23-JUN-2023 14.10.29,1058,159.8,179.9,144.9,35,40.4,1690,,21.39,13.61,,,,0,999,0,0,0,0,0,0,0,0,0,0,0,86500,5181,0,3442,0,0,4500,0,, 
280319,537272,23-JUN-2023 15.05.26,1058,160.9,180.3,148.3,32,40.2,,,19.56,12.44,,,,0,999,0,0,0,0,0,0,0,0,0,0,0,85200,5162,0,3585,0,1497,4500,0,, 
280321,537273,23-JUN-2023 16.00.25,1058,161.8,189.28,154,35.28,42.4,1628,,21.6,13.68,,,,0,999,0,0,0,0,0,0,0,0,0,0,0,90200,5371,0,3302,0,0,4500,0,, 
280324,537274,23-JUN-2023 16.50.25,1058,161.3,192.5,156.5,36,41.3,1626,,22,14,,,,0,999,0,0,0,0,0,0,0,0,0,0,0,89600,5438,0,3134,0,0,4500,0,, 
280328,537275,23-JUN-2023 17.40.32,1058,154.9,196.5,160.5,36,40.5,,,22,14,,,,0,999,0,0,0,0,0,0,0,0,0,0,0,89400,5451,0,2806,0,0,4500,0,, 
280331,537276,23-JUN-2023 18.44.26,1058,158.8,184.3,148.3,36,40.5,1665,,22,14,,,,0,998,0,0,0,0,0,0,0,0,0,0,0,87300,5192,0,2554,0,0,4500,0,, 
280333,537277,23-JUN-2023 19.35.42,1032,159,187.8,151.8,36,39.1,1675,,22,14,,,,0,999,0,0,0,0,0,0,0,0,0,0,0,86000,5219,0,2685,0,0,4500,0,, 
280337,537278,23-JUN-2023 20.25.51,1032,158.9,193.8,157.8,36,40.6,,,22,14,,,,0,999,0,0,0,0,0,0,0,0,0,0,0,87100,5518,0,2590,0,0,5900,0,, 
280340,537279,23-JUN-2023 21.17.11,1032,159,183.7,147.7,36,39,,,22,14,,,,0,999,0,0,0,0,0,0,0,0,0,0,0,84000,5293,0,2783,0,0,4500,0,, 
280342,537280,23-JUN-2023 22.07.22,1058,153.2,186.5,150.5,36,39.2,1675,,22,14,,,,0,999,0,0,0,0,0,0,0,0,0,0,0,85600,5422,0,2812,0,998,4500,0,, 
280346,537281,23-JUN-2023 22.56.11,1058,157.3,188.3,152.3,36,38.4,,,22,14,,,,0,999,0,0,0,0,0,0,0,0,0,0,0,86400,5289,0,2461,0,998,4500,0,, 
280349,537282,23-JUN-2023 23.47.42,1058,156.2,190.9,154.9,36,41,,,22,14,,,,0,1000,0,0,0,0,0,0,0,0,0,0,0,86700,5146,369,3304,0,1500,4500,0,, 
280355,537284,24-JUN-2023 01.47.43,5095,157.3,192.6,156.6,36,42.5,1625,,22,14,,,,0,1000,0,0,0,0,0,0,0,0,0,0,0,88500,5898,544,3014,0,1662,4500,0,, 
280358,537285,24-JUN-2023 02.51.46,5095,160,190.8,155.8,35,43.5,1586,,21.39,13.61,,,,0,1000,0,0,0,0,0,0,0,0,0,0,0,90000,5830,403,2995,0,1661,4500,0,, 
280360,537286,24-JUN-2023 03.47.02,5071,159.9,193.9,157.9,36,44.8,1660,,22,14,,,,0,1000,0,0,0,0,0,0,0,0,0,0,0,92400,5789,825,3618,0,1407,4500,0,, 
280363,537287,24-JUN-2023 04.43.28,5071,160.4,185.9,150.9,35,42.6,1604,,21.39,13.61,,,,0,1000,0,0,0,0,0,0,0,0,0,0,0,86800,5658,588,3054,0,2000,4500,0,, 
280366,537288,24-JUN-2023 05.34.21,5071,158.2,170.29,136.3,33.99,41,1621,,20.77,13.22,,,,0,1000,0,0,0,0,0,0,0,0,0,0,0,81000,5142,350,2922,0,1662,4500,0,, 
280369,537289,24-JUN-2023 06.22.11,5071,160.6,180.4,144.4,36,38.6,1634,,22,14,,,,0,1000,0,0,0,0,0,0,0,0,0,0,0,82100,5164,473,2587,0,1662,4500,0,, 
280372,537290,24-JUN-2023 07.07.41,5042,161.7,177.79,137.8,39.99,35.5,1662,,24.44,15.55,,,,0,1000,0,0,0,0,0,0,0,0,0,0,0,76700,4849,0,2163,0,554,4500,0,, 
280375,537291,24-JUN-2023 08.00.42,5042,157.5,189.8,154.8,35,40.7,1669,,21.39,13.61,,,,0,999,0,0,0,0,0,0,0,0,0,0,0,88400,5046,0,3297,0,1994,4500,0,, 
280378,537292,24-JUN-2023 08.54.57,5042,159.6,190.39,153.4,36.99,42.1,1591,,22.6,14.39,,,,0,998,0,0,0,0,0,0,0,0,0,0,0,89600,5290,0,3645,0,767,4500,0,, 
280381,537293,24-JUN-2023 09.46.47,5082,158.1,190,155,35,41.6,1628,,21.39,13.61,,,,0,999,0,0,0,0,0,0,0,0,0,0,0,87100,5824,0,2525,0,0,4500,0,, 
280384,537294,24-JUN-2023 10.39.19,5082,158.1,192,156,36,41.7,,,22,14,,,,0,999,0,0,0,0,0,0,0,0,0,0,0,90000,5428,0,3065,0,76,4500,0,, 
280390,537296,24-JUN-2023 12.23.47,5082,159.4,180.5,144.5,36,39.5,,,22,14,,,,0,998,0,0,0,0,0,0,0,0,0,0,0,85000,4822,0,2570,0,0,5500,0,, 
280393,537297,24-JUN-2023 13.14.57,2030,157.6,189.49,156.5,32.99,41.1,,,20.16,12.83,,,,0,999,0,0,0,0,0,0,0,0,0,0,0,87700,5639,0,2381,0,0,5000,0,, 
280396,537298,24-JUN-2023 14.04.07,2030,153.8,205.5,169.5,36,39.9,,,22,14,,,,0,999,0,0,0,0,0,0,0,0,0,0,0,86800,5624,239,3391,0,0,5700,0,, 
280399,537299,24-JUN-2023 14.50.38,2030,159.2,161.9,125.9,36,35.8,,,22,14,,,,0,999,0,0,0,0,0,0,0,0,0,0,0,75800,4609,0,2623,0,3,4500,0,, 
280402,537300,24-JUN-2023 16.08.18,1030,158.9,186.8,150.8,36,39.9,1622,,22,14,,,,0,999,0,0,0,0,0,0,0,0,0,0,0,85800,4940,0,2787,0,0,4500,0,, 
280405,537301,24-JUN-2023 17.01.14,1010,155.7,183.6,147.6,36,41.5,1663,,22,14,,,,0,300,0,0,0,0,0,0,0,0,0,0,0,89100,5534,0,2836,0,2,4500,0,, 
280408,537302,24-JUN-2023 18.05.47,1015,155.8,218.9,182.9,36,47.1,1678,,22,14,,,,0,800,0,0,0,0,0,0,0,0,0,0,0,102300,6587,0,3635,0,2,4500,0,, 
280411,537303,24-JUN-2023 18.53.57,1015,158.4,179,143,36,37.1,1623,,22,14,,,,0,800,0,0,0,0,0,0,0,0,0,0,0,81900,5027,0,2591,0,0,4500,0,, 
280413,537304,24-JUN-2023 19.42.18,1015,159.2,188.8,152.8,36,38.7,1550,,22,14,,,,0,800,0,0,0,0,0,0,0,0,0,0,0,88300,5063,0,2925,0,0,4500,0,, 
280417,537305,24-JUN-2023 20.34.54,1010,153.3,197.2,161.2,36,42.4,,,22,14,,,,0,300,0,0,0,0,0,0,0,0,0,0,0,93000,5773,0,3055,0,0,6000,0,, 
280420,537306,24-JUN-2023 21.23.48,2010,157.9,190.4,154.4,36,39.8,1531,,22,14,,,,0,300,0,0,0,0,0,0,0,0,0,0,0,88600,5140,0,2805,0,0,5900,0,, 
280423,537307,24-JUN-2023 22.11.37,1032,155.9,186.8,150.8,36,38.3,,,22,14,,,,0,999,0,0,0,0,0,0,0,0,0,0,0,86200,5280,0,2614,0,0,5700,0,, 
280426,537308,24-JUN-2023 23.01.28,1032,154.8,191.8,155.8,36,40.3,1610,,22,14,,,,0,999,0,0,0,0,0,0,0,0,0,0,0,86500,5783,0,2778,0,0,5700,0,, 
280429,537309,24-JUN-2023 23.56.44,1032,140.7,198.9,162.9,36,43.7,1681,,22,14,,,,0,900,0,0,0,0,0,0,0,0,0,0,0,93800,5355,351,3429,0,3,4500,0,, 
280435,537311,25-JUN-2023 01.47.14,1015,160.7,190,154,36,42.8,1663,,22,14,,,,0,800,0,0,0,0,0,0,0,0,0,0,0,88300,5653,129,3666,0,0,4500,0,, 
280438,537312,25-JUN-2023 02.35.08,1015,162.6,166.6,131.6,35,36.7,1658,,21.39,13.61,,,,0,800,0,0,0,0,0,0,0,0,0,0,0,76000,5445,386,2702,0,0,4500,0,, 
280441,537313,25-JUN-2023 03.44.24,1015,161.4,190.1,154.1,36,46,1644,,22,14,,,,0,800,0,0,0,0,0,0,0,0,0,0,0,93300,6339,356,4226,0,0,5500,0,, 
280444,537314,25-JUN-2023 04.41.17,1015,159.1,190.6,154.6,36,41,1672,,22,14,,,,0,800,0,0,0,0,0,0,0,0,0,0,0,86200,5526,97,2914,0,0,6000,0,, 
280447,537315,25-JUN-2023 05.30.53,1015,159.3,196.8,160.8,36,39.9,1623,,22,14,,,,0,800,0,0,0,0,0,0,0,0,0,0,0,86800,5783,240,3006,0,0,4500,0,, 
280450,537316,25-JUN-2023 06.20.25,1015,159.9,195.7,160.7,35,41.7,1574,,21.39,13.61,,,,0,800,0,0,0,0,0,0,0,0,0,0,0,89400,5534,128,3708,0,0,4500,0,, 
280453,537317,25-JUN-2023 07.06.25,1015,163.3,169.59,130.6,38.99,37.1,1604,,23.83,15.16,,,,0,300,0,0,0,0,0,0,0,0,0,0,0,79100,5078,260,2800,0,0,4500,0,, 
280456,537318,25-JUN-2023 08.13.23,2010,161.3,203.7,167.7,36,48.1,1619,,22,14,,,,0,300,0,0,0,0,0,0,0,0,0,0,0,96900,5584,0,3881,0,3,4600,0,, 
280460,537319,25-JUN-2023 09.17.21,1015,157.3,201.1,165.1,36,51.2,1580,,22,14,,,,0,300,0,0,0,0,0,0,0,0,0,0,0,102300,5630,218,3902,0,2000,4500,0,, 
280463,537320,25-JUN-2023 10.16.01,2010,159.5,188.39,155.4,32.99,45,1684,,20.16,12.83,,,,0,299,0,0,0,0,0,0,0,0,0,0,0,90500,5707,239,3393,0,2000,4600,0,, 
280469,537322,25-JUN-2023 12.34.15,5071,159.5,187.7,151.7,36,40.1,1661,,22,14,,,,0,998,0,0,0,0,0,0,0,0,0,0,0,85900,5649,0,2747,0,1499,4500,0,, 
280472,537323,25-JUN-2023 13.25.11,5082,159.1,162.5,126.5,36,35.3,1628,,22,14,,,,0,999,0,0,0,0,0,0,0,0,0,0,0,76000,5080,238,2219,0,1500,4500,0,, 
280474,537324,25-JUN-2023 14.36.03,2030,160,194.7,158.7,36,43.4,1695,,22,14,,,,0,999,0,0,0,0,0,0,0,0,0,0,0,90000,6016,0,2857,0,1720,4600,0,, 
280477,537325,25-JUN-2023 15.49.49,1030,160.7,202.6,166.6,36,48.7,1618,,22,14,,,,0,999,0,0,0,0,0,0,0,0,0,0,0,99400,5612,128,3717,0,1420,5000,0,, 
280480,537326,25-JUN-2023 17.00.41,1030,160.6,200.99,168,32.99,47.5,1669,,20.16,12.83,,,,0,999,0,0,0,0,0,0,0,0,0,0,0,99500,6720,129,3422,0,109,5800,0,, 
280483,537327,25-JUN-2023 17.53.49,1032,161.3,179.2,143.1,36.1,39.5,1660,,22.06,14.04,,,,0,998,0,0,0,0,0,0,0,0,0,0,0,85100,5378,0,3187,0,1075,4500,0,, 
280486,537328,25-JUN-2023 18.48.00,1032,163.2,184.99,151,33.99,38.3,1680,,20.77,13.22,,,,0,900,0,0,0,0,0,0,0,0,0,0,0,85000,5458,0,2574,0,1075,4500,0,, 
280489,537329,25-JUN-2023 19.55.49,1032,162.2,179.69,146.7,32.99,41.9,1636,,20.16,12.83,,,,0,900,0,0,0,0,0,0,0,0,0,0,0,85500,5514,0,2574,0,1870,4600,0,, 
280492,537330,25-JUN-2023 21.07.06,1032,162.5,188.19,151.2,36.99,44,1596,,22.6,14.39,,,,0,900,0,0,0,0,0,0,0,0,0,0,0,92000,5576,0,3946,0,775,5000,0,, 
280496,537331,25-JUN-2023 21.59.40,1032,161.5,185.19,151.2,33.99,40.7,1652,,20.77,13.22,,,,0,800,0,0,0,0,0,0,0,0,0,0,0,89000,5301,0,3196,0,1520,5000,0,, 
280498,537332,25-JUN-2023 23.01.36,1032,163.4,183.19,148.1,35.09,40.2,1618,,21.44,13.65,,,,0,800,0,0,0,0,0,0,0,0,0,0,0,87000,5943,301,3414,0,1000,4500,0,, 
280505,537334,26-JUN-2023 01.12.09,1032,164.8,199.99,162,37.99,44.7,1676,,23.22,14.77,,,,0,900,0,0,0,0,0,0,0,0,0,0,0,93800,6206,387,3327,0,1500,4500,0,, 
280507,537335,26-JUN-2023 02.05.16,1032,163.2,190,155,35,42.8,1607,,21.39,13.61,,,,0,900,0,0,0,0,0,0,0,0,0,0,0,90200,5731,130,3576,0,554,4500,0,, 
280510,537336,26-JUN-2023 02.58.00,1010,162.8,190,154,36,43,,,22,14,,,,0,0,0,0,0,0,0,0,0,0,0,0,0,91200,5371,239,3610,0,0,6000,0,, 
280512,537337,26-JUN-2023 04.03.21,1010,163.8,180.3,144.3,36,42.3,,,22,14,,,,0,800,0,0,0,0,0,0,0,0,0,0,0,86400,5410,0,3976,0,0,2000,0,, 
280515,537338,26-JUN-2023 05.01.51,1015,164.3,69.29,30.3,38.99,40.8,,,23.83,15.16,,,,0,800,0,0,0,0,0,0,0,0,0,0,0,84700,4920,0,3401,0,0,2000,0,, 
280519,537339,26-JUN-2023 06.23.37,2032,164.9,127.99,91,36.99,33,,,22.6,14.39,,,,0,0,0,0,0,0,0,0,0,0,0,0,0,61100,3834,0,2451,0,554,2000,0,, 
280526,537340,26-JUN-2023 20.32.26,1010,161.9,242,206,36,82.7,1681,,22,14,,,,0,998,0,0,0,0,0,0,0,0,0,0,0,132000,7102,0,4827,0,2440,8300,0,, 
280528,537341,26-JUN-2023 21.44.24,1010,161.2,201,165,36,45.4,1690,,22,14,,,,0,990,0,0,0,0,0,0,0,0,0,0,0,95500,5634,0,3786,0,0,6000,0,, 
280530,537342,26-JUN-2023 22.44.42,1010,161.3,196.8,160.8,36,45.8,1657,,22,14,,,,0,990,0,0,0,0,0,0,0,0,0,0,0,91500,5460,0,2895,0,0,6000,0,, 
280532,537343,26-JUN-2023 23.39.15,1010,162.5,192.3,156.3,36,41.9,1678,,22,14,,,,0,998,0,0,0,0,0,0,0,0,0,0,0,86700,5446,0,3350,0,554,5000,0,, 
280538,537345,27-JUN-2023 01.34.32,1030,163,190,155,35,42.9,,,21.39,13.61,,,,0,982,0,0,0,0,0,0,0,0,0,0,0,86800,5350,0,2736,0,1108,4500,0,, 
280541,537346,27-JUN-2023 02.24.54,1030,161.9,189.09,155.1,33.99,41.1,1675,,20.77,13.22,,,,0,950,0,0,0,0,0,0,0,0,0,0,0,85700,5391,0,3100,0,1500,4500,0,, 
280545,537347,27-JUN-2023 03.25.32,1030,161,192.39,155.4,36.99,41.9,,,22.6,14.39,,,,0,950,0,0,0,0,0,0,0,0,0,0,0,85000,5235,0,2597,0,1662,4500,0,, 
280547,537348,27-JUN-2023 04.13.02,1032,162.5,170,134,36,37.4,1646,,22,14,,,,0,950,0,0,0,0,0,0,0,0,0,0,0,76700,4535,0,2722,0,1662,4200,0,, 
280550,537349,27-JUN-2023 05.02.20,1015,162.1,187.59,149.6,37.99,39.6,1704,,23.22,14.77,,,,0,799,0,0,0,0,0,0,0,0,0,0,0,82000,5175,0,2374,0,1500,3900,0,, 
280552,537350,27-JUN-2023 05.51.37,1010,162.1,193.09,159.1,33.99,40.2,1711,,20.77,13.22,,,,0,300,0,0,0,0,0,0,0,0,0,0,0,84600,5291,0,2774,0,1500,4500,0,, 
280556,537351,27-JUN-2023 06.40.01,1011,161.8,171.4,135.4,36,37.8,1661,,22,14,,,,0,300,0,0,0,0,0,0,0,0,0,0,0,77700,4727,0,2645,0,1107,4500,0,, 
280559,537352,27-JUN-2023 07.31.17,1011,159.2,187,151,36,40.9,1667,,22,14,,,,0,300,0,0,0,0,0,0,0,0,0,0,0,85500,5168,0,2482,0,1107,4500,0,, 
280562,537353,27-JUN-2023 08.22.11,1010,161.5,188.1,152.1,36,39.7,1662,,22,14,,,,0,300,0,0,0,0,0,0,0,0,0,0,0,84900,5210,0,2518,0,0,4500,0,, 
280565,537354,27-JUN-2023 09.13.41,7063,156.4,192.1,156.1,36,40.8,1669,,22,14,,,,0,1001,0,0,0,0,0,0,0,0,0,0,0,86900,5354,0,2491,0,0,4500,0,, 
280568,537355,27-JUN-2023 10.08.41,7063,159.7,190.7,154.7,36,39.3,1655,,22,14,,,,0,1001,0,0,0,0,0,0,0,0,0,0,0,84400,5065,0,1814,0,0,4500,0,, 
280571,537356,27-JUN-2023 10.59.41,7063,159.5,191,155,36,41,1649,,22,14,,,,0,1001,0,0,0,0,0,0,0,0,0,0,0,86600,4830,0,2268,0,0,4500,0,, 
280576,537358,27-JUN-2023 13.04.41,7063,159.2,187.7,151.7,36,39.9,1634,,22,14,,,,0,1001,0,0,0,0,0,0,0,0,0,0,0,87500,5346,0,2401,0,998,4500,0,, 
280578,537359,27-JUN-2023 13.54.40,7063,155.7,181,145,36,39.2,1621,,22,14,,,,0,1001,0,0,0,0,0,0,0,0,0,0,0,85400,4152,0,1755,0,0,4500,0,, 
280581,537360,27-JUN-2023 14.48.00,7063,161.4,175.3,139.3,36,39.1,1667,,22,14,,,,0,1001,0,0,0,0,0,0,0,0,0,0,0,82300,4732,0,2797,0,684,4500,0,, 
280586,537361,27-JUN-2023 15.46.48,7060,161.9,200.4,168.4,32,44.8,1610,,19.56,12.44,,,,0,1001,0,0,0,0,0,0,0,0,0,0,0,96000,5386,0,2080,0,1358,5000,0,, 
280588,537362,27-JUN-2023 16.44.07,5071,159.6,199.5,164.5,35,43.4,1674,,21.39,13.61,,,,0,1001,0,0,0,0,0,0,0,0,0,0,0,95000,5807,0,2836,0,1000,4500,0,, 
280591,537363,27-JUN-2023 17.34.57,5071,162.9,186.1,150,36.1,38.4,1675,,22.06,14.04,,,,0,1001,0,0,0,0,0,0,0,0,0,0,0,85000,5068,0,2222,0,0,5500,0,, 
280595,537364,27-JUN-2023 18.29.34,5071,162.5,188.09,151,37.09,40.4,1613,,22.67,14.42,,,,0,1000,0,0,0,0,0,0,0,0,0,0,0,88100,5069,0,2394,0,0,6000,0,, 
280598,537365,27-JUN-2023 19.19.33,5071,162.1,181.19,147.2,33.99,38.9,1636,,20.77,13.22,,,,0,1001,0,0,0,0,0,0,0,0,0,0,0,85600,4917,273,2290,0,554,6000,0,, 
280601,537366,27-JUN-2023 20.13.28,5071,160.3,189.9,163.9,26,44,1634,,15.89,10.11,,,,0,1000,0,0,0,0,0,0,0,0,0,0,0,91000,5624,352,2589,0,1000,5200,0,, 
280604,537367,27-JUN-2023 21.03.54,5071,161.6,171.99,135,36.99,39.4,1644,,22.6,14.39,,,,0,1001,0,0,0,0,0,0,0,0,0,0,0,82000,5086,0,2638,0,0,4500,0,, 
280607,537368,27-JUN-2023 21.49.02,5071,162.1,180,145,35,36.3,1641,,21.39,13.61,,,,0,987,0,0,0,0,0,0,0,0,0,0,0,78500,4783,0,2122,0,0,4500,0,, 
280610,537369,27-JUN-2023 22.34.32,5071,161.2,168.39,135.4,32.99,36,1626,,20.16,12.83,,,,0,1001,0,0,0,0,0,0,0,0,0,0,0,78000,4511,0,1899,0,0,5000,0,, 
280612,537370,27-JUN-2023 23.16.37,5071,160.6,158.1,122.1,36,32.9,1655,,22,14,,,,0,1001,0,0,0,0,0,0,0,0,0,0,0,71800,4329,201,1926,0,1447,5000,0,, 
280618,537372,28-JUN-2023 02.02.53,5071,161.2,192.1,157.1,35,44.6,1635,,21.39,13.61,,,,0,950,0,0,0,0,0,0,0,0,0,0,0,94800,5853,0,3079,0,0,4500,0,, 
280621,537373,28-JUN-2023 02.55.38,5071,158.8,191,155,36,41.7,1673,,22,14,,,,0,950,0,0,0,0,0,0,0,0,0,0,0,88400,5345,126,2840,0,554,4500,0,, 
280624,537374,28-JUN-2023 03.46.36,6071,162.9,189.99,152,37.99,42.1,1656,,23.22,14.77,,,,0,950,0,0,0,0,0,0,0,0,0,0,0,87400,5289,0,2655,0,1108,4500,0,, 
280628,537375,28-JUN-2023 04.39.03,6071,162.6,193.2,157.2,36,41.9,1661,,22,14,,,,0,950,0,0,0,0,0,0,0,0,0,0,0,88000,5384,0,2886,0,553,4500,0,, 
280630,537376,28-JUN-2023 05.29.43,6071,158.5,194.19,155.2,38.99,43.2,1650,,23.83,15.16,,,,0,950,0,0,0,0,0,0,0,0,0,0,0,90200,5349,0,2998,0,0,4500,0,,
