Repository: sanad-code/udacity-aimaster-capstone-ai-programming-foundations-project

# Steel Production Data Analysis — Udacity AI Master Capstone

This project analyzes steel production data to identify key factors affecting energy consumption, quality indicators, and production efficiency. It covers data cleaning, exploratory data analysis (EDA), and visualization of relationships between variables such as DRI Carbon and Silica (SiO2). The insights support data-driven decisions to optimize the steelmaking process.

## What Was Built

A Jupyter Notebook (`data-workflow/data_workflow.ipynb`) that loads, cleans, and analyzes internal steel production heat data, producing visualizations and statistical summaries saved under `outputs/`.

File: data/raw/flat_raw_data.csv (part 15 of 86)
RC,HID,STOP_DATE,STEEL_GRADE,TAPPED_WGT,TOTAL_CHARGE,DRI_CHARGE,SCRAP_CHARGE,POWER_ON_TIME,FINAL_TEMP,TOTAL_C_DRI,LOCAL_SCRAP,HOME_RETURN_SCRAP,IMPORTED_SCRAP,PIG_IRON,DRI_BRIQUETTED,FESI,FEMN,SIMN,FECR,NICKEL,FETI,FEB,FENB,FEP,FEMO,CU,FEV,NITROVAN,ELEC_ENERGY,OXYGEN,COKE_LUMP,MODULE_CARBON,COKE_POWDER,BURNT_LIME,BURNT_DOLAMITE,FLUX,C_ANALYSIS, 
280634,537377,28-JUN-2023 06.18.47,6071,161.9,180.69,143.7,36.99,39.2,1612,,22.6,14.39,,,,0,950,0,0,0,0,0,0,0,0,0,0,0,82800,4837,0,2461,0,554,4500,0,, 
280638,537378,28-JUN-2023 07.05.03,6071,163.3,170.2,134.2,36,36.1,1659,,22,14,,,,0,950,0,0,0,0,0,0,0,0,0,0,0,76900,4889,0,2665,0,0,4500,0,, 
280640,537379,28-JUN-2023 08.09.14,6071,160.5,185,150,35,42.1,1675,,21.39,13.61,,,,0,1001,0,0,0,0,0,0,0,0,0,0,0,88400,5104,0,2361,0,1995,4500,0,, 
280644,537380,28-JUN-2023 08.58.13,6071,158.2,186.9,150.9,36,38.5,1641,,22,14,,,,0,1000,0,0,0,0,0,0,0,0,0,0,0,83800,5196,0,2259,0,998,4500,0,, 
280647,537381,28-JUN-2023 09.54.09,6071,161.6,186.6,150.6,36,40.5,1688,,22,14,,,,0,1000,0,0,0,0,0,0,0,0,0,0,0,87700,5322,0,2608,0,0,4500,0,, 
280649,537382,28-JUN-2023 10.50.22,5071,160.8,194.7,158.7,36,40.7,1655,,22,14,,,,0,1001,0,0,0,0,0,0,0,0,0,0,0,89500,5427,0,2614,0,998,4500,0,, 
280655,537384,28-JUN-2023 13.05.52,5071,160,182.4,146.4,36,42.5,1676,,22,14,,,,0,1000,0,0,0,0,0,0,0,0,0,0,0,87600,5559,0,2512,0,0,4500,0,, 
280659,537385,28-JUN-2023 14.29.58,5071,157.5,182.7,146.7,36,42.4,1667,,22,14,,,,0,1001,0,0,0,0,0,0,0,0,0,0,0,87900,5363,0,2727,0,998,4500,0,, 
280662,537386,28-JUN-2023 15.35.44,5071,162.4,230.4,194.4,36,48.6,1686,,22,14,,,,0,1001,0,0,0,0,0,0,0,0,0,0,0,106000,6518,304,2453,0,998,4500,0,, 
280665,537387,28-JUN-2023 16.25.48,5071,161.2,185.19,150.1,35.09,40.2,1621,,21.44,13.65,,,,0,999,0,0,0,0,0,0,0,0,0,0,0,84400,5067,0,2142,0,1000,4500,0,, 
280667,537388,28-JUN-2023 17.14.39,5071,162.1,187.3,151.2,36.1,39.6,1637,,22.06,14.04,,,,0,989,0,0,0,0,0,0,0,0,0,0,0,84300,5156,0,2195,0,1000,4500,0,, 
280670,537389,28-JUN-2023 18.01.38,5071,161.7,185,150,35,38.9,1615,,21.39,13.61,,,,0,989,0,0,0,0,0,0,0,0,0,0,0,83000,5226,0,2343,0,1000,4500,0,, 
280673,537390,28-JUN-2023 18.50.03,5071,162.1,182.49,145.5,36.99,37.5,1634,,22.6,14.39,,,,0,989,0,0,0,0,0,0,0,0,0,0,0,81000,4972,0,1985,0,1000,4500,0,, 
280676,537391,28-JUN-2023 19.38.18,5071,160.1,180.79,147.8,32.99,38.9,1670,,20.16,12.83,,,,0,800,0,0,0,0,0,0,0,0,0,0,0,82300,5108,0,1979,0,0,4500,0,, 
280679,537392,28-JUN-2023 20.22.09,6091,160.7,170.69,133.7,36.99,33.9,,,22.6,14.39,,,,0,989,0,0,0,0,0,0,0,0,0,0,0,76100,4695,0,1504,0,849,4500,0,, 
280682,537393,28-JUN-2023 21.17.00,2010,160.8,190.09,155,35.09,39.8,1629,,21.44,13.65,,,,0,300,0,0,0,0,0,0,0,0,0,0,0,87000,5121,0,2294,0,1000,4500,0,, 
280685,537394,28-JUN-2023 22.04.20,1032,160,186.1,150,36.1,38.4,1666,,22.06,14.04,,,,0,900,0,0,0,0,0,0,0,0,0,0,0,85000,5274,0,2250,0,1000,4500,0,, 
280688,537395,28-JUN-2023 23.06.30,1032,159.7,183.99,150,33.99,39.5,1674,,20.77,13.22,,,,0,900,0,0,0,0,0,0,0,0,0,0,0,85000,5287,0,2161,0,0,4500,0,, 
280695,537397,29-JUN-2023 00.58.48,5071,157.4,185.69,151.7,33.99,42.6,1634,,20.77,13.22,,,,0,998,0,0,0,0,0,0,0,0,0,0,0,87000,5035,0,2947,0,1500,4500,0,, 
280698,537398,29-JUN-2023 01.54.58,5071,157.4,188.89,151.9,36.99,45.2,1655,,22.6,14.39,,,,0,999,0,0,0,0,0,0,0,0,0,0,0,87300,5726,93,3290,0,499,4400,0,, 
280701,537399,29-JUN-2023 03.18.54,5071,155.3,208.4,172.4,36,51.2,,,22,14,,,,0,998,0,0,0,0,0,0,0,0,0,0,0,96500,5783,0,3627,0,997,4500,0,, 
280703,537400,29-JUN-2023 04.42.44,5071,161.1,182.4,146.4,36,46.2,1605,,22,14,,,,0,999,0,0,0,0,0,0,0,0,0,0,0,89800,5076,137,3498,0,1500,4500,0,, 
280707,537401,29-JUN-2023 05.30.30,5071,160.1,160.3,124.3,36,36.8,,,22,14,,,,0,999,0,0,0,0,0,0,0,0,0,0,0,75000,4440,0,1613,0,1000,4500,0,, 
280710,537402,29-JUN-2023 06.18.55,5071,157.3,180.69,146.7,33.99,39,1596,,20.77,13.22,,,,0,999,0,0,0,0,0,0,0,0,0,0,0,83200,4936,0,2313,0,0,5800,0,, 
280712,537403,29-JUN-2023 07.12.15,5071,158.8,66.1,30.1,36,39.3,1569,,22,14,,,,0,999,0,0,0,0,0,0,0,0,0,0,0,83800,4746,0,2894,0,1000,4500,0,, 
280715,537404,29-JUN-2023 08.22.38,6071,160.6,200.3,164.3,36,45.3,1647,,22,14,,,,0,999,0,0,0,0,0,0,0,0,0,0,0,97000,5794,0,2776,0,0,4500,0,, 
280718,537405,29-JUN-2023 09.08.34,6071,157.5,49.2,13.2,36,36.5,1629,,22,14,,,,0,973,0,0,0,0,0,0,0,0,0,0,0,79700,4924,0,2169,0,0,4800,0,, 
280722,537406,29-JUN-2023 09.54.45,5071,155.8,172.7,136.7,36,36.4,1659,,22,14,,,,0,990,0,0,0,0,0,0,0,0,0,0,0,78900,4475,0,1988,0,0,4100,0,, 
280724,537407,29-JUN-2023 10.52.46,1056,159.3,177.2,141.2,36,40.8,1606,,22,14,,,,0,998,0,0,0,0,0,0,0,0,0,0,0,86100,5074,0,2658,0,0,5000,0,, 
280730,537409,29-JUN-2023 12.52.48,5071,159.3,186.5,150.5,36,42.7,1689,,22,14,,,,0,999,0,0,0,0,0,0,0,0,0,0,0,89800,5395,0,2787,0,0,4500,0,, 
280733,537410,29-JUN-2023 14.56.46,5071,155,186.1,150.1,36,44,1665,,22,14,,,,0,999,0,0,0,0,0,0,0,0,0,0,0,92800,4854,0,2354,0,0,4500,0,, 
280737,537411,29-JUN-2023 16.08.26,5071,159.2,211.3,175.3,36,48.9,1662,,22,14,,,,0,999,0,0,0,0,0,0,0,0,0,0,0,104100,5482,0,3421,0,1110,4500,0,, 
280740,537412,29-JUN-2023 18.00.55,5071,160.9,193.2,157.2,36,43.1,1625,,22,14,,,,0,999,0,0,0,0,0,0,0,0,0,0,0,91200,5472,0,3431,0,2000,4500,0,, 
280743,537413,29-JUN-2023 19.03.32,5071,161.1,187.2,151.2,36,44.7,1663,,22,14,,,,0,999,0,0,0,0,0,0,0,0,0,0,0,91100,5525,0,3310,0,1000,5500,0,, 
280746,537414,29-JUN-2023 19.55.51,5071,160.7,187.2,151.2,36,40.3,1640,,22,14,,,,0,998,0,0,0,0,0,0,0,0,0,0,0,83200,5233,0,2047,0,1000,5500,0,, 
280749,537415,29-JUN-2023 21.01.42,5071,161.3,180.9,145.9,35,42.1,1614,,21.39,13.61,,,,0,999,0,0,0,0,0,0,0,0,0,0,0,85000,4746,0,2686,0,0,5100,0,, 
280752,537416,29-JUN-2023 22.07.31,5071,161.7,180.5,144.5,36,44.1,1630,,22,14,,,,0,998,0,0,0,0,0,0,0,0,0,0,0,88500,5180,0,3844,0,0,5500,0,, 
280755,537417,29-JUN-2023 23.05.41,5071,163.8,187.3,151.3,36,42.1,1643,,22,14,,,,0,999,0,0,0,0,0,0,0,0,0,0,0,87000,5262,0,3282,0,0,6000,0,, 
280763,537419,30-JUN-2023 01.26.21,7060,157.1,184.39,150.4,33.99,41.2,1670,,20.77,13.22,,,,0,999,0,0,0,0,0,0,0,0,0,0,0,87100,5161,0,2990,0,1499,4400,0,, 
280766,537420,30-JUN-2023 02.38.26,7060,159.4,181.59,144.6,36.99,42,1650,,22.6,14.39,,,,0,999,0,0,0,0,0,0,0,0,0,0,0,89000,5183,0,3323,0,1500,4500,0,, 
280770,537421,30-JUN-2023 03.44.31,5095,157.7,181.9,145.9,36,41.9,1614,,22,14,,,,0,998,0,0,0,0,0,0,0,0,0,0,0,83800,5102,0,2744,0,999,4500,0,, 
280773,537422,30-JUN-2023 05.03.24,5095,160.9,185.4,149.4,36,41.7,1665,,22,14,,,,0,999,0,0,0,0,0,0,0,0,0,0,0,87200,4915,0,2669,0,1499,4500,0,, 
280776,537423,30-JUN-2023 05.56.01,5095,158.7,183.39,149.4,33.99,43,1641,,20.77,13.22,,,,0,999,0,0,0,0,0,0,0,0,0,0,0,89000,5541,106,2997,0,1499,5100,0,, 
280778,537424,30-JUN-2023 06.50.21,5095,159.7,163.7,127.7,36,37.4,1648,,22,14,,,,0,999,0,0,0,0,0,0,0,0,0,0,0,77200,4435,0,2475,0,0,4000,0,, 
280780,537425,30-JUN-2023 07.52.50,5095,156.6,202.7,166.7,36,44.1,1646,,22,14,,,,0,999,0,0,0,0,0,0,0,0,0,0,0,94900,5681,0,2841,0,0,4500,0,, 
280783,537426,30-JUN-2023 08.48.21,5095,162.2,192.6,156.6,36,40.1,1669,,22,14,,,,0,999,0,0,0,0,0,0,0,0,0,0,0,89700,5383,0,2893,0,0,4500,0,, 
280787,537427,30-JUN-2023 09.42.50,5095,162,81.7,45.7,36,40.8,1662,,22,14,,,,0,998,0,0,0,0,0,0,0,0,0,0,0,89400,5201,0,2623,0,0,4500,0,, 
280790,537428,30-JUN-2023 10.42.17,5095,162.7,188.7,152.7,36,43.3,1693,,22,14,,,,0,999,0,0,0,0,0,0,0,0,0,0,0,89200,5314,0,2996,0,0,4700,0,, 
280792,537429,30-JUN-2023 11.30.37,5071,161.2,172.6,136.6,36,38.6,1638,,22,14,,,,0,998,0,0,0,0,0,0,0,0,0,0,0,81600,4847,0,2436,0,0,4500,0,, 
280796,537430,30-JUN-2023 12.25.18,5071,161.8,187.3,151.3,36,41.1,1665,,22,14,,,,0,999,0,0,0,0,0,0,0,0,0,0,0,88700,5241,0,2588,0,0,4500,0,, 
280800,537431,30-JUN-2023 13.17.07,5082,157.5,172.3,136.3,36,35.9,1646,,22,14,,,,0,999,0,0,0,0,0,0,0,0,0,0,0,81200,4793,0,2362,0,0,4500,0,, 
280802,537432,30-JUN-2023 14.12.11,5082,158.8,165.9,129.9,36,37.2,1619,,22,14,,,,0,999,0,0,0,0,0,0,0,0,0,0,0,79600,5037,0,2762,0,0,4500,0,, 
280806,537433,30-JUN-2023 16.06.21,5082,160.3,202.5,166.5,36,46.5,1631,,22,14,,,,0,999,0,0,0,0,0,0,0,0,0,0,0,95000,5686,0,3197,0,0,5000,0,, 
280809,537434,30-JUN-2023 17.01.08,5082,162.3,202.6,166.6,36,42.9,1621,,22,14,,,,0,998,0,0,0,0,0,0,0,0,0,0,0,93300,5825,0,3036,0,554,4500,0,, 
280813,537435,30-JUN-2023 17.52.06,5071,161.4,190.1,155.1,35,40.5,1638,,21.39,13.61,,,,0,999,0,0,0,0,0,0,0,0,0,0,0,86900,5546,128,2811,0,1500,4500,0,, 
280815,537436,30-JUN-2023 18.44.08,5071,162.5,191.79,157.8,33.99,41.5,1642,,20.77,13.22,,,,0,1000,0,0,0,0,0,0,0,0,0,0,0,87900,5477,126,2567,0,1108,4500,0,, 
280818,537437,30-JUN-2023 19.47.21,5071,159.7,190.09,157.1,32.99,44.6,1654,,20.16,12.83,,,,0,1000,0,0,0,0,0,0,0,0,0,0,0,91000,5309,0,3095,0,0,4500,0,, 
280821,537438,30-JUN-2023 20.39.47,5071,157.2,192.1,157.1,35,40.4,1655,,21.39,13.61,,,,0,1000,0,0,0,0,0,0,0,0,0,0,0,85000,5373,0,2865,0,998,4500,0,, 
280824,537439,30-JUN-2023 21.30.20,5071,157.8,190.2,155.2,35,41.3,1645,,21.39,13.61,,,,0,1000,0,0,0,0,0,0,0,0,0,0,0,87700,5388,0,2742,0,554,4500,0,, 
280827,537440,30-JUN-2023 22.18.23,5071,159.1,189.99,156,33.99,39.2,1643,,20.77,13.22,,,,0,1000,0,0,0,0,0,0,0,0,0,0,0,86300,5245,0,2701,0,998,4500,0,, 
280830,537441,30-JUN-2023 23.06.32,5071,159.4,185,150,35,38.5,1656,,21.39,13.61,,,,0,1000,0,0,0,0,0,0,0,0,0,0,0,82300,4839,0,2566,0,998,4500,0,, 
280833,537442,30-JUN-2023 23.57.04,5071,161.5,185.29,152.3,32.99,40.9,1616,,20.16,12.83,,,,0,999,0,0,0,0,0,0,0,0,0,0,0,87100,5053,0,2410,0,1000,4500,0,, 
280839,537444,01-JUL-2023 01.40.08,5071,159.6,185.19,152.2,32.99,39.5,1669,,20.16,12.83,,,,0,999,0,0,0,0,0,0,0,0,0,0,0,84700,5003,0,1939,0,1500,4500,0,, 
280842,537445,01-JUL-2023 02.35.32,5071,159,184.19,151.2,32.99,40.3,1603,,20.16,12.83,,,,0,999,0,0,0,0,0,0,0,0,0,0,0,87100,5157,0,2849,0,1500,4500,0,, 
280845,537446,01-JUL-2023 03.26.53,1010,157.9,176.9,140.9,36,38,1683,,22,14,,,,0,300,0,0,0,0,0,0,0,0,0,0,0,81800,4689,0,1915,0,500,4500,0,, 
280848,537447,01-JUL-2023 04.15.47,1010,158.8,179.5,143.5,36,39.3,1654,,22,14,,,,0,298,0,0,0,0,0,0,0,0,0,0,0,83200,4926,0,2108,0,1499,4500,0,, 
280851,537448,01-JUL-2023 05.12.48,1010,158.6,194.8,158.8,36,41.2,1707,,22,14,,,,0,300,0,0,0,0,0,0,0,0,0,0,0,88300,5381,0,2062,0,1500,4500,0,, 
280854,537449,01-JUL-2023 06.16.37,1030,157.8,192.4,156.4,36,43,1601,,22,14,,,,0,999,0,0,0,0,0,0,0,0,0,0,0,90100,5336,0,3135,0,500,5900,0,, 
280857,537450,01-JUL-2023 07.06.44,1032,160,185.2,149.2,36,39.7,1674,,22,14,,,,0,999,0,0,0,0,0,0,0,0,0,0,0,86000,4930,0,2020,0,0,4500,0,, 
280860,537451,01-JUL-2023 08.02.54,1032,157.3,202.7,166.7,36,42.9,1677,,22,14,,,,0,999,0,0,0,0,0,0,0,0,0,0,0,95300,5555,0,2902,0,0,4500,0,, 
280863,537452,01-JUL-2023 08.58.04,1032,160.5,205.6,169.6,36,43.1,,,22,14,,,,0,999,0,0,0,0,0,0,0,0,0,0,0,96300,6147,0,2988,0,0,4500,0,, 
280866,537453,01-JUL-2023 10.02.53,1032,160.1,194.2,158.2,36,40.1,1688,,22,14,,,,0,999,0,0,0,0,0,0,0,0,0,0,0,89800,5389,0,2668,0,500,4500,0,, 
280869,537454,01-JUL-2023 10.53.48,1010,147.3,181.5,145.5,36,39,1583,,22,14,,,,0,300,0,0,0,0,0,0,0,0,0,0,0,84900,4951,0,2741,0,0,4500,0,, 
280876,537456,01-JUL-2023 12.23.24,1010,155.6,173.4,137.4,36,33.9,1584,,22,14,,,,0,300,0,0,0,0,0,0,0,0,0,0,0,76200,4820,0,2136,0,0,4500,0,, 
280879,537457,01-JUL-2023 13.09.29,1010,158.2,172.5,136.5,36,36,1600,,22,14,,,,0,299,0,0,0,0,0,0,0,0,0,0,0,78900,4897,0,2096,0,0,4500,0,, 
280882,537458,01-JUL-2023 13.58.03,1010,158.3,184.4,148.4,36,39.1,1614,,22,14,,,,0,300,0,0,0,0,0,0,0,0,0,0,0,84700,5088,0,2358,0,0,4500,0,, 
280885,537459,01-JUL-2023 14.47.04,1010,158.3,181,145,36,38.6,1636,,22,14,,,,0,300,0,0,0,0,0,0,0,0,0,0,0,83400,5098,0,2195,0,0,4500,0,, 
280888,537460,01-JUL-2023 15.38.39,1010,161.4,196.2,160.2,36,41.6,1672,,22,14,,,,0,300,0,0,0,0,0,0,0,0,0,0,0,88300,5020,0,2885,0,1000,4500,0,, 
280890,537461,01-JUL-2023 16.32.13,1015,160.7,192.99,156,36.99,42.1,1615,,22.6,14.39,,,,0,799,0,0,0,0,0,0,0,0,0,0,0,90300,5340,0,2880,0,1000,4500,0,, 
280894,537462,01-JUL-2023 17.25.30,1015,154.8,188.3,153.3,35,41.2,1675,,21.39,13.61,,,,0,800,0,0,0,0,0,0,0,0,0,0,0,88300,5147,0,2934,0,554,4500,0,, 
280897,537463,01-JUL-2023 18.16.50,1063,161.8,190.09,156.1,33.99,40.6,1657,,20.77,13.22,,,,0,1000,0,0,0,0,0,0,0,0,0,0,0,86800,5353,0,2478,0,1001,4500,0,, 
280901,537464,01-JUL-2023 19.07.49,1067,158.7,190,158,32,42.2,1647,,19.56,12.44,,,,0,1000,0,0,0,0,0,0,0,0,0,0,0,89000,5419,0,2910,0,1108,4500,0,, 
280903,537465,01-JUL-2023 19.55.40,1058,154.9,190.09,156.1,33.99,38.5,1691,,20.77,13.22,,,,0,1000,0,0,0,0,0,0,0,0,0,0,0,85300,5256,0,2500,0,1001,4500,0,, 
280906,537466,01-JUL-2023 20.46.19,5082,161.5,198.5,162.5,36,40.5,1653,,22,14,,,,0,1000,0,0,0,0,0,0,0,0,0,0,0,87300,5793,0,2326,0,0,4500,0,, 
280908,537467,01-JUL-2023 21.32.29,5082,158,182,146,36,36.9,1662,,22,14,,,,0,977,0,0,0,0,0,0,0,0,0,0,0,79700,4941,0,2153,0,332,4500,0,, 
280911,537468,01-JUL-2023 22.17.19,5082,152.3,175.09,141.1,33.99,36.7,1612,,20.77,13.22,,,,0,1000,0,0,0,0,0,0,0,0,0,0,0,80100,4682,0,2493,0,554,4500,0,, 
280913,537469,01-JUL-2023 23.05.23,5082,157.5,176.5,140.5,36,39.2,1631,,22,14,,,,0,999,0,0,0,0,0,0,0,0,0,0,0,84600,4797,0,2490,0,808,4500,0,, 
280921,537471,02-JUL-2023 00.49.52,1032,159.4,187,151,36,39.6,,,22,14,,,,0,1000,0,0,0,0,0,0,0,0,0,0,0,87200,4725,0,2788,0,500,4900,0,, 
280924,537472,02-JUL-2023 01.38.53,1032,159.8,183.9,147.9,36,39,1679,,22,14,,,,0,1000,0,0,0,0,0,0,0,0,0,0,0,83300,5245,0,2488,0,998,4500,0,, 
280927,537473,02-JUL-2023 02.26.58,1011,156.8,182,146,36,38.1,1676,,22,14,,,,0,300,0,0,0,0,0,0,0,0,0,0,0,81600,5019,0,2290,0,500,4500,0,, 
280930,537474,02-JUL-2023 03.16.33,1011,159,183.3,147.3,36,37.8,,,22,14,,,,0,299,0,0,0,0,0,0,0,0,0,0,0,82100,4865,0,2698,0,1500,4900,0,, 
280933,537475,02-JUL-2023 04.04.04,1011,158.2,178.8,142.8,36,37,1642,,22,14,,,,0,300,0,0,0,0,0,0,0,0,0,0,0,79900,4979,0,1885,0,0,4500,0,, 
280936,537476,02-JUL-2023 04.50.46,2056,159.2,182.1,146.1,36,37.9,1590,,22,14,,,,0,999,0,0,0,0,0,0,0,0,0,0,0,79800,4966,0,2308,0,0,4500,0,, 
280939,537477,02-JUL-2023 05.51.35,1010,158.4,182.4,146.4,36,42,1633,,22,14,,,,0,300,0,0,0,0,0,0,0,0,0,0,0,84600,4988,0,2234,0,41,5200,0,, 
280942,537478,02-JUL-2023 06.44.20,1010,160.9,195.5,159.5,36,38.7,1658,,22,14,,,,0,300,0,0,0,0,0,0,0,0,0,0,0,87200,5247,0,2338,0,13,5000,0,, 
280945,537479,02-JUL-2023 07.39.54,1010,160,182.7,146.7,36,40.7,1672,,22,14,,,,0,300,0,0,0,0,0,0,0,0,0,0,0,86500,4866,0,2613,0,0,5000,0,, 
280949,537480,02-JUL-2023 09.05.56,6071,154.5,206.8,170.8,36,45.2,1649,,22,14,,,,0,998,0,0,0,0,0,0,0,0,0,0,0,98000,6690,482,3544,0,0,5300,0,, 
280952,537481,02-JUL-2023 10.00.45,6071,160.1,199.99,163,36.99,43.1,1637,,22.6,14.39,,,,0,997,0,0,0,0,0,0,0,0,0,0,0,91500,6044,0,2717,0,0,4500,0,, 
280954,537482,02-JUL-2023 10.52.30,6071,160.8,190.7,155.7,35,40.3,1672,,21.39,13.61,,,,0,998,0,0,0,0,0,0,0,0,0,0,0,87100,5412,0,2646,0,0,4500,0,, 
280960,537484,02-JUL-2023 12.45.34,6071,156.5,185.18,149.9,35.28,38.8,1650,,21.6,13.68,,,,0,997,0,0,0,0,0,0,0,0,0,0,0,87000,4782,0,1685,0,0,4500,0,, 
280962,537485,02-JUL-2023 13.39.15,6071,161.1,175.39,138.4,36.99,38.5,1602,,22.6,14.39,,,,0,997,0,0,0,0,0,0,0,0,0,0,0,82500,4799,0,2059,0,0,4500,0,, 
280967,537486,02-JUL-2023 14.24.35,6071,159.2,176.6,141.6,35,37.9,,,21.39,13.61,,,,0,997,0,0,0,0,0,0,0,0,0,0,0,82700,4790,0,2250,0,1000,5500,0,, 
280970,537487,02-JUL-2023 15.12.05,6071,160.3,171.09,134.1,36.99,37.1,1619,,22.6,14.39,,,,0,997,0,0,0,0,0,0,0,0,0,0,0,79000,4798,0,2392,0,0,5500,0,, 
280973,537488,02-JUL-2023 16.20.10,1058,162.4,209.1,173.1,36,46.6,1700,,22,14,,,,0,998,0,0,0,0,0,0,0,0,0,0,0,95600,5774,0,2703,0,776,4500,0,, 
280976,537489,02-JUL-2023 17.14.09,1010,162.1,200.1,165.1,35,42.9,1655,,21.39,13.61,,,,0,300,0,0,0,0,0,0,0,0,0,0,0,90200,5894,0,3190,0,500,4500,0,, 
280978,537490,02-JUL-2023 18.10.46,1010,164.1,199.6,164.6,35,44.1,1689,,21.39,13.61,,,,0,300,0,0,0,0,0,0,0,0,0,0,0,91500,6038,0,3009,0,0,4500,0,, 
280981,537491,02-JUL-2023 19.57.51,1011,163,188.89,155.9,32.99,41.9,1680,,20.16,12.83,,,,0,300,0,0,0,0,0,0,0,0,0,0,0,88400,4935,0,2536,0,0,4500,0,, 
280985,537492,02-JUL-2023 20.52.41,1011,160.6,189.89,151.9,37.99,43.4,1638,,23.22,14.77,,,,0,300,0,0,0,0,0,0,0,0,0,0,0,89200,5561,0,3139,0,1108,4500,0,, 
280987,537493,02-JUL-2023 22.05.21,1011,163.6,189.89,152.9,36.99,42.3,1679,,22.6,14.39,,,,0,300,0,0,0,0,0,0,0,0,0,0,0,88800,5476,0,2709,0,1108,4600,0,, 
280991,537494,02-JUL-2023 22.57.10,1015,158,189.99,156,33.99,43.8,1629,,20.77,13.22,,,,0,800,0,0,0,0,0,0,0,0,0,0,0,90300,5478,0,2998,0,1662,4500,0,, 
280994,537495,02-JUL-2023 23.52.44,1032,158.7,191,156,35,39.9,1659,,21.39,13.61,,,,0,998,0,0,0,0,0,0,0,0,0,0,0,86200,4913,0,2673,0,1662,4500,0,, 
281000,537497,03-JUL-2023 01.34.46,2032,160.3,185.7,149.7,36,38.7,1678,,22,14,,,,0,999,0,0,0,0,0,0,0,0,0,0,0,83500,5044,0,1899,0,998,4500,0,, 
281003,537498,03-JUL-2023 02.29.31,2032,159.4,186.4,150.4,36,39,1588,,22,14,,,,0,999,0,0,0,0,0,0,0,0,0,0,0,86500,4901,0,2906,0,1500,4500,0,, 
281006,537499,03-JUL-2023 03.22.51,2015,158.5,188.9,152.9,36,41.5,1622,,22,14,,,,0,800,0,0,0,0,0,0,0,0,0,0,0,87100,5103,0,3634,0,1499,4500,0,, 
281008,537500,03-JUL-2023 05.27.21,1015,157.3,186.2,151.2,35,40.3,1647,,21.39,13.61,,,,0,800,0,0,0,0,0,0,0,0,0,0,0,86300,4822,0,3147,0,1000,4500,0,, 
281012,537501,03-JUL-2023 06.19.02,5082,160.7,192.39,158.4,33.99,41.1,1655,,20.77,13.22,,,,0,999,0,0,0,0,0,0,0,0,0,0,0,88800,5116,125,2633,0,500,4500,0,, 
281015,537502,03-JUL-2023 07.08.15,1058,160.3,161.1,125.1,36,38,1643,,22,14,,,,0,999,0,0,0,0,0,0,0,0,0,0,0,80000,4348,236,2715,0,500,4500,0,, 
281018,537503,03-JUL-2023 07.59.41,1058,160.8,201.1,165.1,36,40.3,1651,,22,14,,,,0,999,0,0,0,0,0,0,0,0,0,0,0,90000,5422,443,2818,0,0,5000,0,, 
281021,537504,03-JUL-2023 09.05.38,5042,161.7,221,185,36,46.5,1624,,22,14,,,,0,999,0,0,0,0,0,0,0,0,0,0,0,102000,5851,592,3802,0,0,5000,0,, 
281023,537505,03-JUL-2023 10.14.37,5040,160.8,184.99,151,33.99,42.1,1639,,20.77,13.22,,,,0,999,0,0,0,0,0,0,0,0,0,0,0,90100,5624,0,3426,0,0,4500,0,, 
281026,537506,03-JUL-2023 11.06.48,5040,161.7,181.5,146.5,35,42,1617,,21.39,13.61,,,,0,998,0,0,0,0,0,0,0,0,0,0,0,87100,4993,0,3267,0,0,4500,0,, 
281034,537508,03-JUL-2023 12.51.27,5040,161.2,175.1,140.1,35,37.4,1692,,21.39,13.61,,,,0,999,0,0,0,0,0,0,0,0,0,0,0,81500,5250,0,2259,0,0,5500,0,, 
281036,537509,03-JUL-2023 13.41.10,5040,161.3,166.19,130,36.19,37.6,1665,,22.12,14.07,,,,0,998,0,0,0,0,0,0,0,0,0,0,0,79600,4920,238,2380,0,0,5500,0,, 
281040,537510,03-JUL-2023 14.26.57,5071,160.5,177.79,140.8,36.99,38,1665,,22.6,14.39,,,,0,999,0,0,0,0,0,0,0,0,0,0,0,81100,5022,0,2349,0,1242,6500,0,, 
281043,537511,03-JUL-2023 15.10.36,5040,160.5,176.39,141.3,35.09,37.7,,,21.44,13.65,,,,0,999,0,0,0,0,0,0,0,0,0,0,0,80500,4854,0,2144,0,554,6000,0,, 
281045,537512,03-JUL-2023 16.15.56,5071,162.7,204.1,168.1,36,46.8,1631,,22,14,,,,0,999,0,0,0,0,0,0,0,0,0,0,0,97400,5544,128,3446,0,1330,5000,0,, 
281049,537513,03-JUL-2023 17.34.37,5071,163.8,227.8,191.8,36,50.9,1716,,22,14,,,,0,999,0,0,0,0,0,0,0,0,0,0,0,110000,6493,0,3371,0,1886,5000,0,, 
281052,537514,03-JUL-2023 18.49.08,8061,164.6,183.1,147.1,36,38.8,1623,,22,14,,,,0,999,0,0,0,0,0,0,0,0,0,0,0,82700,5144,0,2873,0,0,5000,0,, 
281055,537515,03-JUL-2023 19.43.18,6095,163.1,190.79,157.8,32.99,45.2,1611,,20.16,12.83,,,,0,999,0,0,0,0,0,0,0,0,0,0,0,92900,5390,0,3339,0,1109,5000,0,, 
281058,537516,03-JUL-2023 20.37.38,6095,163.9,188,152,36,42.3,1662,,22,14,,,,0,999,0,0,0,0,0,0,0,0,0,0,0,89900,5413,0,3014,0,776,5500,0,, 
281061,537517,03-JUL-2023 21.48.41,2032,163.3,193.5,157.5,36,42.5,1661,,22,14,,,,0,999,0,0,0,0,0,0,0,0,0,0,0,89100,5369,0,3023,0,776,5000,0,, 
281063,537518,03-JUL-2023 22.38.11,1011,159.4,189.99,156,33.99,41.2,1653,,20.77,13.22,,,,0,300,0,0,0,0,0,0,0,0,0,0,0,88100,5354,0,2684,0,776,5000,0,, 
281066,537519,03-JUL-2023 23.35.26,1015,158.6,201.49,167.5,33.99,43.7,1645,,20.77,13.22,,,,0,800,0,0,0,0,0,0,0,0,0,0,0,94600,5608,0,2824,0,776,5000,0,, 
281073,537521,04-JUL-2023 01.11.07,1015,157.1,169.1,133.1,36,36.8,1630,,22,14,,,,0,800,0,0,0,0,0,0,0,0,0,0,0,80600,4733,0,2132,0,998,4600,0,, 
281076,537522,04-JUL-2023 02.12.24,1015,151.9,168.4,132.4,36,34.9,1618,,22,14,,,,0,800,0,0,0,0,0,0,0,0,0,0,0,74500,4361,0,2001,0,0,4400,0,, 
281079,537523,04-JUL-2023 03.09.33,2015,159.1,106.3,70.3,36,42.2,1682,,22,14,,,,0,800,0,0,0,0,0,0,0,0,0,0,0,94500,5731,0,2742,0,0,5000,0,, 
281083,537524,04-JUL-2023 03.58.58,2015,158,181.1,145.1,36,33.5,1623,,22,14,,,,0,800,0,0,0,0,0,0,0,0,0,0,0,77800,4858,0,2312,0,998,5000,0,, 
281086,537525,04-JUL-2023 04.43.47,2015,154,179.6,143.6,36,36.9,1591,,22,14,,,,0,800,0,0,0,0,0,0,0,0,0,0,0,81600,4821,0,1916,0,998,4800,0,, 
281089,537526,04-JUL-2023 05.24.27,2010,157,165.5,129.5,36,33.3,,,22,14,,,,0,300,0,0,0,0,0,0,0,0,0,0,0,74700,4291,0,1809,0,250,5000,0,, 
281091,537527,04-JUL-2023 06.11.26,2010,156,189.8,153.8,36,38.9,1641,,22,14,,,,0,300,0,0,0,0,0,0,0,0,0,0,0,86500,5009,0,2505,0,441,5000,0,, 
281094,537528,04-JUL-2023 07.01.22,2011,154.8,189.2,153.2,36,41.3,1627,,22,14,,,,0,300,0,0,0,0,0,0,0,0,0,0,0,89100,5056,0,2576,0,4,5000,0,, 
281098,537529,04-JUL-2023 07.59.32,2010,160.9,242,206,36,47.2,1641,,22,14,,,,0,300,0,0,0,0,0,0,0,0,0,0,0,107300,6517,0,3063,0,0,5000,0,, 
281100,537530,04-JUL-2023 08.55.44,1010,161.2,191.4,156.4,35,42.3,1651,,21.39,13.61,,,,0,300,0,0,0,0,0,0,0,0,0,0,0,90000,5355,302,2250,0,20,5200,0,, 
281103,537531,04-JUL-2023 09.53.38,1010,162,188.79,154.8,33.99,42.9,1652,,20.77,13.22,,,,0,300,0,0,0,0,0,0,0,0,0,0,0,91000,5456,318,2486,0,0,6000,0,, 
281107,537532,04-JUL-2023 10.48.58,1010,162.7,187.99,151,36.99,41,1626,,22.6,14.39,,,,0,300,0,0,0,0,0,0,0,0,0,0,0,88000,5127,0,2460,0,81,5000,0,, 
281112,537534,04-JUL-2023 13.01.48,1010,159.7,180.3,146.1,34.2,38.8,1625,,20.9,13.3,,,,0,300,0,0,0,0,0,0,0,0,0,0,0,83600,5066,0,2394,0,0,5000,0,, 
281115,537535,04-JUL-2023 13.48.23,1010,156,181.1,146.1,35,36.9,1688,,21.39,13.61,,,,0,300,0,0,0,0,0,0,0,0,0,0,0,81400,5186,0,1948,0,1000,5100,0,, 
281118,537536,04-JUL-2023 14.31.04,1010,158.7,178.6,142.6,36,37.1,,,22,14,,,,0,300,0,0,0,0,0,0,0,0,0,0,0,82100,4911,0,2226,0,0,5000,0,, 
281121,537537,04-JUL-2023 15.31.09,1010,162.7,205.09,166.1,38.99,43.8,1637,,23.83,15.16,,,,0,301,0,0,0,0,0,0,0,0,0,0,0,93200,6048,577,2808,0,0,5000,0,, 
281124,537538,04-JUL-2023 16.26.53,1010,157.6,202,170,32,44.4,1647,,19.56,12.44,,,,0,300,0,0,0,0,0,0,0,0,0,0,0,94200,5943,577,3293,0,554,5200,0,, 
281128,537539,04-JUL-2023 17.16.39,1010,156.9,190.1,155.1,35,40,,,21.39,13.61,,,,0,300,0,0,0,0,0,0,0,0,0,0,0,86000,5286,0,2282,0,345,5000,0,, 
281131,537540,04-JUL-2023 18.06.04,1010,156.9,189.99,156,33.99,41.1,1670,,20.77,13.22,,,,0,300,0,0,0,0,0,0,0,0,0,0,0,87600,5391,0,2951,0,2000,5000,0,, 
281134,537541,04-JUL-2023 18.57.14,1010,165.4,200.49,167.5,32.99,42.6,1636,,20.16,12.83,,,,0,300,0,0,0,0,0,0,0,0,0,0,0,90900,5569,0,2677,0,1275,5000,0,, 
281136,537542,04-JUL-2023 19.48.39,1010,164.3,191.49,153.5,37.99,41.7,1694,,23.22,14.77,,,,0,300,0,0,0,0,0,0,0,0,0,0,0,88200,5618,0,2953,0,776,5000,0,, 
281139,537543,04-JUL-2023 20.41.53,1010,163.1,208.39,175.4,32.99,44.5,1659,,20.16,12.83,,,,0,1000,0,0,0,0,0,0,0,0,0,0,0,94400,5949,0,3055,0,776,5000,0,, 
281142,537544,04-JUL-2023 21.28.32,6095,158.5,168.1,133.1,35,38.9,,,21.39,13.61,,,,0,1000,0,0,0,0,0,0,0,0,0,0,0,80000,4744,0,2241,0,776,5000,0,, 
281145,537545,04-JUL-2023 22.21.00,6095,163.6,189.29,155.3,33.99,41.7,,,20.77,13.22,,,,0,1000,0,0,0,0,0,0,0,0,0,0,0,89000,5283,0,2311,0,554,5000,0,, 
281148,537546,04-JUL-2023 23.59.19,6095,160.8,199.99,167,32.99,48.4,,,20.16,12.83,,,,0,1104,0,0,0,0,0,0,0,0,0,0,0,100600,5095,0,2974,0,554,5000,0,, 
281154,537548,05-JUL-2023 02.00.29,2030,155.5,171.4,135.4,36,40.9,,,22,14,,,,0,1022,0,0,0,0,0,0,0,0,0,0,0,83500,5243,0,2747,0,0,4500,0,, 
281158,537549,05-JUL-2023 02.52.50,2015,162.1,170.7,134.7,36,37.6,,,22,14,,,,0,800,0,0,0,0,0,0,0,0,0,0,0,78700,4855,0,2060,0,0,4000,0,, 
281160,537550,05-JUL-2023 04.01.29,2015,162.7,161.4,125.4,36,38.4,1706,,22,14,,,,0,800,0,0,0,0,0,0,0,0,0,0,0,77600,4629,0,2528,0,0,3800,0,, 
281164,537551,05-JUL-2023 04.51.39,2015,165.6,161.4,125.4,36,34.3,,,22,14,,,,0,800,0,0,0,0,0,0,0,0,0,0,0,68100,4348,0,2539,0,0,3800,0,, 
281171,537552,05-JUL-2023 21.23.44,2015,158.9,207,171,36,97.5,1689,,22,14,,,,0,998,0,0,0,0,0,0,0,0,0,0,0,129700,5310,1448,2880,0,2000,7800,0,, 
281173,537553,05-JUL-2023 22.22.42,2030,159.6,195.4,159.4,36,43.7,,,22,14,,,,0,998,0,0,0,0,0,0,0,0,0,0,0,90400,4359,0,1923,0,1000,5100,0,, 
281175,537554,05-JUL-2023 23.19.02,2030,158.4,182.4,146.4,36,43.1,1705,,22,14,,,,0,999,0,0,0,0,0,0,0,0,0,0,0,88800,4356,0,1648,0,996,4900,0,, 
281181,537556,06-JUL-2023 02.15.23,2030,157.4,192.9,156.9,36,43.5,1687,,22,14,,,,0,999,0,0,0,0,0,0,0,0,0,0,0,93600,5034,0,2228,0,500,5000,0,, 
281184,537557,06-JUL-2023 03.08.53,2030,155.6,186.1,150.1,36,40.4,1660,,22,14,,,,0,999,0,0,0,0,0,0,0,0,0,0,0,88200,4403,0,1504,0,665,5000,0,, 
281187,537558,06-JUL-2023 04.01.23,2030,158.2,186,150,36,39.9,1680,,22,14,,,,0,999,0,0,0,0,0,0,0,0,0,0,0,86300,4653,0,1576,0,998,5000,0,, 
281190,537559,06-JUL-2023 04.53.58,2010,159,185.4,149.4,36,39.9,1661,,22,14,,,,0,300,0,0,0,0,0,0,0,0,0,0,0,85400,5020,0,1675,0,499,5000,0,, 
281193,537560,06-JUL-2023 05.45.43,2010,156.8,183.4,147.4,36,39,1655,,22,14,,,,0,300,0,0,0,0,0,0,0,0,0,0,0,85500,4657,0,2012,0,998,4700,0,, 
281196,537561,06-JUL-2023 06.40.47,2010,160.6,182.7,146.7,36,41.9,1678,,22,14,,,,0,300,0,0,0,0,0,0,0,0,0,0,0,89500,4455,0,1924,0,0,5000,0,, 
281199,537562,06-JUL-2023 07.39.23,2010,157.1,206.9,170.9,36,44.9,1630,,22,14,,,,0,300,0,0,0,0,0,0,0,0,0,0,0,95500,4976,0,1799,0,0,5000,0,, 
281202,537563,06-JUL-2023 08.31.42,2010,160.9,193.4,157.4,36,39.8,1642,,22,14,,,,0,300,0,0,0,0,0,0,0,0,0,0,0,87000,5156,0,2268,0,0,5000,0,, 
281205,537564,06-JUL-2023 09.23.38,2010,161.9,194.9,158.9,36,40.6,1676,,22,14,,,,0,300,0,0,0,0,0,0,0,0,0,0,0,88100,5108,0,2642,0,0,5500,0,, 
281209,537565,06-JUL-2023 10.15.33,2010,159.7,184.4,148.4,36,41.8,1630,,22,14,,,,0,300,0,0,0,0,0,0,0,0,0,0,0,87000,4774,0,2632,0,0,6000,0,, 
281212,537566,06-JUL-2023 11.08.40,2010,160.6,181.2,152.2,29,42.9,1625,,17.72,11.28,,,,0,300,0,0,0,0,0,0,0,0,0,0,0,87500,5058,0,2414,0,810,6400,0,, 
281218,537568,06-JUL-2023 12.47.24,2010,159.4,180.99,147,33.99,39.4,1645,,20.77,13.22,,,,0,999,0,0,0,0,0,0,0,0,0,0,0,85100,5149,302,2306,0,500,6200,0,, 
281221,537569,06-JUL-2023 13.40.34,5095,160.8,179.1,144.1,35,39.3,1631,,21.39,13.61,,,,0,998,0,0,0,0,0,0,0,0,0,0,0,82100,4829,0,1937,0,1000,5600,0,, 
281224,537570,06-JUL-2023 14.35.13,5095,160.8,191.48,156.2,35.28,40.6,1678,,21.6,13.68,,,,0,1499,0,0,0,0,0,0,0,0,0,0,0,90000,5376,0,2025,0,441,6000,0,, 
281226,537571,06-JUL-2023 17.11.39,5095,158.2,96.9,61.9,35,51.3,1637,,21.39,13.61,,,,0,1445,0,0,0,0,0,0,0,0,0,0,0,103500,5543,0,3659,0,0,6400,0,, 
281229,537572,06-JUL-2023 18.14.02,5095,159.5,183.29,150.3,32.99,42.3,1653,,20.16,12.83,,,,0,1499,0,0,0,0,0,0,0,0,0,0,0,88800,5187,0,2963,0,600,5800,0,, 
281232,537573,06-JUL-2023 19.06.30,2030,159.5,185.2,149.2,36,39.8,1651,,22,14,,,,0,999,0,0,0,0,0,0,0,0,0,0,0,85400,4938,0,2367,0,300,5500,0,, 
281235,537574,06-JUL-2023 19.57.49,2032,157.9,103.39,70.4,32.99,42.1,1606,,20.16,12.83,,,,0,999,0,0,0,0,0,0,0,0,0,0,0,88800,4972,0,2506,0,75,6000,0,, 
281239,537575,06-JUL-2023 20.52.10,1030,159.4,73.7,45.7,28,40.2,1670,,17.11,10.89,,,,0,804,0,0,0,0,0,0,0,0,0,0,0,85500,5191,0,2157,0,0,5400,0,, 
281242,537576,06-JUL-2023 21.43.39,2032,160,186,150,36,40.6,1645,,22,14,,,,0,1005,0,0,0,0,0,0,0,0,0,0,0,86100,4785,0,2431,0,0,6000,0,, 
281245,537577,06-JUL-2023 22.37.50,1010,159.6,104.69,70.7,33.99,41.8,1596,,20.77,13.22,,,,0,323,0,0,0,0,0,0,0,0,0,0,0,87900,5253,0,3000,0,0,6000,0,, 
281248,537578,06-JUL-2023 23.29.20,1011,160.2,182.39,148.4,33.99,40,1706,,20.77,13.22,,,,0,310,0,0,0,0,0,0,0,0,0,0,0,86800,5142,0,2472,0,0,5700,0,, 
281254,537580,07-JUL-2023 01.20.50,1011,157.6,186.6,150.6,36,39,1626,,22,14,,,,0,305,0,0,0,0,0,0,0,0,0,0,0,85600,4972,0,2098,0,0,5500,0,, 
281257,537581,07-JUL-2023 02.09.25,1011,159.3,186.5,150.5,36,39.4,,,22,14,,,,0,305,0,0,0,0,0,0,0,0,0,0,0,87500,4952,0,2596,0,0,5500,0,, 
281260,537582,07-JUL-2023 02.57.26,5082,157.4,184.4,148.4,36,39.6,1641,,22,14,,,,0,1092,0,0,0,0,0,0,0,0,0,0,0,86700,4935,0,2642,0,0,5500,0,, 
281264,537583,07-JUL-2023 03.43.46,5082,157.6,177.1,141.1,36,37.1,1640,,22,14,,,,0,1002,0,0,0,0,0,0,0,0,0,0,0,82400,4727,0,2188,0,0,5500,0,, 
281266,537584,07-JUL-2023 04.31.50,5082,156.7,177.2,141.2,36,36.5,1651,,22,14,,,,0,1013,0,0,0,0,0,0,0,0,0,0,0,80900,4771,0,2347,0,0,5500,0,, 
281269,537585,07-JUL-2023 05.26.10,5071,154.7,185,149,36,42.9,1623,,22,14,,,,0,1020,0,0,0,0,0,0,0,0,0,0,0,90500,5236,0,2820,0,0,5500,0,, 
281272,537586,07-JUL-2023 06.15.45,1058,154.4,189.5,153.5,36,40.9,1630,,22,14,,,,0,1041,0,0,0,0,0,0,0,0,0,0,0,91500,5119,0,2908,0,0,5500,0,, 
281275,537587,07-JUL-2023 07.04.40,1058,155.8,196.3,160.3,36,39.6,1670,,22,14,,,,0,1015,0,0,0,0,0,0,0,0,0,0,0,90600,5085,0,2805,0,0,5500,0,, 
281277,537588,07-JUL-2023 08.32.26,1058,162.5,216,180,36,46.9,1658,,22,14,,,,0,999,0,0,0,0,0,0,0,0,0,0,0,100500,5767,0,3567,0,0,5500,0,, 
281281,537589,07-JUL-2023 09.51.45,1058,163,231.99,198,33.99,52,1641,,20.77,13.22,,,,0,989,0,0,0,0,0,0,0,0,0,0,0,108400,6731,0,3696,0,0,5500,0,, 
281284,537590,07-JUL-2023 10.38.45,1058,163,164.9,128.9,36,38.4,1638,,22,14,,,,0,999,0,0,0,0,0,0,0,0,0,0,0,80400,4542,0,3330,0,664,5500,0,, 
281287,537591,07-JUL-2023 11.28.14,1058,163.2,181.5,146.5,35,41.1,1618,,21.39,13.61,,,,0,999,0,0,0,0,0,0,0,0,0,0,0,86700,4978,0,2752,0,332,5500,0,, 
281293,537593,07-JUL-2023 13.10.24,5042,163,192.1,156.1,36,42,1697,,22,14,,,,0,999,0,0,0,0,0,0,0,0,0,0,0,88400,5363,0,2708,0,0,5500,0,, 
281296,537594,07-JUL-2023 14.10.11,5042,162,229.99,197,32.99,49.4,1660,,20.16,12.83,,,,0,1014,0,0,0,0,0,0,0,0,0,0,0,105000,6311,0,3648,0,0,5500,0,, 
281298,537595,07-JUL-2023 15.07.05,5042,161.8,185,150,35,42.6,1660,,21.39,13.61,,,,0,999,0,0,0,0,0,0,0,0,0,0,0,87100,5434,0,2768,0,0,5500,0,, 
281301,537596,07-JUL-2023 17.04.52,7060,158.2,180.99,143,37.99,43.2,1631,,23.22,14.77,,,,0,1501,0,0,0,0,0,0,0,0,0,0,0,86600,4729,0,2421,0,1498,4500,0,, 
281305,537597,07-JUL-2023 17.56.12,7060,158.8,180.9,145.9,35,40.6,1634,,21.39,13.61,,,,0,1498,0,0,0,0,0,0,0,0,0,0,0,86500,4951,0,2774,0,0,4700,0,, 
281308,537598,07-JUL-2023 19.29.01,5071,158.3,175.29,137.3,37.99,41,1667,,23.22,14.77,,,,0,1495,0,0,0,0,0,0,0,0,0,0,0,82800,4558,0,2588,0,885,5000,0,, 
281311,537599,07-JUL-2023 21.12.01,5071,159.3,174.69,140.7,33.99,41.3,1628,,20.77,13.22,,,,0,1497,0,0,0,0,0,0,0,0,0,0,0,84100,4504,0,2192,0,0,4500,0,, 
281314,537600,07-JUL-2023 22.21.42,5071,159.7,178.1,142.1,36,40.5,1650,,22,14,,,,0,1509,0,0,0,0,0,0,0,0,0,0,0,84400,4871,0,2753,0,1499,5000,0,, 
281316,537601,07-JUL-2023 23.40.51,5071,157,192.8,156.8,36,45.5,1635,,22,14,,,,0,1505,0,0,0,0,0,0,0,0,0,0,0,93600,5462,0,3244,0,0,4500,0,, 
281324,537603,08-JUL-2023 01.40.32,5071,157.8,190.6,154.6,36,42.2,1658,,22,14,,,,0,1506,0,0,0,0,0,0,0,0,0,0,0,87600,5393,0,2391,0,0,4500,0,, 
281326,537604,08-JUL-2023 02.47.42,5071,158.8,190.6,154.6,36,42.8,1669,,22,14,,,,0,1499,0,0,0,0,0,0,0,0,0,0,0,91600,5239,0,2647,0,500,4500,0,, 
281328,537605,08-JUL-2023 03.55.17,5071,159.1,189.8,153.8,36,43.7,1669,,22,14,,,,0,0,0,0,0,0,0,0,0,0,0,0,0,90000,5257,0,2889,0,500,4500,0,, 
281333,537606,08-JUL-2023 05.01.52,5071,161,178,142,36,41.8,1666,,22,14,,,,0,1497,0,0,0,0,0,0,0,0,0,0,0,83100,5172,0,2711,0,998,4500,0,, 
281335,537607,08-JUL-2023 06.02.27,6094,159.2,182.3,146.3,36,40.3,1640,,22,14,,,,0,1070,0,0,0,0,0,0,0,0,0,0,0,86700,4789,0,2356,0,0,4500,0,, 
281339,537608,08-JUL-2023 06.55.10,6094,159.4,183.2,147.2,36,39.3,1660,,22,14,,,,0,1499,0,0,0,0,0,0,0,0,0,0,0,84000,4851,0,2714,0,0,4500,0,, 
281341,537609,08-JUL-2023 07.53.58,2067,159.2,193.4,157.4,36,44.1,1654,,22,14,,,,0,1499,0,0,0,0,0,0,0,0,0,0,0,91700,5014,0,2560,0,0,4500,0,, 
281344,537610,08-JUL-2023 08.54.41,6091,163.6,47.9,15.9,32,38,1572,,19.56,12.44,,,,0,1496,0,0,0,0,0,0,0,0,0,0,0,79000,4383,241,2398,0,0,4500,0,, 
281346,537611,08-JUL-2023 10.24.32,1058,162.5,178.09,145.1,32.99,44.9,1560,,20.16,12.83,,,,0,930,0,0,0,0,0,0,0,0,0,0,0,89000,5073,304,3020,0,1108,4500,0,, 
281350,537612,08-JUL-2023 11.28.12,1058,163.2,226.1,190.1,36,49.7,,,22,14,,,,0,932,0,0,0,0,0,0,0,0,0,0,0,102200,6264,261,3664,0,1108,4500,0,, 
281356,537614,08-JUL-2023 13.07.27,1058,155,172.6,136.6,36,38.9,1597,,22,14,,,,0,925,0,0,0,0,0,0,0,0,0,0,0,79400,5338,0,3111,0,0,4400,0,, 
281359,537615,08-JUL-2023 15.03.32,1058,158.7,61.2,25.2,36,46.4,1657,,22,14,,,,0,300,0,0,0,0,0,0,0,0,0,0,0,91700,5426,262,3261,0,1000,4700,0,, 
281363,537616,08-JUL-2023 15.57.39,1011,155.9,184.29,150.3,33.99,41.6,1661,,20.77,13.22,,,,0,300,0,0,0,0,0,0,0,0,0,0,0,87400,5286,0,2776,0,1000,4500,0,, 
281365,537617,08-JUL-2023 16.53.54,1032,159.4,197.3,161.3,36,45,1625,,22,14,,,,0,977,0,0,0,0,0,0,0,0,0,0,0,92600,5385,0,3002,0,0,4500,0,, 
281369,537618,08-JUL-2023 17.47.44,1032,155.9,162.49,129.5,32.99,42.2,1642,,20.16,12.83,,,,0,999,0,0,0,0,0,0,0,0,0,0,0,88300,5273,0,2510,0,1499,4500,0,, 
281372,537619,08-JUL-2023 18.48.05,1032,155.8,103.49,70.5,32.99,42.2,1630,,20.16,12.83,,,,0,998,0,0,0,0,0,0,0,0,0,0,0,83200,4856,0,2733,0,2001,4500,0,, 
281375,537620,08-JUL-2023 19.37.15,1032,159.4,169.8,133.8,36,37.9,1648,,22,14,,,,0,999,0,0,0,0,0,0,0,0,0,0,0,78800,4759,0,2352,0,1164,4500,0,, 
281378,537621,08-JUL-2023 20.25.43,1010,154,176.4,140.4,36,40.3,1607,,22,14,,,,0,300,0,0,0,0,0,0,0,0,0,0,0,82700,5015,0,2248,0,1332,4500,0,, 
281381,537622,08-JUL-2023 21.16.14,2010,156.2,179.89,154.9,24.99,39.3,1594,,15.27,9.72,,,,0,0,0,0,0,0,0,0,0,0,0,0,0,84700,5169,0,2807,0,1000,5000,0,, 
281384,537623,08-JUL-2023 22.05.54,2010,158.2,179.5,144.5,35,40.3,1663,,21.39,13.61,,,,0,300,0,0,0,0,0,0,0,0,0,0,0,85900,4751,0,2901,0,1000,5000,0,, 
281387,537624,08-JUL-2023 22.58.29,2010,157.4,183.9,147.9,36,43.3,1637,,22,14,,,,0,300,0,0,0,0,0,0,0,0,0,0,0,88900,4876,0,2998,0,500,5000,0,, 
281390,537625,08-JUL-2023 23.54.28,1015,160,205.4,169.4,36,46.3,1633,,22,14,,,,0,800,0,0,0,0,0,0,0,0,0,0,0,92600,5902,0,2539,0,500,5700,0,, 
281396,537627,09-JUL-2023 01.48.55,6094,162.2,185.1,150.1,35,40.9,1678,,21.39,13.61,,,,0,1499,0,0,0,0,0,0,0,0,0,0,0,88000,5333,0,2378,0,0,5000,0,, 
281399,537628,09-JUL-2023 02.41.15,6094,161.4,181.2,145.1,36.1,39,1654,,22.06,14.04,,,,0,1799,0,0,0,0,0,0,0,0,0,0,0,84000,5036,0,2469,0,0,4500,0,, 
281402,537629,09-JUL-2023 03.35.38,1032,161,182.19,149.2,32.99,41.2,1659,,20.16,12.83,,,,0,0,0,0,0,0,0,0,0,0,0,0,0,86000,4940,0,2398,0,1000,4500,0,, 
281405,537630,09-JUL-2023 05.32.24,1032,161.5,181.3,146.3,35,42.6,1603,,21.39,13.61,,,,0,0,0,0,0,0,0,0,0,0,0,0,0,89000,5163,243,2924,0,952,4600,0,, 
281409,537631,09-JUL-2023 06.24.44,1032,161,182.8,146.8,36,40.7,1668,,22,14,,,,0,1800,0,0,0,0,0,0,0,0,0,0,0,87000,5341,407,2999,0,0,5000,0,, 
281412,537632,09-JUL-2023 07.09.19,1032,160.1,170.69,136.7,33.99,38.2,1586,,20.77,13.22,,,,0,0,0,0,0,0,0,0,0,0,0,0,0,80000,4809,0,1994,0,0,4800,0,, 
281414,537633,09-JUL-2023 08.03.00,1032,161.8,196.99,160,36.99,43.3,1643,,22.6,14.39,,,,0,0,0,0,0,0,0,0,0,0,0,0,0,91300,5663,268,3047,0,0,4500,0,, 
281418,537634,09-JUL-2023 08.56.10,1015,158,191.1,155.1,36,43.2,1665,,22,14,,,,0,0,0,0,0,0,0,0,0,0,0,0,0,89200,5514,0,3171,0,554,4500,0,, 
281421,537635,09-JUL-2023 09.49.14,1015,161,188.9,152.9,36,42.2,1681,,22,14,,,,0,0,0,0,0,0,0,0,0,0,0,0,0,88600,5415,0,2959,0,1662,4500,0,, 
281425,537636,09-JUL-2023 10.41.14,1015,163.1,193.89,159.9,33.99,43.9,1616,,20.77,13.22,,,,0,0,0,0,0,0,0,0,0,0,0,0,0,91900,5298,0,2648,0,1108,4500,0,, 
281431,537638,09-JUL-2023 12.27.01,1010,163.2,190.1,155.1,35,43.9,1674,,21.39,13.61,,,,0,0,0,0,0,0,0,0,0,0,0,0,0,90300,5313,0,2894,0,998,4500,0,, 
281434,537639,09-JUL-2023 13.09.11,1010,113.2,134.59,101.6,32.99,31.4,1700,,20.16,12.83,,,,0,0,0,0,0,0,0,0,0,0,0,0,0,63500,4134,0,1874,0,0,4200,0,, 
281437,537640,09-JUL-2023 14.44.31,1010,160.8,170.9,135.9,35,40.2,1662,,21.39,13.61,,,,0,0,0,0,0,0,0,0,0,0,0,0,0,84500,4553,0,3121,0,554,4500,0,, 
281439,537641,09-JUL-2023 15.41.31,1010,155.7,194.99,161,33.99,42.7,1607,,20.77,13.22,,,,0,0,0,0,0,0,0,0,0,0,0,0,0,92300,5237,0,2876,0,500,4500,0,, 
281442,537642,09-JUL-2023 17.01.05,1010,164.1,190.3,158.3,32,44.3,1621,,19.56,12.44,,,,0,0,0,0,0,0,0,0,0,0,0,0,0,94100,5470,0,3263,0,1000,4500,0,, 
281446,537643,09-JUL-2023 17.48.51,1010,159.4,70.1,34.1,36,38.8,1660,,22,14,,,,0,0,0,0,0,0,0,0,0,0,0,0,0,81500,4784,0,2742,0,1000,4500,0,, 
281449,537644,09-JUL-2023 18.35.40,1010,155.8,172.99,140,32.99,37.7,1664,,20.16,12.83,,,,0,0,0,0,0,0,0,0,0,0,0,0,0,80300,4959,0,2240,0,1000,4500,0,, 
281452,537645,09-JUL-2023 19.23.47,1010,153.1,183.1,147.1,36,39,1649,,22,14,,,,0,0,0,0,0,0,0,0,0,0,0,0,0,83900,4691,0,2882,0,1218,4500,0,, 
281455,537646,09-JUL-2023 20.13.07,1011,157,78.89,44.9,33.99,40.8,1587,,20.77,13.22,,,,0,0,0,0,0,0,0,0,0,0,0,0,0,87700,4985,0,2754,0,1500,4500,0,, 
281458,537647,09-JUL-2023 21.02.27,1011,157.2,185.29,152.3,32.99,41,1636,,20.16,12.83,,,,0,0,0,0,0,0,0,0,0,0,0,0,0,86300,4851,0,2687,0,1000,4500,0,, 
281461,537648,09-JUL-2023 21.58.46,1011,157.4,189.19,156.2,32.99,44.2,1656,,20.16,12.83,,,,0,0,0,0,0,0,0,0,0,0,0,0,0,84700,5366,0,2162,0,832,4600,0,, 
281464,537649,09-JUL-2023 22.55.06,1011,158.2,106.7,70.7,36,44.2,1673,,22,14,,,,0,0,0,0,0,0,0,0,0,0,0,0,0,84400,5378,0,2902,0,500,4500,0,, 
281467,537650,09-JUL-2023 23.58.20,1010,160.4,200.1,164.1,36,47.1,1640,,22,14,,,,0,0,0,0,0,0,0,0,0,0,0,0,0,93500,6038,0,2846,0,0,4500,0,, 
281474,537652,10-JUL-2023 02.03.40,1010,160.8,68.09,34.1,33.99,42.4,1649,,20.77,13.22,,,,0,998,0,0,0,0,0,0,0,0,0,0,0,87000,5266,240,2451,0,0,5600,0,, 
281477,537653,10-JUL-2023 02.47.25,1010,122.2,150.99,114,36.99,32.5,1659,,22.6,14.39,,,,0,998,0,0,0,0,0,0,0,0,0,0,0,69000,4809,0,1906,0,0,4500,0,, 
281480,537654,10-JUL-2023 03.35.36,1010,161,179.39,146.4,32.99,38.7,1687,,20.16,12.83,,,,0,1001,0,0,0,0,0,0,0,0,0,0,0,84500,5188,243,2106,0,0,4500,0,, 
281482,537655,10-JUL-2023 04.20.46,5042,160,171.3,136.3,35,37.2,1616,,21.39,13.61,,,,0,2002,0,0,0,0,0,0,0,0,0,0,0,81000,4785,0,2561,0,0,4500,0,, 
281485,537656,10-JUL-2023 05.02.11,5082,158.7,169.99,136,33.99,35.2,1648,,20.77,13.22,,,,0,0,0,0,0,0,0,0,0,0,0,0,0,78500,4729,0,2170,0,0,5000,0,, 
281488,537657,10-JUL-2023 05.46.01,5040,157.7,170.3,134.2,36.1,35.9,1679,,22.06,14.04,,,,0,2390,0,0,0,0,0,0,0,0,0,0,0,78100,4816,0,2070,0,0,4500,0,, 
281491,537658,10-JUL-2023 06.29.27,5042,157.8,168.49,134.5,33.99,35.6,1646,,20.77,13.22,,,,0,1386,0,0,0,0,0,0,0,0,0,0,0,77000,4815,0,1989,0,0,5200,0,, 
281493,537659,10-JUL-2023 07.10.06,5042,164.3,170.29,132.1,38.19,35.3,1576,,23.34,14.85,,,,0,0,0,0,0,0,0,0,0,0,0,0,0,78000,4760,0,2144,0,0,4500,0,, 
281497,537660,10-JUL-2023 08.02.47,5042,157.6,192.5,156.5,36,42.3,1654,,22,14,,,,0,1379,0,0,0,0,0,0,0,0,0,0,0,90300,5322,0,2679,0,0,6000,0,, 
281500,537661,10-JUL-2023 09.18.21,5042,156.6,220,185,35,51.1,1662,,21.39,13.61,,,,0,1393,0,0,0,0,0,0,0,0,0,0,0,103300,6638,0,3645,0,1000,6000,0,, 
281503,537662,10-JUL-2023 10.03.52,5040,161.4,159.8,124.8,35,35.5,1671,,21.39,13.61,,,,0,1509,0,0,0,0,0,0,0,0,0,0,0,74500,4538,0,2219,0,0,4500,0,, 
281506,537663,10-JUL-2023 10.54.06,5042,163.2,193,157,36,40.1,1646,,22,14,,,,0,600,0,0,0,0,0,0,0,0,0,0,0,88700,5272,0,1948,0,1774,4500,0,, 
281512,537665,10-JUL-2023 12.33.53,6094,162.9,194,158,36,40,1604,,22,14,,,,0,600,0,0,0,0,0,0,0,0,0,0,0,88400,5395,0,2552,0,774,4500,0,, 
281515,537666,10-JUL-2023 13.26.16,6094,155.6,185.3,149.3,36,39.5,1663,,22,14,,,,0,599,0,0,0,0,0,0,0,0,0,0,0,85700,5190,0,2643,0,0,4500,0,, 
281518,537667,10-JUL-2023 14.14.12,7060,166.9,184.3,149.3,35,36.3,1711,,21.39,13.61,,,,0,0,0,0,0,0,0,0,0,0,0,0,0,77000,4513,0,2211,0,0,5000,0,, 
281520,537668,10-JUL-2023 15.49.23,7060,156.2,90.9,54.9,36,46,1653,,22,14,,,,0,0,0,0,0,0,0,0,0,0,0,0,0,97500,6089,0,3007,0,501,5000,0,, 
281524,537669,10-JUL-2023 16.41.56,7060,158.9,206.1,170.1,36,42.2,1618,,22,14,,,,0,0,0,0,0,0,0,0,0,0,0,0,0,93900,5709,0,2483,0,0,5000,0,, 
281526,537670,10-JUL-2023 17.40.52,5042,154.9,198.8,162.8,36,40.3,1662,,22,14,,,,0,0,0,0,0,0,0,0,0,0,0,0,0,89800,5305,0,2007,0,499,5000,0,, 
281530,537671,10-JUL-2023 18.30.33,5042,157.6,198.8,162.8,36,39.6,1674,,22,14,,,,0,0,0,0,0,0,0,0,0,0,0,0,0,87500,5016,0,1845,0,499,5000,0,, 
281532,537672,10-JUL-2023 19.14.13,5042,156.6,171.1,135.1,36,35.3,1604,,22,14,,,,0,0,0,0,0,0,0,0,0,0,0,0,0,76700,4430,0,2244,0,0,4600,0,, 
281535,537673,10-JUL-2023 19.58.01,5042,156.6,165.2,129.2,36,35.6,1603,,22,14,,,,0,0,0,0,0,0,0,0,0,0,0,0,0,77500,4365,0,2235,0,0,4700,0,, 
281538,537674,10-JUL-2023 20.46.39,5042,155.1,184.1,148.1,36,38.5,1684,,22,14,,,,0,0,0,0,0,0,0,0,0,0,0,0,0,85000,4633,0,2105,0,998,5000,0,,
