Repository: sanad-code/udacity-aimaster-capstone-ai-programming-foundations-project

# Steel Production Data Analysis — Udacity AI Master Capstone

This project analyzes steel production data to identify key factors affecting energy consumption, quality indicators, and production efficiency. It covers data cleaning, exploratory data analysis (EDA), and visualization of relationships between variables such as DRI Carbon and Silica (SiO2). The insights support data-driven decisions to optimize the steelmaking process.

## What Was Built

A Jupyter Notebook (`data-workflow/data_workflow.ipynb`) that loads, cleans, and analyzes internal steel production heat data, producing visualizations and statistical summaries saved under `outputs/`.

File: data/raw/flat_raw_data.csv (part 16 of 86)
RC,HID,STOP_DATE,STEEL_GRADE,TAPPED_WGT,TOTAL_CHARGE,DRI_CHARGE,SCRAP_CHARGE,POWER_ON_TIME,FINAL_TEMP,TOTAL_C_DRI,LOCAL_SCRAP,HOME_RETURN_SCRAP,IMPORTED_SCRAP,PIG_IRON,DRI_BRIQUETTED,FESI,FEMN,SIMN,FECR,NICKEL,FETI,FEB,FENB,FEP,FEMO,CU,FEV,NITROVAN,ELEC_ENERGY,OXYGEN,COKE_LUMP,MODULE_CARBON,COKE_POWDER,BURNT_LIME,BURNT_DOLAMITE,FLUX,C_ANALYSIS, 
281541,537675,10-JUL-2023 21.34.47,7060,153.8,194.8,158.8,36,39.5,1616,,22,14,,,,0,0,0,0,0,0,0,0,0,0,0,0,0,90000,5180,0,2313,0,0,5000,0,, 
281545,537676,10-JUL-2023 22.27.48,7060,155.6,211.2,175.2,36,43,1619,,22,14,,,,0,0,0,0,0,0,0,0,0,0,0,0,0,99400,5611,0,2747,0,0,5000,0,, 
281548,537677,10-JUL-2023 23.13.52,5040,156.1,211.2,175.2,36,37.1,1647,,22,14,,,,0,0,0,0,0,0,0,0,0,0,0,0,0,79600,4780,0,2149,0,0,5000,0,, 
281553,537679,11-JUL-2023 00.58.39,2010,160.3,202.59,166.4,36.19,40.8,,,22.12,14.07,,,,0,0,0,0,0,0,0,0,0,0,0,0,0,89600,5250,0,2214,0,0,5000,0,, 
281557,537680,11-JUL-2023 01.53.48,5040,161.2,210.89,175.8,35.09,44.8,1642,,21.44,13.65,,,,0,0,0,0,0,0,0,0,0,0,0,0,0,97500,5700,0,3244,0,0,5500,0,, 
281559,537681,11-JUL-2023 02.48.09,5040,159.6,200.4,164.4,36,44.8,1654,,22,14,,,,0,0,0,0,0,0,0,0,0,0,0,0,0,97000,5736,0,3136,0,554,5100,0,, 
281562,537682,11-JUL-2023 03.50.38,5040,160.9,186,150,36,46.6,1669,,22,14,,,,0,0,0,0,0,0,0,0,0,0,0,0,0,94500,5467,0,3239,0,0,4900,0,, 
281565,537683,11-JUL-2023 06.02.49,1010,159.3,187.9,151.9,36,50.4,1657,,22,14,,,,0,0,0,0,0,0,0,0,0,0,0,0,0,96000,5609,350,3075,0,332,5600,0,, 
281568,537684,11-JUL-2023 07.05.18,2010,159.6,186.7,150.7,36,44.6,1635,,22,14,,,,0,0,0,0,0,0,0,0,0,0,0,0,0,92000,5553,0,3013,0,1199,6900,0,, 
281572,537685,11-JUL-2023 08.02.12,2032,164.1,166,130,36,38.4,1611,,22,14,,,,0,600,0,0,0,0,0,0,0,0,0,0,0,76600,4586,0,2684,0,554,5100,0,, 
281575,537686,11-JUL-2023 08.52.33,1010,156.4,175.09,142.1,32.99,40.2,1625,,20.16,12.83,,,,0,0,0,0,0,0,0,0,0,0,0,0,0,85000,5096,129,2657,0,1108,5000,0,, 
281578,537687,11-JUL-2023 09.46.15,1015,161,187,155,32,43.3,1618,,19.56,12.44,,,,0,0,0,0,0,0,0,0,0,0,0,0,0,91400,5202,0,3010,0,1000,5000,0,, 
281581,537688,11-JUL-2023 10.37.58,1015,162.4,192.39,155.4,36.99,43.2,1598,,22.6,14.39,,,,0,0,0,0,0,0,0,0,0,0,0,0,0,90500,5643,0,2281,0,554,5000,0,, 
281584,537689,11-JUL-2023 11.27.45,1015,162,190,155,35,40.2,1653,,21.39,13.61,,,,0,0,0,0,0,0,0,0,0,0,0,0,0,87000,5122,0,2556,0,998,5000,0,, 
281590,537691,11-JUL-2023 13.17.28,1010,162.2,206.19,173.2,32.99,45.7,,,20.16,12.83,,,,0,0,0,0,0,0,0,0,0,0,0,0,0,96400,5823,0,3163,0,0,5000,0,, 
281592,537692,11-JUL-2023 14.03.54,2030,161.1,165.19,132.2,32.99,37.3,1669,,20.16,12.83,,,,0,0,0,0,0,0,0,0,0,0,0,0,0,78500,4591,0,2626,0,0,5000,0,, 
281596,537693,11-JUL-2023 14.54.18,7060,157.3,170.5,134.5,36,39.5,1643,,22,14,,,,0,0,0,0,0,0,0,0,0,0,0,0,0,83600,5204,0,2502,0,449,5000,0,, 
281599,537694,11-JUL-2023 15.45.27,1010,159.8,181.1,146.1,35,38.8,1683,,21.39,13.61,,,,0,700,0,0,0,0,0,0,0,0,0,0,0,86300,5244,0,2417,0,0,5000,0,, 
281601,537695,11-JUL-2023 15.34.14,2067,158.2,173.4,137.4,36,37.5,1653,,22,14,,,,0,0,0,0,0,0,0,0,0,0,0,0,0,82200,5076,0,2646,0,0,5000,0,, 
281605,537696,11-JUL-2023 17.22.59,2067,163.2,161.9,125.9,36,35.2,1693,,22,14,,,,0,0,0,0,0,0,0,0,0,0,0,0,0,76600,4609,0,1954,0,499,4600,0,, 
281607,537697,11-JUL-2023 18.28.39,2067,156.2,194.4,158.4,36,44.6,1655,,22,14,,,,0,0,0,0,0,0,0,0,0,0,0,0,0,92800,5964,0,2928,0,499,5000,0,, 
281610,537698,11-JUL-2023 19.26.48,2067,157.6,174.5,138.5,36,34.9,1641,,22,14,,,,0,0,0,0,0,0,0,0,0,0,0,0,0,78500,5020,0,2348,0,499,5000,0,, 
281614,537699,11-JUL-2023 20.15.35,2067,156.4,176.2,140.2,36,38.8,1612,,22,14,,,,0,0,0,0,0,0,0,0,0,0,0,0,0,82400,4841,0,1884,0,501,5000,0,, 
281617,537700,11-JUL-2023 21.07.05,2067,153.4,194.5,158.5,36,39.5,1712,,22,14,,,,0,0,0,0,0,0,0,0,0,0,0,0,0,88300,5417,0,2148,0,499,5000,0,, 
281619,537701,11-JUL-2023 21.01.11,2067,158.4,202.3,166.3,36,41.7,1672,,22,14,,,,0,0,0,0,0,0,0,0,0,0,0,0,0,92800,5585,0,2664,0,554,5000,0,, 
281623,537702,11-JUL-2023 22.52.40,2067,157.7,196.4,160.4,36,42.4,1634,,22,14,,,,0,0,0,0,0,0,0,0,0,0,0,0,0,91700,5438,0,2169,0,554,5000,0,, 
281626,537703,11-JUL-2023 23.56.54,2067,159.7,254.8,218.8,36,53.4,1633,,22,14,,,,0,0,0,0,0,0,0,0,0,0,0,0,0,117000,7142,0,3247,0,776,7000,0,, 
281633,537705,12-JUL-2023 01.45.55,2067,159.1,200.7,165.7,35,45.2,1596,,21.39,13.61,,,,0,0,0,0,0,0,0,0,0,0,0,0,0,94000,5864,0,3170,0,0,7000,0,, 
281637,537706,12-JUL-2023 02.39.24,2067,159.5,189.29,151.3,37.99,43.1,1602,,23.22,14.77,,,,0,0,0,0,0,0,0,0,0,0,0,0,0,87000,5899,0,3068,0,0,6500,0,, 
281640,537707,12-JUL-2023 03.30.50,2067,158,178.69,144.7,33.99,42.4,1626,,20.77,13.22,,,,0,0,0,0,0,0,0,0,0,0,0,0,0,87500,5162,0,2665,0,554,6000,0,, 
281643,537708,12-JUL-2023 04.21.05,1056,158.5,180.8,145.8,35,42.4,1582,,21.39,13.61,,,,0,0,0,0,0,0,0,0,0,0,0,0,0,89000,5252,0,2712,0,550,5700,0,, 
281646,537709,12-JUL-2023 05.10.01,1010,158.2,172.79,135.8,36.99,37.7,1659,,22.6,14.39,,,,0,0,0,0,0,0,0,0,0,0,0,0,0,82000,4543,0,2638,0,0,6200,0,, 
281649,537710,12-JUL-2023 05.59.01,2010,158.9,169.69,135.7,33.99,38.3,1642,,20.77,13.22,,,,0,0,0,0,0,0,0,0,0,0,0,0,0,80000,4579,0,1916,0,554,6200,0,, 
281652,537711,12-JUL-2023 06.45.54,2010,157.1,162.29,126.1,36.19,38.1,1627,,22.12,14.07,,,,0,0,0,0,0,0,0,0,0,0,0,0,0,80000,4512,0,2516,0,0,5700,0,, 
281655,537712,12-JUL-2023 09.34.50,2010,151.6,159.59,125.6,33.99,46.3,1664,,20.77,13.22,,,,0,0,0,0,0,0,0,0,0,0,0,0,0,89900,4880,0,3349,0,1108,6700,0,, 
281659,537713,12-JUL-2023 10.40.38,2015,156.3,169.8,133.8,36,39.1,1605,,22,14,,,,0,1123,0,0,0,0,0,0,0,0,0,0,0,84900,4694,0,1750,0,554,5600,0,, 
281665,537715,12-JUL-2023 12.39.04,1030,154.7,194.6,158.6,36,45.5,1589,,22,14,,,,0,0,0,0,0,0,0,0,0,0,0,0,0,94100,5383,0,2930,0,1000,5000,0,, 
281668,537716,12-JUL-2023 13.29.04,1015,156.9,183.69,150.7,32.99,40.1,1659,,20.16,12.83,,,,0,0,0,0,0,0,0,0,0,0,0,0,0,88600,5024,0,2192,0,999,5300,0,, 
281671,537717,12-JUL-2023 14.21.29,2011,154.4,179.69,145.7,33.99,41.7,1620,,20.77,13.22,,,,0,0,0,0,0,0,0,0,0,0,0,0,0,88400,4941,0,2803,0,500,5000,0,, 
281674,537718,12-JUL-2023 15.12.25,2011,158,182.3,146.3,36,40.9,1592,,22,14,,,,0,0,0,0,0,0,0,0,0,0,0,0,0,84300,5028,0,1932,0,832,5000,0,, 
281677,537719,12-JUL-2023 16.12.50,1056,156.2,193.5,157.5,36,43.5,1602,,22,14,,,,0,1001,0,0,0,0,0,0,0,0,0,0,0,92600,5367,0,2678,0,0,5000,0,, 
281679,537720,12-JUL-2023 17.31.43,1032,156.8,186.9,150.9,36,44.9,1605,,22,14,,,,0,1001,0,0,0,0,0,0,0,0,0,0,0,94600,5133,0,3321,0,0,5000,0,, 
281683,537721,12-JUL-2023 18.29.40,1032,153.7,189.9,153.9,36,40,1672,,22,14,,,,0,0,0,0,0,0,0,0,0,0,0,0,0,89100,5309,0,2254,0,554,5000,0,, 
281685,537722,12-JUL-2023 19.31.49,1032,159.3,182.5,146.5,36,39.6,1678,,22,14,,,,0,0,0,0,0,0,0,0,0,0,0,0,0,89200,5339,0,2788,0,998,5000,0,, 
281688,537723,12-JUL-2023 20.21.59,2051,158.1,186.5,150.5,36,40.6,1611,,22,14,,,,0,0,0,0,0,0,0,0,0,0,0,0,0,90400,5192,0,2598,0,998,5000,0,, 
281690,537724,12-JUL-2023 21.09.45,1032,157.5,186.7,150.7,36,39.2,1625,,22,14,,,,0,0,0,0,0,0,0,0,0,0,0,0,0,88700,5120,0,2223,0,998,5000,0,, 
281694,537725,12-JUL-2023 21.59.29,1032,159.5,186.8,150.8,36,39.9,1634,,22,14,,,,0,0,0,0,0,0,0,0,0,0,0,0,0,90400,5303,0,2434,0,998,5000,0,, 
281696,537726,12-JUL-2023 22.52.51,1011,159.2,186.7,150.7,36,40.5,1680,,22,14,,,,0,0,0,0,0,0,0,0,0,0,0,0,0,89800,5315,0,2643,0,1497,5000,0,, 
281700,537727,12-JUL-2023 23.48.59,1011,158,203.4,167.4,36,43.4,1658,,22,14,,,,0,0,0,0,0,0,0,0,0,0,0,0,0,96000,5585,0,2405,0,1000,5500,0,, 
281706,537729,13-JUL-2023 01.35.26,2011,156.6,190.49,156.4,34.09,43.8,1640,,20.83,13.26,,,,0,0,0,0,0,0,0,0,0,0,0,0,0,94000,5500,0,2475,0,2058,5400,0,, 
281710,537730,13-JUL-2023 02.24.30,2011,159.9,185.2,150,35.2,39.5,1653,,21.51,13.69,,,,0,0,0,0,0,0,0,0,0,0,0,0,0,87000,4995,0,2335,0,1999,5000,0,, 
281713,537731,13-JUL-2023 03.14.57,2011,156.3,185.69,152.7,32.99,41.9,1606,,20.16,12.83,,,,0,0,0,0,0,0,0,0,0,0,0,0,0,89000,5069,0,2109,0,1000,5000,0,, 
281715,537732,13-JUL-2023 04.11.26,2063,159.3,186.3,150.2,36.1,41.8,1668,,22.06,14.04,,,,0,0,0,0,0,0,0,0,0,0,0,0,0,88000,5322,0,2176,0,1000,5700,0,, 
281718,537733,13-JUL-2023 05.21.15,2063,160,185.9,150.9,35,43.8,1672,,21.39,13.61,,,,0,0,0,0,0,0,0,0,0,0,0,0,0,95000,5407,0,3139,0,58,5700,0,, 
281721,537734,13-JUL-2023 06.19.05,2063,158,107.49,70.5,36.99,41.5,1649,,22.6,14.39,,,,0,0,0,0,0,0,0,0,0,0,0,0,0,89100,4845,484,2367,0,0,5000,0,, 
281724,537735,13-JUL-2023 08.29.00,2011,157.8,184.39,150.4,33.99,44.2,1650,,20.77,13.22,,,,0,0,0,0,0,0,0,0,0,0,0,0,0,92300,4315,0,2541,0,0,5000,0,, 
281728,537736,13-JUL-2023 09.19.30,2011,160.8,104.59,70.6,33.99,41.3,1600,,20.77,13.22,,,,0,0,0,0,0,0,0,0,0,0,0,0,0,88700,4997,0,2255,0,814,5000,0,, 
281731,537737,13-JUL-2023 10.10.35,1011,156.2,185.6,150.6,35,42,1668,,21.39,13.61,,,,0,0,0,0,0,0,0,0,0,0,0,0,0,89400,5072,0,2542,0,0,5000,0,, 
281734,537738,13-JUL-2023 11.11.26,1010,161.6,210.39,179.4,30.99,48.5,1629,,18.94,12.05,,,,0,0,0,0,0,0,0,0,0,0,0,0,0,104100,6005,0,3468,0,332,5000,0,, 
281740,537740,13-JUL-2023 12.56.11,1032,157.6,187.1,151.1,36,43,1643,,22,14,,,,0,0,0,0,0,0,0,0,0,0,0,0,0,89100,5266,0,2750,0,1497,5000,0,, 
281743,537741,13-JUL-2023 13.58.32,2015,161.9,185.09,152.1,32.99,42.5,1650,,20.16,12.83,,,,0,0,0,0,0,0,0,0,0,0,0,0,0,85200,5355,0,2209,0,1330,5600,0,, 
281746,537742,13-JUL-2023 14.48.12,2015,154.4,187.4,151.4,36,39.9,1671,,22,14,,,,0,0,0,0,0,0,0,0,0,0,0,0,0,85400,5021,0,2291,0,1000,4900,0,, 
281749,537743,13-JUL-2023 15.56.23,2015,159.8,197.1,161.1,36,44.6,1643,,22,14,,,,0,0,0,0,0,0,0,0,0,0,0,0,0,96000,5433,0,3014,0,1996,5400,0,, 
281753,537744,13-JUL-2023 16.45.45,2015,157.9,197.1,161.1,36,39.4,1659,,22,14,,,,0,0,0,0,0,0,0,0,0,0,0,0,0,85900,5001,0,2015,0,1996,5400,0,, 
281756,537745,13-JUL-2023 17.33.57,2015,154.9,181.7,145.7,36,40.2,1594,,22,14,,,,0,0,0,0,0,0,0,0,0,0,0,0,0,88100,4234,0,2578,0,500,5000,0,, 
281759,537746,13-JUL-2023 18.23.41,7060,160.1,185.7,149.7,36,39.8,1659,,22,14,,,,0,0,0,0,0,0,0,0,0,0,0,0,0,87500,4956,0,1986,0,500,5000,0,, 
281762,537747,13-JUL-2023 19.12.55,7060,157.7,192.2,156.2,36,40.9,1651,,22,14,,,,0,0,0,0,0,0,0,0,0,0,0,0,0,91900,5173,0,2691,0,0,5000,0,, 
281764,537748,13-JUL-2023 20.21.46,5042,155,204.9,168.9,36,46.2,1648,,22,14,,,,0,0,0,0,0,0,0,0,0,0,0,0,0,99700,5607,0,2940,0,0,5000,0,, 
281767,537749,13-JUL-2023 21.09.17,5042,158.7,177.7,141.7,36,38.1,1669,,22,14,,,,0,0,0,0,0,0,0,0,0,0,0,0,0,83500,5008,0,2251,0,499,5000,0,, 
281770,537750,13-JUL-2023 21.57.33,5042,159,182,146,36,38.8,1642,,22,14,,,,0,0,0,0,0,0,0,0,0,0,0,0,0,85500,5006,0,2370,0,499,5000,0,, 
281773,537751,13-JUL-2023 22.55.55,5042,159.6,185.9,149.9,36,41.5,1661,,22,14,,,,0,0,0,0,0,0,0,0,0,0,0,0,0,88300,4958,0,2038,0,499,5000,0,, 
281776,537752,13-JUL-2023 23.51.06,5042,156.7,203.1,167.1,36,44.2,1606,,22,14,,,,0,0,0,0,0,0,0,0,0,0,0,0,0,95600,5610,129,3135,0,0,5000,0,, 
281782,537754,14-JUL-2023 01.34.02,1030,160.5,190.2,154.2,36,42.2,1624,,22,14,,,,0,0,0,0,0,0,0,0,0,0,0,0,0,90300,5410,0,2556,0,1000,5000,0,, 
281785,537755,14-JUL-2023 02.22.11,1063,160.5,189.09,155.1,33.99,40.6,1649,,20.77,13.22,,,,0,0,0,0,0,0,0,0,0,0,0,0,0,89100,5239,0,2916,0,462,5000,0,, 
281788,537756,14-JUL-2023 03.13.15,1067,163,193.5,157.5,36,41.8,1642,,22,14,,,,0,0,0,0,0,0,0,0,0,0,0,0,0,90000,5255,0,3293,0,998,5000,0,, 
281791,537757,14-JUL-2023 04.00.32,1067,163.3,191.2,156.2,35,40.1,1624,,21.39,13.61,,,,0,0,0,0,0,0,0,0,0,0,0,0,0,88000,5151,0,2570,0,675,5000,0,, 
281794,537758,14-JUL-2023 05.00.07,1067,163.1,224.6,189.6,35,47.6,1636,,21.39,13.61,,,,0,0,0,0,0,0,0,0,0,0,0,0,0,104000,6340,0,3317,0,0,5000,0,, 
281797,537759,14-JUL-2023 05.35.23,1010,162.7,133.59,99.6,33.99,28.8,1533,,20.77,13.22,,,,0,0,0,0,0,0,0,0,0,0,0,0,0,60200,3488,0,2060,0,0,4000,0,, 
281800,537760,14-JUL-2023 06.20.12,1011,162.1,163.1,127.1,36,36.7,1605,,22,14,,,,0,0,0,0,0,0,0,0,0,0,0,0,0,76100,4698,0,2167,0,0,5000,0,, 
281803,537761,14-JUL-2023 07.10.48,1015,164,160.28,125,35.28,34.3,1675,,21.6,13.68,,,,0,0,0,0,0,0,0,0,0,0,0,0,0,72500,4530,0,2339,0,0,5300,0,, 
281806,537762,14-JUL-2023 08.44.28,1015,155.9,229.8,193.8,36,57.6,1662,,22,14,,,,0,0,0,0,0,0,0,0,0,0,0,0,0,115800,6223,351,4097,0,61,6000,0,, 
281808,537763,14-JUL-2023 09.44.03,1015,160.6,187.1,151.1,36,45,1666,,22,14,,,,0,0,0,0,0,0,0,0,0,0,0,0,0,92300,5588,0,3404,0,0,5500,0,, 
281812,537764,14-JUL-2023 10.41.07,1015,156.4,185.4,153.4,32,43.3,1600,,19.56,12.44,,,,0,0,0,0,0,0,0,0,0,0,0,0,0,91000,5533,0,3121,0,0,5000,0,, 
281818,537766,14-JUL-2023 12.34.27,1015,160.2,193.4,157.4,36,44.7,1656,,22,14,,,,0,0,0,0,0,0,0,0,0,0,0,0,0,95000,5345,0,3762,0,0,5000,0,, 
281821,537767,14-JUL-2023 13.24.19,1010,153.6,185.49,152.5,32.99,40.9,1674,,20.16,12.83,,,,0,0,0,0,0,0,0,0,0,0,0,0,0,88900,5078,0,2123,0,0,5000,0,, 
281824,537768,14-JUL-2023 14.10.01,1011,155.1,178.69,144.7,33.99,37.7,1629,,20.77,13.22,,,,0,0,0,0,0,0,0,0,0,0,0,0,0,82400,4759,0,2240,0,0,5000,0,, 
281827,537769,14-JUL-2023 15.28.13,1011,156.7,199,163,36,49.3,1638,,22,14,,,,0,0,0,0,0,0,0,0,0,0,0,0,0,98800,5522,0,3918,0,0,5000,0,, 
281830,537770,14-JUL-2023 16.34.07,2010,159.5,195,163,32,45.5,1644,,19.56,12.44,,,,0,0,0,0,0,0,0,0,0,0,0,0,0,96600,5589,0,3106,0,0,5000,0,, 
281834,537771,14-JUL-2023 17.27.09,1011,158.9,193,157,36,42.3,1688,,22,14,,,,0,0,0,0,0,0,0,0,0,0,0,0,0,88900,5197,0,2811,0,0,5000,0,, 
281836,537772,14-JUL-2023 18.16.08,2010,159,183.2,147.2,36,41.4,1612,,22,14,,,,0,0,0,0,0,0,0,0,0,0,0,0,0,85900,5022,0,2193,0,0,5000,0,, 
281839,537773,14-JUL-2023 19.08.58,5095,157.9,183.3,147.3,36,43,1589,,22,14,,,,0,0,0,0,0,0,0,0,0,0,0,0,0,89200,5079,0,3169,0,0,5500,0,, 
281843,537774,14-JUL-2023 20.16.38,5095,160.9,193.5,157.5,36,46.7,1614,,22,14,,,,0,0,0,0,0,0,0,0,0,0,0,0,0,94300,5311,0,2795,0,0,5100,0,, 
281846,537775,14-JUL-2023 21.12.14,7060,157.9,195.1,159.1,36,47.1,1663,,22,14,,,,0,0,0,0,0,0,0,0,0,0,0,0,0,96200,5855,0,3766,0,0,5000,0,, 
281848,537776,14-JUL-2023 22.06.58,5042,157.6,199.2,163.2,36,45.8,1606,,22,14,,,,0,0,0,0,0,0,0,0,0,0,0,0,0,95600,5435,0,2854,0,0,5000,0,, 
281851,537777,14-JUL-2023 23.01.37,8061,163.3,195.6,159.6,36,44.2,1593,,22,14,,,,0,0,0,0,0,0,0,0,0,0,0,0,0,91500,5058,0,2479,0,0,5500,0,, 
281854,537778,14-JUL-2023 23.57.25,8061,160,196,160,36,46.1,1613,,22,14,,,,0,0,0,0,0,0,0,0,0,0,0,0,0,93900,5994,0,2945,0,1000,5500,0,, 
281861,537780,15-JUL-2023 02.18.07,8061,158.6,185.9,149.9,36,42.4,1604,,22,14,,,,0,0,0,0,0,0,0,0,0,0,0,0,0,88700,5406,0,2677,0,331,5200,0,, 
281864,537781,15-JUL-2023 03.08.14,8061,155.8,172.9,136.9,36,37.8,,,22,14,,,,0,0,0,0,0,0,0,0,0,0,0,0,0,81500,4855,0,2434,0,554,5000,0,, 
281867,537782,15-JUL-2023 03.53.04,8061,155.4,174.9,139.9,35,38.5,1610,,21.39,13.61,,,,0,0,0,0,0,0,0,0,0,0,0,0,0,82900,4905,114,2859,0,221,5000,0,, 
281869,537783,15-JUL-2023 04.43.29,7060,152.8,77.49,43.5,33.99,43.1,1663,,20.77,13.22,,,,0,0,0,0,0,0,0,0,0,0,0,0,0,93500,5153,0,3227,0,0,5000,0,, 
281872,537784,15-JUL-2023 05.37.34,5071,149.3,180,144,36,39.2,1656,,22,14,,,,0,0,0,0,0,0,0,0,0,0,0,0,0,82900,5062,0,2756,0,1054,5000,0,, 
281875,537785,15-JUL-2023 06.22.39,5071,153.2,174.5,139.5,35,39.1,1653,,21.39,13.61,,,,0,0,0,0,0,0,0,0,0,0,0,0,0,83000,4841,0,2660,0,1000,5000,0,, 
281878,537786,15-JUL-2023 07.07.04,5071,157.8,171.2,135.2,36,37.9,,,22,14,,,,0,0,0,0,0,0,0,0,0,0,0,0,0,81100,4684,0,2748,0,0,5000,0,, 
281881,537787,15-JUL-2023 08.17.24,5095,159.8,190.5,155.5,35,46.3,1637,,21.39,13.61,,,,0,0,0,0,0,0,0,0,0,0,0,0,0,93700,5273,0,2891,0,1250,5000,0,, 
281884,537788,15-JUL-2023 09.14.10,1015,162.8,185.5,149.5,36,43.3,1662,,22,14,,,,0,0,0,0,0,0,0,0,0,0,0,0,0,91000,5179,0,3529,0,1500,5000,0,, 
281887,537789,15-JUL-2023 10.04.59,1015,156.7,179.7,143.7,36,40.5,1636,,22,14,,,,0,0,0,0,0,0,0,0,0,0,0,0,0,87500,5127,0,2688,0,1249,5000,0,, 
281890,537790,15-JUL-2023 10.53.01,1015,161.7,155.1,119.1,36,36.3,1649,,22,14,,,,0,550,0,0,0,0,0,0,0,0,0,0,0,75300,4522,457,2324,0,500,4800,0,, 
281897,537792,15-JUL-2023 13.49.00,5095,156.2,185.6,150.6,35,41.9,1670,,21.39,13.61,,,,0,0,0,0,0,0,0,0,0,0,0,0,0,90200,5157,0,2971,0,500,5000,0,, 
281899,537793,15-JUL-2023 14.44.59,1030,156.1,192,156,36,43.7,1609,,22,14,,,,0,0,0,0,0,0,0,0,0,0,0,0,0,92500,5101,0,3427,0,0,4900,0,, 
281903,537794,15-JUL-2023 15.40.53,1030,159.5,201.1,165.1,36,43.6,1642,,22,14,,,,0,0,0,0,0,0,0,0,0,0,0,0,0,92500,5589,0,3141,0,49,5000,0,, 
281906,537795,15-JUL-2023 16.35.49,8061,158.3,195,160,35,43.1,1637,,21.39,13.61,,,,0,0,0,0,0,0,0,0,0,0,0,0,0,91000,5823,0,2945,0,0,5200,0,, 
281908,537796,15-JUL-2023 17.33.03,8061,160.5,201.69,169.5,32.19,44.2,1672,,19.67,12.52,,,,0,0,0,0,0,0,0,0,0,0,0,0,0,95000,5889,0,2755,0,554,5500,0,, 
281912,537797,15-JUL-2023 18.45.35,5042,158.5,186.1,150,36.1,47.5,1670,,22.06,14.04,,,,0,0,0,0,0,0,0,0,0,0,0,0,0,85600,6033,0,2480,0,1108,5000,0,, 
281915,537798,15-JUL-2023 19.38.49,1010,158.3,191.59,153.9,37.69,41.6,1649,,23.03,14.66,,,,0,0,0,0,0,0,0,0,0,0,0,0,0,87500,5981,0,2401,0,554,5500,0,, 
281917,537799,15-JUL-2023 20.35.19,1010,158.9,190.59,156.9,33.69,42.1,1642,,20.59,13.1,,,,0,0,0,0,0,0,0,0,0,0,0,0,0,89000,5399,0,2141,0,1107,5000,0,, 
281920,537800,15-JUL-2023 21.30.14,1010,158.1,190.19,158,32.19,41.7,1668,,19.67,12.52,,,,0,0,0,0,0,0,0,0,0,0,0,0,0,91500,5498,0,2455,0,0,5600,0,, 
281923,537801,15-JUL-2023 22.38.14,1011,159.7,196,160,36,43.5,1648,,22,14,,,,0,0,0,0,0,0,0,0,0,0,0,0,0,93600,5402,0,3305,0,554,5600,0,, 
281925,537802,15-JUL-2023 23.35.15,1011,161.8,190,154,36,44.6,1743,,22,14,,,,0,0,0,0,0,0,0,0,0,0,0,0,0,91700,5685,101,3634,0,554,5000,0,, 
281932,537804,16-JUL-2023 01.40.36,1011,162.6,180.09,146.1,33.99,41.2,1623,,20.77,13.22,,,,0,0,0,0,0,0,0,0,0,0,0,0,0,85300,5322,0,2704,0,1500,5000,0,, 
281935,537805,16-JUL-2023 02.29.45,1011,161.2,179.99,149,30.99,39.8,1626,,18.94,12.05,,,,0,0,0,0,0,0,0,0,0,0,0,0,0,85000,5271,0,2218,0,776,5000,0,, 
281938,537806,16-JUL-2023 03.19.37,1011,158.5,184.99,152,32.99,40.6,,,20.16,12.83,,,,0,0,0,0,0,0,0,0,0,0,0,0,0,87800,5012,0,3024,0,1552,3400,0,, 
281941,537807,16-JUL-2023 04.22.47,1011,160,167,131,36,36.8,,,22,14,,,,0,0,0,0,0,0,0,0,0,0,0,0,0,76800,4586,0,2004,0,20,1800,0,, 
281944,537808,16-JUL-2023 05.10.26,1011,164.6,140.59,106.6,33.99,31.9,1614,,20.77,13.22,,,,0,0,0,0,0,0,0,0,0,0,0,0,0,65300,4113,89,2460,0,0,2000,0,, 
281951,537809,16-JUL-2023 23.46.16,1011,161.1,223.19,180.9,42.29,88.7,1661,,25.84,16.45,,,,0,998,0,0,0,0,0,0,0,0,0,0,0,126400,7676,419,5997,0,76,7200,0,, 
281955,537811,17-JUL-2023 01.46.32,1011,159.9,202.7,166.7,36,44.6,1605,,22,14,,,,0,0,0,0,0,0,0,0,0,0,0,0,0,94800,5430,268,2848,0,0,5000,0,, 
281957,537812,17-JUL-2023 03.21.25,1058,160.8,200.09,166.1,33.99,49.7,1663,,20.77,13.22,,,,0,0,0,0,0,0,0,0,0,0,0,0,0,99700,5729,60,3828,0,0,5000,0,, 
281959,537813,17-JUL-2023 04.18.11,1058,162,189.99,157,32.99,43.9,,,20.16,12.83,,,,0,0,0,0,0,0,0,0,0,0,0,0,0,89300,5507,0,2689,0,0,5000,0,, 
281962,537814,17-JUL-2023 05.18.52,1058,159.9,190.69,156.7,33.99,44.4,1668,,20.77,13.22,,,,0,0,0,0,0,0,0,0,0,0,0,0,0,92000,5444,0,3232,0,0,5000,0,, 
281965,537815,17-JUL-2023 06.11.05,1058,160.9,176.89,143.9,32.99,41.6,,,20.16,12.83,,,,0,0,0,0,0,0,0,0,0,0,0,0,0,83100,4878,90,3406,0,0,4200,0,, 
281969,537816,17-JUL-2023 07.06.02,1058,159.6,173.3,137.3,36,41.8,1669,,22,14,,,,0,0,0,0,0,0,0,0,0,0,0,0,0,82300,5244,234,2820,0,4,5000,0,, 
281972,537817,17-JUL-2023 08.08.17,1058,162.8,193.39,160.4,32.99,43.4,1679,,20.16,12.83,,,,0,0,0,0,0,0,0,0,0,0,0,0,0,91300,5801,0,2771,0,6,5000,0,, 
281975,537818,17-JUL-2023 09.01.52,1058,159.7,179.4,143.4,36,39.4,1659,,22,14,,,,0,0,0,0,0,0,0,0,0,0,0,0,0,84800,5015,0,2660,0,0,5500,0,, 
281978,537819,17-JUL-2023 10.08.08,1058,158.6,187.4,151.4,36,41,,,22,14,,,,0,0,0,0,0,0,0,0,0,0,0,0,0,86200,5260,0,2625,0,0,5500,0,, 
281981,537820,17-JUL-2023 11.01.22,1058,157.8,172.8,136.8,36,41.9,1568,,22,14,,,,0,0,0,0,0,0,0,0,0,0,0,0,0,86700,4890,0,2687,0,3,5500,0,, 
281987,537822,17-JUL-2023 12.46.08,5040,158.3,184.9,148.9,36,40.1,1649,,22,14,,,,0,0,0,0,0,0,0,0,0,0,0,0,0,85600,5370,0,2876,0,3,5500,0,, 
281991,537823,17-JUL-2023 13.40.27,5040,158.6,181.9,145.9,36,42.5,,,22,14,,,,0,0,0,0,0,0,0,0,0,0,0,0,0,85500,5313,0,2208,0,0,5000,0,, 
281993,537824,17-JUL-2023 15.02.12,5040,158.1,191.6,155.6,36,43.5,1690,,22,14,,,,0,600,0,0,0,0,0,0,0,0,0,0,0,92500,5174,0,2953,0,3,5000,0,, 
281996,537825,17-JUL-2023 15.59.23,5040,160.3,201.8,165.8,36,45.4,,,22,14,,,,0,0,0,0,0,0,0,0,0,0,0,0,0,96500,5508,0,2994,0,3,5000,0,, 
281999,537826,17-JUL-2023 16.55.28,1015,161.3,185.59,151.5,34.09,41.6,1677,,20.83,13.26,,,,0,0,0,0,0,0,0,0,0,0,0,0,0,88200,5313,0,2252,0,0,5000,0,, 
282002,537827,17-JUL-2023 17.44.38,1015,160,185.1,149.9,35.2,39.9,1627,,21.51,13.69,,,,0,0,0,0,0,0,0,0,0,0,0,0,0,83900,5095,0,2569,0,0,4900,0,, 
282005,537828,17-JUL-2023 18.37.01,1015,160.9,186.8,151.6,35.2,41.1,1629,,21.51,13.69,,,,0,0,0,0,0,0,0,0,0,0,0,0,0,87000,5234,0,2533,0,0,5000,0,, 
282008,537829,17-JUL-2023 19.34.57,1015,160.7,186.2,158.2,28,42.8,,,17.11,10.89,,,,0,0,0,0,0,0,0,0,0,0,0,0,0,90000,5516,0,2809,0,0,5000,0,, 
282010,537830,17-JUL-2023 20.23.47,1015,110.9,192.79,158.2,34.59,39.4,1611,,21.14,13.45,,,,0,0,0,0,0,0,0,0,0,0,0,0,0,80000,4859,0,2159,0,0,5000,0,, 
282013,537831,17-JUL-2023 22.36.17,1015,162.5,172,138.8,33.2,42.1,1608,,20.29,12.91,,,,0,0,0,0,0,0,0,0,0,0,0,0,0,85400,4861,0,3312,0,0,4900,0,, 
282017,537832,17-JUL-2023 23.44.14,1015,159.5,206,171,35,46.8,,,21.39,13.61,,,,0,0,0,0,0,0,0,0,0,0,0,0,0,97500,6015,0,2536,0,0,5000,0,, 
282023,537834,18-JUL-2023 01.29.24,1015,161.3,179.18,143.9,35.28,41,1675,,21.6,13.68,,,,0,0,0,0,0,0,0,0,0,0,0,0,0,85600,4823,153,3096,0,0,5200,0,, 
282026,537835,18-JUL-2023 02.20.55,1015,161.2,179.99,147,32.99,42.7,1638,,20.16,12.83,,,,0,0,0,0,0,0,0,0,0,0,0,0,0,88000,5131,184,3280,0,0,5000,0,, 
282029,537836,18-JUL-2023 03.16.54,1015,160.8,200,168,32,46,1636,,19.56,12.44,,,,0,0,0,0,0,0,0,0,0,0,0,0,0,95200,5752,63,3050,0,0,5000,0,, 
282032,537837,18-JUL-2023 04.10.38,2015,160.5,179.99,146,33.99,41.5,1645,,20.77,13.22,,,,0,0,0,0,0,0,0,0,0,0,0,0,0,86100,4950,67,2825,0,0,5000,0,, 
282035,537838,18-JUL-2023 05.03.53,1015,160.5,179.19,145.2,33.99,43,1729,,20.77,13.22,,,,0,0,0,0,0,0,0,0,0,0,0,0,0,85600,5414,349,2372,0,0,5000,0,, 
282039,537839,18-JUL-2023 05.53.18,2015,164.9,171.5,139.5,32,39.1,1666,,19.56,12.44,,,,0,800,0,0,0,0,0,0,0,0,0,0,0,82300,4972,70,2644,0,221,5100,0,, 
282041,537840,18-JUL-2023 07.04.15,2010,161,182.6,146.6,36,42.9,1668,,22,14,,,,0,300,0,0,0,0,0,0,0,0,0,0,0,84100,5772,237,2450,0,1996,5000,0,, 
282045,537841,18-JUL-2023 08.02.24,2010,156.7,188.1,152.1,36,42.4,1557,,22,14,,,,0,0,0,0,0,0,0,0,0,0,0,0,0,92600,5268,0,3291,0,0,5500,0,, 
282048,537842,18-JUL-2023 08.54.45,2010,158.6,182.9,146.9,36,41.2,,,22,14,,,,0,0,0,0,0,0,0,0,0,0,0,0,0,87200,5484,0,2589,0,1000,5500,0,, 
282051,537843,18-JUL-2023 09.49.04,2010,157.7,185.6,149.6,36,41.7,1639,,22,14,,,,0,0,0,0,0,0,0,0,0,0,0,0,0,90300,5467,0,3054,0,1000,5500,0,, 
282054,537844,18-JUL-2023 10.50.13,1032,155.8,175.3,139.3,36,40.5,,,22,14,,,,0,0,0,0,0,0,0,0,0,0,0,0,0,84600,4855,0,2097,0,0,5000,0,, 
282059,537846,18-JUL-2023 12.32.03,2032,159.7,186.2,150.2,36,39.4,,,22,14,,,,0,0,0,0,0,0,0,0,0,0,0,0,0,86600,5009,0,2574,0,0,5000,0,, 
282062,537847,18-JUL-2023 13.22.13,1032,156.2,175.2,139.2,36,38.3,,,22,14,,,,0,0,0,0,0,0,0,0,0,0,0,0,0,84400,4936,0,2578,0,554,5000,0,, 
282066,537848,18-JUL-2023 14.08.43,1032,158.7,179.9,143.9,36,36.7,1681,,22,14,,,,0,300,0,0,0,0,0,0,0,0,0,0,0,81700,4835,0,2434,0,499,5000,0,, 
282068,537849,18-JUL-2023 14.59.01,1032,158.1,185.5,149.5,36,40.1,1629,,22,14,,,,0,0,0,0,0,0,0,0,0,0,0,0,0,88500,5234,0,2727,0,665,5000,0,, 
282072,537850,18-JUL-2023 15.55.59,1032,159.6,201.9,165.9,36,45.1,1649,,22,14,,,,0,0,0,0,0,0,0,0,0,0,0,0,0,96200,5505,0,2568,0,665,5500,0,, 
282075,537851,18-JUL-2023 16.48.10,5071,160.3,188.7,155.6,33.1,42,1646,,20.23,12.87,,,,0,0,0,0,0,0,0,0,0,0,0,0,0,88200,5250,0,2793,0,554,5500,0,, 
282078,537852,18-JUL-2023 17.41.04,5071,159.9,186.3,151.3,35,41.7,,,21.39,13.61,,,,0,0,0,0,0,0,0,0,0,0,0,0,0,88000,5152,0,2340,0,554,5000,0,, 
282081,537853,18-JUL-2023 18.32.19,5095,160.2,180.29,146.3,33.99,39.4,1674,,20.77,13.22,,,,0,0,0,0,0,0,0,0,0,0,0,0,0,81600,4900,0,1892,0,776,5000,0,, 
282084,537854,18-JUL-2023 19.27.43,5095,156,179.7,145.9,33.8,40.2,1617,,20.66,13.14,,,,0,0,0,0,0,0,0,0,0,0,0,0,0,85500,4879,0,2369,0,776,5000,0,, 
282087,537855,18-JUL-2023 20.32.40,8061,156,183.3,148.3,35,41.2,1686,,21.39,13.61,,,,0,0,0,0,0,0,0,0,0,0,0,0,0,88000,4998,0,2846,0,1329,5000,0,, 
282090,537856,18-JUL-2023 21.26.10,5042,159.2,180.29,146.3,33.99,40.4,,,20.77,13.22,,,,0,0,0,0,0,0,0,0,0,0,0,0,0,85500,4859,0,1862,0,1329,5000,0,, 
282093,537857,18-JUL-2023 22.18.53,5042,159.8,181.59,147.6,33.99,40.2,1627,,20.77,13.22,,,,0,0,0,0,0,0,0,0,0,0,0,0,0,86300,5071,0,2417,0,620,5900,0,, 
282096,537858,18-JUL-2023 23.06.10,5042,155.6,171.3,135.2,36.1,38.1,1643,,22.06,14.04,,,,0,0,0,0,0,0,0,0,0,0,0,0,0,82000,4788,0,1776,0,652,5300,0,, 
282100,537860,19-JUL-2023 01.24.39,2051,155.6,180.19,140.2,39.99,40.8,1582,,24.44,15.55,,,,0,0,0,0,0,0,0,0,0,0,0,0,0,86800,4906,0,2891,0,1000,4900,0,, 
282104,537861,19-JUL-2023 02.37.51,2051,157.5,199.1,163.1,36,48.3,1564,,22,14,,,,0,0,0,0,0,0,0,0,0,0,0,0,0,98700,5738,0,3534,0,1108,5200,0,, 
282108,537862,19-JUL-2023 03.29.54,1058,156.4,177.99,140,37.99,41.4,1628,,23.22,14.77,,,,0,0,0,0,0,0,0,0,0,0,0,0,0,90100,5164,0,3255,0,69,5000,0,, 
282110,537863,19-JUL-2023 04.19.50,1056,159.3,174.9,139.9,35,39.1,,,21.39,13.61,,,,0,0,0,0,0,0,0,0,0,0,0,0,0,85100,4581,0,2857,0,0,5000,0,, 
282113,537864,19-JUL-2023 05.13.59,5082,159.4,175.18,139.9,35.28,41.9,1596,,21.6,13.68,,,,0,0,0,0,0,0,0,0,0,0,0,0,0,87200,5423,246,2519,0,0,6100,0,, 
282116,537865,19-JUL-2023 06.08.20,1056,156.1,184.99,151,33.99,42,1621,,20.77,13.22,,,,0,0,0,0,0,0,0,0,0,0,0,0,0,91000,5378,0,2775,0,0,5000,0,, 
282119,537866,19-JUL-2023 08.41.06,7063,160.1,189.39,156.4,32.99,49.9,1627,,20.16,12.83,,,,0,0,0,0,0,0,0,0,0,0,0,0,0,98000,5324,236,2804,0,0,5000,0,, 
282123,537867,19-JUL-2023 09.32.56,1030,158.7,188.1,152.1,36,41.7,1621,,22,14,,,,0,0,0,0,0,0,0,0,0,0,0,0,0,89400,5591,0,3117,0,0,5600,0,, 
282127,537868,19-JUL-2023 10.32.06,2010,158.6,190.4,154.4,36,44.5,1605,,22,14,,,,0,0,0,0,0,0,0,0,0,0,0,0,0,95800,5556,0,3509,0,0,5000,0,, 
282131,537870,19-JUL-2023 12.39.36,1010,155.5,184.5,148.5,36,46.4,,,22,14,,,,0,0,0,0,0,0,0,0,0,0,0,0,0,94600,5422,0,3302,0,0,4800,0,, 
282135,537871,19-JUL-2023 13.33.16,1010,158.5,180.7,144.7,36,41.7,1694,,22,14,,,,0,0,0,0,0,0,0,0,0,0,0,0,0,89800,4976,0,3209,0,0,5000,0,, 
282138,537872,19-JUL-2023 14.27.15,1010,158.8,187.3,151.3,36,42.9,1590,,22,14,,,,0,0,0,0,0,0,0,0,0,0,0,0,0,90500,4936,0,2983,0,0,5000,0,, 
282141,537873,19-JUL-2023 15.22.46,1010,160.1,200.9,164.9,36,42.9,1658,,22,14,,,,0,0,0,0,0,0,0,0,0,0,0,0,0,92600,5353,0,2405,0,0,5000,0,, 
282144,537874,19-JUL-2023 16.22.06,6071,160.4,192.5,156.5,36,41.8,1651,,22,14,,,,0,0,0,0,0,0,0,0,0,0,0,0,0,89500,5235,0,2500,0,0,5000,0,, 
282147,537875,19-JUL-2023 17.22.06,6071,161.7,188.99,155,33.99,42.7,1667,,20.77,13.22,,,,0,0,0,0,0,0,0,0,0,0,0,0,0,90500,5324,0,2616,0,0,5800,0,, 
282150,537876,19-JUL-2023 18.24.45,5071,161.2,184.09,150.1,33.99,41.3,1638,,20.77,13.22,,,,0,0,0,0,0,0,0,0,0,0,0,0,0,86500,4938,0,2328,0,0,5900,0,, 
282153,537877,19-JUL-2023 19.27.50,5071,161.6,182.99,146,36.99,40.4,1618,,22.6,14.39,,,,0,0,0,0,0,0,0,0,0,0,0,0,0,85000,4793,0,2275,0,0,5000,0,, 
282156,537878,19-JUL-2023 20.16.21,5071,159.4,182.19,146,36.19,39.2,1654,,22.12,14.07,,,,0,0,0,0,0,0,0,0,0,0,0,0,0,82800,4703,0,2173,0,0,5400,0,, 
282159,537879,19-JUL-2023 21.12.17,1056,161.5,178.59,144.6,33.99,40.8,1638,,20.77,13.22,,,,0,0,0,0,0,0,0,0,0,0,0,0,0,85500,4863,0,2306,0,0,5100,0,, 
282162,537880,19-JUL-2023 22.07.41,1010,161.7,195.39,160.3,35.09,43.3,,,21.44,13.65,,,,0,0,0,0,0,0,0,0,0,0,0,0,0,92100,5343,0,2842,0,0,5100,0,, 
282165,537881,19-JUL-2023 23.25.22,1010,155.1,187.49,153.5,33.99,46.7,,,20.77,13.22,,,,0,0,0,0,0,0,0,0,0,0,0,0,0,91900,5422,0,3746,0,0,4900,0,, 
282169,537883,20-JUL-2023 01.24.02,1015,161.3,180.6,148.6,32,42.9,,,19.56,12.44,,,,0,0,0,0,0,0,0,0,0,0,0,0,0,88200,5292,0,2722,0,0,4900,0,, 
282173,537884,20-JUL-2023 02.22.32,1015,158.9,183.99,150,33.99,40.8,1719,,20.77,13.22,,,,0,0,0,0,0,0,0,0,0,0,0,0,0,87900,5137,0,2889,0,0,5000,0,, 
282177,537885,20-JUL-2023 03.21.16,2015,161,94.69,61.7,32.99,44.3,,,20.16,12.83,,,,0,0,0,0,0,0,0,0,0,0,0,0,0,95300,5098,0,3046,0,2,5000,0,, 
282179,537886,20-JUL-2023 04.12.51,2015,153.8,177.8,141.8,36,38.6,1596,,22,14,,,,0,0,0,0,0,0,0,0,0,0,0,0,0,82000,5051,0,2783,0,0,5000,0,, 
282182,537887,20-JUL-2023 05.04.22,2015,158.6,174.79,140.8,33.99,39.3,1655,,20.77,13.22,,,,0,0,0,0,0,0,0,0,0,0,0,0,0,84100,4944,0,2769,0,0,5000,0,, 
282184,537888,20-JUL-2023 05.59.36,2015,156.2,190.7,158.7,32,42.2,,,19.56,12.44,,,,0,0,0,0,0,0,0,0,0,0,0,0,0,89100,5476,0,3152,0,0,5000,0,, 
282186,537889,20-JUL-2023 06.56.33,1058,155.2,188.99,156,32.99,42.9,1589,,20.16,12.83,,,,0,0,0,0,0,0,0,0,0,0,0,0,0,89000,5479,0,2730,0,0,5000,0,, 
282188,537890,20-JUL-2023 08.02.03,1058,159.2,179.89,145.9,33.99,41.5,,,20.77,13.22,,,,0,0,0,0,0,0,0,0,0,0,0,0,0,87900,5196,0,3560,0,0,5000,0,, 
282193,537891,20-JUL-2023 08.51.06,1058,156.6,182.9,146.9,36,40.3,1600,,22,14,,,,0,0,0,0,0,0,0,0,0,0,0,0,0,86300,5140,0,2822,0,0,5000,0,, 
282197,537892,20-JUL-2023 09.39.42,1030,160.9,181.9,146.9,35,39.6,,,21.39,13.61,,,,0,0,0,0,0,0,0,0,0,0,0,0,0,83600,4711,0,2582,0,0,5000,0,, 
282199,537893,20-JUL-2023 10.33.51,1032,158,177.59,139.6,37.99,41.2,1624,,23.22,14.77,,,,0,0,0,0,0,0,0,0,0,0,0,0,0,87800,4996,0,2936,0,23,4500,0,, 
282202,537894,20-JUL-2023 11.24.06,1011,160.7,173.49,140.5,32.99,40.7,1620,,20.16,12.83,,,,0,600,0,0,0,0,0,0,0,0,0,0,0,87500,4809,0,2825,0,0,4000,0,, 
282207,537896,20-JUL-2023 13.05.26,2015,159.8,178.19,139.9,38.29,41.4,,,23.4,14.89,,,,0,0,0,0,0,0,0,0,0,0,0,0,0,86000,4721,0,2981,0,998,3200,0,, 
282210,537897,20-JUL-2023 14.05.23,2015,159.2,185.9,150.3,35.6,39.8,,,21.76,13.84,,,,0,0,0,0,0,0,0,0,0,0,0,0,0,86100,4881,0,2894,0,1498,3200,0,, 
282214,537898,20-JUL-2023 15.07.27,2015,162.7,206.3,170.3,36,42.9,1674,,22,14,,,,0,0,0,0,0,0,0,0,0,0,0,0,0,95100,5447,0,2946,0,1497,3000,0,, 
282217,537899,20-JUL-2023 15.58.18,2015,162.7,197.1,161.1,36,44.1,1644,,22,14,,,,0,0,0,0,0,0,0,0,0,0,0,0,0,92600,5537,704,2761,0,0,3000,0,, 
282220,537900,20-JUL-2023 16.50.29,2015,160.2,196.7,160.7,36,44.2,1623,,22,14,,,,0,0,0,0,0,0,0,0,0,0,0,0,0,92500,5493,125,2867,0,0,4100,0,, 
282223,537901,20-JUL-2023 17.43.01,2015,162.5,191,155,36,41.7,,,22,14,,,,0,0,0,0,0,0,0,0,0,0,0,0,0,87000,5251,485,3140,0,0,4000,0,, 
282226,537902,20-JUL-2023 18.34.08,2015,161.2,185.89,151.9,33.99,42.8,,,20.77,13.22,,,,0,0,0,0,0,0,0,0,0,0,0,0,0,90100,5248,127,3334,0,0,4000,0,, 
282229,537903,20-JUL-2023 19.25.17,2015,161.9,185.9,149.9,36,42.2,1667,,22,14,,,,0,0,0,0,0,0,0,0,0,0,0,0,0,88700,5229,569,2846,0,0,3900,0,, 
282232,537904,20-JUL-2023 20.20.02,2015,159.8,191.5,156.5,35,43,1605,,21.39,13.61,,,,0,0,0,0,0,0,0,0,0,0,0,0,0,90600,5323,125,2410,0,0,4400,0,, 
282235,537905,20-JUL-2023 21.15.49,2051,159.9,197.1,161.1,36,45.1,,,22,14,,,,0,0,0,0,0,0,0,0,0,0,0,0,0,95500,5808,1419,3477,0,0,4000,0,, 
282238,537906,20-JUL-2023 22.08.07,2015,163.3,185,150,35,43.3,,,21.39,13.61,,,,0,0,0,0,0,0,0,0,0,0,0,0,0,91000,5273,570,2920,0,0,4000,0,, 
282241,537907,20-JUL-2023 23.03.52,1030,163,183.69,149.7,33.99,43,,,20.77,13.22,,,,0,0,0,0,0,0,0,0,0,0,0,0,0,88400,5021,0,3718,0,0,4300,0,, 
282247,537909,21-JUL-2023 01.10.21,2014,160.2,185.79,164.8,20.99,43.6,,,12.83,8.16,,,,0,0,0,0,0,0,0,0,0,0,0,0,0,93000,5652,0,4128,0,0,4800,0,, 
282250,537910,21-JUL-2023 03.34.18,2014,159.6,200.8,164.8,36,48.6,,,22,14,,,,0,0,0,0,0,0,0,0,0,0,0,0,0,89700,6138,300,3773,0,0,5000,0,, 
282254,537911,21-JUL-2023 05.01.25,1015,158.8,170.1,135.1,35,40.8,1602,,21.39,13.61,,,,0,0,0,0,0,0,0,0,0,0,0,0,0,84200,4172,0,3630,0,0,3000,0,, 
282257,537912,21-JUL-2023 05.57.34,2015,158.4,179.19,142.2,36.99,44.3,,,22.6,14.39,,,,0,0,0,0,0,0,0,0,0,0,0,0,0,88000,5350,0,3351,0,0,2000,0,, 
282260,537913,21-JUL-2023 06.49.55,2015,159.6,171.5,135.5,36,39.2,,,22,14,,,,0,0,0,0,0,0,0,0,0,0,0,0,0,80900,4495,405,2985,0,1497,2000,0,, 
282263,537914,21-JUL-2023 07.56.43,2010,157.7,188.79,154.8,33.99,44.4,,,20.77,13.22,,,,0,0,0,0,0,0,0,0,0,0,0,0,0,92300,5362,0,3390,0,0,2500,0,, 
282266,537915,21-JUL-2023 08.49.15,2010,155.1,170.69,134.2,36.49,39.2,,,22.3,14.19,,,,0,0,0,0,0,0,0,0,0,0,0,0,0,81900,4714,0,3044,0,0,3000,0,, 
282269,537916,21-JUL-2023 09.41.35,2010,155.2,155.9,120.7,35.2,36.3,,,21.51,13.69,,,,0,0,0,0,0,0,0,0,0,0,0,0,0,75700,4755,349,3116,0,0,3200,0,, 
282276,537918,21-JUL-2023 12.31.38,1010,159.4,188.89,150.6,38.29,41.8,,,23.4,14.89,,,,0,0,0,0,0,0,0,0,0,0,0,0,0,88700,4889,0,3098,0,1498,3000,0,, 
282278,537919,21-JUL-2023 13.22.28,1010,158.1,175.7,139.7,36,38,1622,,22,14,,,,0,0,0,0,0,0,0,0,0,0,0,0,0,81700,4627,0,2785,0,1498,3000,0,, 
282281,537920,21-JUL-2023 14.28.13,2010,155.2,210.6,174.6,36,47.9,,,22,14,,,,0,0,0,0,0,0,0,0,0,0,0,0,0,99600,5895,0,3988,0,1000,3000,0,, 
282284,537921,21-JUL-2023 15.23.39,2010,160.4,189,153,36,41.7,1587,,22,14,,,,0,0,0,0,0,0,0,0,0,0,0,0,0,88100,5232,256,3017,0,0,2000,0,, 
282287,537922,21-JUL-2023 16.23.57,2010,161.4,184.99,151,33.99,41.6,1630,,20.77,13.22,,,,0,0,0,0,0,0,0,0,0,0,0,0,0,87000,4834,255,3167,0,0,2000,0,, 
282290,537923,21-JUL-2023 17.22.23,1011,161.1,186.1,150.1,36,45.2,,,22,14,,,,0,0,0,0,0,0,0,0,0,0,0,0,0,90200,5112,586,3287,0,0,2000,0,, 
282293,537924,21-JUL-2023 18.16.03,2010,160.8,180,144,36,41.3,1584,,22,14,,,,0,0,0,0,0,0,0,0,0,0,0,0,0,85000,4849,1180,2960,0,0,2000,0,, 
282296,537925,21-JUL-2023 19.11.54,2010,160.5,175.09,141.1,33.99,41.7,,,20.77,13.22,,,,0,0,0,0,0,0,0,0,0,0,0,0,0,85200,4919,804,3016,0,0,2000,0,, 
282299,537926,21-JUL-2023 20.07.31,2010,161.8,185.1,150.1,35,43.9,,,21.39,13.61,,,,0,0,0,0,0,0,0,0,0,0,0,0,0,89300,5184,490,3034,0,0,2000,0,, 
282302,537927,21-JUL-2023 21.02.24,1010,162.2,185.1,149.1,36,44.8,,,22,14,,,,0,0,0,0,0,0,0,0,0,0,0,0,0,89000,5160,1076,3198,0,0,2000,0,, 
282305,537928,21-JUL-2023 22.05.20,1010,160.1,181.1,145.1,36,44.2,,,22,14,,,,0,0,0,0,0,0,0,0,0,0,0,0,0,89000,5039,1202,2789,0,0,2000,0,, 
282308,537929,21-JUL-2023 23.32.14,1011,157.9,189.1,153.1,36,45.1,1629,,22,14,,,,0,0,0,0,0,0,0,0,0,0,0,0,0,90300,5236,596,3254,0,0,2000,0,, 
282314,537931,22-JUL-2023 01.37.01,2030,159.3,179.18,143.9,35.28,45.2,1652,,21.6,13.68,,,,0,0,0,0,0,0,0,0,0,0,0,0,0,91000,4754,0,3569,0,0,3000,0,, 
282317,537932,22-JUL-2023 02.31.51,2030,157.8,175.39,137.4,37.99,42.8,1625,,23.22,14.77,,,,0,0,0,0,0,0,0,0,0,0,0,0,0,86500,4871,296,2997,0,0,3000,0,, 
282320,537933,22-JUL-2023 03.26.54,2030,157.1,181.89,148.9,32.99,42,1681,,20.16,12.83,,,,0,0,0,0,0,0,0,0,0,0,0,0,0,85400,4694,0,3721,0,0,3200,0,, 
282323,537934,22-JUL-2023 04.40.35,2030,159.7,200.49,166.5,33.99,47.1,1619,,20.77,13.22,,,,0,0,0,0,0,0,0,0,0,0,0,0,0,97500,5754,0,3581,0,0,3200,0,, 
282325,537935,22-JUL-2023 06.26.23,2014,162,186,150,36,48.5,,,22,14,,,,0,0,0,0,0,0,0,0,0,0,0,0,0,89600,5717,298,3762,0,0,3000,0,, 
282328,537936,22-JUL-2023 07.14.30,2014,158.7,180.8,144.8,36,38.7,,,22,14,,,,0,0,0,0,0,0,0,0,0,0,0,0,0,82500,4765,210,2999,0,0,3000,0,, 
282331,537937,22-JUL-2023 08.09.43,2015,160.1,203.3,167.3,36,43.7,1645,,22,14,,,,0,0,0,0,0,0,0,0,0,0,0,0,0,93100,5399,0,3184,0,0,3000,0,, 
282335,537938,22-JUL-2023 09.02.11,2010,161.4,189.6,156.4,33.2,42.4,1595,,20.29,12.91,,,,0,0,0,0,0,0,0,0,0,0,0,0,0,89500,5031,125,3031,0,0,3000,0,, 
282337,537939,22-JUL-2023 09.56.20,2010,158.6,189.6,153.6,36,43.7,,,22,14,,,,0,0,0,0,0,0,0,0,0,0,0,0,0,91100,5183,0,2376,0,0,3000,0,, 
282341,537940,22-JUL-2023 10.47.51,2010,158.9,180.19,145.7,34.49,40.5,1598,,21.08,13.41,,,,0,0,0,0,0,0,0,0,0,0,0,0,0,86400,4557,0,1888,0,0,4900,0,, 
282347,537942,22-JUL-2023 12.47.36,1010,160.4,190.7,157.5,33.2,44.7,1623,,20.29,12.91,,,,0,0,0,0,0,0,0,0,0,0,0,0,0,92500,5380,0,2610,0,0,4800,0,, 
282350,537943,22-JUL-2023 13.52.10,2010,158.1,180.2,147,33.2,44.1,1595,,20.29,12.91,,,,0,0,0,0,0,0,0,0,0,0,0,0,0,89500,4792,0,2927,0,0,5900,0,, 
282353,537944,22-JUL-2023 14.58.41,2015,159.4,189.29,155.3,33.99,44.9,,,20.77,13.22,,,,0,0,0,0,0,0,0,0,0,0,0,0,0,92300,5216,0,2874,0,0,4000,0,, 
282356,537945,22-JUL-2023 15.48.41,2067,122.7,154.09,115.1,38.99,35.7,1655,,23.83,15.16,,,,0,0,0,0,0,0,0,0,0,0,0,0,0,72000,4511,253,2821,0,0,2000,0,, 
282359,537946,22-JUL-2023 16.48.47,2067,159.4,182,150,32,42.7,,,19.56,12.44,,,,0,0,0,0,0,0,0,0,0,0,0,0,0,86000,5081,348,3054,0,0,2000,0,, 
282363,537947,22-JUL-2023 17.57.15,2067,85.1,151,115,36,13,1725,,22,14,,,,0,0,0,0,0,0,0,0,0,0,0,0,0,26200,2463,0,977,0,0,3700,0,, 
282365,537948,22-JUL-2023 18.44.11,2067,160,170.4,134.4,36,36.8,1586,,22,14,,,,0,0,0,0,0,0,0,0,0,0,0,0,0,78700,4311,127,3083,0,0,2000,0,, 
282369,537949,22-JUL-2023 19.37.31,2067,159,185.1,150.1,35,43.3,1614,,21.39,13.61,,,,0,0,0,0,0,0,0,0,0,0,0,0,0,89100,5224,366,3182,0,0,2000,0,, 
282372,537950,22-JUL-2023 20.30.45,2067,158.1,180,145,35,40.1,,,21.39,13.61,,,,0,0,0,0,0,0,0,0,0,0,0,0,0,84200,4809,255,3007,0,0,2000,0,, 
282375,537951,22-JUL-2023 21.20.17,2067,159.4,185.1,149.1,36,40.5,1663,,22,14,,,,0,0,0,0,0,0,0,0,0,0,0,0,0,85300,5031,0,2932,0,0,2000,0,, 
282378,537952,22-JUL-2023 22.08.37,6095,160.3,178.6,142.6,36,38.6,1641,,22,14,,,,0,0,0,0,0,0,0,0,0,0,0,0,0,82200,4496,0,2730,0,0,1900,0,, 
282381,537953,22-JUL-2023 23.00.31,6095,160.3,184.99,151,33.99,40.9,1653,,20.77,13.22,,,,0,50,0,0,0,0,0,0,0,0,0,0,0,87000,5219,383,3533,0,0,2000,0,, 
282384,537954,22-JUL-2023 23.55.11,6095,160.4,190.4,155.4,35,44.2,1632,,21.39,13.61,,,,0,0,0,0,0,0,0,0,0,0,0,0,0,92300,5117,0,3159,0,0,2600,0,, 
282389,537956,23-JUL-2023 01.41.21,5040,159.9,185.69,151.7,33.99,43.6,1608,,20.77,13.22,,,,0,0,0,0,0,0,0,0,0,0,0,0,0,91000,4919,105,3760,0,0,3500,0,, 
282393,537957,23-JUL-2023 02.42.57,5040,159,185.88,150.6,35.28,43.8,,,21.6,13.68,,,,0,0,0,0,0,0,0,0,0,0,0,0,0,91200,5063,105,3707,0,0,2600,0,, 
282396,537958,23-JUL-2023 03.36.01,1015,159.4,186.2,150.2,36,41.8,1606,,22,14,,,,0,0,0,0,0,0,0,0,0,0,0,0,0,88000,4974,0,3247,0,0,2000,0,, 
282398,537959,23-JUL-2023 04.31.42,1015,158.4,182,146,36,43,1584,,22,14,,,,0,0,0,0,0,0,0,0,0,0,0,0,0,86000,5055,0,3641,0,0,2000,0,, 
282402,537960,23-JUL-2023 05.21.06,1015,155.1,164.8,128.8,36,38.9,,,22,14,,,,0,0,0,0,0,0,0,0,0,0,0,0,0,77200,4284,0,2510,0,0,2000,0,, 
282405,537961,23-JUL-2023 06.12.33,2010,154.3,214.39,180.4,33.99,43.5,,,20.77,13.22,,,,0,0,0,0,0,0,0,0,0,0,0,0,0,91100,5391,0,3829,0,0,2000,0,, 
282408,537962,23-JUL-2023 07.10.32,2010,157.2,165.99,132,33.99,44.7,1546,,20.77,13.22,,,,0,0,0,0,0,0,0,0,0,0,0,0,0,81100,4983,0,2655,0,0,2400,0,, 
282410,537963,23-JUL-2023 08.23.33,1010,161.2,196.8,160.8,36,46,1643,,22,14,,,,0,300,0,0,0,0,0,0,0,0,0,0,0,94500,5255,0,2902,0,0,4300,0,, 
282414,537964,23-JUL-2023 09.15.51,1010,160.9,190.29,154.1,36.19,43.5,1601,,22.12,14.07,,,,0,0,0,0,0,0,0,0,0,0,0,0,0,92000,5014,0,3419,0,0,4300,0,, 
282417,537965,23-JUL-2023 10.08.46,2010,158.5,193,158,35,42.3,1645,,21.39,13.61,,,,0,0,0,0,0,0,0,0,0,0,0,0,0,87000,5356,0,2376,0,0,4300,0,, 
282420,537966,23-JUL-2023 11.08.13,1010,160.5,186.1,151.1,35,44.3,1583,,21.39,13.61,,,,0,0,0,0,0,0,0,0,0,0,0,0,0,90500,4908,0,3394,0,0,3000,0,, 
282426,537968,23-JUL-2023 12.56.13,1011,160.6,185.09,151.1,33.99,42.5,,,20.77,13.22,,,,0,0,0,0,0,0,0,0,0,0,0,0,0,89000,5185,0,2899,0,0,3000,0,, 
282428,537969,23-JUL-2023 13.50.56,2011,159.6,188.19,151.2,36.99,42.5,1691,,22.6,14.39,,,,0,0,0,0,0,0,0,0,0,0,0,0,0,87400,5272,0,2617,0,0,3000,0,, 
282430,537970,23-JUL-2023 14.50.52,2011,164.4,186.59,150.1,36.49,43.1,1595,,22.3,14.19,,,,0,0,0,0,0,0,0,0,0,0,0,0,0,89800,5133,0,3482,0,0,3000,0,, 
282432,537971,23-JUL-2023 15.52.12,2032,158.4,197.9,162.9,35,46.5,,,21.39,13.61,,,,0,0,0,0,0,0,0,0,0,0,0,0,0,94900,5838,622,3527,0,0,3200,0,, 
282435,537972,23-JUL-2023 16.54.19,2030,160.3,191.39,157.4,33.99,44.5,1624,,20.77,13.22,,,,0,0,0,0,0,0,0,0,0,0,0,0,0,89900,5593,686,2691,0,0,3000,0,, 
282438,537973,23-JUL-2023 18.01.02,2011,161.9,190,154,36,43.7,1591,,22,14,,,,0,0,0,0,0,0,0,0,0,0,0,0,0,89000,5479,343,2978,0,0,3000,0,, 
282441,537974,23-JUL-2023 18.59.42,2011,158.1,199.49,161.5,37.99,44,1706,,23.22,14.77,,,,0,0,0,0,0,0,0,0,0,0,0,0,0,88300,5477,256,2611,0,0,3100,0,, 
282443,537975,23-JUL-2023 19.48.12,2010,161.8,162.3,126.3,36,38.6,1678,,22,14,,,,0,0,0,0,0,0,0,0,0,0,0,0,0,76100,4881,0,2482,0,0,3000,0,, 
282446,537976,23-JUL-2023 20.41.13,2011,131.9,171.5,135.5,36,39.6,,,22,14,,,,0,0,0,0,0,0,0,0,0,0,0,0,0,81500,5055,128,2585,0,0,3000,0,, 
282449,537977,23-JUL-2023 21.28.02,2011,161.4,150.99,114,36.99,35.6,1638,,22.6,14.39,,,,0,0,0,0,0,0,0,0,0,0,0,0,0,72000,3875,0,2336,0,0,3000,0,, 
282452,537978,23-JUL-2023 22.37.53,2011,165.2,146,110,36,40.8,,,22,14,,,,0,0,0,0,0,0,0,0,0,0,0,0,0,77300,4710,957,2146,0,0,3000,0,,
