Repository: sanad-code/udacity-aimaster-capstone-ai-programming-foundations-project

# Steel Production Data Analysis — Udacity AI Master Capstone

This project analyzes steel production data to identify key factors affecting energy consumption, quality indicators, and production efficiency. It covers data cleaning, exploratory data analysis (EDA), and visualization of relationships between variables such as DRI Carbon and Silica (SiO2). The insights support data-driven decisions to optimize the steelmaking process.

## What Was Built

A Jupyter Notebook (`data-workflow/data_workflow.ipynb`) that loads, cleans, and analyzes internal steel production heat data, producing visualizations and statistical summaries saved under `outputs/`.

File: data/raw/flat_raw_data.csv (part 17 of 86)
RC,HID,STOP_DATE,STEEL_GRADE,TAPPED_WGT,TOTAL_CHARGE,DRI_CHARGE,SCRAP_CHARGE,POWER_ON_TIME,FINAL_TEMP,TOTAL_C_DRI,LOCAL_SCRAP,HOME_RETURN_SCRAP,IMPORTED_SCRAP,PIG_IRON,DRI_BRIQUETTED,FESI,FEMN,SIMN,FECR,NICKEL,FETI,FEB,FENB,FEP,FEMO,CU,FEV,NITROVAN,ELEC_ENERGY,OXYGEN,COKE_LUMP,MODULE_CARBON,COKE_POWDER,BURNT_LIME,BURNT_DOLAMITE,FLUX,C_ANALYSIS, 
282458,537980,24-JUL-2023 00.56.02,1032,157.5,186.7,150.7,36,41.3,,,22,14,,,,0,0,0,0,0,0,0,0,0,0,0,0,0,88300,5148,0,2883,0,0,3000,0,, 
282461,537981,24-JUL-2023 02.17.28,1032,161.9,183.4,147.4,36,44.1,,,22,14,,,,0,0,0,0,0,0,0,0,0,0,0,0,0,89200,5158,0,3425,0,0,3000,0,, 
282464,537982,24-JUL-2023 03.16.59,1032,157.7,183.4,147.4,36,43.4,1636,,22,14,,,,0,0,0,0,0,0,0,0,0,0,0,0,0,86700,5143,0,3391,0,0,3000,0,, 
282467,537983,24-JUL-2023 04.39.23,5040,159.9,184.6,148.6,36,45.1,1499,,22,14,,,,0,0,0,0,0,0,0,0,0,0,0,0,0,90400,5730,0,4053,0,0,3000,0,, 
282471,537984,24-JUL-2023 05.37.28,5040,159.6,181.6,145.6,36,40.9,,,22,14,,,,0,0,0,0,0,0,0,0,0,0,0,0,0,87700,4828,0,3515,0,0,3000,0,, 
282473,537985,24-JUL-2023 06.33.15,5040,161.4,189.3,153.3,36,42.1,,,22,14,,,,0,0,0,0,0,0,0,0,0,0,0,0,0,90000,4934,0,3376,0,0,3000,0,, 
282476,537986,24-JUL-2023 07.30.39,5040,158.7,196.4,160.4,36,43.4,1651,,22,14,,,,0,0,0,0,0,0,0,0,0,0,0,0,0,92000,5055,0,3105,0,999,3000,0,, 
282478,537987,24-JUL-2023 08.29.05,1011,160.5,196.5,161.3,35.2,46.6,,,21.51,13.69,,,,0,0,0,0,0,0,0,0,0,0,0,0,0,96000,4967,0,4289,0,999,4000,0,, 
282482,537988,24-JUL-2023 09.26.34,1010,158.7,199.89,165.9,33.99,48.1,1588,,20.77,13.22,,,,0,0,0,0,0,0,0,0,0,0,0,0,0,100300,5328,0,3662,0,0,4000,0,, 
282485,537989,24-JUL-2023 10.20.49,1010,157.7,180.1,144.9,35.2,42.8,1646,,21.51,13.69,,,,0,0,0,0,0,0,0,0,0,0,0,0,0,89000,4756,0,3115,0,0,4000,0,, 
282489,537990,24-JUL-2023 11.11.19,1010,162.5,180.59,146.5,34.09,42.5,1602,,20.83,13.26,,,,0,0,0,0,0,0,0,0,0,0,0,0,0,86400,5044,0,3049,0,0,4000,0,, 
282495,537992,24-JUL-2023 13.03.18,1010,162,179.69,145.6,34.09,43,,,20.83,13.26,,,,0,0,0,0,0,0,0,0,0,0,0,0,0,86900,5020,0,3048,0,0,4000,0,, 
282498,537993,24-JUL-2023 14.05.47,1010,157.6,183.79,150.2,33.59,44.8,,,20.53,13.06,,,,0,0,0,0,0,0,0,0,0,0,0,0,0,88000,5381,0,2802,0,0,4000,0,, 
282501,537994,24-JUL-2023 14.56.58,1010,160.5,186.1,150.1,36,42.2,1639,,22,14,,,,0,0,0,0,0,0,0,0,0,0,0,0,0,87500,5115,0,2720,0,0,4000,0,, 
282505,537995,24-JUL-2023 15.58.29,1010,164.4,196.59,163.6,32.99,44.1,,,20.16,12.83,,,,0,0,0,0,0,0,0,0,0,0,0,0,0,92800,5733,211,3239,0,0,4000,0,, 
282508,537996,24-JUL-2023 16.42.05,1010,121.8,130.19,96.2,33.99,31.1,1661,,20.77,13.22,,,,0,800,0,0,0,0,0,0,0,0,0,0,0,63500,4103,0,2131,0,0,3300,0,, 
282514,537998,25-JUL-2023 09.06.00,5071,161.3,190.8,154.8,36,47.3,1668,,22,14,,,,0,0,0,0,0,0,0,0,0,0,0,0,0,97000,5308,120,3071,0,0,4000,0,, 
282518,537999,25-JUL-2023 10.05.26,5071,158.1,186.5,151.5,35,43.2,1700,,21.39,13.61,,,,0,0,0,0,0,0,0,0,0,0,0,0,0,87400,5171,0,3439,0,0,4000,0,, 
282520,538000,25-JUL-2023 11.16.56,5071,162.7,187.6,152.6,35,48.2,1553,,21.39,13.61,,,,0,0,0,0,0,0,0,0,0,0,0,0,0,93000,5386,0,3792,0,0,3600,0,, 
282528,538002,25-JUL-2023 13.02.21,5071,161,185.9,150.9,35,42.1,1640,,21.39,13.61,,,,0,0,0,0,0,0,0,0,0,0,0,0,0,87100,4970,0,3274,0,0,4000,0,, 
282531,538003,25-JUL-2023 14.01.47,5071,163,189.29,156.3,32.99,46.6,1571,,20.16,12.83,,,,0,0,0,0,0,0,0,0,0,0,0,0,0,94500,5526,0,3663,0,0,4000,0,, 
282534,538004,25-JUL-2023 14.53.06,1058,161.7,190.59,154.4,36.19,43.8,1643,,22.12,14.07,,,,0,0,0,0,0,0,0,0,0,0,0,0,0,91200,5498,122,2790,0,0,4000,0,, 
282537,538005,25-JUL-2023 15.59.06,1058,152.1,191.49,157.5,33.99,46.3,1581,,20.77,13.22,,,,0,0,0,0,0,0,0,0,0,0,0,0,0,90600,5372,122,3522,0,0,4000,0,, 
282541,538006,25-JUL-2023 16.56.51,1058,152.1,186.7,150.7,36,43.7,,,22,14,,,,0,0,0,0,0,0,0,0,0,0,0,0,0,90100,4901,0,3778,0,0,3000,0,, 
282543,538007,25-JUL-2023 17.58.27,1058,148.3,190.2,155.2,35,44.1,1650,,21.39,13.61,,,,0,0,0,0,0,0,0,0,0,0,0,0,0,91000,5187,0,3239,0,0,4000,0,, 
282546,538008,25-JUL-2023 18.59.51,5042,164,200.3,168.3,32,49.4,1636,,19.56,12.44,,,,0,0,0,0,0,0,0,0,0,0,0,0,0,102000,5591,0,4263,0,0,4000,0,, 
282550,538009,25-JUL-2023 19.47.36,5042,149.8,170.59,137.6,32.99,39.5,,,20.16,12.83,,,,0,0,0,0,0,0,0,0,0,0,0,0,0,80900,4652,0,3261,0,0,4000,0,, 
282553,538010,25-JUL-2023 20.32.05,5042,163.7,160.3,125.3,35,36.4,1644,,21.39,13.61,,,,0,0,0,0,0,0,0,0,0,0,0,0,0,75100,4177,0,2701,0,0,4000,0,, 
282555,538011,25-JUL-2023 21.21.21,5042,162.6,167,131,36,40.2,1622,,22,14,,,,0,0,0,0,0,0,0,0,0,0,0,0,0,81900,4923,0,3256,0,0,4000,0,, 
282557,538012,25-JUL-2023 22.08.07,5042,161.4,165.88,130.6,35.28,39.2,,,21.6,13.68,,,,0,0,0,0,0,0,0,0,0,0,0,0,0,80000,4523,0,2442,0,0,4000,0,, 
282560,538013,25-JUL-2023 23.04.17,1056,162,187.5,151.5,36,43.5,1642,,22,14,,,,0,0,0,0,0,0,0,0,0,0,0,0,0,93100,5230,0,4202,0,0,4100,0,, 
282567,538015,26-JUL-2023 01.47.42,1056,160.5,178.4,142.4,36,43.4,1644,,22,14,,,,0,0,0,0,0,0,0,0,0,0,0,0,0,87600,5193,0,3279,0,0,3200,0,, 
282570,538016,26-JUL-2023 02.52.13,5071,157.2,183.5,147.5,36,42.7,,,22,14,,,,0,0,0,0,0,0,0,0,0,0,0,0,0,86500,5412,0,3881,0,0,3200,0,, 
282573,538017,26-JUL-2023 04.10.23,5071,159.5,178.3,142.3,36,43.5,,,22,14,,,,0,0,0,0,0,0,0,0,0,0,0,0,0,86400,4774,0,3555,0,0,3500,0,, 
282576,538018,26-JUL-2023 05.06.34,5071,161.1,178.3,142.3,36,44.7,1500,,22,14,,,,0,0,0,0,0,0,0,0,0,0,0,0,0,86800,5327,0,4010,0,0,3500,0,, 
282579,538019,26-JUL-2023 06.05.02,5071,160,187.1,151.1,36,47.8,,,22,14,,,,0,0,0,0,0,0,0,0,0,0,0,0,0,92600,5267,0,4017,0,0,3200,0,, 
282582,538020,26-JUL-2023 07.11.53,5071,155.7,178.6,142.6,36,45.5,,,22,14,,,,0,0,0,0,0,0,0,0,0,0,0,0,0,88700,5166,346,3422,0,0,3900,0,, 
282585,538021,26-JUL-2023 08.21.43,5071,161.7,163.1,127.1,36,42.5,1667,,22,14,,,,0,0,0,0,0,0,0,0,0,0,0,0,0,82500,4762,0,3828,0,0,3000,0,, 
282588,538022,26-JUL-2023 10.05.46,1014,157.9,200.5,165.5,35,47.8,,,21.39,13.61,,,,0,0,0,0,0,0,0,0,0,0,0,0,0,98000,5497,0,3571,0,0,4000,0,, 
282591,538023,26-JUL-2023 10.58.56,1014,156.4,198.49,165.5,32.99,42.6,1674,,20.16,12.83,,,,0,0,0,0,0,0,0,0,0,0,0,0,0,90000,5214,0,2204,0,0,4000,0,, 
282597,538025,26-JUL-2023 12.49.27,1032,158.7,187.69,150.7,36.99,43.9,1622,,22.6,14.39,,,,0,0,0,0,0,0,0,0,0,0,0,0,0,89500,5130,0,3192,0,0,4000,0,, 
282600,538026,26-JUL-2023 14.23.03,1032,162.9,183.29,150.3,32.99,42.6,1659,,20.16,12.83,,,,0,0,0,0,0,0,0,0,0,0,0,0,0,87300,5025,0,2746,0,0,4000,0,, 
282603,538027,26-JUL-2023 15.22.12,1032,159.1,200.49,166.5,33.99,47.8,1580,,20.77,13.22,,,,0,0,0,0,0,0,0,0,0,0,0,0,0,99600,5400,0,4192,0,0,4000,0,, 
282606,538028,26-JUL-2023 16.35.32,1014,161.5,191.9,155.9,36,50.3,1640,,22,14,,,,0,0,0,0,0,0,0,0,0,0,0,0,0,96000,5580,299,4013,0,0,4000,0,, 
282609,538029,26-JUL-2023 17.42.13,2010,160.8,183.79,149.8,33.99,44,,,20.77,13.22,,,,0,0,0,0,0,0,0,0,0,0,0,0,0,90000,5097,0,2812,0,0,4000,0,, 
282613,538030,26-JUL-2023 18.51.08,1058,161.1,186.2,151.2,35,46.2,1619,,21.39,13.61,,,,0,0,0,0,0,0,0,0,0,0,0,0,0,94100,4932,0,3430,0,0,4600,0,, 
282615,538031,26-JUL-2023 19.56.04,5082,160.2,191.9,155.9,36,47.2,,,22,14,,,,0,0,0,0,0,0,0,0,0,0,0,0,0,95400,5228,0,3540,0,0,4500,0,, 
282618,538032,26-JUL-2023 21.06.39,5071,161.3,189.1,153.1,36,45,1688,,22,14,,,,0,0,0,0,0,0,0,0,0,0,0,0,0,89000,5126,0,3245,0,0,4000,0,, 
282620,538033,26-JUL-2023 22.05.14,1014,162.7,185.99,153,32.99,45.2,,,20.16,12.83,,,,0,0,0,0,0,0,0,0,0,0,0,0,0,93200,5208,0,3469,0,0,4000,0,, 
282623,538034,26-JUL-2023 23.02.50,1014,160.4,185.1,150.1,35,43.7,1624,,21.39,13.61,,,,0,0,0,0,0,0,0,0,0,0,0,0,0,91300,5355,0,3278,0,0,4000,0,, 
282626,538035,26-JUL-2023 23.58.19,1014,159.3,186.4,150.4,36,41.9,,,22,14,,,,0,0,0,0,0,0,0,0,0,0,0,0,0,85800,5323,0,3066,0,0,4000,0,, 
282632,538037,27-JUL-2023 01.47.20,1014,155.1,180.5,144.5,36,40.6,,,22,14,,,,0,0,0,0,0,0,0,0,0,0,0,0,0,84300,4941,0,2993,0,0,4000,0,, 
282635,538038,27-JUL-2023 02.42.59,1014,157.4,176.1,140.1,36,42.8,1654,,22,14,,,,0,0,0,0,0,0,0,0,0,0,0,0,0,87000,4719,0,3231,0,0,4000,0,, 
282639,538039,27-JUL-2023 03.41.30,1014,158.5,170.3,134.3,36,39.5,,,22,14,,,,0,0,0,0,0,0,0,0,0,0,0,0,0,79500,5151,0,3174,0,0,4000,0,, 
282642,538040,27-JUL-2023 04.30.50,1010,154.3,176.3,140.3,36,39.1,1602,,22,14,,,,0,0,0,0,0,0,0,0,0,0,0,0,0,82300,4869,0,2734,0,0,4000,0,, 
282645,538041,27-JUL-2023 05.30.43,1010,158.3,176.4,140.4,36,40.6,1652,,22,14,,,,0,0,0,0,0,0,0,0,0,0,0,0,0,83800,4523,0,2650,0,0,4000,0,, 
282648,538042,27-JUL-2023 06.35.06,1010,158.8,180.4,144.4,36,45.3,1546,,22,14,,,,0,0,0,0,0,0,0,0,0,0,0,0,0,91900,4279,169,2858,0,0,5000,0,, 
282651,538043,27-JUL-2023 07.39.25,1010,168,197,161,36,45.2,1665,,22,14,,,,0,0,0,0,0,0,0,0,0,0,0,0,0,92200,5455,212,2810,0,0,5000,0,, 
282654,538044,27-JUL-2023 08.57.16,1010,167.1,190.9,154.9,36,46.8,1648,,22,14,,,,0,0,0,0,0,0,0,0,0,0,0,0,0,90600,5716,667,2655,0,0,4500,0,, 
282656,538045,27-JUL-2023 09.53.59,1010,162.7,189.99,151,38.99,42.3,1640,,23.83,15.16,,,,0,0,0,0,0,0,0,0,0,0,0,0,0,87300,5375,507,2462,0,0,4000,0,, 
282658,538046,27-JUL-2023 11.00.04,1010,160.7,193.09,160.1,32.99,46.5,1566,,20.16,12.83,,,,0,0,0,0,0,0,0,0,0,0,0,0,0,95800,5572,253,2905,0,0,4000,0,, 
282664,538048,27-JUL-2023 12.57.29,1015,162.9,189.6,153.6,36,45,1605,,22,14,,,,0,0,0,0,0,0,0,0,0,0,0,0,0,91700,5190,70,2852,0,0,4000,0,, 
282668,538049,27-JUL-2023 13.50.09,1015,162.1,189.19,155.2,33.99,43,,,20.77,13.22,,,,0,0,0,0,0,0,0,0,0,0,0,0,0,90400,5247,256,3234,0,0,4400,0,, 
282671,538050,27-JUL-2023 14.42.46,1015,162.7,188.4,152.4,36,42,1629,,22,14,,,,0,0,0,0,0,0,0,0,0,0,0,0,0,88000,4949,255,2400,0,0,4000,0,, 
282674,538051,27-JUL-2023 15.36.05,1015,162.6,189.2,153.2,36,43.3,1666,,22,14,,,,0,0,0,0,0,0,0,0,0,0,0,0,0,88300,4985,573,2855,0,0,4700,0,, 
282677,538052,27-JUL-2023 16.28.36,5082,158.9,197.7,161.7,36,43,1637,,22,14,,,,0,0,0,0,0,0,0,0,0,0,0,0,0,92100,5150,0,3184,0,0,5000,0,, 
282679,538053,27-JUL-2023 17.24.50,5082,159.6,109.49,75.5,33.99,43.7,1669,,20.77,13.22,,,,0,0,0,0,0,0,0,0,0,0,0,0,0,87000,5166,0,3278,0,0,5000,0,, 
282683,538054,27-JUL-2023 18.22.25,5082,164.2,196.68,161.4,35.28,47.7,1536,,21.6,13.68,,,,0,0,0,0,0,0,0,0,0,0,0,0,0,96700,5647,84,4010,0,0,5000,0,, 
282685,538055,27-JUL-2023 19.19.26,5082,156.6,186.5,150.5,36,44.5,1573,,22,14,,,,0,0,0,0,0,0,0,0,0,0,0,0,0,89100,5002,0,2901,0,0,5000,0,, 
282689,538056,27-JUL-2023 20.17.05,1030,158.4,172.3,136.3,36,43,,,22,14,,,,0,0,0,0,0,0,0,0,0,0,0,0,0,84500,5423,0,3590,0,0,4900,0,, 
282692,538057,27-JUL-2023 21.13.05,1010,158.1,180.69,142.7,37.99,43.8,,,23.22,14.77,,,,0,0,0,0,0,0,0,0,0,0,0,0,0,84600,5528,0,2813,0,0,5000,0,, 
282695,538058,27-JUL-2023 22.16.35,1010,159.6,180.1,139.1,41,41.3,,,25.06,15.94,,,,0,0,0,0,0,0,0,0,0,0,0,0,0,84000,5191,0,2355,0,0,4400,0,, 
282697,538059,27-JUL-2023 23.08.25,1010,157.3,189,153,36,42.8,1625,,22,14,,,,0,0,0,0,0,0,0,0,0,0,0,0,0,91100,5117,0,3673,0,0,5000,0,, 
282703,538061,28-JUL-2023 01.13.04,1010,161.2,182.8,146.8,36,42.8,1579,,22,14,,,,0,0,0,0,0,0,0,0,0,0,0,0,0,86500,5205,0,3392,0,0,5000,0,, 
282705,538062,28-JUL-2023 02.11.35,1015,158.9,177.7,141.7,36,40.9,,,22,14,,,,0,0,0,0,0,0,0,0,0,0,0,0,0,84400,4802,0,3392,0,0,5000,0,, 
282709,538063,28-JUL-2023 03.02.56,1014,157.5,177.4,141.4,36,41.9,,,22,14,,,,0,0,0,0,0,0,0,0,0,0,0,0,0,87300,4985,0,3626,0,0,5000,0,, 
282712,538064,28-JUL-2023 03.53.32,1032,160.7,175.3,139.3,36,40.8,,,22,14,,,,0,0,0,0,0,0,0,0,0,0,0,0,0,85600,4731,0,3564,0,0,5000,0,, 
282715,538065,28-JUL-2023 04.43.40,1015,157.2,176.3,140.3,36,39.7,1659,,22,14,,,,0,0,0,0,0,0,0,0,0,0,0,0,0,83200,4956,94,3670,0,0,5000,0,, 
282718,538066,28-JUL-2023 05.46.46,1011,161.7,178.7,142.7,36,43.9,1626,,22,14,,,,0,0,0,0,0,0,0,0,0,0,0,0,0,91900,4612,225,3142,0,0,5000,0,, 
282720,538067,28-JUL-2023 06.45.25,1010,159.5,181.6,145.6,36,44.6,1619,,22,14,,,,0,0,0,0,0,0,0,0,0,0,0,0,0,92000,4437,225,3338,0,0,5000,0,, 
282724,538068,28-JUL-2023 07.50.42,1010,158.1,193.3,157.3,36,46.2,1646,,22,14,,,,0,0,0,0,0,0,0,0,0,0,0,0,0,95000,4883,868,2873,0,0,5000,0,, 
282726,538069,28-JUL-2023 08.47.31,1015,156.5,190.4,154.4,36,46.8,1542,,22,14,,,,0,0,0,0,0,0,0,0,0,0,0,0,0,96000,5284,818,3638,0,0,5000,0,, 
282729,538070,28-JUL-2023 09.42.12,1010,159,186,150,36,44,,,22,14,,,,0,0,0,0,0,0,0,0,0,0,0,0,0,91100,4971,792,3340,0,0,5000,0,, 
282732,538071,28-JUL-2023 10.57.15,1010,159.5,185.8,149.8,36,47.8,,,22,14,,,,0,0,0,0,0,0,0,0,0,0,0,0,0,92600,5267,729,3420,0,0,5000,0,, 
282738,538073,28-JUL-2023 12.46.48,1010,158.3,185.29,152.3,32.99,45.4,,,20.16,12.83,,,,0,0,0,0,0,0,0,0,0,0,0,0,0,88500,5225,0,2605,0,0,5000,0,, 
282741,538074,28-JUL-2023 13.51.11,1010,164.5,187.89,153.9,33.99,44.5,,,20.77,13.22,,,,0,0,0,0,0,0,0,0,0,0,0,0,0,89800,4893,478,2856,0,0,5000,0,, 
282744,538075,28-JUL-2023 14.50.38,1010,159.5,185.9,149.9,36,44.5,,,22,14,,,,0,0,0,0,0,0,0,0,0,0,0,0,0,92100,5123,849,2690,0,0,5000,0,, 
282747,538076,28-JUL-2023 16.03.17,1011,156.3,188.3,152.3,36,44.7,1611,,22,14,,,,0,0,0,0,0,0,0,0,0,0,0,0,0,91000,5234,683,3531,0,0,4900,0,, 
282751,538077,28-JUL-2023 16.59.22,5082,159.9,186.1,150.1,36,42.9,1589,,22,14,,,,0,0,0,0,0,0,0,0,0,0,0,0,0,88300,4790,0,2834,0,0,5000,0,, 
282754,538078,28-JUL-2023 17.53.01,5071,160.9,186.3,150.3,36,44.6,,,22,14,,,,0,0,0,0,0,0,0,0,0,0,0,0,0,88000,5040,0,3438,0,0,5000,0,, 
282757,538079,28-JUL-2023 18.45.38,5095,156.5,174.69,140.7,33.99,42.5,1615,,20.77,13.22,,,,0,0,0,0,0,0,0,0,0,0,0,0,0,87200,5048,0,3466,0,0,6000,0,, 
282760,538080,28-JUL-2023 19.54.11,5095,158.2,179.49,146.5,32.99,44.5,1645,,20.16,12.83,,,,0,0,0,0,0,0,0,0,0,0,0,0,0,91100,5230,390,3956,0,0,5000,0,, 
282763,538081,28-JUL-2023 20.49.10,5095,158.8,186.1,150.1,36,43.8,1541,,22,14,,,,0,0,0,0,0,0,0,0,0,0,0,0,0,91000,4949,0,3328,0,0,5000,0,, 
282765,538082,28-JUL-2023 21.40.51,5095,156.9,186,150,36,40.4,1672,,22,14,,,,0,0,0,0,0,0,0,0,0,0,0,0,0,85000,5182,0,3078,0,0,5000,0,, 
282768,538083,28-JUL-2023 22.47.27,5095,158.2,190.39,153.4,36.99,43.9,,,22.6,14.39,,,,0,0,0,0,0,0,0,0,0,0,0,0,0,91000,5332,0,3089,0,0,5000,0,, 
282774,538085,29-JUL-2023 01.14.58,1067,157.5,187,151,36,47.1,1614,,22,14,,,,0,0,0,0,0,0,0,0,0,0,0,0,0,95300,4894,0,4470,0,0,5400,0,, 
282777,538086,29-JUL-2023 02.13.38,1067,160.7,184.9,152.9,32,46.9,1633,,19.56,12.44,,,,0,0,0,0,0,0,0,0,0,0,0,0,0,94500,5209,0,4020,0,0,5600,0,, 
282781,538087,29-JUL-2023 03.06.03,1063,156.4,180.59,144.4,36.19,42.9,1602,,22.12,14.07,,,,0,0,0,0,0,0,0,0,0,0,0,0,0,87800,4784,0,3510,0,0,5400,0,, 
282784,538088,29-JUL-2023 04.13.23,5082,162.2,107.99,71,36.99,46.3,1573,,22.6,14.39,,,,0,0,0,0,0,0,0,0,0,0,0,0,0,92700,5019,0,3752,0,0,5100,0,, 
282787,538089,29-JUL-2023 05.07.03,5071,156.2,174.9,139.9,35,42.6,,,21.39,13.61,,,,0,0,0,0,0,0,0,0,0,0,0,0,0,87500,5033,0,3799,0,0,5500,0,, 
282790,538090,29-JUL-2023 06.04.28,5071,163.2,186.09,152.1,33.99,46.4,,,20.77,13.22,,,,0,0,0,0,0,0,0,0,0,0,0,0,0,94500,5634,0,3994,0,0,7000,0,, 
282793,538091,29-JUL-2023 07.08.52,1067,161.3,186.2,150.2,36,45.5,,,22,14,,,,0,0,0,0,0,0,0,0,0,0,0,0,0,91100,5191,0,3729,0,0,5300,0,, 
282796,538092,29-JUL-2023 08.15.13,1063,155.9,185.8,149.8,36,46.1,,,22,14,,,,0,0,0,0,0,0,0,0,0,0,0,0,0,92600,5186,124,3513,0,0,5400,0,, 
282799,538093,29-JUL-2023 09.26.14,1063,154.1,170.49,137.5,32.99,45.2,1590,,20.16,12.83,,,,0,0,0,0,0,0,0,0,0,0,0,0,0,87800,5230,813,2966,0,0,5000,0,, 
282802,538094,29-JUL-2023 10.25.03,5095,171.2,163.1,127.1,36,41.9,1604,,22,14,,,,0,0,0,0,0,0,0,0,0,0,0,0,0,79700,4697,238,2260,0,0,4700,0,, 
282807,538096,29-JUL-2023 12.55.17,5095,157.2,182.8,146.8,36,48.5,,,22,14,,,,0,0,0,0,0,0,0,0,0,0,0,0,0,93900,5472,285,3122,0,0,5000,0,, 
282810,538097,29-JUL-2023 13.48.18,5095,159.3,184.4,148.4,36,43.6,1649,,22,14,,,,0,0,0,0,0,0,0,0,0,0,0,0,0,89800,5302,130,2071,0,0,5000,0,, 
282812,538098,29-JUL-2023 14.41.37,5095,157.8,181.39,147.4,33.99,43.8,1636,,20.77,13.22,,,,0,0,0,0,0,0,0,0,0,0,0,0,0,87500,5129,0,3653,0,0,5700,0,, 
282815,538099,29-JUL-2023 15.36.50,5095,161.5,200.7,165.7,35,47.5,1637,,21.39,13.61,,,,0,999,0,0,0,0,0,0,0,0,0,0,0,94800,5589,0,2897,0,0,7000,0,, 
282819,538100,29-JUL-2023 16.37.13,5095,160.9,201.3,165.3,36,47.3,,,22,14,,,,0,1001,0,0,0,0,0,0,0,0,0,0,0,97300,5414,168,3806,0,0,5000,0,, 
282822,538101,29-JUL-2023 17.42.40,5095,161.3,187.4,151.4,36,47.3,1587,,22,14,,,,0,993,0,0,0,0,0,0,0,0,0,0,0,90100,5419,338,3290,0,0,5000,0,, 
282825,538102,29-JUL-2023 18.52.12,5095,161,187,151,36,44.4,1661,,22,14,,,,0,2002,0,0,0,0,0,0,0,0,0,0,0,89700,5547,0,3521,0,0,6400,0,, 
282828,538103,29-JUL-2023 19.57.04,1058,168.1,185.39,148.4,36.99,45.4,1654,,22.6,14.39,,,,0,0,0,0,0,0,0,0,0,0,0,0,0,92000,5677,780,3544,0,0,6900,0,, 
282831,538104,29-JUL-2023 20.53.40,1030,167.3,68.6,33.6,35,36.1,1658,,21.39,13.61,,,,0,1001,0,0,0,0,0,0,0,0,0,0,0,73300,4990,467,2999,0,0,6400,0,, 
282835,538105,29-JUL-2023 22.02.30,1015,159.2,149.8,113.8,36,41,,,22,14,,,,0,800,0,0,0,0,0,0,0,0,0,0,0,73900,4906,601,2400,0,0,5800,0,, 
282837,538106,29-JUL-2023 22.55.30,2014,155.5,141.1,105.1,36,36.2,1676,,22,14,,,,0,300,0,0,0,0,0,0,0,0,0,0,0,71600,3996,523,2913,0,0,6000,0,, 
282845,538107,30-JUL-2023 12.45.54,2030,154,196.1,160.1,36,38.6,1668,,22,14,,,,0,998,0,0,0,0,0,0,0,0,0,0,0,80100,5420,830,3240,0,0,7800,0,, 
282847,538108,30-JUL-2023 13.50.56,2030,163.1,204,168,36,48.5,1672,,22,14,,,,0,2994,0,0,0,0,0,0,0,0,0,0,0,98200,5893,0,3049,0,0,5000,0,, 
282849,538109,30-JUL-2023 14.48.09,1030,163,190,154,36,45.6,1653,,22,14,,,,0,3976,0,0,0,0,0,0,0,0,0,0,0,92600,5697,0,3082,0,0,5000,0,, 
282851,538110,30-JUL-2023 15.53.06,1014,160.5,186.4,150.4,36,44.4,1683,,22,14,,,,0,3244,0,0,0,0,0,0,0,0,0,0,0,91000,5305,0,3287,0,0,4000,0,, 
282854,538111,30-JUL-2023 16.48.16,1011,156.8,188,152,36,43,1572,,22,14,,,,0,2296,0,0,0,0,0,0,0,0,0,0,0,89500,4615,0,3209,0,0,4000,0,, 
282857,538112,30-JUL-2023 17.46.15,1011,154.2,186.6,150.6,36,45,1663,,22,14,,,,0,300,0,0,0,0,0,0,0,0,0,0,0,92000,5041,172,3612,0,0,3000,0,, 
282860,538113,30-JUL-2023 18.39.55,1010,157,181.6,145.6,36,43,1632,,22,14,,,,0,0,0,0,0,0,0,0,0,0,0,0,0,87800,4762,0,3654,0,0,3000,0,, 
282863,538114,30-JUL-2023 19.49.55,1010,156.8,186.1,150.1,36,47.9,1652,,22,14,,,,0,300,0,0,0,0,0,0,0,0,0,0,0,96600,4474,0,3240,0,0,3000,0,, 
282866,538115,30-JUL-2023 20.46.55,1010,156.4,182.1,146.1,36,44.7,1565,,22,14,,,,0,0,0,0,0,0,0,0,0,0,0,0,0,90000,4911,0,3662,0,0,3000,0,, 
282869,538116,30-JUL-2023 21.45.02,1010,157,190.3,154.3,36,46.5,1630,,22,14,,,,0,0,0,0,0,0,0,0,0,0,0,0,0,91800,5518,0,4141,0,0,3000,0,, 
282873,538117,30-JUL-2023 22.59.02,1010,159.4,186.8,150.8,36,46.8,1649,,22,14,,,,0,300,0,0,0,0,0,0,0,0,0,0,0,88900,5510,0,3807,0,0,6100,0,, 
282879,538119,31-JUL-2023 00.58.06,1032,160.3,191.1,156.1,35,44.6,1652,,21.39,13.61,,,,0,0,0,0,0,0,0,0,0,0,0,0,0,93000,5353,0,2776,0,0,6500,0,, 
282882,538120,31-JUL-2023 01.55.36,1032,161.3,186.7,151.7,35,42.6,1657,,21.39,13.61,,,,0,0,0,0,0,0,0,0,0,0,0,0,0,88700,4945,0,2165,0,0,5600,0,, 
282885,538121,31-JUL-2023 02.48.46,1030,158.6,185.9,150.7,35.2,43.1,1662,,21.51,13.69,,,,0,997,0,0,0,0,0,0,0,0,0,0,0,91000,4920,0,2579,0,0,5800,0,, 
282887,538122,31-JUL-2023 03.44.16,1056,158.3,200.59,166.5,34.09,45.6,,,20.83,13.26,,,,0,0,0,0,0,0,0,0,0,0,0,0,0,96000,5271,0,2979,0,0,5000,0,, 
282890,538123,31-JUL-2023 04.40.25,1056,160.9,190.3,155.3,35,44.7,1632,,21.39,13.61,,,,0,0,0,0,0,0,0,0,0,0,0,0,0,93500,5303,0,2753,0,0,5900,0,, 
282893,538124,31-JUL-2023 05.31.46,8061,159.6,180.3,147.1,33.2,42,1642,,20.29,12.91,,,,0,0,0,0,0,0,0,0,0,0,0,0,0,89000,4915,0,2557,0,0,5500,0,, 
282896,538125,31-JUL-2023 06.29.16,8061,160.4,181.7,147.5,34.2,45.7,1592,,20.9,13.3,,,,0,0,0,0,0,0,0,0,0,0,0,0,0,94500,5044,0,3640,0,0,10300,0,, 
282899,538126,31-JUL-2023 07.33.52,8061,160.7,189.99,156,33.99,47.5,1572,,20.77,13.22,,,,0,0,0,0,0,0,0,0,0,0,0,0,0,95500,5229,127,3517,0,0,7000,0,, 
282902,538127,31-JUL-2023 08.37.17,8061,159.2,190.3,154.3,36,48.5,1659,,22,14,,,,0,0,0,0,0,0,0,0,0,0,0,0,0,90900,5540,250,2721,0,1108,5300,0,, 
282906,538128,31-JUL-2023 09.41.27,8061,153.1,184.9,148.9,36,44.7,1677,,22,14,,,,0,999,0,0,0,0,0,0,0,0,0,0,0,87400,5224,373,2485,0,2215,3500,0,, 
282909,538129,31-JUL-2023 10.38.48,8061,162.2,184.89,150.9,33.99,46.9,1646,,20.77,13.22,,,,0,0,0,0,0,0,0,0,0,0,0,0,0,89200,5072,0,3587,0,2,3800,0,, 
282912,538130,31-JUL-2023 11.30.41,9994,160.5,167.9,131.9,36,42.7,1637,,22,14,,,,0,0,0,0,0,0,0,0,0,0,0,0,0,83300,5097,127,2901,0,0,3500,0,, 
282914,538131,31-JUL-2023 12.26.58,6067,161.1,190.6,154.6,36,43.1,1657,,22,14,,,,0,0,0,0,0,0,0,0,0,0,0,0,0,87900,5252,0,2070,0,0,3500,0,, 
282918,538132,31-JUL-2023 13.20.38,9994,161,167,131,36,40.6,1644,,22,14,,,,0,600,0,0,0,0,0,0,0,0,0,0,0,81900,4524,0,2761,0,0,3500,0,, 
282920,538133,31-JUL-2023 14.11.46,8075,159,172.1,136.1,36,42,,,22,14,,,,0,1599,0,0,0,0,0,0,0,0,0,0,0,87200,4840,240,3598,0,0,3500,0,, 
282923,538134,31-JUL-2023 15.04.48,8061,159.1,176.5,140.5,36,43.7,,,22,14,,,,0,1200,0,0,0,0,0,0,0,0,0,0,0,86900,4944,240,2866,0,0,3500,0,, 
282926,538135,31-JUL-2023 16.13.26,8075,159.1,186.48,151.2,35.28,45,1651,,21.6,13.68,,,,0,999,0,0,0,0,0,0,0,0,0,0,0,91500,5112,0,3702,0,0,3500,0,, 
282929,538136,31-JUL-2023 17.14.32,8061,158.5,186.4,150.4,36,46,1592,,22,14,,,,0,0,0,0,0,0,0,0,0,0,0,0,0,94100,5371,0,3549,0,0,3500,0,, 
282931,538137,31-JUL-2023 18.23.12,8061,156,188.5,152.5,36,45.7,1624,,22,14,,,,0,0,0,0,0,0,0,0,0,0,0,0,0,93700,5457,0,3826,0,0,3500,0,, 
282935,538138,31-JUL-2023 20.15.31,8061,157.7,186.9,150.9,36,45.7,1661,,22,14,,,,0,0,0,0,0,0,0,0,0,0,0,0,0,90900,5274,0,3690,0,0,3500,0,, 
282938,538139,31-JUL-2023 21.23.03,8061,159.1,186.6,150.6,36,48,1636,,22,14,,,,0,0,0,0,0,0,0,0,0,0,0,0,0,95200,5373,0,3907,0,0,4500,0,, 
282941,538140,31-JUL-2023 22.21.34,8061,159.6,181.7,145.7,36,41.6,1659,,22,14,,,,0,0,0,0,0,0,0,0,0,0,0,0,0,87100,5085,0,3249,0,0,5000,0,, 
282944,538141,31-JUL-2023 23.30.14,7063,159.5,203.5,167.5,36,49.4,,,22,14,,,,0,0,0,0,0,0,0,0,0,0,0,0,0,100000,5725,0,4225,0,0,5000,0,, 
282950,538143,01-AUG-2023 01.46.58,5042,159.7,181.09,145.8,35.29,43.3,1643,,21.57,13.72,,,,0,0,0,0,0,0,0,0,0,0,0,0,0,88400,5237,0,3506,0,0,5000,0,, 
282953,538144,01-AUG-2023 03.01.23,5042,163.8,180.49,146.5,33.99,46.1,1671,,20.77,13.22,,,,0,0,0,0,0,0,0,0,0,0,0,0,0,95500,5103,0,2844,0,0,5000,0,, 
282957,538145,01-AUG-2023 03.57.23,5042,164.9,181.19,145,36.19,42.1,1692,,22.12,14.07,,,,0,999,0,0,0,0,0,0,0,0,0,0,0,90500,5518,0,3160,0,0,6000,0,, 
282959,538146,01-AUG-2023 05.00.17,5042,166.2,185.49,151,34.49,44,1645,,21.08,13.41,,,,0,0,0,0,0,0,0,0,0,0,0,0,0,93000,5031,0,2377,0,0,6000,0,, 
282962,538147,01-AUG-2023 06.06.27,5042,180.7,184.09,150.1,33.99,43.1,1676,,20.77,13.22,,,,0,0,0,0,0,0,0,0,0,0,0,0,0,92200,4920,0,3012,0,0,5000,0,, 
282965,538148,01-AUG-2023 07.04.58,5042,163,104.1,70.9,33.2,42.5,1609,,20.29,12.91,,,,0,0,0,0,0,0,0,0,0,0,0,0,0,88100,4967,0,3517,0,0,5600,0,, 
282967,538149,01-AUG-2023 08.03.18,8075,158.7,187.69,150.7,36.99,45.6,1629,,22.6,14.39,,,,0,982,0,0,0,0,0,0,0,0,0,0,0,88800,5080,0,3726,0,0,3000,0,, 
282970,538150,01-AUG-2023 09.01.58,8061,157.4,185,150,35,44.8,1498,,21.39,13.61,,,,0,0,0,0,0,0,0,0,0,0,0,0,0,92000,5097,114,4403,0,0,4000,0,, 
282973,538151,01-AUG-2023 10.08.14,8061,159.6,185.59,151.6,33.99,44.8,1685,,20.77,13.22,,,,0,1000,0,0,0,0,0,0,0,0,0,0,0,90600,5733,170,4307,0,0,4000,0,, 
282980,538153,01-AUG-2023 13.18.40,8061,158.4,185.5,149.5,36,46.6,1629,,22,14,,,,0,999,0,0,0,0,0,0,0,0,0,0,0,94000,5105,204,3795,0,0,4200,0,, 
282983,538154,01-AUG-2023 14.30.19,5095,159.5,185.4,150.4,35,45.9,1674,,21.39,13.61,,,,0,999,0,0,0,0,0,0,0,0,0,0,0,93500,5471,0,3675,0,0,3000,0,, 
282986,538155,01-AUG-2023 15.32.19,5095,155.8,190.1,154.1,36,44.5,1679,,22,14,,,,0,1000,0,0,0,0,0,0,0,0,0,0,0,92900,5166,0,2669,0,0,4000,0,, 
282989,538156,01-AUG-2023 16.42.20,5042,157.1,177.2,141.2,36,44.4,,,22,14,,,,0,1000,0,0,0,0,0,0,0,0,0,0,0,88000,5066,0,3588,0,0,4000,0,, 
282992,538157,01-AUG-2023 18.35.14,5042,157.2,192.1,156.1,36,46.5,1643,,22,14,,,,0,994,0,0,0,0,0,0,0,0,0,0,0,93900,5374,0,3133,0,0,4000,0,, 
282995,538158,01-AUG-2023 19.29.49,5042,159.8,180.4,144.4,36,43.1,1651,,22,14,,,,0,1000,0,0,0,0,0,0,0,0,0,0,0,89900,4670,0,2835,0,0,4000,0,, 
282998,538159,01-AUG-2023 20.26.48,7060,154.7,180.8,144.8,36,45.4,1655,,22,14,,,,0,1000,0,0,0,0,0,0,0,0,0,0,0,92000,5073,0,3486,0,0,4000,0,, 
283001,538160,01-AUG-2023 21.23.22,7060,160.8,185.1,149.1,36,43.3,1616,,22,14,,,,0,1000,0,0,0,0,0,0,0,0,0,0,0,87700,4918,0,2704,0,0,4000,0,, 
283005,538161,01-AUG-2023 22.15.59,1056,156.7,183,147,36,38.6,1675,,22,14,,,,0,1000,0,0,0,0,0,0,0,0,0,0,0,87200,5140,0,3056,0,0,4000,0,, 
283008,538162,01-AUG-2023 22.17.30,1056,173.1,61.3,25.3,36,42.5,,,22,14,,,,0,1000,0,0,0,0,0,0,0,0,0,0,0,89100,5202,0,3201,0,0,4000,0,, 
283014,538164,02-AUG-2023 01.18.21,8061,166.5,106.2,71,35.2,47.2,,,21.51,13.69,,,,0,990,0,0,0,0,0,0,0,0,0,0,0,93500,5629,0,3209,0,0,5000,0,, 
283018,538165,02-AUG-2023 02.18.37,8061,165.7,191.9,157.7,34.2,44.4,,,20.9,13.3,,,,0,990,0,0,0,0,0,0,0,0,0,0,0,90000,5705,0,2753,0,0,5000,0,, 
283021,538166,02-AUG-2023 03.21.01,1032,172.2,189.79,156.2,33.59,44.3,,,20.53,13.06,,,,0,300,0,0,0,0,0,0,0,0,0,0,0,95000,5286,0,2852,0,0,5000,0,, 
283024,538167,02-AUG-2023 04.16.41,1011,171.9,189.99,155.5,34.49,43.7,1662,,21.08,13.41,,,,0,300,0,0,0,0,0,0,0,0,0,0,0,93500,4911,0,2964,0,0,5000,0,, 
283027,538168,02-AUG-2023 05.18.26,1011,162.5,200.6,164.6,36,44.6,,,22,14,,,,0,300,0,0,0,0,0,0,0,0,0,0,0,96500,5347,0,2556,0,0,5000,0,, 
283029,538169,02-AUG-2023 10.49.16,1014,161.4,200.1,164.1,36,61.7,1669,,22,14,,,,0,300,0,0,0,0,0,0,0,0,0,0,0,117000,6195,607,4878,0,0,6100,0,, 
283037,538171,02-AUG-2023 13.16.31,1011,159.2,184.09,150.1,33.99,41.4,1678,,20.77,13.22,,,,0,0,0,0,0,0,0,0,0,0,0,0,0,89200,4983,172,3792,0,0,4000,0,, 
283040,538172,02-AUG-2023 14.11.13,1011,158.5,186.9,150.9,36,42.2,1663,,22,14,,,,0,300,0,0,0,0,0,0,0,0,0,0,0,89500,4966,0,3800,0,0,4000,0,, 
283043,538173,02-AUG-2023 15.07.22,1014,160.5,186,150,36,44.5,1648,,22,14,,,,0,300,0,0,0,0,0,0,0,0,0,0,0,92400,4955,300,3733,0,0,3000,0,, 
283047,538174,02-AUG-2023 16.03.13,1010,155.6,186.8,150.8,36,43.4,1688,,22,14,,,,0,300,0,0,0,0,0,0,0,0,0,0,0,89400,4995,0,3446,0,0,3000,0,, 
283049,538175,02-AUG-2023 16.54.22,2010,154.5,186.4,150.4,36,42,,,22,14,,,,0,300,0,0,0,0,0,0,0,0,0,0,0,87400,5004,0,3262,0,0,3000,0,, 
283052,538176,02-AUG-2023 17.48.07,2010,155.7,186.7,150.7,36,41.4,1603,,22,14,,,,0,300,0,0,0,0,0,0,0,0,0,0,0,86500,5148,0,3068,0,0,3000,0,, 
283055,538177,02-AUG-2023 18.37.02,2010,158.2,186.8,150.8,36,40.4,1651,,22,14,,,,0,300,0,0,0,0,0,0,0,0,0,0,0,87500,4852,0,2927,0,0,3000,0,, 
283058,538178,02-AUG-2023 19.26.52,2010,159.8,187.4,151.4,36,41.2,1641,,22,14,,,,0,300,0,0,0,0,0,0,0,0,0,0,0,87400,4954,0,3114,0,0,3000,0,, 
283062,538179,02-AUG-2023 20.19.16,2010,157.9,185.6,149.6,36,42.3,,,22,14,,,,0,300,0,0,0,0,0,0,0,0,0,0,0,89500,5036,0,3695,0,0,3000,0,, 
283064,538180,02-AUG-2023 21.10.02,1032,156.6,195.7,159.7,36,42.5,,,22,14,,,,0,999,0,0,0,0,0,0,0,0,0,0,0,91700,5378,0,3441,0,0,3000,0,, 
283067,538181,02-AUG-2023 22.03.32,1032,156.4,192.2,156.2,36,43.5,,,22,14,,,,0,999,0,0,0,0,0,0,0,0,0,0,0,92900,5176,0,3224,0,0,3000,0,, 
283070,538182,02-AUG-2023 23.00.02,8061,157.1,192.2,156.2,36,43.8,,,22,14,,,,0,999,0,0,0,0,0,0,0,0,0,0,0,89500,5295,0,3584,0,0,3000,0,, 
283076,538184,03-AUG-2023 01.05.03,5042,160.4,190.9,154.9,36,42,1673,,22,14,,,,0,1000,0,0,0,0,0,0,0,0,0,0,0,85700,4946,387,2740,0,0,3000,0,, 
283079,538185,03-AUG-2023 02.44.19,5042,156.2,184.99,151,33.99,52.4,1664,,20.77,13.22,,,,0,1000,0,0,0,0,0,0,0,0,0,0,0,98100,6020,759,3441,0,0,5000,0,, 
283082,538186,03-AUG-2023 03.57.48,5042,162.3,179.89,145.9,33.99,43,1663,,20.77,13.22,,,,0,1000,0,0,0,0,0,0,0,0,0,0,0,89100,4957,520,3321,0,0,5000,0,, 
283085,538187,03-AUG-2023 05.12.37,5042,159.6,180,145,35,43.2,1647,,21.39,13.61,,,,0,1000,0,0,0,0,0,0,0,0,0,0,0,89600,5399,129,3207,0,0,5000,0,, 
283088,538188,03-AUG-2023 06.21.18,5042,155.7,180,144,36,44.7,1649,,22,14,,,,0,1000,0,0,0,0,0,0,0,0,0,0,0,90000,4855,542,3563,0,0,5000,0,, 
283091,538189,03-AUG-2023 07.39.49,5042,162,196.1,161.1,35,47.1,1644,,21.39,13.61,,,,0,1000,0,0,0,0,0,0,0,0,0,0,0,96600,5480,392,3574,0,0,5000,0,, 
283094,538190,03-AUG-2023 08.49.28,5042,158.8,186.3,150.3,36,45.1,1630,,22,14,,,,0,1000,0,0,0,0,0,0,0,0,0,0,0,93000,5044,299,3983,0,0,5000,0,, 
283097,538191,03-AUG-2023 09.50.32,2010,159.6,178.29,147.3,30.99,44.4,1633,,18.94,12.05,,,,0,300,0,0,0,0,0,0,0,0,0,0,0,90200,5039,0,3594,0,0,5000,0,, 
283100,538192,03-AUG-2023 11.05.39,5095,161,189.1,153.1,36,47.5,1628,,22,14,,,,0,1000,0,0,0,0,0,0,0,0,0,0,0,97300,5296,213,4250,0,0,5700,0,, 
283106,538194,03-AUG-2023 12.47.49,7060,162,154.69,121.7,32.99,38.8,1672,,20.16,12.83,,,,0,1001,0,0,0,0,0,0,0,0,0,0,0,79100,4167,0,2711,0,0,4000,0,, 
283108,538195,03-AUG-2023 15.17.09,5095,156.1,166.8,130.8,36,47.9,1615,,22,14,,,,0,1001,0,0,0,0,0,0,0,0,0,0,0,87400,4789,482,3111,0,0,5300,0,, 
283113,538196,03-AUG-2023 16.25.39,2032,156.8,181,145,36,44.4,,,22,14,,,,0,999,0,0,0,0,0,0,0,0,0,0,0,92400,4808,482,2958,0,0,5900,0,, 
283116,538197,03-AUG-2023 17.17.29,2032,155.7,186.3,150.3,36,41,1590,,22,14,,,,0,1001,0,0,0,0,0,0,0,0,0,0,0,90300,5077,0,2930,0,0,5000,0,, 
283119,538198,03-AUG-2023 18.11.18,2015,157.8,202.1,166.1,36,44.1,1597,,22,14,,,,0,800,0,0,0,0,0,0,0,0,0,0,0,98000,5509,0,3536,0,0,5000,0,, 
283121,538199,03-AUG-2023 19.04.54,2015,158.3,202.1,166.1,36,42.6,1639,,22,14,,,,0,799,0,0,0,0,0,0,0,0,0,0,0,90500,5421,0,3606,0,0,5000,0,, 
283125,538200,03-AUG-2023 20.00.35,1011,157.7,191,155,36,43.7,1656,,22,14,,,,0,300,0,0,0,0,0,0,0,0,0,0,0,93600,5231,0,3151,0,0,5000,0,, 
283127,538201,03-AUG-2023 20.54.16,5095,158.5,193.7,157.7,36,44.1,,,22,14,,,,0,999,0,0,0,0,0,0,0,0,0,0,0,91900,5515,0,3890,0,0,3000,0,, 
283130,538202,03-AUG-2023 21.47.59,5095,157.9,185.7,149.7,36,42.3,,,22,14,,,,0,999,0,0,0,0,0,0,0,0,0,0,0,89700,5080,0,3272,0,0,3000,0,, 
283134,538203,03-AUG-2023 22.43.45,2067,158.3,190.8,154.8,36,44.3,1659,,22,14,,,,0,999,0,0,0,0,0,0,0,0,0,0,0,93400,5367,0,3789,0,0,3000,0,, 
283136,538204,03-AUG-2023 23.22.35,2067,80.8,106.8,70.8,36,26.7,1683,,22,14,,,,0,0,0,0,0,0,0,0,0,0,0,0,0,53000,3049,258,1314,0,0,1900,0,, 
283142,538206,04-AUG-2023 03.48.09,5040,160.8,58.99,25,33.99,42.9,1639,,20.77,13.22,,,,0,1000,0,0,0,0,0,0,0,0,0,0,0,84100,4748,0,3023,0,0,3500,0,, 
283147,538207,04-AUG-2023 04.38.38,1011,160.5,58.39,25.4,32.99,41.4,1621,,20.16,12.83,,,,0,300,0,0,0,0,0,0,0,0,0,0,0,87000,4874,0,3152,0,0,4000,0,, 
283149,538208,04-AUG-2023 04.33.04,1030,159.7,180.3,145.3,35,43.1,1677,,21.39,13.61,,,,0,900,0,0,0,0,0,0,0,0,0,0,0,90000,5387,496,3344,0,0,4000,0,, 
283152,538209,04-AUG-2023 06.33.35,1032,160.4,180.19,146.2,33.99,44.9,1652,,20.77,13.22,,,,0,900,0,0,0,0,0,0,0,0,0,0,0,92200,5604,145,3430,0,0,4000,0,, 
283155,538210,04-AUG-2023 07.24.15,1015,161.8,188.89,150.9,37.99,41.8,1623,,23.22,14.77,,,,0,750,0,0,0,0,0,0,0,0,0,0,0,89000,4865,240,2732,0,0,3900,0,, 
283158,538211,04-AUG-2023 08.19.13,2015,158,179.4,144.4,35,44.2,1673,,21.39,13.61,,,,0,800,0,0,0,0,0,0,0,0,0,0,0,90500,5160,0,3054,0,0,4000,0,, 
283161,538212,04-AUG-2023 09.17.51,2015,159,176.09,151.1,24.99,43.9,1694,,15.27,9.72,,,,0,800,0,0,0,0,0,0,0,0,0,0,0,87900,5466,0,3500,0,0,6600,0,, 
283164,538213,04-AUG-2023 10.11.00,2015,155.7,181,145,36,43.4,1631,,22,14,,,,0,800,0,0,0,0,0,0,0,0,0,0,0,88000,5123,0,2299,0,0,5000,0,, 
283167,538214,04-AUG-2023 11.07.49,2015,157.3,185.4,149.4,36,42.3,1689,,22,14,,,,0,800,0,0,0,0,0,0,0,0,0,0,0,85000,5304,0,2903,0,0,5100,0,, 
283174,538216,04-AUG-2023 13.08.53,1056,156.3,182.4,146.4,36,42.8,,,22,14,,,,0,1001,0,0,0,0,0,0,0,0,0,0,0,90300,4998,0,3557,0,0,5000,0,, 
283177,538217,04-AUG-2023 14.14.41,1067,156.2,177.8,141.8,36,44.8,1668,,22,14,,,,0,1000,0,0,0,0,0,0,0,0,0,0,0,86500,5391,0,3663,0,0,5000,0,, 
283180,538218,04-AUG-2023 15.54.21,2032,158.6,234.1,198.1,36,66.4,1643,,22,14,,,,0,0,0,0,0,0,0,0,0,0,0,0,0,119000,7986,0,4978,0,0,7300,0,, 
283183,538219,04-AUG-2023 16.54.50,1015,156.9,182.8,146.8,36,43.5,1609,,22,14,,,,0,800,0,0,0,0,0,0,0,0,0,0,0,90000,5034,0,3148,0,0,5000,0,, 
283186,538220,04-AUG-2023 17.46.44,1015,156.6,107.2,71.2,36,42.2,,,22,14,,,,0,800,0,0,0,0,0,0,0,0,0,0,0,90000,5216,0,3209,0,0,5500,0,, 
283189,538221,04-AUG-2023 18.40.50,1015,161,187.39,151.2,36.19,44.2,1624,,22.12,14.07,,,,0,800,0,0,0,0,0,0,0,0,0,0,0,93000,5578,0,2967,0,0,6500,0,, 
283192,538222,04-AUG-2023 19.34.30,1015,161.5,186.7,151.7,35,42.4,1663,,21.39,13.61,,,,0,2400,0,0,0,0,0,0,0,0,0,0,0,90400,5132,0,3527,0,0,7500,0,, 
283195,538223,04-AUG-2023 20.29.51,1015,159.9,186.7,151.5,35.2,44.1,1644,,21.51,13.69,,,,0,799,0,0,0,0,0,0,0,0,0,0,0,91000,4999,0,3261,0,0,6000,0,, 
283198,538224,04-AUG-2023 21.28.26,2015,162.7,186.79,156.8,29.99,44.8,1614,,18.33,11.66,,,,0,800,0,0,0,0,0,0,0,0,0,0,0,93200,5216,0,3526,0,0,6000,0,, 
283201,538225,04-AUG-2023 22.23.59,2015,160,188,152,36,46,1589,,22,14,,,,0,800,0,0,0,0,0,0,0,0,0,0,0,93200,5179,0,3199,0,0,6000,0,, 
283204,538226,04-AUG-2023 23.19.26,2015,159,185.9,149.9,36,43.8,1534,,22,14,,,,0,800,0,0,0,0,0,0,0,0,0,0,0,90700,5178,0,3260,0,0,5000,0,, 
283210,538228,05-AUG-2023 01.12.05,1032,156.1,180.4,144.4,36,41.9,1658,,22,14,,,,0,900,0,0,0,0,0,0,0,0,0,0,0,87100,4943,0,2523,0,0,5000,0,, 
283213,538229,05-AUG-2023 02.03.39,2010,158.9,184.59,150.6,33.99,41.5,1664,,20.77,13.22,,,,0,200,0,0,0,0,0,0,0,0,0,0,0,87800,5243,0,2791,0,0,5000,0,, 
283216,538230,05-AUG-2023 02.57.30,2011,159.6,184.28,149,35.28,43.1,1672,,21.6,13.68,,,,0,200,0,0,0,0,0,0,0,0,0,0,0,89100,4869,0,3078,0,0,5000,0,, 
283218,538231,05-AUG-2023 04.03.20,2010,154.7,183.09,150.1,32.99,45.5,1648,,20.16,12.83,,,,0,250,0,0,0,0,0,0,0,0,0,0,0,93000,5072,0,2962,0,0,5000,0,, 
283221,538232,05-AUG-2023 04.53.55,2081,157.3,180.1,157.1,23,42.1,1658,,14.06,8.94,,,,0,700,0,0,0,0,0,0,0,0,0,0,0,91300,4848,238,3770,0,0,5000,0,, 
283224,538233,05-AUG-2023 05.47.59,2081,156.5,179.2,153.2,26,43.9,1664,,15.89,10.11,,,,0,700,0,0,0,0,0,0,0,0,0,0,0,94000,5072,379,2971,0,0,5200,0,, 
283227,538234,05-AUG-2023 06.40.05,6067,161.4,180.09,146.1,33.99,42,1685,,20.77,13.22,,,,0,1000,0,0,0,0,0,0,0,0,0,0,0,91000,4706,467,3181,0,0,5000,0,, 
283230,538235,05-AUG-2023 07.30.51,6067,162.2,186.8,151.8,35,41.8,1659,,21.39,13.61,,,,0,1000,0,0,0,0,0,0,0,0,0,0,0,89400,4840,721,2630,0,0,5000,0,, 
283233,538236,05-AUG-2023 08.35.36,6067,159.4,188.79,151.8,36.99,44.2,1543,,22.6,14.39,,,,0,1000,0,0,0,0,0,0,0,0,0,0,0,93200,4806,721,3550,0,0,5000,0,, 
283236,538237,05-AUG-2023 09.30.49,6067,161.9,337.2,301.2,36,43,1650,,22,14,,,,0,983,0,0,0,0,0,0,0,0,0,0,0,92300,5690,0,3440,0,0,11000,0,, 
283239,538238,05-AUG-2023 10.23.35,6067,159.2,185.1,150.1,35,42.3,1680,,21.39,13.61,,,,0,1786,0,0,0,0,0,0,0,0,0,0,0,90000,4869,0,3558,0,0,5000,0,, 
283242,538239,05-AUG-2023 11.17.50,2015,161.7,186,150,36,43.2,1643,,22,14,,,,0,0,0,0,0,0,0,0,0,0,0,0,0,92900,5129,97,3702,0,0,5000,0,, 
283248,538241,05-AUG-2023 13.08.16,2067,160.2,189.5,154.5,35,44.8,1649,,21.39,13.61,,,,0,988,0,0,0,0,0,0,0,0,0,0,0,93500,4772,0,2599,0,0,6000,0,, 
283250,538242,05-AUG-2023 14.11.26,2067,162.2,139.59,106.6,32.99,35.5,1662,,20.16,12.83,,,,0,994,0,0,0,0,0,0,0,0,0,0,0,71200,3987,0,2135,0,0,5600,0,, 
283253,538243,05-AUG-2023 18.01.52,2067,157.4,219.89,185.9,33.99,69.6,1623,,20.77,13.22,,,,0,999,0,0,0,0,0,0,0,0,0,0,0,123300,6642,0,4969,0,0,5200,0,, 
283259,538244,05-AUG-2023 18.56.46,5095,162.7,223.3,187.3,36,44.3,1669,,22,14,,,,0,1000,0,0,0,0,0,0,0,0,0,0,0,89500,5521,0,2187,0,0,5200,0,, 
283261,538245,05-AUG-2023 19.57.16,5095,161.7,192.3,156.3,36,44.4,1614,,22,14,,,,0,964,0,0,0,0,0,0,0,0,0,0,0,92100,5335,0,3707,0,0,5900,0,, 
283265,538246,05-AUG-2023 21.07.47,5095,161.3,182.2,146.2,36,44.8,1664,,22,14,,,,0,981,0,0,0,0,0,0,0,0,0,0,0,88000,4932,0,2763,0,0,5300,0,, 
283268,538247,05-AUG-2023 22.06.01,5095,166.4,180.8,144.8,36,44.2,1677,,22,14,,,,0,984,0,0,0,0,0,0,0,0,0,0,0,90500,5447,0,3706,0,0,5000,0,, 
283271,538248,05-AUG-2023 22.58.47,2030,171.3,125.4,89.4,36,33.9,1576,,22,14,,,,0,969,0,0,0,0,0,0,0,0,0,0,0,67000,4363,242,2943,0,0,8000,0,, 
283278,538250,11-AUG-2023 10.14.54,6095,162.7,221.6,188.4,33.2,71.6,1667,,20.29,12.91,,,,0,1000,0,0,0,0,0,0,0,0,0,0,0,108000,7450,369,5845,0,0,6000,0,, 
283281,538251,11-AUG-2023 11.28.34,6095,158.2,203.6,167.6,36,53.3,1607,,22,14,,,,0,1000,0,0,0,0,0,0,0,0,0,0,0,104000,6256,0,4868,0,0,4700,0,, 
283286,538253,11-AUG-2023 14.59.03,1015,165.7,190.8,155.8,35,43.5,,,21.39,13.61,,,,0,769,0,0,0,0,0,0,0,0,0,0,0,94300,5114,0,4007,0,0,5300,0,, 
283290,538254,11-AUG-2023 15.55.39,1015,158.4,193.49,159.5,33.99,44.9,1617,,20.77,13.22,,,,0,796,0,0,0,0,0,0,0,0,0,0,0,92600,5081,260,2185,0,0,5300,0,, 
283293,538255,11-AUG-2023 16.51.19,1015,161.2,188.9,153.9,35,45.8,1639,,21.39,13.61,,,,0,788,0,0,0,0,0,0,0,0,0,0,0,93300,5356,260,2929,0,0,5000,0,, 
283296,538256,11-AUG-2023 17.46.59,5071,164.5,186.99,153,33.99,45.8,1564,,20.77,13.22,,,,0,835,0,0,0,0,0,0,0,0,0,0,0,92200,5331,704,3010,0,0,5000,0,, 
283299,538257,11-AUG-2023 18.56.23,5071,157.7,174.69,140.7,33.99,45.2,1619,,20.77,13.22,,,,0,1064,0,0,0,0,0,0,0,0,0,0,0,91200,4899,478,3509,0,0,5000,0,, 
283306,538259,12-AUG-2023 15.18.36,5071,161.8,199.49,162.4,37.09,50.6,1655,,22.67,14.42,,,,0,1022,0,0,0,0,0,0,0,0,0,0,0,102100,5644,582,4051,0,0,5000,0,, 
283308,538260,12-AUG-2023 16.20.00,1010,161.2,195.39,160.8,34.59,47.7,1682,,21.14,13.45,,,,0,438,0,0,0,0,0,0,0,0,0,0,0,96500,5510,256,2473,0,554,5000,0,, 
283310,538261,12-AUG-2023 17.21.57,1015,160.8,191.5,156.5,35,48.7,1670,,21.39,13.61,,,,0,758,0,0,0,0,0,0,0,0,0,0,0,94900,5321,128,2272,0,0,5000,0,, 
283313,538262,12-AUG-2023 18.25.50,5071,163.1,191.89,154.9,36.99,49.6,1653,,22.6,14.39,,,,0,1005,0,0,0,0,0,0,0,0,0,0,0,94100,5875,380,2632,0,1108,5000,0,, 
283317,538263,12-AUG-2023 19.22.27,5071,165,190.29,156.3,33.99,47.5,1618,,20.77,13.22,,,,0,1000,0,0,0,0,0,0,0,0,0,0,0,93100,5157,96,2097,0,553,5000,0,, 
283319,538264,12-AUG-2023 20.17.57,5071,161.2,185.9,149.9,36,46.6,1677,,22,14,,,,0,300,0,0,0,0,0,0,0,0,0,0,0,92300,5032,93,2748,0,554,5000,0,, 
283322,538265,12-AUG-2023 21.14.33,1015,164,188.99,150,38.99,47.3,1639,,23.83,15.16,,,,0,793,0,0,0,0,0,0,0,0,0,0,0,93000,5375,252,2880,0,1108,5000,0,, 
283326,538266,12-AUG-2023 22.29.51,1015,165.4,189.99,150,39.99,48.4,1649,,24.44,15.55,,,,0,700,0,0,0,0,0,0,0,0,0,0,0,96000,5468,252,3409,0,1108,5000,0,, 
283329,538267,12-AUG-2023 23.28.07,1015,160.7,186.4,150.4,36,48.1,1643,,22,14,,,,0,800,0,0,0,0,0,0,0,0,0,0,0,93400,5373,0,3992,0,498,5000,0,, 
283334,538269,13-AUG-2023 01.47.23,1030,162.7,179.99,141,38.99,48.4,1606,,23.83,15.16,,,,0,976,0,0,0,0,0,0,0,0,0,0,0,90600,4824,909,3741,0,0,5200,0,, 
283338,538270,13-AUG-2023 02.48.01,1015,159.7,174.6,138.6,36,46.8,1633,,22,14,,,,0,800,0,0,0,0,0,0,0,0,0,0,0,89700,4595,267,3981,0,0,5000,0,, 
283340,538271,13-AUG-2023 03.51.26,1015,161.7,167.5,131.5,36,47,1658,,22,14,,,,0,800,0,0,0,0,0,0,0,0,0,0,0,84700,5127,934,2451,0,0,5200,0,, 
283343,538272,13-AUG-2023 05.15.42,1015,158.3,164.6,128.6,36,49.4,,,22,14,,,,0,800,0,0,0,0,0,0,0,0,0,0,0,87800,4851,205,3395,0,0,5100,0,, 
283346,538273,13-AUG-2023 06.06.22,1015,156,167,131,36,39.8,1643,,22,14,,,,0,800,0,0,0,0,0,0,0,0,0,0,0,83000,4447,348,2931,0,0,5000,0,, 
283348,538274,13-AUG-2023 07.03.25,1015,157,179.5,143.5,36,44.4,1634,,22,14,,,,0,800,0,0,0,0,0,0,0,0,0,0,0,90800,4773,0,3340,0,0,5000,0,, 
283352,538275,13-AUG-2023 08.10.01,1015,168.8,209.5,173.5,36,49.4,1626,,22,14,,,,0,800,0,0,0,0,0,0,0,0,0,0,0,102300,5696,0,3889,0,3,6000,0,, 
283354,538276,13-AUG-2023 09.07.41,2011,162.1,209.5,173.5,36,45.5,1682,,22,14,,,,0,300,0,0,0,0,0,0,0,0,0,0,0,92000,5063,0,3031,0,88,6000,0,, 
283358,538277,13-AUG-2023 10.31.33,2011,162.7,170.7,134.7,36,40.9,,,22,14,,,,0,300,0,0,0,0,0,0,0,0,0,0,0,82000,4798,0,2543,0,0,6000,0,, 
283360,538278,13-AUG-2023 11.27.07,2011,155.4,159.6,123.6,36,46.9,1589,,22,14,,,,0,300,0,0,0,0,0,0,0,0,0,0,0,99500,5243,0,3286,0,0,6000,0,, 
283367,538280,13-AUG-2023 12.18.09,2011,162.4,186.3,150.3,36,43.4,1643,,22,14,,,,0,300,0,0,0,0,0,0,0,0,0,0,0,88400,5246,0,3504,0,0,6000,0,, 
283370,538281,13-AUG-2023 14.27.30,2011,158.9,192,156,36,49.4,,,22,14,,,,0,300,0,0,0,0,0,0,0,0,0,0,0,94000,5167,0,3201,0,1002,7500,0,, 
283373,538282,13-AUG-2023 15.26.40,2011,161.5,196.2,160.2,36,46.6,1621,,22,14,,,,0,987,0,0,0,0,0,0,0,0,0,0,0,95600,5530,505,3358,0,2106,6000,0,, 
283376,538283,13-AUG-2023 16.32.29,1032,162,193.09,159.1,33.99,47.7,1662,,20.77,13.22,,,,0,900,0,0,0,0,0,0,0,0,0,0,0,97000,6196,505,3120,0,2770,6400,0,, 
283378,538284,13-AUG-2023 17.50.23,1015,157.9,207.79,169.8,37.99,53.6,1632,,23.22,14.77,,,,0,800,0,0,0,0,0,0,0,0,0,0,0,109100,6053,253,3539,0,2216,5400,0,, 
283381,538285,13-AUG-2023 18.45.19,1015,163.2,194.4,159.4,35,45.7,1627,,21.39,13.61,,,,0,800,0,0,0,0,0,0,0,0,0,0,0,95300,5272,474,2739,0,1108,5000,0,,
