Repository: sanad-code/udacity-aimaster-capstone-ai-programming-foundations-project

# Steel Production Data Analysis — Udacity AI Master Capstone

This project analyzes steel production data to identify key factors affecting energy consumption, quality indicators, and production efficiency. It covers data cleaning, exploratory data analysis (EDA), and visualization of relationships between variables such as DRI Carbon and Silica (SiO2). The insights support data-driven decisions to optimize the steelmaking process.

## What Was Built

A Jupyter Notebook (`data-workflow/data_workflow.ipynb`) that loads, cleans, and analyzes internal steel production heat data, producing visualizations and statistical summaries saved under `outputs/`.

File: data/raw/flat_raw_data.csv (part 19 of 86)
RC,HID,STOP_DATE,STEEL_GRADE,TAPPED_WGT,TOTAL_CHARGE,DRI_CHARGE,SCRAP_CHARGE,POWER_ON_TIME,FINAL_TEMP,TOTAL_C_DRI,LOCAL_SCRAP,HOME_RETURN_SCRAP,IMPORTED_SCRAP,PIG_IRON,DRI_BRIQUETTED,FESI,FEMN,SIMN,FECR,NICKEL,FETI,FEB,FENB,FEP,FEMO,CU,FEV,NITROVAN,ELEC_ENERGY,OXYGEN,COKE_LUMP,MODULE_CARBON,COKE_POWDER,BURNT_LIME,BURNT_DOLAMITE,FLUX,C_ANALYSIS, 
284296,538584,27-AUG-2023 09.27.38,5071,160,190.7,154.7,36,40.2,1631,,22,14,,,,0,999,0,0,0,0,0,0,0,0,0,0,0,87800,5141,0,3510,0,0,5000,0,, 
284300,538585,27-AUG-2023 10.18.49,5071,158.3,184.9,148.9,36,41.8,1620,,22,14,,,,0,999,0,0,0,0,0,0,0,0,0,0,0,89800,5128,0,3497,0,0,5000,0,, 
284302,538586,27-AUG-2023 11.21.48,5071,156.9,179.1,144.1,35,41.6,1638,,21.39,13.61,,,,0,998,0,0,0,0,0,0,0,0,0,0,0,86400,4843,0,3502,0,0,5000,0,, 
284308,538588,27-AUG-2023 13.06.28,5071,155.2,194,158,36,42.5,1680,,22,14,,,,0,999,0,0,0,0,0,0,0,0,0,0,0,91500,5416,0,3532,0,0,5000,0,, 
284310,538589,27-AUG-2023 13.59.38,5071,158.4,188.6,152.6,36,41.9,1648,,22,14,,,,0,999,0,0,0,0,0,0,0,0,0,0,0,89400,5303,0,3538,0,0,5000,0,, 
284314,538590,27-AUG-2023 15.11.17,5071,162.9,192.5,156.5,36,45.7,1627,,22,14,,,,0,999,0,0,0,0,0,0,0,0,0,0,0,97000,5595,0,3976,0,0,5000,0,, 
284317,538591,27-AUG-2023 16.09.54,5071,161,188.4,152.4,36,44.6,1631,,22,14,,,,0,999,0,0,0,0,0,0,0,0,0,0,0,93800,5043,0,3276,0,0,5800,0,, 
284320,538592,27-AUG-2023 17.03.14,5071,158.4,187.7,151.7,36,41.3,1656,,22,14,,,,0,999,0,0,0,0,0,0,0,0,0,0,0,88000,4990,0,2465,0,0,5800,0,, 
284323,538593,27-AUG-2023 17.53.44,5071,156.8,183.79,150.8,32.99,41.5,,,20.16,12.83,,,,0,999,0,0,0,0,0,0,0,0,0,0,0,88000,4845,127,2690,0,0,6300,0,, 
284326,538594,27-AUG-2023 18.52.49,5071,158.9,186.99,150,36.99,41.9,1675,,22.6,14.39,,,,0,999,0,0,0,0,0,0,0,0,0,0,0,89100,5464,0,2389,0,0,6200,0,, 
284328,538595,27-AUG-2023 19.45.59,5071,159.9,106,71,35,41.4,,,21.39,13.61,,,,0,999,0,0,0,0,0,0,0,0,0,0,0,87000,4893,0,2608,0,0,5100,0,, 
284332,538596,27-AUG-2023 20.38.19,5040,160.7,184.29,150.3,33.99,42,,,20.77,13.22,,,,0,998,0,0,0,0,0,0,0,0,0,0,0,88000,5148,0,2680,0,0,6100,0,, 
284334,538597,27-AUG-2023 21.37.58,1030,160,183.89,149.9,33.99,42.2,1617,,20.77,13.22,,,,0,999,0,0,0,0,0,0,0,0,0,0,0,89500,4642,0,2577,0,0,5300,0,, 
284338,538598,27-AUG-2023 22.32.19,1030,158.8,188.79,150.8,37.99,43.5,1651,,23.22,14.77,,,,0,995,0,0,0,0,0,0,0,0,0,0,0,90000,4786,0,2659,0,0,6100,0,, 
284341,538599,27-AUG-2023 23.28.33,1030,162.3,189.29,156.3,32.99,42.6,,,20.16,12.83,,,,0,999,0,0,0,0,0,0,0,0,0,0,0,90600,5124,476,2071,0,0,5000,0,, 
284346,538601,28-AUG-2023 01.41.24,1032,158.2,182.39,149.4,32.99,42.6,1675,,20.16,12.83,,,,0,0,0,0,0,0,0,0,0,0,0,0,0,92000,4932,315,2954,0,0,5000,0,, 
284349,538602,28-AUG-2023 02.31.08,1032,156.3,182.1,146.1,36,40.5,,,22,14,,,,0,0,0,0,0,0,0,0,0,0,0,0,0,89400,4842,0,3471,0,0,5000,0,, 
284352,538603,28-AUG-2023 03.29.48,1032,157.6,170,134,36,40.7,1613,,22,14,,,,0,0,0,0,0,0,0,0,0,0,0,0,0,87800,4499,506,3235,0,0,5000,0,, 
284355,538604,28-AUG-2023 04.20.43,1032,158,176.7,140.7,36,41.2,,,22,14,,,,0,0,0,0,0,0,0,0,0,0,0,0,0,89500,4495,0,2725,0,0,5500,0,, 
284358,538605,28-AUG-2023 05.15.54,1015,154.8,176.7,140.7,36,41.4,1645,,22,14,,,,0,0,0,0,0,0,0,0,0,0,0,0,0,88900,4533,345,3830,0,0,5500,0,, 
284361,538606,28-AUG-2023 06.16.35,1010,154.1,186.7,154.7,32,45.6,1631,,19.56,12.44,,,,0,0,0,0,0,0,0,0,0,0,0,0,0,96500,5084,811,4042,0,0,6500,0,, 
284365,538607,28-AUG-2023 07.27.45,1032,159.2,209.9,173.9,36,51.1,1602,,22,14,,,,0,0,0,0,0,0,0,0,0,0,0,0,0,109500,5909,1096,4504,0,500,6000,0,, 
284368,538608,28-AUG-2023 08.27.13,1030,161.8,188.9,152.9,36,45.9,1611,,22,14,,,,0,0,0,0,0,0,0,0,0,0,0,0,0,98100,5352,1089,3961,0,1500,6000,0,, 
284371,538609,28-AUG-2023 09.25.01,1032,158,186.2,150.2,36,44.1,1621,,22,14,,,,0,700,0,0,0,0,0,0,0,0,0,0,0,94400,5410,237,3863,0,500,6000,0,, 
284374,538610,28-AUG-2023 10.15.24,2067,161.9,159.49,128.5,30.99,36.2,1646,,18.94,12.05,,,,0,0,0,0,0,0,0,0,0,0,0,0,0,77700,4567,239,2705,0,0,5800,0,, 
284380,538612,28-AUG-2023 13.14.54,5095,160.7,191.3,155.3,36,45.5,1551,,22,14,,,,0,999,0,0,0,0,0,0,0,0,0,0,0,96400,5265,0,3219,0,1249,6000,0,, 
284382,538613,28-AUG-2023 14.11.09,5095,161.5,178.9,142.9,36,43,1608,,22,14,,,,0,999,0,0,0,0,0,0,0,0,0,0,0,91200,4951,0,3121,0,499,5900,0,, 
284385,538614,28-AUG-2023 15.07.21,5095,158.6,182.9,146.9,36,43.1,,,22,14,,,,0,999,0,0,0,0,0,0,0,0,0,0,0,91200,5086,0,2760,0,250,6000,0,, 
284389,538615,28-AUG-2023 16.08.23,5095,160.1,192.1,156.1,36,44.4,,,22,14,,,,0,973,0,0,0,0,0,0,0,0,0,0,0,94500,5066,0,2584,0,250,6000,0,, 
284392,538616,28-AUG-2023 17.06.20,5095,159.9,185.09,151.1,33.99,42.7,,,20.77,13.22,,,,0,1946,0,0,0,0,0,0,0,0,0,0,0,91400,5221,0,2521,0,0,6800,0,, 
284395,538617,28-AUG-2023 17.58.50,5095,156.3,185.7,150.5,35.2,41.7,,,21.51,13.69,,,,0,4864,0,0,0,0,0,0,0,0,0,0,0,90000,5132,0,2348,0,0,6500,0,, 
284398,538618,28-AUG-2023 18.56.44,5095,156.9,184.99,151,33.99,41.7,1617,,20.77,13.22,,,,0,3892,0,0,0,0,0,0,0,0,0,0,0,90500,5433,0,3027,0,0,5300,0,, 
284401,538619,28-AUG-2023 19.59.19,5095,157.6,183.19,150.2,32.99,45,1649,,20.16,12.83,,,,0,3891,0,0,0,0,0,0,0,0,0,0,0,92000,5010,0,2957,0,0,6500,0,, 
284404,538620,28-AUG-2023 21.00.59,5095,162.4,185.5,152.4,33.1,44.6,1650,,20.23,12.87,,,,0,3719,0,0,0,0,0,0,0,0,0,0,0,92000,5323,0,2545,0,0,5400,0,, 
284407,538621,28-AUG-2023 21.56.45,2015,160,185,149.8,35.2,43.1,1644,,21.51,13.69,,,,0,4692,0,0,0,0,0,0,0,0,0,0,0,93000,4883,0,2608,0,0,5000,0,, 
284409,538622,28-AUG-2023 22.59.20,2015,158.1,187.09,150.9,36.19,44.7,1634,,22.12,14.07,,,,0,5665,0,0,0,0,0,0,0,0,0,0,0,94100,5722,0,2808,0,0,6500,0,, 
284416,538624,29-AUG-2023 01.11.56,2015,158.9,191.6,155.6,36,43.7,1587,,22,14,,,,0,4692,0,0,0,0,0,0,0,0,0,0,0,92400,5274,0,2700,0,0,4800,0,, 
284419,538625,29-AUG-2023 02.04.11,2015,158.5,191.8,155.8,36,42.5,1609,,22,14,,,,0,3719,0,0,0,0,0,0,0,0,0,0,0,92400,4951,0,2421,0,0,5000,0,, 
284422,538626,29-AUG-2023 02.59.46,2015,160.5,189.99,157,32.99,43.2,,,20.16,12.83,,,,0,800,0,0,0,0,0,0,0,0,0,0,0,94700,5382,0,2673,0,0,7000,0,, 
284424,538627,29-AUG-2023 03.50.36,2015,159.2,180,145,35,38.2,,,21.39,13.61,,,,0,4692,0,0,0,0,0,0,0,0,0,0,0,87000,5156,0,2745,0,0,5000,0,, 
284428,538628,29-AUG-2023 04.44.25,1015,156.5,181,140,41,38.9,,,25.06,15.94,,,,0,4692,0,0,0,0,0,0,0,0,0,0,0,87000,4795,0,2762,0,0,5000,0,, 
284431,538629,29-AUG-2023 05.38.06,1030,157.3,180.7,144.7,36,40.4,,,22,14,,,,0,5866,0,0,0,0,0,0,0,0,0,0,0,86900,5058,0,2545,0,0,5000,0,, 
284433,538630,29-AUG-2023 06.46.56,1030,157.2,100.5,64.5,36,43.5,,,22,14,,,,0,4893,0,0,0,0,0,0,0,0,0,0,0,92000,4749,0,2738,0,1178,5200,0,, 
284436,538631,29-AUG-2023 07.47.56,1032,158.3,190.4,154.4,36,45.8,1637,,22,14,,,,0,999,0,0,0,0,0,0,0,0,0,0,0,95400,4928,0,2953,0,0,6800,0,, 
284439,538632,29-AUG-2023 08.46.17,1032,159.9,179.3,143.3,36,42.7,1646,,22,14,,,,0,2934,0,0,0,0,0,0,0,0,0,0,0,90900,4884,0,3809,0,0,6900,0,, 
284443,538633,29-AUG-2023 09.42.40,1032,160.6,181.7,145.7,36,42.4,,,22,14,,,,0,985,0,0,0,0,0,0,0,0,0,0,0,90000,4889,0,3336,0,0,7000,0,, 
284446,538634,29-AUG-2023 10.39.19,1032,157.3,180.9,144.9,36,42.6,1687,,22,14,,,,0,3918,0,0,0,0,0,0,0,0,0,0,0,92200,5294,0,2988,0,0,5000,0,, 
284451,538636,29-AUG-2023 12.33.46,1032,159.2,178.2,142.2,36,41.7,1666,,22,14,,,,0,3917,0,0,0,0,0,0,0,0,0,0,0,90300,5082,0,2632,0,1000,5000,0,, 
284454,538637,29-AUG-2023 13.29.55,1032,156.8,182,146,36,43.1,1642,,22,14,,,,0,4890,0,0,0,0,0,0,0,0,0,0,0,89900,5201,0,2754,0,998,5000,0,, 
284457,538638,29-AUG-2023 14.28.22,1032,155.9,183.7,147.7,36,43.9,1628,,22,14,,,,0,2932,0,0,0,0,0,0,0,0,0,0,0,91300,5196,0,2901,0,998,5200,0,, 
284460,538639,29-AUG-2023 15.27.17,1032,158.1,189.89,155.9,33.99,45.3,1663,,20.77,13.22,,,,0,3904,0,0,0,0,0,0,0,0,0,0,0,94100,5422,0,3572,0,499,5000,0,, 
284463,538640,29-AUG-2023 16.17.31,1032,161.9,171.69,138.7,32.99,39.1,,,20.16,12.83,,,,0,3918,0,0,0,0,0,0,0,0,0,0,0,80500,4835,238,1750,0,0,5000,0,, 
284467,538641,29-AUG-2023 17.10.32,1032,162.1,184.5,148.5,36,40.4,,,22,14,,,,0,3908,0,0,0,0,0,0,0,0,0,0,0,85300,5137,254,2737,0,0,5000,0,, 
284469,538642,29-AUG-2023 18.03.36,1032,162,184.09,150.1,33.99,41.9,,,20.77,13.22,,,,0,5863,0,0,0,0,0,0,0,0,0,0,0,87700,5206,256,2330,0,0,5000,0,, 
284473,538643,29-AUG-2023 19.02.32,1030,163.5,199.19,165.2,33.99,47.2,1616,,20.77,13.22,,,,0,4891,0,0,0,0,0,0,0,0,0,0,0,96100,5845,828,2641,0,0,5400,0,, 
284475,538644,29-AUG-2023 19.57.32,5095,162.8,181.3,146.3,35,42.2,,,21.39,13.61,,,,0,5864,0,0,0,0,0,0,0,0,0,0,0,88000,4803,0,2550,0,0,5000,0,, 
284478,538645,29-AUG-2023 20.50.46,5095,165.5,150.3,118.3,32,38.5,1667,,19.56,12.44,,,,0,4891,0,0,0,0,0,0,0,0,0,0,0,79600,4969,354,2378,0,0,5000,0,, 
284481,538646,29-AUG-2023 22.05.03,5095,157.1,206.4,170.4,36,53.7,,,22,14,,,,0,5864,0,0,0,0,0,0,0,0,0,0,0,101500,6560,864,3606,0,0,5600,0,, 
284486,538647,30-AUG-2023 00.46.14,5071,161.3,211.3,175.3,36,24.5,,,22,14,,,,0,3892,0,0,0,0,0,0,0,0,0,0,0,47000,2497,340,2230,0,0,7000,0,, 
284489,538648,30-AUG-2023 02.58.16,5071,161.2,187.5,151.5,36,45.6,1655,,22,14,,,,0,5864,0,0,0,0,0,0,0,0,0,0,0,88400,6503,317,2736,0,0,5800,0,, 
284492,538649,30-AUG-2023 04.07.54,5071,160,197.5,161.5,36,45.4,1640,,22,14,,,,0,3917,0,0,0,0,0,0,0,0,0,0,0,94000,5070,0,3177,0,0,5200,0,, 
284496,538650,30-AUG-2023 05.02.43,5071,160.3,184.8,149.8,35,36.4,1657,,21.39,13.61,,,,0,2945,0,0,0,0,0,0,0,0,0,0,0,82800,5358,0,2550,0,0,5000,0,, 
284499,538651,30-AUG-2023 05.57.27,5071,161.5,199.99,167,32.99,41.7,1574,,20.16,12.83,,,,0,2939,0,0,0,0,0,0,0,0,0,0,0,92000,5688,0,2936,0,0,5000,0,, 
284502,538652,30-AUG-2023 06.56.30,5071,161.4,190.3,155.3,35,43.1,1620,,21.39,13.61,,,,0,2933,0,0,0,0,0,0,0,0,0,0,0,92700,5159,0,3270,0,0,5600,0,, 
284505,538653,30-AUG-2023 07.51.50,5071,159.7,188.29,155.3,32.99,40.6,1645,,20.16,12.83,,,,0,1946,0,0,0,0,0,0,0,0,0,0,0,88000,5254,0,3177,0,0,5600,0,, 
284508,538654,30-AUG-2023 08.49.12,5071,159.9,187.5,151.5,36,42.6,1621,,22,14,,,,0,1956,0,0,0,0,0,0,0,0,0,0,0,91100,4866,0,3999,0,0,6000,0,, 
284511,538655,30-AUG-2023 09.58.32,5071,159.8,188.5,152.5,36,46.1,1673,,22,14,,,,0,2945,0,0,0,0,0,0,0,0,0,0,0,95300,5046,0,4008,0,998,5900,0,, 
284514,538656,30-AUG-2023 10.58.28,5071,160.8,174.39,141.4,32.99,41.9,,,20.16,12.83,,,,0,3917,0,0,0,0,0,0,0,0,0,0,0,87400,5351,129,3185,0,1497,6000,0,, 
284521,538658,30-AUG-2023 12.43.08,5071,159.4,176.7,140.7,36,40.8,,,22,14,,,,0,2945,0,0,0,0,0,0,0,0,0,0,0,88400,4614,0,3585,0,0,5800,0,, 
284524,538659,30-AUG-2023 13.59.00,1030,157.5,175.7,139.7,36,44.4,1589,,22,14,,,,0,5842,0,0,0,0,0,0,0,0,0,0,0,90700,5096,0,3103,0,5,6100,0,, 
284527,538660,30-AUG-2023 15.00.59,1030,152.4,179.1,143.1,36,42.6,,,22,14,,,,0,1967,0,0,0,0,0,0,0,0,0,0,0,89600,4748,160,3509,0,1000,6100,0,, 
284530,538661,30-AUG-2023 15.58.03,1010,161.9,192.5,156.5,36,44,1542,,22,14,,,,0,249,0,0,0,0,0,0,0,0,0,0,0,91600,5200,1079,2348,0,0,5100,0,, 
284532,538662,30-AUG-2023 16.55.09,1032,163,190.39,156.4,33.99,45,1538,,20.77,13.22,,,,0,999,0,0,0,0,0,0,0,0,0,0,0,93600,5720,1095,3208,0,0,5500,0,, 
284535,538663,30-AUG-2023 17.51.43,1032,163.2,187.6,155.6,32,43.1,1639,,19.56,12.44,,,,0,999,0,0,0,0,0,0,0,0,0,0,0,91800,5597,767,2982,0,0,6000,0,, 
284539,538664,30-AUG-2023 18.48.59,5071,162.7,190.2,155.2,35,44.4,1659,,21.39,13.61,,,,0,1000,0,0,0,0,0,0,0,0,0,0,0,91400,5197,1171,2912,0,0,6000,0,, 
284541,538665,30-AUG-2023 19.56.32,5071,161.6,180.28,145,35.28,42,1620,,21.6,13.68,,,,0,979,0,0,0,0,0,0,0,0,0,0,0,89500,5574,1088,2852,0,0,5700,0,, 
284546,538666,30-AUG-2023 20.49.09,5071,163.1,180.29,146.3,33.99,41.6,1615,,20.77,13.22,,,,0,1000,0,0,0,0,0,0,0,0,0,0,0,90800,5221,642,2833,0,0,6000,0,, 
284549,538667,30-AUG-2023 20.45.04,5071,164.2,189.3,154.3,35,43,1661,,21.39,13.61,,,,0,999,0,0,0,0,0,0,0,0,0,0,0,93700,5169,438,3059,0,0,6000,0,, 
284552,538668,30-AUG-2023 22.37.50,5071,162.2,189.79,155.8,33.99,45,,,20.77,13.22,,,,0,1000,0,0,0,0,0,0,0,0,0,0,0,95300,4760,449,3377,0,0,5900,0,, 
284555,538669,30-AUG-2023 23.32.46,5071,158.9,199,163,36,44.1,1610,,22,14,,,,0,985,0,0,0,0,0,0,0,0,0,0,0,96700,5492,0,3415,0,0,6000,0,, 
284562,538671,31-AUG-2023 01.35.26,1032,155.8,188.5,152.5,36,42.6,1638,,22,14,,,,0,1000,0,0,0,0,0,0,0,0,0,0,0,91700,4884,0,2901,0,0,6000,0,, 
284567,538672,31-AUG-2023 03.05.55,1032,165.3,144.8,108.8,36,32.8,,,22,14,,,,0,0,0,0,0,0,0,0,0,0,0,0,0,69400,4270,352,2986,0,0,4000,0,, 
284569,538673,31-AUG-2023 04.27.05,1015,158.4,204.6,168.6,36,47.4,1656,,22,14,,,,0,799,0,0,0,0,0,0,0,0,0,0,0,99500,5536,352,3579,0,0,5900,0,, 
284572,538674,31-AUG-2023 05.22.01,1015,161.2,189.89,150.9,38.99,40.1,,,23.83,15.16,,,,0,800,0,0,0,0,0,0,0,0,0,0,0,90000,5050,0,2766,0,0,6000,0,, 
284575,538675,31-AUG-2023 06.20.07,1015,158.8,185.28,150,35.28,43.2,1657,,21.6,13.68,,,,0,800,0,0,0,0,0,0,0,0,0,0,0,92400,5154,0,3743,0,0,6000,0,, 
284578,538676,31-AUG-2023 07.09.07,1015,158.4,183.1,147.1,36,39.1,1689,,22,14,,,,0,799,0,0,0,0,0,0,0,0,0,0,0,87500,5096,0,2894,0,0,5500,0,, 
284581,538677,31-AUG-2023 08.17.46,1015,39.7,201.2,165.2,36,46.7,1673,,22,14,,,,0,800,0,0,0,0,0,0,0,0,0,0,0,99000,5118,0,2654,0,0,5500,0,, 
284584,538678,31-AUG-2023 09.17.35,1015,161,189.9,155.7,34.2,43,1677,,20.9,13.3,,,,0,800,0,0,0,0,0,0,0,0,0,0,0,91500,5113,0,2496,0,0,5100,0,, 
284587,538679,31-AUG-2023 10.10.05,1015,162.1,195.19,158.1,37.09,42.3,,,22.67,14.42,,,,0,800,0,0,0,0,0,0,0,0,0,0,0,91000,5254,0,2663,0,0,6000,0,, 
284590,538680,31-AUG-2023 11.09.00,1015,162.3,180.79,144.3,36.49,41.4,1641,,22.3,14.19,,,,0,800,0,0,0,0,0,0,0,0,0,0,0,87000,4918,0,2525,0,0,5300,0,, 
284596,538682,31-AUG-2023 14.07.26,2030,161.7,211.2,176,35.2,48.4,,,21.51,13.69,,,,0,987,0,0,0,0,0,0,0,0,0,0,0,101500,5888,170,2560,0,0,6000,0,, 
284598,538683,31-AUG-2023 15.08.55,2015,163.8,198.19,160.2,37.99,44.4,,,23.22,14.77,,,,0,800,0,0,0,0,0,0,0,0,0,0,0,92600,5236,0,2339,0,0,5800,0,, 
284602,538684,31-AUG-2023 16.08.07,5071,161.4,189.99,153,36.99,45.6,1669,,22.6,14.39,,,,0,989,0,0,0,0,0,0,0,0,0,0,0,96800,5182,878,2571,0,0,6000,0,, 
284605,538685,31-AUG-2023 17.14.03,5071,165.3,202.3,166.3,36,47.7,1694,,22,14,,,,0,995,0,0,0,0,0,0,0,0,0,0,0,98500,5704,444,2975,0,0,6000,0,, 
284608,538686,31-AUG-2023 18.12.06,5071,163.7,190,155,35,45.2,1646,,21.39,13.61,,,,0,0,0,0,0,0,0,0,0,0,0,0,0,94900,5744,751,3196,0,0,6000,0,, 
284611,538687,31-AUG-2023 19.19.17,5071,162.6,192.79,155.8,36.99,45.5,,,22.6,14.39,,,,0,0,0,0,0,0,0,0,0,0,0,0,0,92200,5416,72,2944,0,0,6000,0,, 
284614,538688,31-AUG-2023 20.14.03,5071,161.2,191,155,36,43.7,1639,,22,14,,,,0,0,0,0,0,0,0,0,0,0,0,0,0,92000,5398,0,2737,0,0,6000,0,, 
284617,538689,31-AUG-2023 21.10.23,5071,163.3,189.69,150.7,38.99,43.9,1662,,23.83,15.16,,,,0,0,0,0,0,0,0,0,0,0,0,0,0,91400,5240,0,2931,0,0,5000,0,, 
284621,538690,31-AUG-2023 22.06.22,5082,163.5,47.99,14,33.99,41.8,1621,,20.77,13.22,,,,0,0,0,0,0,0,0,0,0,0,0,0,0,87300,5394,0,2655,0,0,5000,0,, 
284623,538691,31-AUG-2023 22.58.32,5082,162.9,52.5,16.5,36,41.9,,,22,14,,,,0,0,0,0,0,0,0,0,0,0,0,0,0,86900,4951,0,2527,0,0,5000,0,, 
284630,538693,01-SEP-2023 01.09.02,7060,160.6,185.7,149.7,36,41.2,1683,,22,14,,,,0,1000,0,0,0,0,0,0,0,0,0,0,0,87800,4979,0,2279,0,0,5000,0,, 
284633,538694,01-SEP-2023 02.07.02,7060,158.7,185,146,39,38.7,1667,,,39,,,,0,1000,0,0,0,0,0,0,0,0,0,0,0,86000,5077,0,2688,0,0,5000,0,, 
284636,538695,01-SEP-2023 03.09.21,1058,155.7,191,155,36,42.4,,,22,14,,,,0,1000,0,0,0,0,0,0,0,0,0,0,0,92300,5537,0,3272,0,0,5000,0,, 
284639,538696,01-SEP-2023 04.04.06,1058,155.9,190.5,155.5,35,41.1,,,21.39,13.61,,,,0,1000,0,0,0,0,0,0,0,0,0,0,0,89100,5126,351,2903,0,0,6100,0,, 
284642,538697,01-SEP-2023 04.55.43,1058,160.9,186.2,150.2,36,39.6,,,22,14,,,,0,1000,0,0,0,0,0,0,0,0,0,0,0,87900,5204,0,3298,0,0,6000,0,, 
284644,538698,01-SEP-2023 05.48.51,1058,159.1,189.8,153.8,36,41.7,1623,,22,14,,,,0,1000,0,0,0,0,0,0,0,0,0,0,0,90300,5151,0,2955,0,0,5000,0,, 
284647,538699,01-SEP-2023 06.44.12,1058,158,199.59,160.6,38.99,40.9,,,23.83,15.16,,,,0,1000,0,0,0,0,0,0,0,0,0,0,0,92000,5599,0,2840,0,0,5000,0,, 
284651,538700,01-SEP-2023 07.51.23,1058,157.4,192.8,156.8,36,42.9,,,22,14,,,,0,1000,0,0,0,0,0,0,0,0,0,0,0,91000,5050,0,2544,0,0,6200,0,, 
284654,538701,01-SEP-2023 08.46.15,1032,154.9,191.89,154.8,37.09,44.2,,,22.67,14.42,,,,0,900,0,0,0,0,0,0,0,0,0,0,0,93000,5196,0,2755,0,0,6500,0,, 
284657,538702,01-SEP-2023 09.37.16,1032,154.7,189.8,154.8,35,40.2,1664,,21.39,13.61,,,,0,300,0,0,0,0,0,0,0,0,0,0,0,87000,4930,0,2385,0,0,6500,0,, 
284660,538703,01-SEP-2023 10.33.41,2067,156.4,180.59,145.5,35.09,41.8,1655,,21.44,13.65,,,,0,981,0,0,0,0,0,0,0,0,0,0,0,87200,4878,0,2601,0,0,6500,0,, 
284663,538704,01-SEP-2023 11.09.02,2067,70.1,88.6,55.5,33.1,26.1,1637,,20.23,12.87,,,,0,978,0,0,0,0,0,0,0,0,0,0,0,49200,2363,0,1422,0,0,4400,0,, 
284669,538706,01-SEP-2023 13.48.58,2067,158.6,183,147.8,35.2,45.7,1613,,21.51,13.69,,,,0,987,0,0,0,0,0,0,0,0,0,0,0,94000,5227,718,2947,0,0,6100,0,, 
284672,538707,01-SEP-2023 15.01.03,2067,156.3,181.39,147.4,33.99,47.7,,,20.77,13.22,,,,0,987,0,0,0,0,0,0,0,0,0,0,0,93000,5457,699,2617,0,0,6500,0,, 
284675,538708,01-SEP-2023 15.57.48,2067,161.9,180.2,145.2,35,41.7,1663,,21.39,13.61,,,,0,1000,0,0,0,0,0,0,0,0,0,0,0,88500,4860,891,2426,0,0,6000,0,, 
284678,538709,01-SEP-2023 16.51.19,2067,162.8,181,145,36,41.5,,,22,14,,,,0,1000,0,0,0,0,0,0,0,0,0,0,0,88000,5033,96,2355,0,0,6000,0,, 
284681,538710,01-SEP-2023 17.42.22,2067,163.1,180,145,35,40.1,,,21.39,13.61,,,,0,999,0,0,0,0,0,0,0,0,0,0,0,85100,4864,334,2355,0,0,5000,0,, 
284684,538711,01-SEP-2023 18.43.28,2067,162.9,181.79,144.8,36.99,41.1,,,22.6,14.39,,,,0,1000,0,0,0,0,0,0,0,0,0,0,0,86100,4618,389,2608,0,0,5000,0,, 
284687,538712,01-SEP-2023 19.33.08,2067,163.5,179.99,140,39.99,39.8,,,24.44,15.55,,,,0,1000,0,0,0,0,0,0,0,0,0,0,0,84600,4744,260,2146,0,0,5000,0,, 
284690,538713,01-SEP-2023 20.25.47,2067,162.9,52.99,16,36.99,39.2,,,22.6,14.39,,,,0,1000,0,0,0,0,0,0,0,0,0,0,0,84500,4706,0,2345,0,0,5000,0,, 
284693,538714,01-SEP-2023 21.16.57,2067,163.7,181,145,36,39,,,22,14,,,,0,1000,0,0,0,0,0,0,0,0,0,0,0,85000,4772,130,2144,0,0,5000,0,, 
284696,538715,01-SEP-2023 22.10.18,2067,161.9,184.29,150.3,33.99,38.9,,,20.77,13.22,,,,0,1000,0,0,0,0,0,0,0,0,0,0,0,85000,4973,0,2446,0,0,5000,0,, 
284699,538716,01-SEP-2023 23.00.07,2067,158.3,179.5,144.5,35,39.2,,,21.39,13.61,,,,0,1000,0,0,0,0,0,0,0,0,0,0,0,83800,4944,0,2469,0,0,5000,0,, 
284705,538718,02-SEP-2023 01.06.48,5095,159.5,190.8,154.8,36,44.5,1647,,22,14,,,,0,1000,0,0,0,0,0,0,0,0,0,0,0,92400,5673,0,3598,0,0,6000,0,, 
284708,538719,02-SEP-2023 02.01.58,5095,158.9,190.8,154.8,36,42.8,1664,,22,14,,,,0,1000,0,0,0,0,0,0,0,0,0,0,0,91400,5630,0,3444,0,0,6000,0,, 
284711,538720,02-SEP-2023 02.58.32,5095,157.3,190.9,154.9,36,42.6,1652,,22,14,,,,0,0,0,0,0,0,0,0,0,0,0,0,0,91200,5239,0,2610,0,0,6000,0,, 
284714,538721,02-SEP-2023 02.54.17,5095,157.5,185.79,151.8,33.99,41.9,,,20.77,13.22,,,,0,993,0,0,0,0,0,0,0,0,0,0,0,90300,5068,0,3244,0,0,6000,0,, 
284717,538722,02-SEP-2023 03.50.28,5095,159.1,185.9,149.9,36,40.4,1650,,22,14,,,,0,999,0,0,0,0,0,0,0,0,0,0,0,88300,4830,0,2940,0,0,6000,0,, 
284720,538723,02-SEP-2023 05.52.33,5095,156.3,185.4,149.4,36,43.4,1642,,22,14,,,,0,992,0,0,0,0,0,0,0,0,0,0,0,92300,5531,0,3316,0,0,6000,0,, 
284724,538724,02-SEP-2023 06.49.54,5095,158.4,184.9,148.9,36,41.5,1646,,22,14,,,,0,999,0,0,0,0,0,0,0,0,0,0,0,89600,5528,0,2974,0,0,6000,0,, 
284727,538725,02-SEP-2023 07.58.03,5095,161.4,202.3,166.3,36,46.2,1632,,22,14,,,,0,998,0,0,0,0,0,0,0,0,0,0,0,98600,5262,0,3514,0,0,6000,0,, 
284730,538726,02-SEP-2023 08.53.54,5095,161.7,106.9,70.9,36,43.2,,,22,14,,,,0,987,0,0,0,0,0,0,0,0,0,0,0,91000,5503,0,2646,0,0,6400,0,, 
284733,538727,02-SEP-2023 09.56.15,5095,162.3,186.8,150.8,36,43.5,1669,,22,14,,,,0,987,0,0,0,0,0,0,0,0,0,0,0,92000,6145,0,2765,0,0,6500,0,, 
284736,538728,02-SEP-2023 10.59.08,5095,161.2,181,145.8,35.2,42,1651,,21.51,13.69,,,,0,987,0,0,0,0,0,0,0,0,0,0,0,89000,5118,0,2847,0,0,6300,0,, 
284742,538730,02-SEP-2023 12.52.44,1015,161.4,177.8,144.6,33.2,41.3,1672,,20.29,12.91,,,,0,800,0,0,0,0,0,0,0,0,0,0,0,89000,4945,0,2261,0,0,6500,0,, 
284744,538731,02-SEP-2023 13.48.54,1015,165.3,181.59,142.5,39.09,41.9,1596,,23.89,15.2,,,,0,800,0,0,0,0,0,0,0,0,0,0,0,90000,5273,128,3172,0,0,6500,0,, 
284747,538732,02-SEP-2023 14.42.37,1010,161.9,181.4,142.8,38.6,42.5,1621,,23.59,15.01,,,,0,300,0,0,0,0,0,0,0,0,0,0,0,90000,5041,0,2303,0,0,6600,0,, 
284750,538733,02-SEP-2023 15.45.58,1010,165.9,200.89,162.9,37.99,49.6,1672,,23.22,14.77,,,,0,300,0,0,0,0,0,0,0,0,0,0,0,104400,5641,129,3693,0,0,6200,0,, 
284753,538734,02-SEP-2023 16.47.38,5071,161.9,194.49,157.5,36.99,43.8,,,22.6,14.39,,,,0,999,0,0,0,0,0,0,0,0,0,0,0,93900,5193,141,2615,0,0,6000,0,, 
284757,538735,02-SEP-2023 17.41.43,1056,162.2,191,155,36,42.4,1630,,22,14,,,,0,999,0,0,0,0,0,0,0,0,0,0,0,91700,5226,0,2380,0,0,6000,0,, 
284760,538736,02-SEP-2023 18.38.03,5071,162.4,190.89,156.9,33.99,42.1,1659,,20.77,13.22,,,,0,999,0,0,0,0,0,0,0,0,0,0,0,91000,5194,71,2562,0,0,5000,0,, 
284763,538737,02-SEP-2023 19.35.03,5071,162.6,191,155,36,41.7,1630,,22,14,,,,0,989,0,0,0,0,0,0,0,0,0,0,0,90000,5196,131,3389,0,0,6000,0,, 
284766,538738,02-SEP-2023 20.33.24,5071,163.1,57,25,32,36.2,1664,,19.56,12.44,,,,0,999,0,0,0,0,0,0,0,0,0,0,0,73400,4232,0,1946,0,0,4000,0,, 
284768,538739,02-SEP-2023 21.55.44,1015,161.8,218.4,182.4,36,52.8,,,22,14,,,,0,0,0,0,0,0,0,0,0,0,0,0,0,109800,7114,700,3515,0,0,5900,0,, 
284772,538740,02-SEP-2023 22.55.53,1015,162.8,219.4,183.4,36,50.3,,,22,14,,,,0,0,0,0,0,0,0,0,0,0,0,0,0,107000,5768,142,3676,0,0,5000,0,, 
284777,538742,03-SEP-2023 01.15.09,1015,160.3,186.4,150.4,36,41.9,1667,,22,14,,,,0,0,0,0,0,0,0,0,0,0,0,0,0,89900,5464,0,2636,0,0,5200,0,, 
284780,538743,03-SEP-2023 02.11.24,1015,158.4,186.4,150.4,36,38.9,1616,,22,14,,,,0,900,0,0,0,0,0,0,0,0,0,0,0,84300,5250,0,2633,0,0,5000,0,, 
284783,538744,03-SEP-2023 03.06.59,1032,159.2,176.79,139.8,36.99,37.9,1635,,22.6,14.39,,,,0,900,0,0,0,0,0,0,0,0,0,0,0,80700,5346,352,2851,0,0,3000,0,, 
284786,538745,03-SEP-2023 04.03.03,1015,160.8,164.9,128.9,36,35.8,1613,,22,14,,,,0,900,0,0,0,0,0,0,0,0,0,0,0,75600,4899,353,2605,0,0,2000,0,, 
284789,538746,03-SEP-2023 05.10.03,2032,158.6,166.8,130.8,36,39.8,1644,,22,14,,,,0,900,0,0,0,0,0,0,0,0,0,0,0,78100,4456,353,2968,0,0,1000,0,, 
284797,538748,03-SEP-2023 22.33.15,2067,162,202.4,166.4,36,46.3,1667,,22,14,,,,0,999,0,0,0,0,0,0,0,0,0,0,0,97000,5590,0,3004,0,0,5000,0,, 
284801,538750,04-SEP-2023 02.54.38,2067,163.1,188.5,152.5,36,45.4,,,22,14,,,,0,999,0,0,0,0,0,0,0,0,0,0,0,94100,5266,0,3051,0,0,5000,0,, 
284804,538751,04-SEP-2023 03.48.40,2067,156.3,182.3,146.3,36,43.2,,,22,14,,,,0,999,0,0,0,0,0,0,0,0,0,0,0,91700,4849,0,3023,0,0,5100,0,, 
284807,538752,04-SEP-2023 04.47.21,2063,161.1,185.8,149.8,36,43.9,1728,,22,14,,,,0,999,0,0,0,0,0,0,0,0,0,0,0,88700,5052,0,2568,0,0,5300,0,, 
284810,538753,04-SEP-2023 05.45.47,1058,160,182.5,146.5,36,40.2,1639,,22,14,,,,0,999,0,0,0,0,0,0,0,0,0,0,0,83900,5017,0,2410,0,0,5000,0,, 
284814,538754,04-SEP-2023 06.41.42,1058,158.5,188.3,152.3,36,43.2,1644,,22,14,,,,0,999,0,0,0,0,0,0,0,0,0,0,0,90900,5128,0,2619,0,0,5000,0,, 
284817,538755,04-SEP-2023 07.40.02,1058,168.6,185.69,151.7,33.99,40.2,,,20.77,13.22,,,,0,999,0,0,0,0,0,0,0,0,0,0,0,88000,5154,0,2752,0,0,6000,0,0.048, 
284820,538756,04-SEP-2023 08.41.43,1058,162.1,197.2,161.2,36,45.2,,,22,14,,,,0,987,0,0,0,0,0,0,0,0,0,0,0,95500,5438,0,3125,0,0,5500,0,, 
284823,538757,04-SEP-2023 09.41.25,1058,161,187,151,36,41.6,,,22,14,,,,0,981,0,0,0,0,0,0,0,0,0,0,0,88000,4981,0,2620,0,0,5500,0,, 
284825,538758,04-SEP-2023 10.46.01,1058,162,185.69,151.6,34.09,46.2,1615,,20.83,13.26,,,,0,987,0,0,0,0,0,0,0,0,0,0,0,92000,5611,0,3211,0,0,5500,0,, 
284833,538760,04-SEP-2023 13.00.21,1058,160,182.29,146.1,36.19,41.2,,,22.12,14.07,,,,0,1000,0,0,0,0,0,0,0,0,0,0,0,85800,4727,0,2037,0,0,5500,0,, 
284835,538761,04-SEP-2023 14.01.17,5040,160.4,185.39,150.3,35.09,43.3,,,21.44,13.65,,,,0,980,0,0,0,0,0,0,0,0,0,0,0,90000,5408,0,2169,0,0,5500,0,, 
284838,538762,04-SEP-2023 15.04.17,5040,160.8,192.8,158.6,34.2,44,1606,,20.9,13.3,,,,0,971,0,0,0,0,0,0,0,0,0,0,0,91000,5546,0,1752,0,0,5600,0,, 
284841,538763,04-SEP-2023 16.07.35,5040,152,187.39,153.4,33.99,43.3,1558,,20.77,13.22,,,,0,998,0,0,0,0,0,0,0,0,0,0,0,93400,5006,241,3051,0,0,5200,0,, 
284844,538764,04-SEP-2023 17.00.06,5040,157.2,186.39,153.4,32.99,41.1,1615,,20.16,12.83,,,,0,998,0,0,0,0,0,0,0,0,0,0,0,89300,4807,241,2639,0,0,5500,0,, 
284847,538765,04-SEP-2023 17.50.41,5040,155.7,183.79,150.8,32.99,38,1684,,20.16,12.83,,,,0,999,0,0,0,0,0,0,0,0,0,0,0,84500,5058,0,2571,0,0,5000,0,, 
284850,538766,04-SEP-2023 18.41.31,5040,155.8,186,150,36,39.7,,,22,14,,,,0,1000,0,0,0,0,0,0,0,0,0,0,0,86700,5022,0,2741,0,0,5000,0,, 
284853,538767,04-SEP-2023 19.37.07,5040,156.7,196,160,36,40.9,,,22,14,,,,0,999,0,0,0,0,0,0,0,0,0,0,0,88000,5261,0,2644,0,0,5000,0,, 
284856,538768,04-SEP-2023 20.30.27,5040,154.3,191,155,36,40.8,,,22,14,,,,0,999,0,0,0,0,0,0,0,0,0,0,0,89700,5059,0,2535,0,0,5000,0,, 
284859,538769,04-SEP-2023 21.21.02,5040,153,187.89,150.9,36.99,38.9,,,22.6,14.39,,,,0,999,0,0,0,0,0,0,0,0,0,0,0,85700,5143,0,2392,0,0,5000,0,, 
284862,538770,04-SEP-2023 22.11.22,5040,157,186,150,36,38.3,1669,,22,14,,,,0,999,0,0,0,0,0,0,0,0,0,0,0,85200,4973,0,2355,0,0,5000,0,, 
284865,538771,04-SEP-2023 23.01.57,1010,156.6,185.09,152.1,32.99,40,,,20.16,12.83,,,,0,300,0,0,0,0,0,0,0,0,0,0,0,87700,5098,0,2684,0,0,5000,0,, 
284871,538773,05-SEP-2023 00.55.48,1011,155.4,186.7,150.7,36,40.9,1668,,22,14,,,,0,300,0,0,0,0,0,0,0,0,0,0,0,86900,4847,0,2475,0,0,5000,0,, 
284873,538774,05-SEP-2023 01.48.49,1011,160,185.29,147.3,37.99,40,,,23.22,14.77,,,,0,300,0,0,0,0,0,0,0,0,0,0,0,87400,5020,0,2516,0,0,5000,0,, 
284876,538775,05-SEP-2023 02.39.59,2010,161.2,187.6,151.6,36,39.9,,,22,14,,,,0,300,0,0,0,0,0,0,0,0,0,0,0,86700,4869,0,2428,0,0,5000,0,, 
284879,538776,05-SEP-2023 03.32.02,2010,160.9,182.2,146.2,36,39.4,1662,,22,14,,,,0,300,0,0,0,0,0,0,0,0,0,0,0,84600,4712,0,2409,0,0,5000,0,, 
284882,538777,05-SEP-2023 04.21.42,2010,159.2,181.48,146.2,35.28,37.2,1655,,21.6,13.68,,,,0,300,0,0,0,0,0,0,0,0,0,0,0,81000,4525,0,2160,0,0,5000,0,, 
284884,538778,05-SEP-2023 05.11.18,2010,158.8,175.59,138.6,36.99,37.7,1713,,22.6,14.39,,,,0,300,0,0,0,0,0,0,0,0,0,0,0,81800,4932,0,2091,0,0,5000,0,, 
284888,538779,05-SEP-2023 06.02.39,1015,158.5,185.5,149.5,36,39.8,,,22,14,,,,0,800,0,0,0,0,0,0,0,0,0,0,0,86900,4744,0,2236,0,0,5000,0,, 
284891,538780,05-SEP-2023 07.04.09,1015,157.2,185.69,147.7,37.99,41.4,1633,,23.22,14.77,,,,0,800,0,0,0,0,0,0,0,0,0,0,0,87600,4814,0,2316,0,0,5100,0,, 
284894,538781,05-SEP-2023 07.57.23,1015,163.3,191.6,155.6,36,40.5,1659,,22,14,,,,0,800,0,0,0,0,0,0,0,0,0,0,0,87700,5204,0,2488,0,0,5000,0,, 
284897,538782,05-SEP-2023 08.51.08,1015,162.9,190,155,35,40.8,1667,,21.39,13.61,,,,0,0,0,0,0,0,0,0,0,0,0,0,0,88100,5259,129,2609,0,0,5000,0,, 
284900,538783,05-SEP-2023 09.46.12,1015,162.4,200.19,167.2,32.99,44.1,1634,,20.16,12.83,,,,0,0,0,0,0,0,0,0,0,0,0,0,0,93200,5162,570,3446,0,0,5000,0,, 
284904,538784,05-SEP-2023 10.47.33,1015,162.2,193.5,158.5,35,42.8,1622,,21.39,13.61,,,,0,0,0,0,0,0,0,0,0,0,0,0,0,89400,5032,0,2623,0,0,5100,0,, 
284910,538786,05-SEP-2023 13.01.09,1015,162.8,174,138,36,39.3,1622,,22,14,,,,0,0,0,0,0,0,0,0,0,0,0,0,0,81900,4775,388,2751,0,0,5000,0,, 
284913,538787,05-SEP-2023 13.54.04,1015,163.2,190,154,36,42.2,1611,,22,14,,,,0,0,0,0,0,0,0,0,0,0,0,0,0,89200,5013,225,2613,0,0,5000,0,, 
284916,538788,05-SEP-2023 14.48.45,1015,162.1,190.49,156.5,33.99,42.7,1671,,20.77,13.22,,,,0,0,0,0,0,0,0,0,0,0,0,0,0,91100,5113,238,2696,0,0,5000,0,, 
284919,538789,05-SEP-2023 15.49.34,1015,159.9,189.1,153.1,36,42,1607,,22,14,,,,0,0,0,0,0,0,0,0,0,0,0,0,0,88700,5624,0,3233,0,0,5000,0,, 
284921,538790,05-SEP-2023 16.42.37,1015,159.8,193.9,157.9,36,39.4,1669,,22,14,,,,0,0,0,0,0,0,0,0,0,0,0,0,0,87500,5097,0,2867,0,0,5000,0,, 
284924,538791,05-SEP-2023 17.38.54,1015,161,181.8,145.8,36,38.7,1649,,22,14,,,,0,0,0,0,0,0,0,0,0,0,0,0,0,84800,5019,0,2330,0,0,5100,0,, 
284927,538792,05-SEP-2023 18.30.45,1015,163.5,180,148,32,40.7,1683,,19.56,12.44,,,,0,0,0,0,0,0,0,0,0,0,0,0,0,83700,5129,0,2791,0,0,5000,0,, 
284930,538793,05-SEP-2023 19.18.57,1015,160.2,185.6,149.6,36,38.7,1659,,22,14,,,,0,0,0,0,0,0,0,0,0,0,0,0,0,86700,4775,0,2394,0,0,5000,0,, 
284933,538794,05-SEP-2023 20.34.24,1015,156.8,187.3,151.3,36,40.4,1627,,22,14,,,,0,0,0,0,0,0,0,0,0,0,0,0,0,84300,5750,0,2822,0,0,5000,0,, 
284936,538795,05-SEP-2023 21.22.53,1015,157.9,179.9,144.9,35,38.6,1669,,21.39,13.61,,,,0,0,0,0,0,0,0,0,0,0,0,0,0,84700,4856,0,2598,0,0,5000,0,, 
284940,538796,05-SEP-2023 22.10.54,1015,159.1,180.8,144.8,36,38.9,1622,,22,14,,,,0,0,0,0,0,0,0,0,0,0,0,0,0,84400,4717,0,2472,0,0,5000,0,, 
284943,538797,05-SEP-2023 23.03.13,1015,160.7,191.4,155.4,36,41.2,1649,,22,14,,,,0,0,0,0,0,0,0,0,0,0,0,0,0,89500,4987,0,2558,0,0,5000,0,, 
284946,538798,05-SEP-2023 23.58.51,1015,158.4,185.1,150.1,35,41.6,1547,,21.39,13.61,,,,0,0,0,0,0,0,0,0,0,0,0,0,0,88500,4763,0,2176,0,0,5000,0,, 
284950,538800,06-SEP-2023 01.36.17,1011,158.4,185.7,149.7,36,38.9,1628,,22,14,,,,0,0,0,0,0,0,0,0,0,0,0,0,0,84900,4883,0,2076,0,0,5000,0,, 
284954,538801,06-SEP-2023 02.31.13,1058,158.3,199.6,163.6,36,44.1,1632,,22,14,,,,0,0,0,0,0,0,0,0,0,0,0,0,0,95500,5153,0,2351,0,0,5400,0,, 
284957,538802,06-SEP-2023 03.20.48,1058,159.4,188.89,151.9,36.99,39.7,1664,,22.6,14.39,,,,0,0,0,0,0,0,0,0,0,0,0,0,0,87600,4884,0,2180,0,0,5000,0,, 
284960,538803,06-SEP-2023 04.15.02,1058,160,198,163,35,43,1629,,21.39,13.61,,,,0,0,0,0,0,0,0,0,0,0,0,0,0,93100,5043,0,2672,0,0,5000,0,, 
284962,538804,06-SEP-2023 05.05.02,1058,161.3,189.49,151.5,37.99,41.4,1598,,23.22,14.77,,,,0,0,0,0,0,0,0,0,0,0,0,0,0,88000,4748,0,2274,0,0,5000,0,, 
284964,538805,06-SEP-2023 05.56.41,1058,157.6,190.2,154.2,36,41.2,1611,,22,14,,,,0,0,0,0,0,0,0,0,0,0,0,0,0,88300,5162,0,2116,0,0,5000,0,, 
284968,538806,06-SEP-2023 06.49.11,1058,158.2,191.5,155.5,36,42.4,1593,,22,14,,,,0,0,0,0,0,0,0,0,0,0,0,0,0,89600,5056,0,2317,0,0,5000,0,, 
284971,538807,06-SEP-2023 07.55.02,1058,163.3,190.19,156.2,33.99,45,1610,,20.77,13.22,,,,0,0,0,0,0,0,0,0,0,0,0,0,0,95200,5465,827,3087,0,0,5400,0,, 
284974,538808,06-SEP-2023 08.59.51,1058,164.3,220.6,185.6,35,49.2,1627,,21.39,13.61,,,,0,0,0,0,0,0,0,0,0,0,0,0,0,106300,6194,705,3100,0,0,5000,0,, 
284977,538809,06-SEP-2023 09.54.48,1058,164.6,182,150,32,41.2,1683,,19.56,12.44,,,,0,0,0,0,0,0,0,0,0,0,0,0,0,86000,5551,226,2600,0,0,5000,0,, 
284980,538810,06-SEP-2023 10.47.08,1058,163.4,161.4,126.4,35,38.7,1632,,21.39,13.61,,,,0,0,0,0,0,0,0,0,0,0,0,0,0,80000,4576,925,2283,0,0,5000,0,, 
284985,538812,06-SEP-2023 12.44.29,5040,162.6,170.3,135.3,35,43.4,1528,,21.39,13.61,,,,0,0,0,0,0,0,0,0,0,0,0,0,0,86000,4811,0,3310,0,0,5000,0,, 
284989,538813,06-SEP-2023 13.39.32,5040,163.3,185.99,152,33.99,41.8,1667,,20.77,13.22,,,,0,0,0,0,0,0,0,0,0,0,0,0,0,88700,5089,381,2710,0,0,4400,0,, 
284992,538814,06-SEP-2023 14.30.18,5040,161.2,185.7,150.7,35,41.5,1633,,21.39,13.61,,,,0,0,0,0,0,0,0,0,0,0,0,0,0,85700,4713,369,2536,0,0,5000,0,, 
284995,538815,06-SEP-2023 15.25.38,1015,158.2,184.99,146,38.99,42.8,,,23.83,15.16,,,,0,0,0,0,0,0,0,0,0,0,0,0,0,86400,4905,349,2601,0,0,5000,0,, 
284998,538816,06-SEP-2023 16.30.13,1015,155.5,185.5,152,33.5,41.6,1660,,20.47,13.03,,,,0,1000,0,0,0,0,0,0,0,0,0,0,0,87000,5027,0,2671,0,0,5000,0,, 
285002,538817,06-SEP-2023 17.30.59,5095,159.3,189.8,157.8,32,42,1664,,19.56,12.44,,,,0,1000,0,0,0,0,0,0,0,0,0,0,0,91100,5255,0,3058,0,0,5000,0,, 
285007,538818,06-SEP-2023 18.50.34,5095,157.9,186.1,150.1,36,40.9,1658,,22,14,,,,0,0,0,0,0,0,0,0,0,0,0,0,0,87900,5057,0,3193,0,0,5000,0,, 
285010,538819,06-SEP-2023 19.38.59,5095,158.8,184.29,151.2,33.09,38.9,1676,,20.22,12.87,,,,0,0,0,0,0,0,0,0,0,0,0,0,0,85600,4944,0,2998,0,0,5000,0,, 
285013,538820,06-SEP-2023 20.27.24,5095,158,184.79,150.3,34.49,38.7,1625,,21.08,13.41,,,,0,0,0,0,0,0,0,0,0,0,0,0,0,85900,4821,0,2563,0,0,5000,0,, 
285016,538821,06-SEP-2023 21.21.38,5095,155.2,183.9,149.4,34.5,41,1660,,21.08,13.42,,,,0,0,0,0,0,0,0,0,0,0,0,0,0,85000,5098,0,2772,0,0,5000,0,, 
285019,538822,06-SEP-2023 22.10.34,5095,154.7,180.09,142.1,37.99,38.9,1606,,23.22,14.77,,,,0,0,0,0,0,0,0,0,0,0,0,0,0,83700,4971,212,2669,0,0,5000,0,, 
285022,538823,06-SEP-2023 23.00.58,5095,160.4,195,160,35,40.8,1613,,,35,,,,0,0,0,0,0,0,0,0,0,0,0,0,0,91500,5204,0,2731,0,0,5000,0,, 
285025,538824,06-SEP-2023 23.56.34,5095,162,199.4,163.4,36,43,1618,,22,14,,,,0,1000,0,0,0,0,0,0,0,0,0,0,0,92700,5513,0,2740,0,0,5200,0,, 
285031,538826,07-SEP-2023 01.42.35,5095,162.3,185.99,146,39.99,39.5,1682,,24.44,15.55,,,,0,1000,0,0,0,0,0,0,0,0,0,0,0,85800,5248,0,2501,0,0,5500,0,, 
285034,538827,07-SEP-2023 02.28.34,5095,158.6,178.4,142.8,35.6,38.4,1604,,21.76,13.84,,,,0,1000,0,0,0,0,0,0,0,0,0,0,0,83400,4937,0,2331,0,0,5200,0,, 
285037,538828,07-SEP-2023 03.18.35,5095,160.3,180.99,140.9,40.09,38.3,1622,,24.5,15.59,,,,0,1000,0,0,0,0,0,0,0,0,0,0,0,83100,4993,0,2178,0,0,4900,0,, 
285040,538829,07-SEP-2023 04.10.48,5095,158.7,180.09,142.1,37.99,37,1652,,23.22,14.77,,,,0,1000,0,0,0,0,0,0,0,0,0,0,0,81500,4854,0,2354,0,0,5000,0,, 
285043,538830,07-SEP-2023 05.08.53,1058,164.9,190.69,151.7,38.99,41.8,1645,,23.83,15.16,,,,0,987,0,0,0,0,0,0,0,0,0,0,0,88600,5224,0,2276,0,1104,5500,0,, 
285046,538831,07-SEP-2023 06.00.38,1058,161.1,192.29,158.3,33.99,41,1664,,20.77,13.22,,,,0,987,0,0,0,0,0,0,0,0,0,0,0,88000,5190,0,2568,0,550,5500,0,, 
285049,538832,07-SEP-2023 06.57.24,1058,165.6,191.19,154,37.19,44.5,1615,,22.73,14.46,,,,0,987,0,0,0,0,0,0,0,0,0,0,0,90600,5253,0,2899,0,0,7400,0,, 
285052,538833,07-SEP-2023 07.53.34,1058,163.8,199.1,163.1,36,44.7,1611,,22,14,,,,0,987,0,0,0,0,0,0,0,0,0,0,0,92400,5628,288,2508,0,0,6500,0,, 
285055,538834,07-SEP-2023 08.49.14,1058,164,218.2,183.2,35,47.8,1612,,21.39,13.61,,,,0,1000,0,0,0,0,0,0,0,0,0,0,0,100800,5884,117,3119,0,0,6500,0,, 
285058,538835,07-SEP-2023 09.47.49,1058,163.1,178.39,144.4,33.99,41,1603,,20.77,13.22,,,,0,1000,0,0,0,0,0,0,0,0,0,0,0,84200,4920,179,2550,0,0,5000,0,, 
285060,538836,07-SEP-2023 10.35.54,1058,172,159.9,124.9,35,35.8,1671,,21.39,13.61,,,,0,1000,0,0,0,0,0,0,0,0,0,0,0,75200,4347,349,2027,0,0,5000,0,, 
285068,538838,07-SEP-2023 13.38.11,5095,162.4,184.9,149.9,35,41.6,1603,,21.39,13.61,,,,0,1000,0,0,0,0,0,0,0,0,0,0,0,89000,5199,0,2472,0,0,5000,0,, 
285070,538839,07-SEP-2023 14.29.05,5095,163.3,183.3,148.3,35,40.2,1691,,21.39,13.61,,,,0,1000,0,0,0,0,0,0,0,0,0,0,0,85900,4882,66,2555,0,0,5000,0,, 
285074,538840,07-SEP-2023 15.19.51,5095,159.5,186.29,152.3,33.99,39.4,1657,,20.77,13.22,,,,0,1000,0,0,0,0,0,0,0,0,0,0,0,85900,4727,71,2225,0,0,5000,0,, 
285076,538841,07-SEP-2023 16.16.44,5095,156.2,182.09,146.7,35.39,41.1,1606,,21.63,13.76,,,,0,1000,0,0,0,0,0,0,0,0,0,0,0,88800,4206,0,2089,0,0,5000,0,, 
285080,538842,07-SEP-2023 17.08.31,5095,156.6,184.89,151.9,32.99,39.5,1641,,20.16,12.83,,,,0,1000,0,0,0,0,0,0,0,0,0,0,0,85500,5127,0,2732,0,0,5000,0,, 
285083,538843,07-SEP-2023 18.03.40,5095,158,184.8,152.8,32,38.1,1625,,19.56,12.44,,,,0,1000,0,0,0,0,0,0,0,0,0,0,0,85300,5205,0,2800,0,0,5000,0,, 
285085,538844,07-SEP-2023 18.51.41,1058,158.6,189.3,152.8,36.5,37.9,1624,,22.31,14.19,,,,0,1000,0,0,0,0,0,0,0,0,0,0,0,84500,5092,0,2636,0,0,5400,0,, 
285088,538845,07-SEP-2023 19.40.20,1058,154.7,184.59,150.1,34.49,37.9,1631,,21.08,13.41,,,,0,1000,0,0,0,0,0,0,0,0,0,0,0,85000,5205,0,2496,0,0,5000,0,, 
285091,538846,07-SEP-2023 20.30.09,1058,158.1,183.69,148.3,35.39,38.9,1640,,21.63,13.76,,,,0,1000,0,0,0,0,0,0,0,0,0,0,0,84300,5015,94,2250,0,0,5000,0,, 
285094,538847,07-SEP-2023 21.22.34,5040,156.2,184.7,149.5,35.2,38.8,1656,,21.51,13.69,,,,0,1000,0,0,0,0,0,0,0,0,0,0,0,85500,5385,0,2140,0,0,5000,0,, 
285097,538848,07-SEP-2023 22.13.21,5040,157.7,184.98,149.7,35.28,39.8,1649,,21.6,13.68,,,,0,1000,0,0,0,0,0,0,0,0,0,0,0,86700,4638,0,1944,0,0,5500,0,, 
285100,538849,07-SEP-2023 23.03.29,5040,157.6,184.99,148,36.99,38,1650,,22.6,14.39,,,,0,1000,0,0,0,0,0,0,0,0,0,0,0,83900,5214,0,2523,0,0,5500,0,, 
285103,538850,07-SEP-2023 23.56.44,5040,166.6,191.2,158,33.2,41.3,1627,,20.29,12.91,,,,0,0,0,0,0,0,0,0,0,0,0,0,0,89000,5570,0,2544,0,0,6000,0,, 
285109,538852,08-SEP-2023 01.50.49,5040,159.6,186.9,150.9,36,41,1701,,22,14,,,,0,999,0,0,0,0,0,0,0,0,0,0,0,88500,5031,0,2279,0,0,7400,0,, 
285112,538853,08-SEP-2023 02.43.10,5040,157.7,185.09,151.1,33.99,40.5,1644,,20.77,13.22,,,,0,999,0,0,0,0,0,0,0,0,0,0,0,88000,5274,0,2415,0,0,8000,0,, 
285115,538854,08-SEP-2023 03.36.05,5040,165,191.69,156.6,35.09,40.3,1655,,21.44,13.65,,,,0,999,0,0,0,0,0,0,0,0,0,0,0,87700,5400,0,2723,0,0,6000,0,, 
285119,538855,08-SEP-2023 04.45.27,5040,161.7,184.1,149.9,34.2,45.1,,,20.9,13.3,,,,0,998,0,0,0,0,0,0,0,0,0,0,0,93000,5798,0,3106,0,0,9000,0,, 
285122,538856,08-SEP-2023 05.42.45,5040,160.4,186.69,149.6,37.09,41.9,1638,,22.67,14.42,,,,0,999,0,0,0,0,0,0,0,0,0,0,0,88200,5286,0,2558,0,0,9000,0,, 
285125,538857,08-SEP-2023 06.38.51,5040,156.9,185.6,151.4,34.2,42.1,1636,,20.9,13.3,,,,0,999,0,0,0,0,0,0,0,0,0,0,0,87000,5371,0,2578,0,0,5500,0,, 
285129,538858,08-SEP-2023 07.35.45,5040,161.6,192.29,156.1,36.19,43.1,1629,,22.12,14.07,,,,0,1000,0,0,0,0,0,0,0,0,0,0,0,91400,5532,383,2864,0,0,5000,0,, 
285132,538859,08-SEP-2023 08.29.50,2067,162.7,190.39,156.4,33.99,43.3,1614,,20.77,13.22,,,,0,800,0,0,0,0,0,0,0,0,0,0,0,89400,5149,0,2893,0,0,5000,0,, 
285134,538860,08-SEP-2023 09.31.50,2067,161.5,195.1,159.1,36,42.6,1648,,22,14,,,,0,1000,0,0,0,0,0,0,0,0,0,0,0,88600,5094,0,2429,0,0,6600,0,, 
285137,538861,08-SEP-2023 10.22.31,2067,163.8,188,153,35,42.3,1610,,21.39,13.61,,,,0,1000,0,0,0,0,0,0,0,0,0,0,0,88000,5189,404,2455,0,0,5000,0,, 
285144,538863,08-SEP-2023 12.40.51,2067,129.2,66.08,30.8,35.28,18.5,1679,,21.6,13.68,,,,0,500,0,0,0,0,0,0,0,0,0,0,0,30400,2240,0,1173,0,0,1500,0,, 
285148,538864,08-SEP-2023 13.52.56,2067,160.7,207.3,171.3,36,44.9,1682,,22,14,,,,0,999,0,0,0,0,0,0,0,0,0,0,0,92900,6657,1371,3454,0,0,6400,0,, 
285151,538865,08-SEP-2023 14.55.00,2067,164.5,197,161,36,46,1660,,22,14,,,,0,1000,0,0,0,0,0,0,0,0,0,0,0,91700,6013,755,3397,0,0,5400,0,, 
285154,538866,08-SEP-2023 16.20.22,5095,154.5,190.79,156.8,33.99,45.3,1686,,20.77,13.22,,,,0,998,0,0,0,0,0,0,0,0,0,0,0,92400,5367,0,2644,0,0,6000,0,, 
285158,538867,08-SEP-2023 17.13.36,5095,157,180.7,144.7,36,41.5,1653,,22,14,,,,0,999,0,0,0,0,0,0,0,0,0,0,0,88700,4877,0,2489,0,0,4800,0,, 
285160,538868,08-SEP-2023 18.05.53,5095,156.3,190.7,154.7,36,42.1,1637,,22,14,,,,0,999,0,0,0,0,0,0,0,0,0,0,0,90100,4809,0,2620,0,0,5000,0,, 
285163,538869,08-SEP-2023 18.59.37,5095,156.6,194.7,158.7,36,43.8,1630,,22,14,,,,0,999,0,0,0,0,0,0,0,0,0,0,0,94800,5051,0,3087,0,0,5000,0,, 
285166,538870,08-SEP-2023 19.49.07,5095,154.7,186.6,150.6,36,40.8,,,22,14,,,,0,999,0,0,0,0,0,0,0,0,0,0,0,88400,4828,0,2599,0,0,5000,0,, 
285170,538871,08-SEP-2023 20.54.35,5040,155.4,185.7,149.7,36,41.6,1640,,22,14,,,,0,999,0,0,0,0,0,0,0,0,0,0,0,88000,4899,0,2747,0,0,5300,0,, 
285173,538872,08-SEP-2023 21.57.32,5040,157,181.9,145.9,36,42.2,1657,,22,14,,,,0,999,0,0,0,0,0,0,0,0,0,0,0,85800,4699,0,2380,0,0,5000,0,, 
285176,538873,08-SEP-2023 22.51.36,5040,157.2,186.6,150.6,36,41,1631,,22,14,,,,0,999,0,0,0,0,0,0,0,0,0,0,0,88700,5028,0,2581,0,0,5000,0,, 
285179,538874,08-SEP-2023 23.45.33,5040,162.9,190.6,154.6,36,42.6,1679,,22,14,,,,0,999,0,0,0,0,0,0,0,0,0,0,0,92000,4845,0,2319,0,0,5000,0,, 
285185,538876,09-SEP-2023 01.31.16,5040,164.2,189.8,156.6,33.2,43.6,1661,,20.29,12.91,,,,0,1998,0,0,0,0,0,0,0,0,0,0,0,91000,5507,0,2551,0,0,6500,0,, 
285188,538877,09-SEP-2023 02.24.31,5040,162.6,189.7,155.4,34.3,41,1664,,20.96,13.34,,,,0,0,0,0,0,0,0,0,0,0,0,0,0,89100,5243,0,2707,0,0,5500,0,, 
285190,538878,09-SEP-2023 03.23.16,5040,159.2,198.59,162.4,36.19,44.6,1658,,22.12,14.07,,,,0,998,0,0,0,0,0,0,0,0,0,0,0,92000,6249,273,3021,0,0,6300,0,, 
285193,538879,09-SEP-2023 04.18.11,5040,160.4,184.79,145.7,39.09,40.6,1672,,23.89,15.2,,,,0,999,0,0,0,0,0,0,0,0,0,0,0,87300,5506,0,2225,0,0,5600,0,, 
285196,538880,09-SEP-2023 05.07.56,1058,165.2,180.79,142.7,38.09,38.4,1637,,23.28,14.81,,,,0,1110,0,0,0,0,0,0,0,0,0,0,0,83000,5033,240,2262,0,0,5400,0,, 
285199,538881,09-SEP-2023 06.01.26,1058,165,190.89,156.4,34.49,42.6,1668,,21.08,13.41,,,,0,999,0,0,0,0,0,0,0,0,0,0,0,91900,5332,0,2391,0,0,5700,0,, 
285202,538882,09-SEP-2023 06.56.11,1058,166.3,192.2,156.6,35.6,41.7,1675,,21.76,13.84,,,,0,987,0,0,0,0,0,0,0,0,0,0,0,90000,5445,0,2623,0,10,8000,0,, 
285205,538883,09-SEP-2023 07.49.43,5071,162.7,192,156,36,42.2,1681,,22,14,,,,0,1000,0,0,0,0,0,0,0,0,0,0,0,90300,5302,884,2561,0,0,6000,0,, 
285208,538884,09-SEP-2023 08.47.17,5071,162.6,201,165,36,44.3,1669,,22,14,,,,0,1000,0,0,0,0,0,0,0,0,0,0,0,93500,6001,1077,2567,0,1449,5300,0,, 
285210,538885,09-SEP-2023 09.43.58,5071,163.7,184.79,151.8,32.99,41,1662,,20.16,12.83,,,,0,1000,0,0,0,0,0,0,0,0,0,0,0,86500,5052,602,2500,0,1998,5000,0,,
