Repository: sanad-code/udacity-aimaster-capstone-ai-programming-foundations-project

# Steel Production Data Analysis — Udacity AI Master Capstone

This project analyzes steel production data to identify key factors affecting energy consumption, quality indicators, and production efficiency. It covers data cleaning, exploratory data analysis (EDA), and visualization of relationships between variables such as DRI Carbon and Silica (SiO2). The insights support data-driven decisions to optimize the steelmaking process.

## What Was Built

A Jupyter Notebook (`data-workflow/data_workflow.ipynb`) that loads, cleans, and analyzes internal steel production heat data, producing visualizations and statistical summaries saved under `outputs/`.

File: data/raw/flat_raw_data.csv (part 20 of 86)
RC,HID,STOP_DATE,STEEL_GRADE,TAPPED_WGT,TOTAL_CHARGE,DRI_CHARGE,SCRAP_CHARGE,POWER_ON_TIME,FINAL_TEMP,TOTAL_C_DRI,LOCAL_SCRAP,HOME_RETURN_SCRAP,IMPORTED_SCRAP,PIG_IRON,DRI_BRIQUETTED,FESI,FEMN,SIMN,FECR,NICKEL,FETI,FEB,FENB,FEP,FEMO,CU,FEV,NITROVAN,ELEC_ENERGY,OXYGEN,COKE_LUMP,MODULE_CARBON,COKE_POWDER,BURNT_LIME,BURNT_DOLAMITE,FLUX,C_ANALYSIS, 
285213,538886,09-SEP-2023 10.36.08,5071,162.6,184.89,150.9,33.99,40.5,1668,,20.77,13.22,,,,0,1000,0,0,0,0,0,0,0,0,0,0,0,86000,5200,426,2357,0,1996,5000,0,, 
285220,538888,09-SEP-2023 13.48.42,5042,162.9,192.99,160,32.99,50.6,1671,,20.16,12.83,,,,0,1000,0,0,0,0,0,0,0,0,0,0,0,97600,5437,699,2876,0,0,5200,0,, 
285223,538889,09-SEP-2023 14.57.29,5042,161.1,172.2,140.2,32,43.2,1644,,19.56,12.44,,,,0,1000,0,0,0,0,0,0,0,0,0,0,0,89800,5248,626,2253,0,1384,5000,0,, 
285226,538890,09-SEP-2023 16.12.29,1010,161.3,193.3,161.3,32,45.2,1666,,19.56,12.44,,,,0,300,0,0,0,0,0,0,0,0,0,0,0,92000,5365,0,2766,0,0,5500,0,0.021, 
285229,538891,09-SEP-2023 17.11.21,1010,157.4,192.6,156.6,36,47.9,1636,,22,14,,,,0,300,0,0,0,0,0,0,0,0,0,0,0,96000,5273,0,3062,0,0,5500,0,, 
285232,538892,09-SEP-2023 18.21.12,1010,161.7,182.3,146.3,36,42.6,1668,,22,14,,,,0,300,0,0,0,0,0,0,0,0,0,0,0,87700,4701,0,3130,0,0,5100,0,0.043, 
285235,538893,09-SEP-2023 19.45.31,1010,157.2,186.8,150.8,36,47.5,1670,,22,14,,,,0,300,0,0,0,0,0,0,0,0,0,0,0,91900,4570,0,2622,0,0,5500,0,0.042, 
285238,538894,09-SEP-2023 20.47.29,1010,161.4,190.6,154.6,36,48.4,1660,,22,14,,,,0,300,0,0,0,0,0,0,0,0,0,0,0,94200,4496,0,2747,0,0,5400,0,, 
285241,538895,09-SEP-2023 22.05.09,1010,157.4,189.88,154.6,35.28,48.5,1636,,21.6,13.68,,,,0,300,0,0,0,0,0,0,0,0,0,0,0,93200,4165,0,2596,0,0,5500,0,, 
285244,538896,09-SEP-2023 22.55.58,1010,156.7,185.79,145.8,39.99,41.9,1620,,24.44,15.55,,,,0,300,0,0,0,0,0,0,0,0,0,0,0,86800,4606,285,2262,0,0,5500,0,, 
285250,538898,10-SEP-2023 01.12.54,1010,163.9,187.79,151.3,36.49,42.6,1650,,22.3,14.19,,,,0,300,0,0,0,0,0,0,0,0,0,0,0,89500,4344,0,2091,0,0,5500,0,, 
285253,538899,10-SEP-2023 02.41.59,5071,164,177.9,143.6,34.3,43.7,,,20.96,13.34,,,,0,999,0,0,0,0,0,0,0,0,0,0,0,88200,5562,0,2518,0,0,5500,0,, 
285256,538900,10-SEP-2023 03.43.43,5042,164.8,176.4,141.2,35.2,40.7,1681,,21.51,13.69,,,,0,999,0,0,0,0,0,0,0,0,0,0,0,85100,5198,0,2269,0,0,6800,0,, 
285259,538901,10-SEP-2023 04.40.04,5042,166.3,180.59,143.4,37.19,41.7,1673,,22.73,14.46,,,,0,999,0,0,0,0,0,0,0,0,0,0,0,88300,5237,0,2269,0,0,5500,0,, 
285262,538902,10-SEP-2023 05.31.48,5042,161.7,185.9,149.9,36,41.3,1632,,22,14,,,,0,999,0,0,0,0,0,0,0,0,0,0,0,89000,5069,0,2145,0,0,5400,0,, 
285265,538903,10-SEP-2023 06.36.34,1010,163.5,192.7,156.7,36,42.9,1634,,22,14,,,,0,300,0,0,0,0,0,0,0,0,0,0,0,91100,5024,0,2430,0,0,7000,0,, 
285268,538904,10-SEP-2023 07.30.29,1010,156.5,192.7,156.7,36,42.3,1669,,22,14,,,,0,299,0,0,0,0,0,0,0,0,0,0,0,91600,4760,0,2202,0,0,7000,0,, 
285270,538905,10-SEP-2023 08.21.14,1010,158.3,184.79,147.8,36.99,38.3,1668,,22.6,14.39,,,,0,300,0,0,0,0,0,0,0,0,0,0,0,84500,4810,0,1967,0,0,5000,0,, 
285274,538906,10-SEP-2023 09.19.33,1010,156.5,184.9,149.9,35,39.7,1652,,21.39,13.61,,,,0,300,0,0,0,0,0,0,0,0,0,0,0,87000,4949,0,1919,0,0,5000,0,, 
285277,538907,10-SEP-2023 10.10.38,1010,157,184.99,152,32.99,38.6,1633,,20.16,12.83,,,,0,300,0,0,0,0,0,0,0,0,0,0,0,85500,4837,0,2267,0,0,5000,0,, 
285281,538908,10-SEP-2023 11.03.04,1010,152.4,185.89,150.5,35.39,41,1605,,21.63,13.76,,,,0,300,0,0,0,0,0,0,0,0,0,0,0,90600,4757,0,2388,0,0,5000,0,, 
285286,538910,10-SEP-2023 12.45.04,1010,159.3,184.99,151,33.99,38.9,1667,,20.77,13.22,,,,0,300,0,0,0,0,0,0,0,0,0,0,0,85000,5199,66,2562,0,0,5000,0,, 
285289,538911,10-SEP-2023 13.33.33,1010,155,179.6,144.6,35,37.9,1691,,21.39,13.61,,,,0,300,0,0,0,0,0,0,0,0,0,0,0,83100,4846,0,2426,0,0,5000,0,, 
285292,538912,10-SEP-2023 14.19.57,1010,158.1,183.19,146.7,36.49,38.7,1641,,22.3,14.19,,,,0,300,0,0,0,0,0,0,0,0,0,0,0,84700,4737,0,2313,0,0,5000,0,, 
285295,538913,10-SEP-2023 15.08.33,2010,156.5,179.3,144.3,35,37.6,1673,,21.39,13.61,,,,0,300,0,0,0,0,0,0,0,0,0,0,0,83500,4851,0,2513,0,0,5900,0,, 
285298,538914,10-SEP-2023 16.01.30,2015,158.5,186.29,149.3,36.99,39.6,1690,,22.6,14.39,,,,0,800,0,0,0,0,0,0,0,0,0,0,0,87400,4848,0,2421,0,0,6000,0,, 
285301,538915,10-SEP-2023 16.54.49,2030,161.4,175.1,140.1,35,37.9,1659,,21.39,13.61,,,,0,999,0,0,0,0,0,0,0,0,0,0,0,81400,4718,0,2139,0,0,5800,0,, 
285304,538916,10-SEP-2023 17.41.30,5071,157.2,178.99,140,38.99,39.5,1640,,23.83,15.16,,,,0,998,0,0,0,0,0,0,0,0,0,0,0,86100,4765,0,2581,0,0,6000,0,, 
285307,538917,10-SEP-2023 18.37.30,5071,157,178.9,142.9,36,40.8,1622,,22,14,,,,0,999,0,0,0,0,0,0,0,0,0,0,0,88100,4846,0,2224,0,0,5300,0,, 
285310,538918,10-SEP-2023 19.29.14,5071,155.2,190.09,151.1,38.99,40.4,1613,,23.83,15.16,,,,0,999,0,0,0,0,0,0,0,0,0,0,0,87100,5141,0,2941,0,0,5300,0,, 
285313,538919,10-SEP-2023 20.16.40,2011,153.7,170.39,136.4,33.99,38.1,1624,,20.77,13.22,,,,0,300,0,0,0,0,0,0,0,0,0,0,0,81600,4559,0,2144,0,0,5000,0,, 
285315,538920,10-SEP-2023 21.10.01,2011,153.6,190.5,154.5,36,41.3,1690,,22,14,,,,0,300,0,0,0,0,0,0,0,0,0,0,0,88300,4911,128,2178,0,0,5000,0,, 
285318,538921,10-SEP-2023 22.03.11,2010,155.2,185.29,148.3,36.99,41.4,1631,,22.6,14.39,,,,0,300,0,0,0,0,0,0,0,0,0,0,0,87000,5092,0,2732,0,0,5000,0,, 
285321,538922,10-SEP-2023 23.01.41,2010,161.6,188.59,150.6,37.99,41,1638,,23.22,14.77,,,,0,300,0,0,0,0,0,0,0,0,0,0,0,87900,5055,0,2577,0,0,5000,0,, 
285325,538923,10-SEP-2023 23.57.31,2015,164.7,189.69,151.7,37.99,42.1,1644,,23.22,14.77,,,,0,800,0,0,0,0,0,0,0,0,0,0,0,88700,5259,0,2746,0,0,5000,0,, 
285330,538925,11-SEP-2023 01.40.39,2015,163.3,185.39,150.3,35.09,40.1,1619,,21.44,13.65,,,,0,799,0,0,0,0,0,0,0,0,0,0,0,85600,4949,0,2338,0,0,5000,0,, 
285333,538926,11-SEP-2023 02.32.00,1015,163.4,186.59,150.4,36.19,41.6,1644,,22.12,14.07,,,,0,800,0,0,0,0,0,0,0,0,0,0,0,88000,4971,0,2547,0,0,5000,0,, 
285336,538927,11-SEP-2023 03.28.55,1015,163.3,190.29,153.1,37.19,41.1,1642,,22.73,14.46,,,,0,800,0,0,0,0,0,0,0,0,0,0,0,87800,5150,0,2699,0,0,5000,0,, 
285340,538928,11-SEP-2023 04.37.54,1058,161.9,187.59,152.5,35.09,46.7,1658,,21.44,13.65,,,,0,999,0,0,0,0,0,0,0,0,0,0,0,92400,5406,0,3224,0,0,5100,0,, 
285343,538929,11-SEP-2023 05.44.39,1058,162.8,188.59,152.4,36.19,42.3,1669,,22.12,14.07,,,,0,999,0,0,0,0,0,0,0,0,0,0,0,89500,5414,0,2881,0,0,5200,54,, 
285346,538930,11-SEP-2023 08.00.15,1058,180.1,195,159.4,35.6,51.4,1673,,21.76,13.84,,,,0,999,0,0,0,0,0,0,0,0,0,0,0,104200,5090,0,3887,0,0,5000,0,, 
285350,538931,11-SEP-2023 09.07.10,5082,154.9,169,133,36,39.7,1697,,22,14,,,,0,999,0,0,0,0,0,0,0,0,0,0,0,82000,5364,298,2852,0,0,4900,54,, 
285356,538933,11-SEP-2023 12.34.17,5042,159.7,190.19,156,34.19,39.1,1635,,20.9,13.29,,,,0,999,0,0,0,0,0,0,0,0,0,0,0,86000,5798,0,2896,0,0,5000,0,, 
285359,538934,11-SEP-2023 13.36.56,9996 NEW,161.6,187.29,150,37.29,41.4,1684,,22.79,14.5,,,,0,999,0,0,0,0,0,0,0,0,0,0,0,90000,5687,0,3178,0,0,5000,0,, 
285363,538935,11-SEP-2023 14.26.37,5071,156.9,185,150,35,37.4,1671,,21.39,13.61,,,,0,999,0,0,0,0,0,0,0,0,0,0,0,83000,5243,0,2542,0,0,5000,0,, 
285365,538936,11-SEP-2023 15.20.39,7063,161.8,185.7,150.7,35,41.5,1626,,21.39,13.61,,,,0,999,0,0,0,0,0,0,0,0,0,0,0,87700,5026,0,3102,0,0,5000,0,, 
285369,538937,11-SEP-2023 16.16.06,1058,160.6,185.39,151.4,33.99,41.8,1655,,20.77,13.22,,,,0,999,0,0,0,0,0,0,0,0,0,0,0,88300,5325,0,2620,0,0,5000,0,, 
285371,538938,11-SEP-2023 17.07.26,2051,157.3,187.4,151.4,36,38.2,1680,,22,14,,,,0,900,0,0,0,0,0,0,0,0,0,0,0,83000,5160,241,2268,0,0,5000,0,, 
285375,538939,11-SEP-2023 18.00.07,2051,156.1,175.6,140.6,35,39.8,1642,,21.39,13.61,,,,0,900,0,0,0,0,0,0,0,0,0,0,0,82600,5317,478,2152,0,0,5000,0,, 
285377,538940,11-SEP-2023 18.52.19,1014,158.5,180.49,143.5,36.99,39.5,1641,,22.6,14.39,,,,0,300,0,0,0,0,0,0,0,0,0,0,0,83100,5119,516,2301,0,0,5000,0,, 
285381,538941,11-SEP-2023 19.49.17,1058,158.2,181.4,145.4,36,40,1654,,22,14,,,,0,999,0,0,0,0,0,0,0,0,0,0,0,83700,5981,480,2402,0,0,5000,0,, 
285384,538942,11-SEP-2023 20.43.27,1058,158.5,171.29,134.3,36.99,39.6,1620,,22.6,14.39,,,,0,999,0,0,0,0,0,0,0,0,0,0,0,79700,5288,0,3039,0,0,5000,0,, 
285387,538943,11-SEP-2023 21.31.25,1010,157.1,170.39,130.4,39.99,37,1677,,24.44,15.55,,,,0,300,0,0,0,0,0,0,0,0,0,0,0,79100,4701,0,2361,0,0,5000,0,, 
285390,538944,11-SEP-2023 22.28.17,1010,156.4,206.39,168.4,37.99,46.6,1668,,23.22,14.77,,,,0,300,0,0,0,0,0,0,0,0,0,0,0,99200,5210,0,3049,0,0,6000,0,, 
285395,538945,11-SEP-2023 23.28.37,1010,161.5,191.1,155.1,36,45.7,1679,,22,14,,,,0,300,0,0,0,0,0,0,0,0,0,0,0,95000,5464,750,3332,0,0,5800,0,, 
285400,538947,12-SEP-2023 01.41.33,1011,159.3,225.09,188.1,36.99,48.7,1638,,22.6,14.39,,,,0,250,0,0,0,0,0,0,0,0,0,0,0,104000,6326,512,3488,0,0,6000,0,, 
285404,538948,12-SEP-2023 02.35.21,1010,162.9,189.5,154.5,35,42.4,1665,,21.39,13.61,,,,0,249,0,0,0,0,0,0,0,0,0,0,0,90300,5715,519,3455,0,0,6000,0,, 
285406,538949,12-SEP-2023 03.33.05,1010,163,190.1,155.1,35,43.4,1667,,21.39,13.61,,,,0,250,0,0,0,0,0,0,0,0,0,0,0,92000,5653,869,3199,0,0,6000,0,, 
285409,538950,12-SEP-2023 04.24.12,1010,167.6,159.1,124.1,35,37.3,1628,,21.39,13.61,,,,0,250,0,0,0,0,0,0,0,0,0,0,0,76700,5244,197,3025,0,0,6000,0,, 
285413,538951,12-SEP-2023 05.40.42,1010,161.8,191.58,156.3,35.28,44.4,1649,,21.6,13.68,,,,0,250,0,0,0,0,0,0,0,0,0,0,0,91300,5864,656,3095,0,0,6000,0,, 
285416,538952,12-SEP-2023 06.38.16,2010,161.6,191.99,155,36.99,44.1,1664,,22.6,14.39,,,,0,250,0,0,0,0,0,0,0,0,0,0,0,91400,5765,877,3325,0,0,6000,0,, 
285420,538953,12-SEP-2023 07.31.53,1011,159.9,190.5,155.5,35,42.9,1620,,21.39,13.61,,,,0,300,0,0,0,0,0,0,0,0,0,0,0,91600,5500,147,2526,0,750,6000,0,, 
285422,538954,12-SEP-2023 08.28.17,1010,155.9,192.89,157.6,35.29,38.9,1687,,21.57,13.72,,,,0,300,0,0,0,0,0,0,0,0,0,0,0,86500,5744,147,3043,0,750,6000,0,, 
285425,538955,12-SEP-2023 09.19.42,2010,155.4,186.1,151.9,34.2,37.9,1634,,20.9,13.3,,,,0,300,0,0,0,0,0,0,0,0,0,0,0,82300,5354,0,2559,0,0,6000,0,, 
285428,538956,12-SEP-2023 10.15.23,1011,156.2,184.89,152.8,32.09,39.2,1633,,19.61,12.48,,,,0,300,0,0,0,0,0,0,0,0,0,0,0,84900,5311,0,2317,0,0,6000,0,, 
285432,538957,12-SEP-2023 11.13.54,1010,156.3,185.39,150,35.39,39.9,1653,,21.63,13.76,,,,0,300,0,0,0,0,0,0,0,0,0,0,0,86500,5394,0,2296,0,0,6000,0,, 
285435,538958,12-SEP-2023 12.10.23,1011,156.3,185,150,35,39.7,1688,,21.39,13.61,,,,0,300,0,0,0,0,0,0,0,0,0,0,0,87100,5502,0,2527,0,0,6000,0,, 
285438,538959,12-SEP-2023 13.04.52,1011,156.6,180.7,146.5,34.2,40.4,1661,,20.9,13.3,,,,0,300,0,0,0,0,0,0,0,0,0,0,0,85600,5477,171,3073,0,0,5900,0,, 
285440,538960,12-SEP-2023 14.09.09,1010,155.8,180.2,146,34.2,40.5,1638,,20.9,13.3,,,,0,300,0,0,0,0,0,0,0,0,0,0,0,84700,5645,0,3277,0,0,6000,0,, 
285443,538961,12-SEP-2023 15.01.28,1011,158.9,178.99,146,32.99,39.8,1663,,20.16,12.83,,,,0,300,0,0,0,0,0,0,0,0,0,0,0,88000,5902,0,2995,0,0,6000,0,, 
285447,538962,12-SEP-2023 15.58.59,1011,158.1,190.6,154.6,36,43.8,1627,,22,14,,,,0,300,0,0,0,0,0,0,0,0,0,0,0,91900,4702,0,2871,0,0,6000,0,, 
285450,538963,12-SEP-2023 16.58.39,1011,156.9,190.5,162.5,28,45.1,1633,,17.11,10.89,,,,0,300,0,0,0,0,0,0,0,0,0,0,0,91900,5509,0,3172,0,0,6100,0,, 
285453,538964,12-SEP-2023 17.51.08,1011,158.7,185.5,149.5,36,41.2,1655,,22,14,,,,0,300,0,0,0,0,0,0,0,0,0,0,0,87000,5147,0,3197,0,0,6300,0,, 
285456,538965,12-SEP-2023 18.41.39,1011,158.1,188.3,152.3,36,39.8,1675,,22,14,,,,0,300,0,0,0,0,0,0,0,0,0,0,0,84700,5276,127,3318,0,0,6500,0,, 
285459,538966,12-SEP-2023 19.42.38,1011,159.2,189.3,153.3,36,44.5,1649,,22,14,,,,0,300,0,0,0,0,0,0,0,0,0,0,0,92400,5168,127,3457,0,0,5700,0,, 
285462,538967,12-SEP-2023 20.47.49,1011,158.1,185.7,149.7,36,44.5,1590,,22,14,,,,0,300,0,0,0,0,0,0,0,0,0,0,0,90300,5314,0,3617,0,0,6600,0,, 
285464,538968,12-SEP-2023 21.43.53,1010,158.5,189.8,153.8,36,45.5,1552,,22,14,,,,0,300,0,0,0,0,0,0,0,0,0,0,0,91000,5522,351,3660,0,0,6600,0,, 
285467,538969,12-SEP-2023 22.52.37,1011,155,179.9,144.9,35,46,1619,,21.39,13.61,,,,0,300,0,0,0,0,0,0,0,0,0,0,0,89900,4853,350,2690,0,0,5300,0,, 
285470,538970,12-SEP-2023 23.49.28,1011,162.4,192,156,36,44.4,1685,,22,14,,,,0,300,0,0,0,0,0,0,0,0,0,0,0,92600,5595,992,3060,0,0,6000,0,, 
285473,538971,13-SEP-2023 00.43.03,1010,162.5,186.5,151.5,35,43.4,1653,,21.39,13.61,,,,0,300,0,0,0,0,0,0,0,0,0,0,0,89600,5119,839,3189,0,0,6000,0,, 
285476,538972,13-SEP-2023 01.49.02,1063,162.1,187.4,151.4,36,43.1,1660,,22,14,,,,0,999,0,0,0,0,0,0,0,0,0,0,0,88600,5636,463,2603,0,0,6000,0,, 
285479,538973,13-SEP-2023 02.50.48,1058,161.9,185.5,149.5,36,42.8,1669,,22,14,,,,0,1000,0,0,0,0,0,0,0,0,0,0,0,89100,5484,686,2635,0,0,6000,0,, 
285482,538974,13-SEP-2023 03.42.05,1058,161.7,185,150,35,41.5,1656,,21.39,13.61,,,,0,1000,0,0,0,0,0,0,0,0,0,0,0,87500,5265,634,2631,0,0,6000,0,, 
285487,538975,13-SEP-2023 05.49.35,1058,162.4,179.1,143.1,36,41.3,1683,,22,14,,,,0,0,0,0,0,0,0,0,0,0,0,0,0,87100,5107,610,2369,0,0,6000,0,, 
285489,538976,13-SEP-2023 06.54.25,1056,163.1,180.3,145.3,35,40.9,1644,,21.39,13.61,,,,0,1000,0,0,0,0,0,0,0,0,0,0,0,84400,4877,0,3193,0,1000,6000,0,, 
285492,538977,13-SEP-2023 08.03.29,1056,156.9,199.69,162.7,36.99,44.9,1651,,22.6,14.39,,,,0,1000,0,0,0,0,0,0,0,0,0,0,0,94800,5160,0,2782,0,996,6000,0,, 
285495,538978,13-SEP-2023 08.59.59,1056,160,189.78,154.5,35.28,44.2,1621,,21.6,13.68,,,,0,1000,0,0,0,0,0,0,0,0,0,0,0,92500,5633,173,3334,0,0,6000,0,, 
285498,538979,13-SEP-2023 09.48.59,1056,159.9,189.5,154.5,35,38.1,1670,,21.39,13.61,,,,0,0,0,0,0,0,0,0,0,0,0,0,0,83300,5067,173,2401,0,0,6000,0,, 
285501,538980,13-SEP-2023 10.41.27,8061,161,180.1,152.1,28,41.4,1636,,17.11,10.89,,,,0,1000,0,0,0,0,0,0,0,0,0,0,0,87000,5119,0,2805,0,0,6000,0,, 
285504,538981,13-SEP-2023 11.36.29,5095,158.5,181.89,145.4,36.49,40.5,1599,,22.3,14.19,,,,0,1000,0,0,0,0,0,0,0,0,0,0,0,84700,5248,0,2961,0,0,5800,0,, 
285509,538982,13-SEP-2023 12.25.18,5095,160.2,179.09,142,37.09,38.4,1673,,22.67,14.42,,,,0,1000,0,0,0,0,0,0,0,0,0,0,0,83800,5094,69,2366,0,0,6000,0,, 
285512,538983,13-SEP-2023 13.12.44,5095,160.5,180.7,148.2,32.5,37.9,1661,,19.86,12.64,,,,0,1000,0,0,0,0,0,0,0,0,0,0,0,83900,4869,0,2295,0,664,5500,0,, 
285515,538984,13-SEP-2023 14.04.55,5095,154.9,185.7,151.5,34.2,39.7,1636,,20.9,13.3,,,,0,1000,0,0,0,0,0,0,0,0,0,0,0,86600,5436,0,3155,0,0,5900,0,, 
285518,538985,13-SEP-2023 15.01.04,5095,154.7,185.7,151.5,34.2,41.6,1637,,20.9,13.3,,,,0,1000,0,0,0,0,0,0,0,0,0,0,0,89400,5403,143,3075,0,0,6000,0,, 
285521,538986,13-SEP-2023 16.03.14,5095,164.2,199.09,162.8,36.29,43.7,1646,,22.18,14.11,,,,0,1000,0,0,0,0,0,0,0,0,0,0,0,93600,5239,116,2737,0,0,6000,0,, 
285524,538987,13-SEP-2023 17.08.34,5095,165.6,184.3,148.3,36,40.5,1669,,22,14,,,,0,999,0,0,0,0,0,0,0,0,0,0,0,83500,5633,166,2454,0,0,6300,0,, 
285528,538988,13-SEP-2023 18.45.34,8061,162.6,206,171,35,49.5,1644,,21.39,13.61,,,,0,1000,0,0,0,0,0,0,0,0,0,0,0,98500,5434,166,2559,0,0,6300,0,, 
285530,538989,13-SEP-2023 19.48.04,7063,162.4,193.5,159.2,34.3,45.2,1654,,20.96,13.34,,,,0,1000,0,0,0,0,0,0,0,0,0,0,0,92500,5657,0,2672,0,0,6100,0,, 
285533,538990,13-SEP-2023 20.46.50,1056,162.9,190.99,153.8,37.19,43.3,1637,,22.73,14.46,,,,0,1000,0,0,0,0,0,0,0,0,0,0,0,92800,4376,416,1860,0,0,6000,0,, 
285537,538991,13-SEP-2023 21.46.21,5071,160.9,192.59,154.5,38.09,42.2,1655,,23.28,14.81,,,,0,1000,0,0,0,0,0,0,0,0,0,0,0,87400,5605,0,2306,0,0,6000,0,, 
285539,538992,13-SEP-2023 22.41.51,5071,161.5,184.3,150.1,34.2,40,1671,,20.9,13.3,,,,0,1000,0,0,0,0,0,0,0,0,0,0,0,86600,5342,0,2531,0,0,5900,0,, 
285543,538993,13-SEP-2023 23.55.30,5082,161.8,189.99,156,33.99,42.6,1681,,20.77,13.22,,,,0,1000,0,0,0,0,0,0,0,0,0,0,0,90700,5273,499,2754,0,0,6000,0,, 
285546,538994,14-SEP-2023 01.33.00,5082,162,190.4,154.4,36,44.4,1662,,22,14,,,,0,1000,0,0,0,0,0,0,0,0,0,0,0,94000,5160,0,3380,0,500,6000,0,, 
285549,538995,14-SEP-2023 02.48.34,1056,162.9,187.09,150.1,36.99,43.7,1678,,22.6,14.39,,,,0,1000,0,0,0,0,0,0,0,0,0,0,0,88900,5198,311,2583,0,1105,6000,0,, 
285552,538996,14-SEP-2023 03.45.09,1056,161.8,184.89,150.9,33.99,41.9,1671,,20.77,13.22,,,,0,1000,0,0,0,0,0,0,0,0,0,0,0,87100,4921,554,2194,0,0,6000,0,, 
285555,538997,14-SEP-2023 05.08.23,1063,160.5,210.39,174,36.39,48.8,1639,,22.24,14.15,,,,0,1000,0,0,0,0,0,0,0,0,0,0,0,98100,5594,366,2948,0,0,6000,0,, 
285558,538998,14-SEP-2023 06.01.12,1063,161.2,189.99,153,36.99,42.8,1680,,22.6,14.39,,,,0,1000,0,0,0,0,0,0,0,0,0,0,0,90300,4994,0,2824,0,0,6000,0,, 
285561,538999,14-SEP-2023 06.54.03,1063,159.2,185,150,35,42,1682,,21.39,13.61,,,,0,1000,0,0,0,0,0,0,0,0,0,0,0,87400,5166,382,2493,0,1249,6000,0,, 
285564,539000,14-SEP-2023 08.06.42,1063,157.2,200.09,163.1,36.99,45,1688,,22.6,14.39,,,,0,1000,0,0,0,0,0,0,0,0,0,0,0,96400,5568,0,3436,0,0,6000,0,, 
285566,539001,14-SEP-2023 09.10.21,1063,156.9,190.3,152.9,37.4,44.4,1652,,22.86,14.54,,,,0,1000,0,0,0,0,0,0,0,0,0,0,0,91900,5362,0,3218,0,0,6000,0,, 
285569,539002,14-SEP-2023 10.04.58,1063,160.7,185.09,147.1,37.99,41.2,1582,,23.22,14.77,,,,0,1000,0,0,0,0,0,0,0,0,0,0,0,87400,5151,0,2370,0,0,6000,0,, 
285572,539003,14-SEP-2023 11.05.48,1063,159.3,180.5,145.5,35,42.2,1659,,21.39,13.61,,,,0,999,0,0,0,0,0,0,0,0,0,0,0,87800,5266,0,3239,0,0,5600,0,, 
285576,539004,14-SEP-2023 12.01.31,1063,159.1,180.79,146.7,34.09,41.1,1640,,20.83,13.26,,,,0,1000,0,0,0,0,0,0,0,0,0,0,0,86500,4989,0,2859,0,0,5900,0,, 
285578,539005,14-SEP-2023 12.54.38,1063,160.5,182.3,146.7,35.6,39.7,1698,,21.76,13.84,,,,0,0,0,0,0,0,0,0,0,0,0,0,0,86900,4890,0,2700,0,0,6000,0,, 
285582,539006,14-SEP-2023 13.47.01,7060,164.4,151.69,115.2,36.49,35.1,,,22.3,14.19,,,,0,1000,0,0,0,0,0,0,0,0,0,0,0,70800,4603,351,2564,0,0,6000,0,, 
285584,539007,14-SEP-2023 16.11.58,7060,164.4,191.99,156.9,35.09,53.2,1638,,21.44,13.65,,,,0,1000,0,0,0,0,0,0,0,0,0,0,0,91100,6304,0,3097,0,0,6000,0,, 
285589,539008,14-SEP-2023 17.26.13,8061,161.4,208.9,175.7,33.2,47.4,1665,,20.29,12.91,,,,0,1000,0,0,0,0,0,0,0,0,0,0,0,101200,6801,0,3842,0,0,6700,0,, 
285593,539009,14-SEP-2023 18.16.38,7060,158.9,187.4,151.4,36,37.6,1673,,22,14,,,,0,1000,0,0,0,0,0,0,0,0,0,0,0,83800,5165,0,1828,0,0,6400,0,, 
285595,539010,14-SEP-2023 19.14.42,5042,162.4,221.1,185.1,36,44.2,1639,,22,14,,,,0,1000,0,0,0,0,0,0,0,0,0,0,0,99500,6348,0,3187,0,0,6500,0,, 
285598,539011,14-SEP-2023 20.04.42,5042,161.5,180.69,144.5,36.19,40.3,1618,,22.12,14.07,,,,0,1000,0,0,0,0,0,0,0,0,0,0,0,85000,4936,239,3085,0,0,6600,0,, 
285601,539012,14-SEP-2023 20.56.58,5042,159.5,185.2,151,34.2,42.8,1617,,20.9,13.3,,,,0,999,0,0,0,0,0,0,0,0,0,0,0,90000,5419,937,3055,0,0,6500,0,, 
285605,539013,14-SEP-2023 21.52.28,5042,161.2,169.99,133.8,36.19,40.6,1557,,22.12,14.07,,,,0,1000,0,0,0,0,0,0,0,0,0,0,0,84600,4447,572,3098,0,0,6000,0,, 
285608,539014,14-SEP-2023 22.52.28,5042,172.1,175.6,140.6,35,43.7,1634,,21.39,13.61,,,,0,1000,0,0,0,0,0,0,0,0,0,0,0,91500,5173,572,3791,0,0,6500,0,, 
285611,539015,15-SEP-2023 00.04.29,5042,166,195.09,159.8,35.29,47.4,1647,,21.57,13.72,,,,0,999,0,0,0,0,0,0,0,0,0,0,0,100400,5375,965,3875,0,0,6000,0,, 
285614,539016,15-SEP-2023 01.04.57,5042,160,183.9,148.9,35,47,1582,,21.39,13.61,,,,0,1000,0,0,0,0,0,0,0,0,0,0,0,97700,5709,1073,3472,0,0,6000,0,, 
285617,539017,15-SEP-2023 02.06.18,5042,161.5,195.09,158.1,36.99,47.5,1667,,22.6,14.39,,,,0,1000,0,0,0,0,0,0,0,0,0,0,0,96500,6733,260,3986,0,0,6200,0,, 
285620,539018,15-SEP-2023 03.00.25,5042,161.9,190.1,155.1,35,44.4,1663,,21.39,13.61,,,,0,1000,0,0,0,0,0,0,0,0,0,0,0,95100,5182,1006,3341,0,0,6000,0,, 
285623,539019,15-SEP-2023 03.58.14,5042,161.1,188.28,153,35.28,46.1,1652,,21.6,13.68,,,,0,999,0,0,0,0,0,0,0,0,0,0,0,97500,5027,1299,3221,0,1219,6000,0,, 
285625,539020,15-SEP-2023 05.06.09,5042,160.9,189.5,153.5,36,45.5,1624,,22,14,,,,0,1000,0,0,0,0,0,0,0,0,0,0,0,97100,5170,251,3131,0,0,6000,0,, 
285629,539021,15-SEP-2023 06.04.08,7060,162.7,185.9,149.9,36,44.8,1668,,22,14,,,,0,1000,0,0,0,0,0,0,0,0,0,0,0,95000,5680,569,3294,0,0,6000,0,, 
285632,539022,15-SEP-2023 07.10.58,7060,164.1,182.79,148.8,33.99,46,1641,,20.77,13.22,,,,0,1000,0,0,0,0,0,0,0,0,0,0,0,96300,5502,1587,3854,0,1249,6000,0,, 
285635,539023,15-SEP-2023 08.36.13,7060,159.9,199.78,164.5,35.28,47.2,,,21.6,13.68,,,,0,999,0,0,0,0,0,0,0,0,0,0,0,103200,5648,0,4392,0,0,7000,0,, 
285637,539024,15-SEP-2023 09.42.35,7060,159.9,198.1,162.1,36,45.6,1645,,22,14,,,,0,1000,0,0,0,0,0,0,0,0,0,0,0,98500,6100,521,3631,0,0,7000,0,, 
285641,539025,15-SEP-2023 10.38.43,7060,160.7,188.2,152.2,36,44.1,1693,,22,14,,,,0,1000,0,0,0,0,0,0,0,0,0,0,0,95500,5609,477,3586,0,0,5400,0,, 
285644,539026,15-SEP-2023 11.33.54,7060,156.2,181.29,147.3,33.99,42.8,1616,,20.77,13.22,,,,0,1000,0,0,0,0,0,0,0,0,0,0,0,95500,5480,1046,3246,0,0,7000,0,, 
285647,539027,15-SEP-2023 12.27.54,7060,157.2,181,145,36,42.6,,,22,14,,,,0,1000,0,0,0,0,0,0,0,0,0,0,0,90900,5724,1004,3303,0,0,7000,0,, 
285650,539028,15-SEP-2023 13.25.44,7060,155.8,166.9,130.9,36,44.3,1607,,22,14,,,,0,1000,0,0,0,0,0,0,0,0,0,0,0,97200,5872,1051,3325,0,0,6600,0,, 
285653,539029,15-SEP-2023 14.23.59,1032,155,176.8,140.8,36,42.1,1632,,22,14,,,,0,900,0,0,0,0,0,0,0,0,0,0,0,86800,5486,219,3182,0,0,5000,0,, 
285656,539030,15-SEP-2023 15.26.49,1032,159,200.7,164.7,36,47.9,1658,,22,14,,,,0,900,0,0,0,0,0,0,0,0,0,0,0,100500,5999,920,4088,0,0,6000,0,, 
285659,539031,15-SEP-2023 16.26.54,1015,160.1,188,152,36,42,1657,,22,14,,,,0,800,0,0,0,0,0,0,0,0,0,0,0,89500,5549,571,3257,0,0,6000,0,, 
285662,539032,15-SEP-2023 17.18.34,1015,159.8,180.89,145.8,35.09,40.2,1607,,21.44,13.65,,,,0,800,0,0,0,0,0,0,0,0,0,0,0,88400,5387,572,3523,0,0,6400,0,, 
285665,539033,15-SEP-2023 18.12.50,2010,149,192.49,155.4,37.09,44.4,1615,,22.67,14.42,,,,0,300,0,0,0,0,0,0,0,0,0,0,0,97500,5664,571,3639,0,0,6500,0,, 
285668,539034,15-SEP-2023 19.08.40,2010,161.4,195.6,161.4,34.2,43.2,1637,,20.9,13.3,,,,0,600,0,0,0,0,0,0,0,0,0,0,0,96000,5989,0,3413,0,0,8500,0,, 
285671,539035,15-SEP-2023 20.15.40,2010,167.5,185.9,150.3,35.6,44.7,1634,,21.76,13.84,,,,0,800,0,0,0,0,0,0,0,0,0,0,0,94500,5183,393,3710,0,0,7300,0,, 
285674,539036,15-SEP-2023 21.10.49,2032,163.4,185.2,150,35.2,44.2,1638,,21.51,13.69,,,,0,999,0,0,0,0,0,0,0,0,0,0,0,95100,5107,0,3873,0,0,6000,0,, 
285677,539037,15-SEP-2023 22.09.45,2032,158.4,106.1,70.9,35.2,43.1,1673,,21.51,13.69,,,,0,999,0,0,0,0,0,0,0,0,0,0,0,91800,5063,0,3139,0,0,6000,0,, 
285680,539038,15-SEP-2023 23.10.25,2032,158.6,187.59,150.4,37.19,46,1692,,22.73,14.46,,,,0,999,0,0,0,0,0,0,0,0,0,0,0,98500,5027,782,4204,0,0,6500,0,, 
285684,539039,16-SEP-2023 00.07.41,2010,161.2,189.1,154.9,34.2,46.7,1634,,20.9,13.3,,,,0,800,0,0,0,0,0,0,0,0,0,0,0,98000,5163,1522,3318,0,1250,6000,0,, 
285686,539040,16-SEP-2023 01.06.50,2010,159.7,193.89,156.9,36.99,46.9,1637,,22.6,14.39,,,,0,800,0,0,0,0,0,0,0,0,0,0,0,100400,5509,1737,3971,0,1250,6000,0,, 
285689,539041,16-SEP-2023 02.18.30,2015,163.5,190.8,154.8,36,46.7,1647,,22,14,,,,0,800,0,0,0,0,0,0,0,0,0,0,0,98500,5644,2065,3444,0,0,6000,0,, 
285693,539042,16-SEP-2023 03.36.55,2015,161.7,200.29,163.3,36.99,54,,,22.6,14.39,,,,0,800,0,0,0,0,0,0,0,0,0,0,0,110600,6392,3127,5037,0,0,6500,0,, 
285696,539043,16-SEP-2023 04.35.40,2015,160.1,189.9,153.9,36,47.7,1675,,22,14,,,,0,800,0,0,0,0,0,0,0,0,0,0,0,101700,5432,2338,3682,0,0,6000,0,, 
285699,539044,16-SEP-2023 05.33.00,2015,160.7,191.89,154.9,36.99,46.2,1619,,22.6,14.39,,,,0,800,0,0,0,0,0,0,0,0,0,0,0,97800,5581,1569,3740,0,0,6000,0,, 
285702,539045,16-SEP-2023 06.31.16,2015,161.6,191.89,154.9,36.99,45.8,1675,,22.6,14.39,,,,0,800,0,0,0,0,0,0,0,0,0,0,0,98000,4996,1680,2862,0,0,6000,0,, 
285705,539046,16-SEP-2023 07.31.57,2015,159.1,195.5,160.5,35,46.2,1654,,21.39,13.61,,,,0,300,0,0,0,0,0,0,0,0,0,0,0,98300,5667,1128,3586,0,0,6000,0,, 
285708,539047,16-SEP-2023 08.52.09,2010,161.5,174.59,140.6,33.99,46.8,1643,,20.77,13.22,,,,0,300,0,0,0,0,0,0,0,0,0,0,0,90300,5385,979,3030,0,0,6100,0,, 
285711,539048,16-SEP-2023 10.13.47,1011,155.4,201.9,165.9,36,50.9,1664,,22,14,,,,0,300,0,0,0,0,0,0,0,0,0,0,0,104900,5928,255,3867,0,0,6000,0,, 
285714,539049,16-SEP-2023 11.10.31,2015,157.7,187,151,36,46.3,1664,,22,14,,,,0,800,0,0,0,0,0,0,0,0,0,0,0,96800,5512,386,4073,0,0,6000,0,, 
285717,539050,16-SEP-2023 12.15.35,2015,159.5,200.1,164.1,36,51.2,1625,,22,14,,,,0,800,0,0,0,0,0,0,0,0,0,0,0,106700,5714,1296,5237,0,0,7000,0,, 
285720,539051,16-SEP-2023 13.34.57,2015,159.6,190.8,154.8,36,51.6,1640,,22,14,,,,0,800,0,0,0,0,0,0,0,0,0,0,0,101900,5411,500,3446,0,0,6000,0,, 
285723,539052,16-SEP-2023 14.36.25,2015,155.5,197.1,161.1,36,46.7,1610,,22,14,,,,0,799,0,0,0,0,0,0,0,0,0,0,0,99900,5174,172,3787,0,0,6100,0,, 
285726,539053,16-SEP-2023 15.44.46,2015,162.4,202.6,166.6,36,51,1644,,22,14,,,,0,799,0,0,0,0,0,0,0,0,0,0,0,106000,6300,598,4562,0,0,7100,0,, 
285729,539054,16-SEP-2023 16.45.49,2015,162.1,202.5,166.5,36,49.7,1636,,22,14,,,,0,800,0,0,0,0,0,0,0,0,0,0,0,103900,5896,0,4786,0,0,8200,0,, 
285732,539055,16-SEP-2023 17.46.55,2015,162.3,193.09,156.1,36.99,44.1,1612,,22.6,14.39,,,,0,800,0,0,0,0,0,0,0,0,0,0,0,98000,5184,0,3996,0,0,7000,0,, 
285735,539056,16-SEP-2023 18.52.42,2015,161.3,184.89,150.9,33.99,42.9,1632,,20.77,13.22,,,,0,800,0,0,0,0,0,0,0,0,0,0,0,93700,5892,0,3840,0,0,7000,0,, 
285738,539057,16-SEP-2023 19.47.53,2015,160.3,189.5,154.5,35,43.4,1611,,21.39,13.61,,,,0,799,0,0,0,0,0,0,0,0,0,0,0,94500,5540,0,3508,0,0,7000,0,, 
285741,539058,16-SEP-2023 20.52.41,2015,163,196.49,163.5,32.99,44.6,1643,,20.16,12.83,,,,0,987,0,0,0,0,0,0,0,0,0,0,0,92100,6412,0,3068,0,0,7200,0,, 
285744,539059,16-SEP-2023 21.59.53,1063,161.8,194.1,158.1,36,44.7,1654,,22,14,,,,0,987,0,0,0,0,0,0,0,0,0,0,0,92500,6265,0,3270,0,0,7200,0,, 
285747,539060,16-SEP-2023 22.55.12,1063,161.1,182.4,146.4,36,38.9,1664,,22,14,,,,0,987,0,0,0,0,0,0,0,0,0,0,0,85500,5522,0,2971,0,0,6600,0,, 
285749,539061,16-SEP-2023 23.50.03,1063,155.3,189.6,153.6,36,44.7,1615,,22,14,,,,0,999,0,0,0,0,0,0,0,0,0,0,0,92000,5440,463,3347,0,0,6600,0,, 
285752,539062,17-SEP-2023 00.41.21,2067,158.7,186.6,150.6,36,40.3,1642,,22,14,,,,0,999,0,0,0,0,0,0,0,0,0,0,0,88500,4513,404,2953,0,0,6000,0,, 
285755,539063,17-SEP-2023 01.45.31,2067,158,185,149,36,42.9,1610,,22,14,,,,0,999,0,0,0,0,0,0,0,0,0,0,0,91000,4785,494,3719,0,0,6000,0,, 
285758,539064,17-SEP-2023 02.51.31,8061,158.3,160.79,122.8,37.99,41.5,1690,,23.22,14.77,,,,0,999,0,0,0,0,0,0,0,0,0,0,0,83400,5113,482,3900,0,0,3800,0,, 
285762,539065,17-SEP-2023 03.48.12,8061,158.2,156.7,120.7,36,36.6,1642,,,36,,,,0,998,0,0,0,0,0,0,0,0,0,0,0,72500,4770,734,3232,0,0,2000,0,, 
285765,539066,17-SEP-2023 04.43.41,8061,142.9,150.8,114.8,36,35.3,1669,,,36,,,,0,999,0,0,0,0,0,0,0,0,0,0,0,74000,4472,909,2732,0,0,2000,0,, 
285771,539067,17-SEP-2023 19.23.23,5042,167.2,243.7,207.7,36,67,1679,,22,14,,,,0,999,0,0,0,0,0,0,0,0,0,0,0,133000,7750,0,4776,0,0,9000,0,, 
285773,539068,17-SEP-2023 20.35.12,5042,159.8,203.5,167.5,36,48,1664,,22,14,,,,0,999,0,0,0,0,0,0,0,0,0,0,0,103100,5545,1120,2902,0,0,7900,0,, 
285775,539069,17-SEP-2023 21.48.36,7060,160.7,191.19,154.7,36.49,44,1671,,22.3,14.19,,,,0,999,0,0,0,0,0,0,0,0,0,0,0,95000,5674,574,3228,0,0,8000,0,, 
285778,539070,17-SEP-2023 23.12.09,1056,160.4,177.3,141.3,36,43.6,1666,,22,14,,,,0,999,0,0,0,0,0,0,0,0,0,0,0,91000,5170,575,3655,0,0,7000,0,, 
285781,539071,18-SEP-2023 00.26.12,1056,161.5,190.99,153.8,37.19,43,1617,,22.73,14.46,,,,0,999,0,0,0,0,0,0,0,0,0,0,0,88400,5743,0,3457,0,0,5500,0,, 
285785,539072,18-SEP-2023 01.33.19,1056,158.9,188.99,155.8,33.19,44.1,1616,,20.29,12.9,,,,0,999,0,0,0,0,0,0,0,0,0,0,0,94400,5028,0,3773,0,0,6000,0,, 
285788,539073,18-SEP-2023 02.27.49,5042,160.6,185.29,147,38.29,43.6,1646,,23.4,14.89,,,,0,999,0,0,0,0,0,0,0,0,0,0,0,91900,5356,843,4113,0,1999,6000,0,, 
285791,539074,18-SEP-2023 03.27.13,5042,159.4,187.19,150,37.19,42.5,1690,,22.73,14.46,,,,0,999,0,0,0,0,0,0,0,0,0,0,0,91000,5792,602,4219,0,0,6000,0,, 
285794,539075,18-SEP-2023 04.20.39,5042,159.7,179.59,145.6,33.99,44.5,1607,,20.77,13.22,,,,0,999,0,0,0,0,0,0,0,0,0,0,0,91100,4955,796,3329,0,0,5900,0,, 
285797,539076,18-SEP-2023 05.17.23,5042,158.2,184.9,149.7,35.2,44.2,1620,,21.51,13.69,,,,0,999,0,0,0,0,0,0,0,0,0,0,0,93000,5493,801,4356,0,0,5900,0,, 
285800,539077,18-SEP-2023 06.12.58,5042,152.3,182.09,147.5,34.59,45.2,,,21.14,13.45,,,,0,999,0,0,0,0,0,0,0,0,0,0,0,95000,5193,1000,3810,0,0,5400,0,, 
285803,539078,18-SEP-2023 07.12.49,5042,156.2,200.09,162.9,37.19,48.9,1573,,22.73,14.46,,,,0,999,0,0,0,0,0,0,0,0,0,0,0,106100,5376,2144,3716,0,0,6100,0,, 
285806,539079,18-SEP-2023 08.25.48,1058,158.8,205.79,169.4,36.39,51.7,1634,,22.24,14.15,,,,0,999,0,0,0,0,0,0,0,0,0,0,0,106600,6069,1641,4104,0,0,6000,0,, 
285809,539080,18-SEP-2023 09.38.18,5040,157.4,193.3,157.3,36,51.1,1617,,22,14,,,,0,999,0,0,0,0,0,0,0,0,0,0,0,100700,6680,1166,4751,0,0,7000,0,, 
285813,539081,18-SEP-2023 10.40.28,5040,156.6,184.79,145.8,38.99,47.9,1619,,23.83,15.16,,,,0,999,0,0,0,0,0,0,0,0,0,0,0,99000,5054,93,3770,0,0,7000,0,, 
285815,539082,18-SEP-2023 11.41.39,5040,155,186.5,145.5,41,46.4,1697,,25.06,15.94,,,,0,999,0,0,0,0,0,0,0,0,0,0,0,97400,5047,0,4153,0,0,7000,0,, 
285818,539083,18-SEP-2023 12.47.54,5040,158.1,179.69,137.7,41.99,45.5,1641,,25.66,16.33,,,,0,999,0,0,0,0,0,0,0,0,0,0,0,94100,5090,0,3556,0,0,7000,0,, 
285821,539084,18-SEP-2023 13.48.48,5040,156.6,188.19,150.2,37.99,44.5,1651,,23.22,14.77,,,,0,999,0,0,0,0,0,0,0,0,0,0,0,94300,5262,241,3530,0,0,7400,0,, 
285824,539085,18-SEP-2023 14.52.14,5040,155.9,187.6,151.6,36,46.6,1640,,22,14,,,,0,999,0,0,0,0,0,0,0,0,0,0,0,98700,5401,241,4175,0,0,7400,0,, 
285828,539086,18-SEP-2023 15.49.43,5040,159.6,186.1,150.1,36,46.2,1666,,22,14,,,,0,0,0,0,0,0,0,0,0,0,0,0,0,98500,5295,251,4074,0,0,7000,0,, 
285830,539087,18-SEP-2023 16.50.59,5040,159.1,192.79,155.8,36.99,44,1658,,22.6,14.39,,,,0,0,0,0,0,0,0,0,0,0,0,0,0,93900,5746,666,4199,0,0,6700,0,, 
285833,539088,18-SEP-2023 17.55.54,8061,160.8,193.79,155.8,37.99,46.8,1667,,23.22,14.77,,,,0,0,0,0,0,0,0,0,0,0,0,0,0,99800,5697,666,4143,0,0,7000,0,, 
285835,539089,18-SEP-2023 18.49.34,7060,159.2,192.69,152.7,39.99,40.9,1663,,24.44,15.55,,,,0,0,0,0,0,0,0,0,0,0,0,0,0,89700,5224,482,2285,0,0,7000,0,, 
285838,539090,18-SEP-2023 19.55.18,9040,160,184.99,146,38.99,44.6,1671,,23.83,15.16,,,,0,0,0,0,0,0,0,0,0,0,0,0,0,96000,5124,957,3029,0,0,7000,0,, 
285840,539091,18-SEP-2023 20.55.54,5042,160.3,181.89,143.9,37.99,44.9,1642,,23.22,14.77,,,,0,0,0,0,0,0,0,0,0,0,0,0,0,95100,5440,706,3905,0,0,7000,0,, 
285845,539092,18-SEP-2023 21.58.30,5042,162.4,184.89,144.9,39.99,44.3,1671,,24.44,15.55,,,,0,0,0,0,0,0,0,0,0,0,0,0,0,93600,5998,574,3230,0,0,7000,0,, 
285848,539093,18-SEP-2023 22.58.28,5040,159.7,189.69,146.7,42.99,45.6,1666,,26.27,16.72,,,,0,0,0,0,0,0,0,0,0,0,0,0,0,98000,5543,130,4285,0,0,7000,0,, 
285851,539094,19-SEP-2023 00.11.09,5040,158.2,195,159,36,48.8,1690,,22,14,,,,0,1000,0,0,0,0,0,0,0,0,0,0,0,102300,6090,199,5026,0,0,6500,0,, 
285855,539095,19-SEP-2023 01.07.45,5040,157.5,200.29,161.3,38.99,45.1,1643,,23.83,15.16,,,,0,1000,0,0,0,0,0,0,0,0,0,0,0,97400,5500,0,3736,0,0,7000,0,, 
285857,539096,19-SEP-2023 02.05.08,5040,156.6,190,158,32,45.5,1649,,19.56,12.44,,,,0,1000,0,0,0,0,0,0,0,0,0,0,0,96700,5439,237,3637,0,0,7000,0,, 
285860,539097,19-SEP-2023 03.02.35,5040,159.4,189.09,151,38.09,43.8,1651,,23.28,14.81,,,,0,999,0,0,0,0,0,0,0,0,0,0,0,95800,5265,241,3735,0,0,7000,0,, 
285863,539098,19-SEP-2023 04.02.31,5040,158.3,200.29,161.9,38.39,46.8,1617,,23.46,14.93,,,,0,1000,0,0,0,0,0,0,0,0,0,0,0,100500,6081,513,4006,0,0,6300,0,, 
285867,539099,19-SEP-2023 04.56.54,5040,159.2,191,153.1,37.9,44.9,1601,,23.16,14.74,,,,0,1000,0,0,0,0,0,0,0,0,0,0,0,96600,5598,388,3980,0,0,7000,0,, 
285870,539100,19-SEP-2023 06.04.51,5095,155.9,200.19,160,40.19,44.6,1624,,24.56,15.63,,,,0,1000,0,0,0,0,0,0,0,0,0,0,0,98000,6237,0,4511,0,0,7000,0,, 
285872,539101,19-SEP-2023 07.07.00,1030,159.8,184.8,148.8,36,42.8,1651,,22,14,,,,0,1000,0,0,0,0,0,0,0,0,0,0,0,93100,5227,0,3725,0,0,6100,0,, 
285876,539102,19-SEP-2023 08.18.40,7060,156,190.79,153.8,36.99,47.6,1608,,22.6,14.39,,,,0,999,0,0,0,0,0,0,0,0,0,0,0,100900,5334,120,4714,0,0,7000,0,, 
285878,539103,19-SEP-2023 09.20.51,5040,165.6,170.2,134.2,36,42.5,1533,,22,14,,,,0,999,0,0,0,0,0,0,0,0,0,0,0,88900,5276,241,4476,0,0,7900,0,, 
285882,539104,19-SEP-2023 11.25.50,5071,158.1,207,171,36,52.2,1638,,22,14,,,,0,999,0,0,0,0,0,0,0,0,0,0,0,108900,5619,0,4633,0,0,8000,0,, 
285885,539105,19-SEP-2023 12.27.11,1032,158.2,190.99,152,38.99,48.5,1538,,23.83,15.16,,,,0,999,0,0,0,0,0,0,0,0,0,0,0,102000,4967,0,3458,0,0,7900,0,, 
285888,539106,19-SEP-2023 13.20.20,1032,158.2,185.3,149.3,36,44.6,1631,,22,14,,,,0,999,0,0,0,0,0,0,0,0,0,0,0,96500,5078,0,3347,0,0,8000,0,, 
285891,539107,19-SEP-2023 14.16.45,1032,157.2,187.9,151.9,36,46.8,1610,,22,14,,,,0,999,0,0,0,0,0,0,0,0,0,0,0,98000,5108,0,4084,0,0,8000,0,, 
285893,539108,19-SEP-2023 15.10.05,1032,157.9,180.39,142.4,37.99,44.4,1636,,23.22,14.77,,,,0,999,0,0,0,0,0,0,0,0,0,0,0,94000,4857,0,3700,0,0,7400,0,, 
285897,539109,19-SEP-2023 16.07.22,1032,163.1,186.9,150.9,36,46.3,1669,,22,14,,,,0,998,0,0,0,0,0,0,0,0,0,0,0,97700,4764,170,4232,0,0,7000,0,, 
285900,539110,19-SEP-2023 17.06.35,1011,162.1,190.3,149.3,41,45.6,1654,,25.06,15.94,,,,0,0,0,0,0,0,0,0,0,0,0,0,0,94900,5347,240,3484,0,0,7000,0,, 
285903,539111,19-SEP-2023 18.09.56,1032,162.9,191.69,154.7,36.99,46.3,1672,,22.6,14.39,,,,0,0,0,0,0,0,0,0,0,0,0,0,0,94600,5501,0,3153,0,0,7100,0,, 
285906,539112,19-SEP-2023 19.06.21,2010,166.9,190.29,153.3,36.99,46.8,1641,,22.6,14.39,,,,0,0,0,0,0,0,0,0,0,0,0,0,0,95500,5562,0,3439,0,0,6800,0,, 
285909,539113,19-SEP-2023 20.01.50,1015,164.6,189.99,152,37.99,45.4,1651,,23.22,14.77,,,,0,0,0,0,0,0,0,0,0,0,0,0,0,94300,5330,0,3257,0,0,7000,0,, 
285912,539114,19-SEP-2023 21.05.37,1015,163.1,190.28,155,35.28,51.5,1670,,21.6,13.68,,,,0,0,0,0,0,0,0,0,0,0,0,0,0,96900,5001,132,3814,0,499,7000,0,, 
285916,539115,19-SEP-2023 22.02.38,1011,162,185.28,150,35.28,46.5,1688,,21.6,13.68,,,,0,0,0,0,0,0,0,0,0,0,0,0,0,97800,5359,0,2921,0,1500,7000,0,, 
285918,539116,19-SEP-2023 22.59.11,1032,162.4,191.89,154.9,36.99,45.8,,,22.6,14.39,,,,0,0,0,0,0,0,0,0,0,0,0,0,0,95900,5195,0,3838,0,0,7000,0,, 
285921,539117,20-SEP-2023 00.15.56,1032,159.7,209.09,171.1,37.99,51.6,1650,,23.22,14.77,,,,0,0,0,0,0,0,0,0,0,0,0,0,0,106400,5750,302,3527,0,0,7000,0,, 
285924,539118,20-SEP-2023 01.14.07,5040,159.2,189.69,149.7,39.99,47.6,1664,,24.44,15.55,,,,0,1001,0,0,0,0,0,0,0,0,0,0,0,97000,5357,0,3179,0,0,6000,0,, 
285928,539119,20-SEP-2023 02.12.46,5040,159.7,195.99,157.6,38.39,43.6,1641,,23.46,14.93,,,,0,1001,0,0,0,0,0,0,0,0,0,0,0,95300,5096,0,3093,0,0,6000,0,, 
285931,539120,20-SEP-2023 03.04.50,5040,159.8,196.49,157.2,39.29,43.9,1571,,24.01,15.28,,,,0,1001,0,0,0,0,0,0,0,0,0,0,0,93500,5102,0,3174,0,0,5500,0,, 
285934,539121,20-SEP-2023 03.54.11,5040,160.4,189.49,152,37.49,41.3,1582,,22.91,14.58,,,,0,1001,0,0,0,0,0,0,0,0,0,0,0,90100,5113,298,3219,0,0,7000,0,, 
285936,539122,20-SEP-2023 04.43.21,5040,160.1,181.4,140.4,41,40.9,1629,,25.06,15.94,,,,0,1001,0,0,0,0,0,0,0,0,0,0,0,87200,4626,0,2736,0,0,5500,0,, 
285939,539123,20-SEP-2023 05.34.31,5040,161.4,174.7,133.7,41,38.4,,,,41,,,,0,1001,0,0,0,0,0,0,0,0,0,0,0,83800,4857,214,3025,0,0,6000,0,, 
285942,539124,20-SEP-2023 06.32.56,5040,162.5,189.2,148.2,41,44,1654,,,41,,,,0,1001,0,0,0,0,0,0,0,0,0,0,0,94300,5338,174,4562,0,0,7000,0,, 
285946,539125,20-SEP-2023 08.16.56,1030,164.5,190.8,154.8,36,54.4,1641,,22,14,,,,0,1001,0,0,0,0,0,0,0,0,0,0,0,103200,5888,501,4929,0,0,8000,0,, 
285949,539126,20-SEP-2023 09.25.17,1030,168.2,188.9,152.9,36,52.9,1670,,22,14,,,,0,1000,0,0,0,0,0,0,0,0,0,0,0,108000,5620,1169,6255,0,0,8500,0,, 
285952,539127,20-SEP-2023 10.28.53,1032,162.8,182.1,146.1,36,49.8,1655,,22,14,,,,0,1000,0,0,0,0,0,0,0,0,0,0,0,100600,4794,574,4066,0,0,8000,0,, 
285955,539128,20-SEP-2023 11.30.56,1032,163.6,188.3,152.3,36,50.5,1600,,22,14,,,,0,1000,0,0,0,0,0,0,0,0,0,0,0,102300,5171,575,4627,0,0,8500,0,, 
285958,539129,20-SEP-2023 12.27.37,1032,165.6,184.09,146.1,37.99,47.1,1661,,23.22,14.77,,,,0,1001,0,0,0,0,0,0,0,0,0,0,0,97000,4754,572,3540,0,0,8000,0,, 
285961,539130,20-SEP-2023 13.23.57,1032,164.4,173.89,139.9,33.99,45.8,1659,,20.77,13.22,,,,0,1001,0,0,0,0,0,0,0,0,0,0,0,94300,4645,0,3365,0,0,7900,0,, 
285964,539131,20-SEP-2023 14.24.56,1032,163.9,176.19,139.9,36.29,46.9,1613,,22.18,14.11,,,,0,1001,0,0,0,0,0,0,0,0,0,0,0,97100,4693,0,3898,0,0,8000,0,, 
285967,539132,20-SEP-2023 15.24.52,1032,158.3,188.99,150,38.99,48,1627,,23.83,15.16,,,,0,1001,0,0,0,0,0,0,0,0,0,0,0,98100,4824,637,3832,0,0,8000,0,, 
285969,539133,20-SEP-2023 16.22.56,1032,163.8,184.29,145.3,38.99,47.8,1655,,23.83,15.16,,,,0,0,0,0,0,0,0,0,0,0,0,0,0,99500,4743,1317,4145,0,0,8000,0,, 
285972,539134,20-SEP-2023 17.22.37,5095,161,180.1,148.1,32,48.6,1664,,19.56,12.44,,,,0,0,0,0,0,0,0,0,0,0,0,0,0,101400,4926,2297,3275,0,0,8000,0,, 
285975,539135,20-SEP-2023 18.21.02,1030,159.6,192.2,156.2,36,48.3,1672,,22,14,,,,0,0,0,0,0,0,0,0,0,0,0,0,0,101600,4718,1134,2176,0,1662,7700,0,, 
285978,539136,20-SEP-2023 19.21.27,7060,162.4,195.09,157.1,37.99,49.1,1671,,23.22,14.77,,,,0,0,0,0,0,0,0,0,0,0,0,0,0,101400,4632,947,2098,0,1662,7400,0,, 
285981,539137,20-SEP-2023 20.32.43,5040,163.9,180.39,142.4,37.99,45.6,1620,,23.22,14.77,,,,0,0,0,0,0,0,0,0,0,0,0,0,0,93300,4566,573,2559,0,1500,7500,0,, 
285983,539138,20-SEP-2023 21.34.33,5040,162.3,186.69,152.7,33.99,46.4,1633,,20.77,13.22,,,,0,0,0,0,0,0,0,0,0,0,0,0,0,97300,5306,1226,2098,0,2216,6700,0,, 
285987,539139,20-SEP-2023 22.34.48,5040,162.8,188.89,148.9,39.99,47.3,1655,,24.44,15.55,,,,0,0,0,0,0,0,0,0,0,0,0,0,0,100100,4830,340,2715,0,1500,7000,0,, 
285989,539140,20-SEP-2023 23.38.29,1032,158.4,201,160,41,49.2,1702,,25.06,15.94,,,,0,0,0,0,0,0,0,0,0,0,0,0,0,105000,5612,1001,3193,0,0,8000,0,, 
285992,539141,21-SEP-2023 00.34.03,1032,156,190.8,149.8,41,45.4,1664,,25.06,15.94,,,,0,1001,0,0,0,0,0,0,0,0,0,0,0,96700,4648,242,2418,0,0,6800,0,, 
285994,539142,21-SEP-2023 01.24.12,1032,157.2,190.19,150.1,40.09,41.5,1619,,24.5,15.59,,,,0,1001,0,0,0,0,0,0,0,0,0,0,0,94800,4801,242,2573,0,0,7000,0,, 
285998,539143,21-SEP-2023 02.21.04,1032,155.1,190.29,148.3,41.99,43.8,1591,,25.66,16.33,,,,0,1001,0,0,0,0,0,0,0,0,0,0,0,92000,5339,368,3149,0,0,6500,0,, 
286001,539144,21-SEP-2023 03.18.09,1032,100.6,110.09,67.1,42.99,32.2,1682,,26.27,16.72,,,,0,1389,0,0,0,0,0,0,0,0,0,0,0,59500,3530,0,1426,0,0,4100,0,, 
286004,539145,21-SEP-2023 05.14.12,1015,161.2,199.39,160.5,38.89,55.5,,,23.77,15.12,,,,0,0,0,0,0,0,0,0,0,0,0,0,0,109500,4749,1075,3271,0,0,8000,0,, 
286007,539146,21-SEP-2023 06.11.19,2010,159.7,191.4,149.4,42,45.3,1608,,,42,,,,0,800,0,0,0,0,0,0,0,0,0,0,0,98800,4451,0,3466,0,0,7000,0,, 
286009,539147,21-SEP-2023 07.07.48,2010,162,196.1,160.1,36,46.4,,,22,14,,,,0,0,0,0,0,0,0,0,0,0,0,0,0,101000,5175,802,2871,0,0,7400,0,, 
286013,539148,21-SEP-2023 08.18.59,2015,164.5,190.1,154.1,36,48.8,1639,,22,14,,,,0,0,0,0,0,0,0,0,0,0,0,0,0,101300,4915,240,3312,0,0,8600,0,, 
286016,539149,21-SEP-2023 09.15.28,1015,165.3,190.1,154.1,36,41.8,1689,,22,14,,,,0,0,0,0,0,0,0,0,0,0,0,0,0,87600,4133,1407,2128,0,0,8600,0,, 
286018,539150,21-SEP-2023 11.15.18,1015,161.7,195.8,159.8,36,57.3,1672,,22,14,,,,0,0,0,0,0,0,0,0,0,0,0,0,0,118000,4664,1195,2842,0,0,8000,0,, 
286022,539151,21-SEP-2023 12.21.14,1010,162.1,184.7,148.7,36,52.6,1612,,22,14,,,,0,0,0,0,0,0,0,0,0,0,0,0,0,109800,4068,1596,2524,0,0,7800,0,, 
286025,539152,21-SEP-2023 13.50.45,1010,161.4,184.8,148.8,36,54.9,1632,,22,14,,,,0,0,0,0,0,0,0,0,0,0,0,0,0,111000,5686,2811,5684,0,0,8000,0,, 
286029,539153,21-SEP-2023 15.05.29,1010,161.6,189.19,146.2,42.99,53.4,1607,,26.27,16.72,,,,0,0,0,0,0,0,0,0,0,0,0,0,0,110000,4886,236,4030,0,0,7100,0,, 
286031,539154,21-SEP-2023 16.07.48,1010,161.4,192.4,156.4,36,48.7,,,22,14,,,,0,700,0,0,0,0,0,0,0,0,0,0,0,105200,4124,2042,1903,0,1107,7500,0,, 
286035,539155,21-SEP-2023 17.11.58,2032,159.9,185.2,150.2,35,48.7,1652,,21.39,13.61,,,,0,0,0,0,0,0,0,0,0,0,0,0,0,104100,5460,3247,4823,0,1550,8000,0,, 
286038,539156,21-SEP-2023 18.27.56,2030,160.4,191.69,152.7,38.99,50.6,1610,,23.83,15.16,,,,0,0,0,0,0,0,0,0,0,0,0,0,0,103200,5091,3247,3231,0,1661,8000,0,, 
286040,539157,21-SEP-2023 19.32.34,1030,159.7,189.29,150.3,38.99,52.6,1655,,23.83,15.16,,,,0,0,0,0,0,0,0,0,0,0,0,0,0,110100,5161,2717,3752,0,0,8000,0,, 
286042,539158,21-SEP-2023 20.35.09,1030,160,176,140,36,50.9,1627,,22,14,,,,0,0,0,0,0,0,0,0,0,0,0,0,0,105600,5217,2580,3023,0,1500,8000,0,, 
286046,539159,21-SEP-2023 21.41.34,1032,159.4,186,150,36,52.6,1642,,22,14,,,,0,0,0,0,0,0,0,0,0,0,0,0,0,108800,5198,2435,3485,0,0,8000,0,, 
286049,539160,21-SEP-2023 23.24.54,1015,158.5,208.69,166.7,41.99,65.5,1655,,25.66,16.33,,,,0,0,0,0,0,0,0,0,0,0,0,0,0,131100,6269,3475,8665,0,1750,9500,0,, 
286053,539161,22-SEP-2023 00.37.24,1015,159.4,187.89,147.9,39.99,56,1631,,24.44,15.55,,,,0,0,0,0,0,0,0,0,0,0,0,0,0,114000,4893,1312,7485,0,0,8000,0,,
