Repository: sanad-code/udacity-aimaster-capstone-ai-programming-foundations-project

# Steel Production Data Analysis — Udacity AI Master Capstone

This project analyzes steel production data to identify key factors affecting energy consumption, quality indicators, and production efficiency. It covers data cleaning, exploratory data analysis (EDA), and visualization of relationships between variables such as DRI Carbon and Silica (SiO2). The insights support data-driven decisions to optimize the steelmaking process.

## What Was Built

A Jupyter Notebook (`data-workflow/data_workflow.ipynb`) that loads, cleans, and analyzes internal steel production heat data, producing visualizations and statistical summaries saved under `outputs/`.

File: data/raw/flat_raw_data.csv (part 21 of 86)
RC,HID,STOP_DATE,STEEL_GRADE,TAPPED_WGT,TOTAL_CHARGE,DRI_CHARGE,SCRAP_CHARGE,POWER_ON_TIME,FINAL_TEMP,TOTAL_C_DRI,LOCAL_SCRAP,HOME_RETURN_SCRAP,IMPORTED_SCRAP,PIG_IRON,DRI_BRIQUETTED,FESI,FEMN,SIMN,FECR,NICKEL,FETI,FEB,FENB,FEP,FEMO,CU,FEV,NITROVAN,ELEC_ENERGY,OXYGEN,COKE_LUMP,MODULE_CARBON,COKE_POWDER,BURNT_LIME,BURNT_DOLAMITE,FLUX,C_ANALYSIS, 
286055,539162,22-SEP-2023 02.22.11,1015,158.4,204.7,168.7,36,62.5,1688,,22,14,,,,0,0,0,0,0,0,0,0,0,0,0,0,0,124300,5710,1667,8776,0,0,8500,0,, 
286058,539163,22-SEP-2023 03.20.55,1015,158.2,180.8,144.8,36,49.6,1582,,22,14,,,,0,0,0,0,0,0,0,0,0,0,0,0,0,103500,4116,365,4025,0,0,7900,0,, 
286062,539164,22-SEP-2023 04.19.10,2010,155.3,176.4,140.4,36,48.7,1659,,22,14,,,,0,0,0,0,0,0,0,0,0,0,0,0,0,103500,3728,415,3782,0,0,8000,0,, 
286065,539165,22-SEP-2023 05.22.22,2010,155,174.5,138.5,36,45.8,1629,,22,14,,,,0,0,0,0,0,0,0,0,0,0,0,0,0,97900,4258,350,4324,0,0,8000,0,, 
286068,539166,22-SEP-2023 06.27.11,2010,153.9,174.5,138.5,36,45.2,1561,,22,14,,,,0,0,0,0,0,0,0,0,0,0,0,0,0,96000,4242,350,4945,0,0,8000,0,, 
286071,539167,22-SEP-2023 07.45.51,2010,156.2,186.5,150.5,36,57.5,1637,,22,14,,,,0,0,0,0,0,0,0,0,0,0,0,0,0,116700,4865,1434,6474,0,0,8000,0,, 
286075,539168,22-SEP-2023 08.53.30,1014,159.8,191.2,150.2,41,53.9,1644,,25.06,15.94,,,,0,0,0,0,0,0,0,0,0,0,0,0,0,109800,4762,2184,3035,0,0,8000,0,, 
286077,539169,22-SEP-2023 10.24.04,1011,158.2,189.39,150.4,38.99,57.7,1675,,23.83,15.16,,,,0,0,0,0,0,0,0,0,0,0,0,0,0,115100,4933,2386,3813,0,0,8000,0,, 
286080,539170,22-SEP-2023 11.24.45,1011,159.8,187.59,146.5,41.09,48.3,1677,,25.11,15.98,,,,0,0,0,0,0,0,0,0,0,0,0,0,0,101000,4166,2386,4382,0,0,8000,0,, 
286083,539171,22-SEP-2023 12.26.30,2015,157.6,180.7,138.6,42.1,46.9,1625,,25.73,16.37,,,,0,0,0,0,0,0,0,0,0,0,0,0,0,97600,4556,253,3424,0,0,8000,0,, 
286086,539172,22-SEP-2023 13.27.00,2015,158.2,176.7,137.5,39.2,45.1,1629,,23.96,15.24,,,,0,0,0,0,0,0,0,0,0,0,0,0,0,91900,4822,253,3819,0,0,8000,0,, 
286089,539173,22-SEP-2023 14.39.00,1015,157.9,184.99,146,38.99,50.2,1672,,23.83,15.16,,,,0,0,0,0,0,0,0,0,0,0,0,0,0,99800,5597,0,4385,0,0,8000,99,, 
286092,539174,22-SEP-2023 15.42.48,1015,163,185.09,150,35.09,48.9,1666,,21.44,13.65,,,,0,0,0,0,0,0,0,0,0,0,0,0,0,100300,5010,587,4501,0,1500,8000,99,, 
286094,539175,22-SEP-2023 17.09.08,1015,158.4,201.99,162,39.99,55.8,1660,,24.44,15.55,,,,0,0,0,0,0,0,0,0,0,0,0,0,0,109500,5677,936,4463,0,486,8000,99,, 
286096,539176,22-SEP-2023 18.17.28,1015,163.2,214.09,176.1,37.99,52.9,1648,,23.22,14.77,,,,0,0,0,0,0,0,0,0,0,0,0,0,0,110200,5593,1969,4190,0,1662,7700,99,, 
286100,539177,22-SEP-2023 19.14.57,1015,162.4,193.69,154.7,38.99,47,1565,,23.83,15.16,,,,0,0,0,0,0,0,0,0,0,0,0,0,0,99900,5127,556,4033,0,500,7200,99,, 
286103,539178,22-SEP-2023 20.16.46,1015,162.6,196.29,158.3,37.99,50.6,1641,,23.22,14.77,,,,0,0,0,0,0,0,0,0,0,0,0,0,0,106800,4761,1270,3473,0,1500,8000,99,, 
286106,539179,22-SEP-2023 21.15.37,1015,161,200,164,36,50.3,,,22,14,,,,0,0,0,0,0,0,0,0,0,0,0,0,0,108500,4253,1451,2825,0,1551,8000,99,, 
286108,539180,22-SEP-2023 22.25.07,1015,117.5,173.1,137.1,36,47,1680,,22,14,,,,0,0,0,0,0,0,0,0,0,0,0,0,0,99800,4793,1386,3501,0,1551,8000,99,, 
286111,539181,23-SEP-2023 00.25.17,1015,156.2,210.29,173.3,36.99,68.1,1624,,22.6,14.39,,,,0,999,0,0,0,0,0,0,0,0,0,0,0,124600,4946,1324,4686,0,0,8600,99,, 
286114,539182,23-SEP-2023 01.32.16,1032,156.8,198,162,36,52.5,1645,,22,14,,,,0,998,0,0,0,0,0,0,0,0,0,0,0,108300,4575,842,3500,0,0,8000,99,, 
286118,539183,23-SEP-2023 03.11.32,1015,155.5,190.9,154.9,36,52.7,1625,,22,14,,,,0,800,0,0,0,0,0,0,0,0,0,0,0,108800,4383,239,4819,0,0,7600,99,, 
286122,539184,23-SEP-2023 04.07.24,2010,156.3,177.2,141.2,36,45.2,1602,,22,14,,,,0,300,0,0,0,0,0,0,0,0,0,0,0,95000,3679,0,3812,0,0,6600,99,, 
286124,539185,23-SEP-2023 05.11.53,2010,156.9,175.9,139.9,36,43.3,1645,,22,14,,,,0,300,0,0,0,0,0,0,0,0,0,0,0,89000,4212,0,3077,0,0,7700,99,, 
286127,539186,23-SEP-2023 06.02.47,2010,159.9,168,132,36,40.6,,,22,14,,,,0,999,0,0,0,0,0,0,0,0,0,0,0,85100,4210,0,2834,0,0,7300,99,, 
286130,539187,23-SEP-2023 07.18.56,1056,161.7,198.3,162.3,36,51.5,1558,,22,14,,,,0,999,0,0,0,0,0,0,0,0,0,0,0,103100,4579,645,4203,0,0,6100,99,, 
286134,539188,23-SEP-2023 08.35.26,1056,165.5,194.5,158.5,36,51.5,1640,,22,14,,,,0,999,0,0,0,0,0,0,0,0,0,0,0,105000,4882,480,3687,0,0,8700,99,, 
286137,539189,23-SEP-2023 09.36.37,1056,164.4,179.29,139.3,39.99,45.3,1655,,24.44,15.55,,,,0,999,0,0,0,0,0,0,0,0,0,0,0,97100,4651,921,3851,0,0,8000,99,, 
286139,539190,23-SEP-2023 10.54.12,2010,164.8,190.2,149.2,41,49.6,1655,,25.06,15.94,,,,0,300,0,0,0,0,0,0,0,0,0,0,0,101500,4587,774,4560,0,0,8000,99,, 
286142,539191,23-SEP-2023 11.59.06,1014,166.8,171.1,147,24.1,45.5,1655,,14.73,9.37,,,,0,300,0,0,0,0,0,0,0,0,0,0,0,94500,4797,778,4311,0,0,8000,99,, 
286145,539192,23-SEP-2023 13.22.33,2010,157.9,185.29,160.3,24.99,53.5,1644,,15.27,9.72,,,,0,300,0,0,0,0,0,0,0,0,0,0,0,105100,5568,460,4667,0,0,8000,99,, 
286148,539193,23-SEP-2023 14.21.22,2011,160,179.6,154.5,25.1,45.4,1649,,15.34,9.76,,,,0,300,0,0,0,0,0,0,0,0,0,0,0,95400,5030,460,4702,0,0,8000,99,, 
286154,539194,23-SEP-2023 15.17.56,2010,156.4,188.5,152.5,36,46.1,1662,,22,14,,,,0,300,0,0,0,0,0,0,0,0,0,0,0,95800,4809,0,4718,0,0,6800,99,, 
286156,539195,23-SEP-2023 16.28.43,2010,159.6,210.59,170.6,39.99,48,1642,,24.44,15.55,,,,0,0,0,0,0,0,0,0,0,0,0,0,0,104600,5305,475,4692,0,0,7000,0,, 
286159,539196,23-SEP-2023 17.24.18,2010,155.2,197.6,163.1,34.5,45.3,1597,,21.09,13.41,,,,0,0,0,0,0,0,0,0,0,0,0,0,0,98000,5333,503,4355,0,0,6500,0,, 
286163,539197,23-SEP-2023 18.27.38,2010,158.6,181.09,139.1,41.99,42.9,1592,,25.66,16.33,,,,0,0,0,0,0,0,0,0,0,0,0,0,0,90000,4590,0,3284,0,0,5900,0,, 
286166,539198,23-SEP-2023 19.31.43,2010,159.8,180.49,145.5,34.99,43.3,1584,,21.38,13.61,,,,0,0,0,0,0,0,0,0,0,0,0,0,0,91400,4528,919,3919,0,0,6000,0,, 
286169,539199,23-SEP-2023 20.24.14,6071,154.9,173.5,137.5,36,41.1,1644,,22,14,,,,0,800,0,0,0,0,0,0,0,0,0,0,0,88100,4615,0,3447,0,0,6000,99,, 
286172,539200,23-SEP-2023 21.13.22,6071,160.6,172,136,36,38.1,1682,,22,14,,,,0,1000,0,0,0,0,0,0,0,0,0,0,0,84100,4379,0,2953,0,0,6000,99,, 
286176,539201,23-SEP-2023 22.07.44,5040,161,180.1,140.9,39.2,41.6,1678,,23.96,15.24,,,,0,1000,0,0,0,0,0,0,0,0,0,0,0,90000,4491,393,3346,0,0,7000,99,, 
286178,539202,23-SEP-2023 23.05.09,1015,152.3,189.89,147.9,41.99,47.4,1661,,25.66,16.33,,,,0,800,0,0,0,0,0,0,0,0,0,0,0,100000,5375,1251,5309,0,0,7000,99,, 
286182,539203,24-SEP-2023 00.15.53,1015,160.5,190.19,148.2,41.99,46.9,1628,,25.66,16.33,,,,0,800,0,0,0,0,0,0,0,0,0,0,0,98400,5584,351,5930,0,0,7000,99,, 
286185,539204,24-SEP-2023 01.15.13,2010,156.6,184.5,148.5,36,45.8,1552,,22,14,,,,0,0,0,0,0,0,0,0,0,0,0,0,0,97500,5178,351,5421,0,0,7000,0,, 
286187,539205,24-SEP-2023 02.11.12,2010,158.5,180.4,144.4,36,45.3,1632,,22,14,,,,0,0,0,0,0,0,0,0,0,0,0,0,0,97800,4538,269,4181,0,0,7000,0,, 
286190,539206,24-SEP-2023 03.13.52,1015,158.8,179.4,143.4,36,46.6,1680,,22,14,,,,0,800,0,0,0,0,0,0,0,0,0,0,0,97000,4436,0,5024,0,0,3000,99,, 
286193,539207,24-SEP-2023 04.08.13,6071,151.9,165.2,129.2,36,40.6,1621,,22,14,,,,0,991,0,0,0,0,0,0,0,0,0,0,0,85200,4173,318,3856,0,0,2600,99,, 
286196,539208,24-SEP-2023 05.14.44,6071,162.7,164.3,128.3,36,44.2,1630,,22,14,,,,0,991,0,0,0,0,0,0,0,0,0,0,0,86000,3860,518,5226,0,0,2000,99,, 
286203,539209,24-SEP-2023 23.34.19,6095,156.1,172,136,36,53.3,1690,,22,14,,,,0,1000,0,0,0,0,0,0,0,0,0,0,0,116900,5519,704,3505,0,0,6800,99,, 
286205,539210,25-SEP-2023 00.39.40,6095,156.6,185.3,149.3,36,45.9,1690,,22,14,,,,0,1001,0,0,0,0,0,0,0,0,0,0,0,92800,4788,0,2858,0,0,7200,99,, 
286207,539211,25-SEP-2023 01.45.04,2030,159.7,179.7,143.7,36,43.4,1701,,22,14,,,,0,1001,0,0,0,0,0,0,0,0,0,0,0,92000,5121,0,2692,0,0,7000,99,, 
286210,539212,25-SEP-2023 02.58.50,1015,156.9,181.8,145.8,36,44.2,1656,,22,14,,,,0,800,0,0,0,0,0,0,0,0,0,0,0,91400,4995,0,2496,0,0,7600,99,, 
286214,539213,25-SEP-2023 03.54.49,1015,154.9,179.9,143.9,36,43.2,,,22,14,,,,0,800,0,0,0,0,0,0,0,0,0,0,0,89000,4702,0,2418,0,0,7000,99,, 
286217,539214,25-SEP-2023 04.45.39,2015,159.5,175.1,139.1,36,40.2,1651,,22,14,,,,0,800,0,0,0,0,0,0,0,0,0,0,0,84900,4500,0,2131,0,0,7000,98,, 
286220,539215,25-SEP-2023 05.37.30,1010,160.3,173,137,36,40.8,1633,,22,14,,,,0,300,0,0,0,0,0,0,0,0,0,0,0,86800,4813,0,2405,0,0,7000,99,, 
286223,539216,25-SEP-2023 06.33.54,1010,158,176.1,140.1,36,40.9,1639,,22,14,,,,0,0,0,0,0,0,0,0,0,0,0,0,0,86000,4816,0,2049,0,0,7000,0,, 
286226,539217,25-SEP-2023 07.44.44,2010,163.1,186.3,150.3,36,46.3,1593,,22,14,,,,0,0,0,0,0,0,0,0,0,0,0,0,0,95000,5103,128,2901,0,0,7000,0,, 
286229,539218,25-SEP-2023 08.40.05,2010,161.6,190.2,155.2,35,44.7,1668,,21.39,13.61,,,,0,0,0,0,0,0,0,0,0,0,0,0,0,94200,5078,240,3197,0,1507,7000,0,, 
286232,539219,25-SEP-2023 09.41.29,2010,162.1,189.5,153.5,36,49.4,1619,,22,14,,,,0,0,0,0,0,0,0,0,0,0,0,0,0,96800,4884,0,3274,0,1500,7000,0,, 
286235,539220,25-SEP-2023 10.48.40,2015,161.2,193.39,153.4,39.99,46.2,1656,,24.44,15.55,,,,0,800,0,0,0,0,0,0,0,0,0,0,0,92500,5314,288,2448,0,1662,6900,99,, 
286239,539221,25-SEP-2023 11.49.31,6095,160.4,190,154,36,48.6,1634,,22,14,,,,0,1001,0,0,0,0,0,0,0,0,0,0,0,97400,5000,298,2737,0,1662,7000,99,, 
286242,539222,25-SEP-2023 12.43.39,5095,159.6,177.5,142.5,35,41.9,1683,,21.39,13.61,,,,0,1001,0,0,0,0,0,0,0,0,0,0,0,86600,5139,0,3154,0,1662,7000,99,, 
286245,539223,25-SEP-2023 13.42.06,6093,160.5,180.09,140.1,39.99,46.5,1636,,24.44,15.55,,,,0,1001,0,0,0,0,0,0,0,0,0,0,0,92800,4651,519,2876,0,1662,7000,99,, 
286247,539224,25-SEP-2023 14.44.01,6093,161.9,179.49,141.5,37.99,46.4,1636,,23.22,14.77,,,,0,1000,0,0,0,0,0,0,0,0,0,0,0,92000,5021,704,3535,0,1358,6700,99,, 
286250,539225,25-SEP-2023 15.49.16,6093,158.5,199.69,159.7,39.99,52.9,1647,,24.44,15.55,,,,0,1001,0,0,0,0,0,0,0,0,0,0,0,102400,5511,445,3781,0,1497,7000,99,, 
286253,539226,25-SEP-2023 16.55.16,5071,158.4,189.4,145.4,44,46,1692,,26.89,17.11,,,,0,1000,0,0,0,0,0,0,0,0,0,0,0,93300,5149,100,3293,0,0,7000,99,, 
286257,539227,25-SEP-2023 17.49.41,5071,156.2,191,146,45,45,1636,,27.5,17.5,,,,0,1001,0,0,0,0,0,0,0,0,0,0,0,93800,5228,0,3358,0,0,7500,99,, 
286260,539228,25-SEP-2023 18.42.40,6071,158.2,191.1,148.1,43,44.5,1594,,26.28,16.72,,,,0,1001,0,0,0,0,0,0,0,0,0,0,0,93000,5190,0,3534,0,0,6500,99,, 
286263,539229,25-SEP-2023 19.37.10,5071,158.6,178.78,135.3,43.48,42.3,1667,,26.57,16.91,,,,0,1001,0,0,0,0,0,0,0,0,0,0,0,87800,4684,0,3140,0,0,7500,99,, 
286266,539230,25-SEP-2023 20.30.09,6071,155.1,170.9,129.9,41,40.6,1617,,25.06,15.94,,,,0,1001,0,0,0,0,0,0,0,0,0,0,0,84000,4536,0,2629,0,0,7000,99,, 
286269,539231,25-SEP-2023 21.21.15,6071,163,171.9,128.9,43,37.9,1658,,,43,,,,0,1001,0,0,0,0,0,0,0,0,0,0,0,81200,4561,0,2607,0,0,6900,99,, 
286271,539232,25-SEP-2023 22.10.09,6071,157.2,180.2,139.2,41,41.6,1572,,25.06,15.94,,,,0,910,0,0,0,0,0,0,0,0,0,0,0,89000,4568,0,2536,0,998,7000,99,, 
286275,539233,25-SEP-2023 23.05.06,2010,156.7,181.99,140,41.99,41.1,1645,,25.66,16.33,,,,0,0,0,0,0,0,0,0,0,0,0,0,0,89000,4676,504,3142,0,0,7000,0,, 
286277,539234,26-SEP-2023 00.00.23,2010,158.7,179.6,143.6,36,45,1656,,22,14,,,,0,0,0,0,0,0,0,0,0,0,0,0,0,94500,4855,0,4058,0,0,7000,0,, 
286281,539235,26-SEP-2023 00.53.52,2010,154.8,176.4,140.4,36,41.6,1702,,22,14,,,,0,0,0,0,0,0,0,0,0,0,0,0,0,87900,4614,0,2911,0,0,7000,0,, 
286283,539236,26-SEP-2023 01.51.06,2010,157.7,188.8,152.8,36,46.6,1614,,22,14,,,,0,0,0,0,0,0,0,0,0,0,0,0,0,95500,5274,0,3598,0,0,7000,0,, 
286286,539237,26-SEP-2023 02.45.32,2010,158.2,171.5,135.5,36,43,1616,,22,14,,,,0,0,0,0,0,0,0,0,0,0,0,0,0,89100,4513,0,2960,0,0,7000,0,, 
286288,539238,26-SEP-2023 03.39.15,2010,156.5,167.9,131.9,36,41.5,1640,,22,14,,,,0,0,0,0,0,0,0,0,0,0,0,0,0,83500,4943,0,2834,0,0,7000,0,, 
286292,539239,26-SEP-2023 04.28.51,2010,156.1,168.1,132.1,36,38.3,1655,,22,14,,,,0,0,0,0,0,0,0,0,0,0,0,0,0,82000,4405,0,2400,0,0,6400,0,, 
286295,539240,26-SEP-2023 05.37.47,2010,159.1,189.5,153.5,36,44.9,1663,,22,14,,,,0,0,0,0,0,0,0,0,0,0,0,0,0,93800,5212,0,3189,0,0,7000,0,, 
286299,539241,26-SEP-2023 06.27.46,2011,156.9,164.7,128.7,36,39.8,1678,,22,14,,,,0,0,0,0,0,0,0,0,0,0,0,0,0,82700,4225,0,2315,0,0,7000,0,, 
286301,539242,26-SEP-2023 07.24.03,1010,162.6,196.8,160.8,36,47.4,1677,,22,14,,,,0,0,0,0,0,0,0,0,0,0,0,0,0,100500,5368,129,3590,0,0,6600,0,, 
286305,539243,26-SEP-2023 08.16.11,1010,159.7,179.9,147.9,32,41.9,1598,,19.56,12.44,,,,0,0,0,0,0,0,0,0,0,0,0,0,0,90100,4794,119,3825,0,1662,6400,0,, 
286307,539244,26-SEP-2023 09.09.53,2010,159.9,182.99,146,36.99,43.3,1638,,22.6,14.39,,,,0,0,0,0,0,0,0,0,0,0,0,0,0,88200,4918,0,2907,0,2000,7500,0,, 
286311,539245,26-SEP-2023 10.03.13,2010,159.7,179.4,138.4,41,42.8,1628,,25.06,15.94,,,,0,998,0,0,0,0,0,0,0,0,0,0,0,88600,4460,130,3161,0,1662,7400,98,, 
286314,539246,26-SEP-2023 11.05.11,2010,159.6,180.19,142.2,37.99,46.8,1663,,23.22,14.77,,,,0,997,0,0,0,0,0,0,0,0,0,0,0,94200,5083,457,3302,0,1662,7500,99,, 
286317,539247,26-SEP-2023 11.59.02,2010,160.9,188.6,147.6,41,42.1,1630,,25.06,15.94,,,,0,998,0,0,0,0,0,0,0,0,0,0,0,87500,5585,266,3507,0,1662,6800,99,, 
286320,539248,26-SEP-2023 12.52.03,2030,158.7,179.09,142.1,36.99,42.3,1664,,22.6,14.39,,,,0,998,0,0,0,0,0,0,0,0,0,0,0,88400,5073,131,3597,0,1662,7500,99,, 
286322,539249,26-SEP-2023 13.45.53,2030,161.4,182.09,142.1,39.99,43.8,1675,,24.44,15.55,,,,0,998,0,0,0,0,0,0,0,0,0,0,0,88400,5139,131,3596,0,1662,7500,99,, 
286326,539250,26-SEP-2023 14.49.32,2030,161.3,188.79,150.8,37.99,46.3,1682,,23.22,14.77,,,,0,998,0,0,0,0,0,0,0,0,0,0,0,92600,5657,220,3382,0,1662,7100,99,, 
286329,539251,26-SEP-2023 15.43.12,2030,159.7,57.39,27.4,29.99,42.3,1690,,18.33,11.66,,,,0,997,0,0,0,0,0,0,0,0,0,0,0,89700,5124,0,2779,0,499,6000,99,, 
286332,539252,26-SEP-2023 16.32.57,2030,155.9,187.79,149.8,37.99,39.1,1669,,23.22,14.77,,,,0,998,0,0,0,0,0,0,0,0,0,0,0,88500,5269,401,3126,0,1501,6000,99,, 
286335,539253,26-SEP-2023 17.21.07,2030,154.6,185.59,147.6,37.99,38.9,1669,,23.22,14.77,,,,0,998,0,0,0,0,0,0,0,0,0,0,0,86100,5000,0,2935,0,0,6000,99,, 
286338,539254,26-SEP-2023 18.09.52,2030,156.7,188.1,144.1,44,37.8,1646,,26.89,17.11,,,,0,1001,0,0,0,0,0,0,0,0,0,0,0,84900,4897,0,2952,0,0,6000,99,, 
286341,539255,26-SEP-2023 19.08.32,2030,156.3,178.3,142.3,36,42.9,1623,,22,14,,,,0,999,0,0,0,0,0,0,0,0,0,0,0,87600,5331,0,3200,0,0,6500,99,, 
286344,539256,26-SEP-2023 21.30.09,2030,156.3,183,141,42,53.7,1638,,25.67,16.33,,,,0,0,0,0,0,0,0,0,0,0,0,0,0,104400,5418,502,3846,0,2000,6500,0,, 
286349,539257,26-SEP-2023 22.18.23,1030,154.5,170.19,132.2,37.99,38.6,1684,,23.22,14.77,,,,0,0,0,0,0,0,0,0,0,0,0,0,0,81700,4670,502,2165,0,2000,6500,0,, 
286351,539258,26-SEP-2023 23.10.07,1032,159.1,174.69,136.7,37.99,39.1,1669,,23.22,14.77,,,,0,0,0,0,0,0,0,0,0,0,0,0,0,82500,5409,133,3269,0,998,6200,0,, 
286353,539259,27-SEP-2023 00.14.47,1011,159.8,185.19,155.2,29.99,45.8,1644,,18.33,11.66,,,,0,300,0,0,0,0,0,0,0,0,0,0,0,97200,5273,195,3957,0,0,7500,99,, 
286356,539260,27-SEP-2023 01.12.32,1011,156.5,185.4,150.4,35,45.1,1649,,21.39,13.61,,,,0,300,0,0,0,0,0,0,0,0,0,0,0,96900,5317,0,3989,0,0,7500,99,, 
286359,539261,27-SEP-2023 02.07.57,1011,161.3,184.5,149.5,35,46.1,1618,,21.39,13.61,,,,0,300,0,0,0,0,0,0,0,0,0,0,0,97300,5076,0,4345,0,0,7500,99,, 
286362,539262,27-SEP-2023 03.08.11,1015,159.1,109.89,70.9,38.99,46.2,1630,,23.83,15.16,,,,0,800,0,0,0,0,0,0,0,0,0,0,0,98500,5679,1098,4834,0,0,7500,99,, 
286365,539263,27-SEP-2023 04.04.18,1015,159,188.2,146,42.2,44.7,1638,,25.79,16.41,,,,0,800,0,0,0,0,0,0,0,0,0,0,0,96000,5144,0,4717,0,0,7500,99,, 
286369,539264,27-SEP-2023 04.59.07,1015,156.3,184.59,144.4,40.19,44.7,1615,,24.56,15.63,,,,0,999,0,0,0,0,0,0,0,0,0,0,0,96100,5183,263,4470,0,0,7200,99,, 
286372,539265,27-SEP-2023 05.56.24,1015,163.1,179.5,138.5,41,43,1645,,25.06,15.94,,,,0,999,0,0,0,0,0,0,0,0,0,0,0,92800,5057,0,5060,0,0,7500,99,, 
286375,539266,27-SEP-2023 06.56.14,1056,162.7,188.7,149.5,39.2,45.3,1635,,23.96,15.24,,,,0,999,0,0,0,0,0,0,0,0,0,0,0,92900,5628,0,4813,0,0,7800,99,, 
286378,539267,27-SEP-2023 08.01.07,1056,160.6,191.49,148.4,43.09,46.2,1650,,26.33,16.76,,,,0,999,0,0,0,0,0,0,0,0,0,0,0,91300,5676,371,3316,0,0,6800,99,, 
286381,539268,27-SEP-2023 08.59.18,6074,161.7,191.19,154.2,36.99,44.5,1626,,22.6,14.39,,,,0,700,0,0,0,0,0,0,0,0,0,0,0,93300,5085,560,3696,0,0,7500,99,, 
286384,539269,27-SEP-2023 09.57.07,2061,160.1,190.09,157.1,32.99,46.6,1610,,20.16,12.83,,,,0,700,0,0,0,0,0,0,0,0,0,0,0,95000,5572,374,3270,0,498,7500,99,, 
286387,539270,27-SEP-2023 10.55.08,7010,160.7,188.89,154.9,33.99,46.8,1627,,20.77,13.22,,,,0,700,0,0,0,0,0,0,0,0,0,0,0,101000,5325,477,4312,0,2000,7500,99,, 
286389,539271,27-SEP-2023 12.21.23,1056,161,185.8,149.8,36,46.7,1673,,22,14,,,,0,999,0,0,0,0,0,0,0,0,0,0,0,94700,4825,74,4057,0,500,7500,0,, 
286392,539272,27-SEP-2023 13.36.35,1056,162.9,191.19,157.2,33.99,46.3,1654,,20.77,13.22,,,,0,0,0,0,0,0,0,0,0,0,0,0,0,92000,5385,502,2410,0,2000,7400,0,, 
286395,539273,27-SEP-2023 14.30.54,1058,160.2,190.3,154.3,36,44.4,1679,,22,14,,,,0,0,0,0,0,0,0,0,0,0,0,0,0,91100,5034,0,2806,0,1000,7500,0,, 
286398,539274,27-SEP-2023 15.24.14,1058,155.5,186.2,150.2,36,41.2,1665,,22,14,,,,0,0,0,0,0,0,0,0,0,0,0,0,0,86700,4909,0,2746,0,2000,7100,0,, 
286400,539275,27-SEP-2023 16.26.57,5071,161,189.99,160,29.99,43.8,1694,,18.33,11.66,,,,0,0,0,0,0,0,0,0,0,0,0,0,0,94000,5609,0,3013,0,1000,7500,0,, 
286404,539276,27-SEP-2023 17.31.15,1032,160.8,189.99,160,29.99,40.7,1664,,18.33,11.66,,,,0,0,0,0,0,0,0,0,0,0,0,0,0,88500,5395,0,3034,0,1000,7500,0,, 
286407,539277,27-SEP-2023 18.26.18,1030,158.9,191,155,36,41.6,1676,,22,14,,,,0,999,0,0,0,0,0,0,0,0,0,0,0,91300,5487,0,3136,0,0,7000,99,, 
286410,539278,27-SEP-2023 19.20.14,1030,163.7,184.99,148.5,36.49,42.4,1698,,22.3,14.19,,,,0,998,0,0,0,0,0,0,0,0,0,0,0,89600,5286,0,2946,0,1497,7000,99,, 
286412,539279,27-SEP-2023 20.41.20,1030,160.2,197.6,161.6,36,44.4,1657,,22,14,,,,0,999,0,0,0,0,0,0,0,0,0,0,0,95800,5566,0,3498,0,0,7000,99,, 
286416,539280,27-SEP-2023 22.08.40,1015,162.8,200.29,140.1,60.19,46,1642,,36.78,23.41,,,,0,0,0,0,0,0,0,0,0,0,0,0,0,93700,5984,0,4384,0,2000,7600,0,, 
286419,539281,27-SEP-2023 23.10.40,1015,161.2,176.1,140.1,36,43.2,1693,,22,14,,,,0,0,0,0,0,0,0,0,0,0,0,0,0,87600,5593,0,2695,0,2000,7600,0,, 
286422,539282,28-SEP-2023 00.15.30,1010,161.6,183.1,134.5,48.6,47.7,1652,,29.7,18.9,,,,0,0,0,0,0,0,0,0,0,0,0,0,0,93100,6108,0,4370,0,1996,8000,0,, 
286425,539283,28-SEP-2023 01.32.43,1015,163,203.18,148.2,54.98,50,1661,,33.6,21.38,,,,0,0,0,0,0,0,0,0,0,0,0,0,0,98700,6212,0,3763,0,1996,7900,0,, 
286428,539284,28-SEP-2023 02.31.19,1015,157.1,183.49,123.5,59.99,43.9,1680,,36.66,23.33,,,,0,0,0,0,0,0,0,0,0,0,0,0,0,89500,5331,0,3403,0,1797,7300,0,, 
286431,539285,28-SEP-2023 03.27.23,1015,162.6,180.69,120.7,59.99,42.9,1642,,36.66,23.33,,,,0,111,0,0,0,0,0,0,0,0,0,0,0,87500,5319,0,3779,0,2216,7400,0,, 
286434,539286,28-SEP-2023 04.26.45,2010,163.4,202.49,146.2,56.29,48.7,1621,,34.4,21.89,,,,0,0,0,0,0,0,0,0,0,0,0,0,0,99000,6014,0,4847,0,554,7700,0,, 
286437,539287,28-SEP-2023 05.25.30,2010,162.3,179.49,122.5,56.99,43.6,1658,,34.83,22.16,,,,0,0,0,0,0,0,0,0,0,0,0,0,0,87000,5248,0,3515,0,554,7500,0,, 
286440,539288,28-SEP-2023 06.23.54,2010,161.6,160.39,123.9,36.49,45.4,1524,,22.3,14.19,,,,0,0,0,0,0,0,0,0,0,0,0,0,0,87000,5963,0,4118,0,1108,7200,0,, 
286443,539289,28-SEP-2023 07.27.33,2010,163,189.29,152.1,37.19,42.6,1644,,22.73,14.46,,,,0,0,0,0,0,0,0,0,0,0,0,0,0,89000,5800,0,3331,0,397,7700,0,, 
286446,539290,28-SEP-2023 08.47.19,2010,161.6,163.4,127.4,36,46.7,1632,,22,14,,,,0,300,0,0,0,0,0,0,0,0,0,0,0,85100,5442,339,3583,0,0,7600,0,, 
286449,539291,28-SEP-2023 09.51.20,1015,162.4,181.69,121.7,59.99,43.9,1629,,36.66,23.33,,,,0,800,0,0,0,0,0,0,0,0,0,0,0,85000,5559,0,3487,0,0,8100,99,, 
286452,539292,28-SEP-2023 10.50.55,2011,163.7,156.8,120.8,36,39.1,1656,,22,14,,,,0,300,0,0,0,0,0,0,0,0,0,0,0,80200,4232,0,2955,0,0,7500,99,, 
286455,539293,28-SEP-2023 12.38.40,2011,163.7,190.39,128.4,61.99,58.6,1653,,37.88,24.11,,,,0,300,0,0,0,0,0,0,0,0,0,0,0,97400,5619,484,3295,0,0,7800,99,, 
286459,539294,28-SEP-2023 13.33.56,5071,161.8,190.9,149.9,41,44.8,1649,,25.06,15.94,,,,0,999,0,0,0,0,0,0,0,0,0,0,0,93300,5713,576,3810,0,0,7000,99,, 
286462,539295,28-SEP-2023 14.32.45,5071,162.4,189.39,147.4,41.99,44.7,1659,,25.66,16.33,,,,0,999,0,0,0,0,0,0,0,0,0,0,0,91000,5361,342,3286,0,1249,7000,99,, 
286465,539296,28-SEP-2023 15.39.20,1015,157.7,215.29,172.3,42.99,51.3,1704,,26.27,16.72,,,,0,800,0,0,0,0,0,0,0,0,0,0,0,106400,6197,240,3993,0,0,7000,99,, 
286467,539297,28-SEP-2023 16.36.55,1015,160.6,175.9,139.9,36,43.7,1651,,22,14,,,,0,800,0,0,0,0,0,0,0,0,0,0,0,86300,4843,0,2863,0,0,7000,99,, 
286470,539298,28-SEP-2023 17.29.16,2010,159.4,177.4,141.4,36,43.2,1667,,22,14,,,,0,300,0,0,0,0,0,0,0,0,0,0,0,88600,4864,0,3111,0,0,7000,99,, 
286473,539299,28-SEP-2023 18.21.46,2010,156.7,180.5,144.5,36,41,1621,,22,14,,,,0,0,0,0,0,0,0,0,0,0,0,0,0,87600,4969,0,2997,0,0,7000,0,, 
286476,539300,28-SEP-2023 19.13.55,2010,154.8,164.89,98.9,65.99,38.8,,,40.33,25.66,,,,0,0,0,0,0,0,0,0,0,0,0,0,0,78300,4204,0,2152,0,0,6200,0,, 
286479,539301,28-SEP-2023 20.05.46,2010,156.4,173.89,103.9,69.99,39.4,1603,,42.77,27.22,,,,0,0,0,0,0,0,0,0,0,0,0,0,0,77300,4017,0,2150,0,0,6800,0,, 
286482,539302,28-SEP-2023 20.57.56,2010,155.7,167.9,131.9,36,41.2,1680,,22,14,,,,0,0,0,0,0,0,0,0,0,0,0,0,0,84700,5166,0,2763,0,0,7000,0,, 
286485,539303,28-SEP-2023 21.50.26,2010,158.7,175.2,139.2,36,41,1652,,22,14,,,,0,0,0,0,0,0,0,0,0,0,0,0,0,86100,5072,0,3059,0,0,7000,0,, 
286488,539304,28-SEP-2023 22.47.30,2010,156.4,154.1,118.1,36,45.1,,,22,14,,,,0,0,0,0,0,0,0,0,0,0,0,0,0,91200,5226,0,2821,0,0,7700,0,, 
286491,539305,28-SEP-2023 23.55.20,2010,161.1,161.1,125.1,36,46.4,1665,,22,14,,,,0,0,0,0,0,0,0,0,0,0,0,0,0,92600,5097,0,3780,0,0,7000,0,, 
286494,539306,29-SEP-2023 01.04.16,2010,160.4,128.99,71,57.99,46.3,1644,,35.44,22.55,,,,0,0,0,0,0,0,0,0,0,0,0,0,0,92000,6325,0,4661,0,0,7400,0,, 
286498,539307,29-SEP-2023 02.02.40,2010,159.2,187.58,131.6,55.98,45,1653,,34.21,21.77,,,,0,700,0,0,0,0,0,0,0,0,0,0,0,92000,5066,720,3436,0,0,7600,0,, 
286501,539308,29-SEP-2023 03.12.03,2030,160.4,179.79,119.8,59.99,50.8,1630,,36.66,23.33,,,,0,984,0,0,0,0,0,0,0,0,0,0,0,95400,5422,611,3720,0,1496,7000,0,, 
286503,539309,29-SEP-2023 04.19.52,2030,157.1,189.89,125.8,64.09,50.3,1603,,39.17,24.92,,,,0,989,0,0,0,0,0,0,0,0,0,0,0,101500,5368,2458,4819,0,0,8300,0,, 
286506,539310,29-SEP-2023 05.20.13,2030,157.2,185.78,120.8,64.98,47.8,1602,,39.71,25.27,,,,0,969,0,0,0,0,0,0,0,0,0,0,0,99000,5127,3343,4315,0,0,8100,0,, 
286509,539311,29-SEP-2023 06.14.12,2030,162.8,182.09,144.1,37.99,44.1,1615,,23.22,14.77,,,,0,988,0,0,0,0,0,0,0,0,0,0,0,97000,4918,2584,3432,0,0,8000,0,, 
286512,539312,29-SEP-2023 07.07.27,2030,157.5,176.79,136.8,39.99,42.6,1639,,24.44,15.55,,,,0,800,0,0,0,0,0,0,0,0,0,0,0,93000,4960,2341,2846,0,1495,8000,0,, 
286516,539313,29-SEP-2023 08.08.06,2015,159.7,194,158,36,47.9,1688,,22,14,,,,0,799,0,0,0,0,0,0,0,0,0,0,0,104300,5206,675,3123,0,897,8000,99,, 
286519,539314,29-SEP-2023 09.04.06,2015,160.6,193,157,36,46,1665,,22,14,,,,0,800,0,0,0,0,0,0,0,0,0,0,0,97100,5426,542,3223,0,0,8000,99,, 
286522,539315,29-SEP-2023 10.21.13,2015,160,185.68,121.7,63.98,44.2,1660,,39.1,24.88,,,,0,800,0,0,0,0,0,0,0,0,0,0,0,86100,5205,238,2428,0,0,8000,100,, 
286525,539316,29-SEP-2023 11.13.23,1011,161,183.79,150.8,32.99,42.8,1667,,20.16,12.83,,,,0,249,0,0,0,0,0,0,0,0,0,0,0,90800,4709,129,2417,0,499,7900,100,, 
286528,539317,29-SEP-2023 12.14.03,1015,162.7,185.09,124.1,60.99,45.9,1688,,37.27,23.72,,,,0,800,0,0,0,0,0,0,0,0,0,0,0,91500,5432,0,2490,0,1500,7000,100,, 
286530,539318,29-SEP-2023 13.06.03,1015,160.9,186.19,152.2,33.99,40.9,1673,,20.77,13.22,,,,0,800,0,0,0,0,0,0,0,0,0,0,0,89800,5074,0,2305,0,2000,7000,100,, 
286534,539319,29-SEP-2023 14.02.32,1015,162.5,195.7,159.7,36,43.8,1666,,22,14,,,,0,800,0,0,0,0,0,0,0,0,0,0,0,91300,5101,353,2755,0,0,7500,100,, 
286537,539320,29-SEP-2023 15.08.45,1058,162.2,180.29,146.3,33.99,45.1,1663,,20.77,13.22,,,,0,998,0,0,0,0,0,0,0,0,0,0,0,90400,5554,0,2681,0,1000,8200,100,, 
286540,539321,29-SEP-2023 16.13.33,1058,157.3,190.69,160.7,29.99,44.9,1647,,18.33,11.66,,,,0,1000,0,0,0,0,0,0,0,0,0,0,0,94900,5577,0,2862,0,0,6800,100,, 
286543,539322,29-SEP-2023 17.07.12,1058,157.3,181.7,145.7,36,41.2,1713,,22,14,,,,0,1000,0,0,0,0,0,0,0,0,0,0,0,85600,5668,0,2432,0,0,7500,100,, 
286545,539323,29-SEP-2023 17.57.07,1058,156.9,181.7,145.7,36,41,1638,,22,14,,,,0,1000,0,0,0,0,0,0,0,0,0,0,0,85000,4800,0,2302,0,0,7500,100,, 
286548,539324,29-SEP-2023 18.56.23,1058,159,195.1,159.1,36,45,1673,,22,14,,,,0,1000,0,0,0,0,0,0,0,0,0,0,0,94200,5329,119,3518,0,0,7000,100,, 
286551,539325,29-SEP-2023 19.52.18,1058,157.1,182.69,144.7,37.99,41.7,1630,,23.22,14.77,,,,0,1000,0,0,0,0,0,0,0,0,0,0,0,87400,5003,0,4162,0,0,7000,100,, 
286554,539326,29-SEP-2023 20.49.19,1058,157.4,175.8,139.8,36,45.7,1627,,22,14,,,,0,1000,0,0,0,0,0,0,0,0,0,0,0,92400,4232,597,4057,0,0,7000,100,, 
286557,539327,29-SEP-2023 21.56.51,1058,153.2,184,148,36,52.6,1624,,22,14,,,,0,1000,0,0,0,0,0,0,0,0,0,0,0,109000,5303,1634,5362,0,0,8000,100,, 
286561,539328,29-SEP-2023 23.00.08,1058,158.3,187.3,151.3,36,50.4,1633,,22,14,,,,0,1000,0,0,0,0,0,0,0,0,0,0,0,104000,5284,479,5604,0,0,8000,100,, 
286564,539329,30-SEP-2023 00.02.22,1058,159.6,188.8,152.8,36,47.2,1641,,22,14,,,,0,0,0,0,0,0,0,0,0,0,0,0,0,101700,5280,1014,5427,0,2061,8000,0,, 
286567,539330,30-SEP-2023 01.00.38,1058,152.7,187.99,149.8,38.19,45.5,1649,,23.34,14.85,,,,0,0,0,0,0,0,0,0,0,0,0,0,0,98100,6003,728,4637,0,1994,7500,0,, 
286570,539331,30-SEP-2023 02.09.41,1058,160.1,205.99,160.9,45.09,50.2,1628,,27.56,17.53,,,,0,700,0,0,0,0,0,0,0,0,0,0,0,98500,6221,349,3877,0,1996,8100,0,, 
286573,539332,30-SEP-2023 03.11.28,5042,160.9,208.69,166.7,41.99,47.5,1633,,25.66,16.33,,,,0,999,0,0,0,0,0,0,0,0,0,0,0,103500,5769,478,4304,0,1664,8300,100,, 
286576,539333,30-SEP-2023 04.09.07,1011,161.6,171.4,136.4,35,39,1647,,21.39,13.61,,,,0,300,0,0,0,0,0,0,0,0,0,0,0,84500,5701,919,3830,0,0,8100,100,, 
286578,539334,30-SEP-2023 05.20.48,1011,157.3,204.99,165,39.99,49.4,1656,,24.44,15.55,,,,0,0,0,0,0,0,0,0,0,0,0,0,0,102000,7285,699,3834,0,1110,8100,0,, 
286581,539335,30-SEP-2023 06.15.59,1011,159,48.79,10.8,37.99,40.3,1690,,23.22,14.77,,,,0,0,0,0,0,0,0,0,0,0,0,0,0,89900,5476,0,2227,0,1961,8200,0,, 
286584,539336,30-SEP-2023 07.06.08,1011,155.2,183.39,143.4,39.99,38.5,1662,,24.44,15.55,,,,0,0,0,0,0,0,0,0,0,0,0,0,0,84200,5259,0,2861,0,0,7500,0,, 
286587,539337,30-SEP-2023 07.59.38,1011,162.5,185.19,148.2,36.99,40.1,,,22.6,14.39,,,,0,0,0,0,0,0,0,0,0,0,0,0,0,87900,4719,0,2410,0,998,7400,0,, 
286590,539338,30-SEP-2023 08.49.35,1010,161.8,184.7,152.7,32,39.6,1616,,19.56,12.44,,,,0,0,0,0,0,0,0,0,0,0,0,0,0,87700,5292,0,2555,0,1995,7500,0,, 
286593,539339,30-SEP-2023 09.50.07,1010,162.4,183.7,147.7,36,42.8,1631,,22,14,,,,0,0,0,0,0,0,0,0,0,0,0,0,0,89000,5190,0,2837,0,1497,7000,0,, 
286596,539340,30-SEP-2023 10.43.08,1011,162.4,185,150,35,39,1671,,21.39,13.61,,,,0,0,0,0,0,0,0,0,0,0,0,0,0,86000,5540,0,2881,0,1000,7000,0,, 
286599,539341,30-SEP-2023 11.34.28,1058,161.2,190.9,154.9,36,41.8,1632,,22,14,,,,0,999,0,0,0,0,0,0,0,0,0,0,0,90100,5248,0,2967,0,1500,7000,100,, 
286602,539342,30-SEP-2023 12.31.04,1030,159.4,187.29,153.3,33.99,41.2,1631,,20.77,13.22,,,,0,999,0,0,0,0,0,0,0,0,0,0,0,88800,5361,0,3104,0,0,7000,100,, 
286605,539343,30-SEP-2023 13.19.49,1030,159,189.5,153.5,36,40.1,1683,,22,14,,,,0,999,0,0,0,0,0,0,0,0,0,0,0,87000,5316,0,2920,0,499,7200,100,, 
286608,539344,30-SEP-2023 14.08.08,1030,159.8,179.89,146.9,32.99,37.9,1688,,20.16,12.83,,,,0,999,0,0,0,0,0,0,0,0,0,0,0,85000,4895,0,2247,0,1000,6900,100,, 
286611,539345,30-SEP-2023 15.00.35,1030,160.9,189.99,153,36.99,41.3,1676,,22.6,14.39,,,,0,999,0,0,0,0,0,0,0,0,0,0,0,89400,5412,174,3393,0,0,6500,100,, 
286613,539346,30-SEP-2023 16.03.55,1030,158.9,200.4,164.4,36,49.1,1685,,22,14,,,,0,972,0,0,0,0,0,0,0,0,0,0,0,104000,5346,1489,5176,0,0,4900,100,, 
286616,539347,30-SEP-2023 17.00.44,1030,157.3,182.6,146.6,36,42.4,1639,,22,14,,,,0,970,0,0,0,0,0,0,0,0,0,0,0,89700,4796,458,2949,0,0,3700,100,, 
286620,539348,30-SEP-2023 17.51.44,1032,161.6,188.2,152.2,36,41.5,1673,,22,14,,,,0,903,0,0,0,0,0,0,0,0,0,0,0,90600,4859,0,3112,0,0,5500,100,, 
286623,539349,30-SEP-2023 18.46.14,1032,156.8,183,147,36,42.8,1631,,22,14,,,,0,931,0,0,0,0,0,0,0,0,0,0,0,88800,4313,0,2575,0,0,5500,100,, 
286626,539350,30-SEP-2023 19.34.45,1032,155.8,177.3,141.3,36,39.6,1646,,22,14,,,,0,866,0,0,0,0,0,0,0,0,0,0,0,84100,4872,0,2687,0,0,5100,100,, 
286629,539351,30-SEP-2023 20.24.05,1010,158.6,169.2,133.2,36,38.8,1577,,22,14,,,,0,0,0,0,0,0,0,0,0,0,0,0,0,81200,4637,0,2355,0,0,4900,0,, 
286632,539352,30-SEP-2023 21.19.54,1010,160.2,165.5,129.5,36,39.7,1599,,22,14,,,,0,0,0,0,0,0,0,0,0,0,0,0,0,84200,4614,0,2964,0,0,5300,0,, 
286635,539353,30-SEP-2023 22.07.50,1010,158.5,168,132,36,39.4,1617,,22,14,,,,0,0,0,0,0,0,0,0,0,0,0,0,0,85000,4509,0,2284,0,0,5000,0,, 
286638,539354,30-SEP-2023 22.59.29,1032,154.3,185.2,149.2,36,40.8,1650,,22,14,,,,0,0,0,0,0,0,0,0,0,0,0,0,0,91600,4951,0,2921,0,0,6500,0,, 
286641,539355,01-OCT-2023 00.08.35,1010,159.5,203.4,167.4,36,51.2,1533,,22,14,,,,0,0,0,0,0,0,0,0,0,0,0,0,0,106000,5736,991,4792,0,0,8200,0,, 
286644,539356,01-OCT-2023 01.15.10,1010,159.2,186.1,150.1,36,46.5,1674,,22,14,,,,0,300,0,0,0,0,0,0,0,0,0,0,0,96300,6331,618,4826,0,1662,8200,0,, 
286647,539357,01-OCT-2023 02.18.04,1010,161.5,186.5,150.5,36,47.1,1651,,22,14,,,,0,0,0,0,0,0,0,0,0,0,0,0,0,98000,6444,509,5595,0,1772,7600,0,, 
286649,539358,01-OCT-2023 03.19.35,1015,153.1,190.99,156.9,34.09,49.1,1597,,20.83,13.26,,,,0,800,0,0,0,0,0,0,0,0,0,0,0,103000,5559,845,5557,0,0,8000,0,, 
286653,539359,01-OCT-2023 04.19.01,1015,162.4,197.59,159.6,37.99,49.9,1644,,23.22,14.77,,,,0,800,0,0,0,0,0,0,0,0,0,0,0,104100,6162,1938,4680,0,2220,8000,100,, 
286656,539360,01-OCT-2023 05.17.34,1011,162.2,192.6,151.6,41,49.5,1598,,25.06,15.94,,,,0,300,0,0,0,0,0,0,0,0,0,0,0,106000,5951,3924,4970,0,0,8000,100,, 
286659,539361,01-OCT-2023 06.16.14,1011,158.5,181.59,141.6,39.99,45.7,1629,,24.44,15.55,,,,0,300,0,0,0,0,0,0,0,0,0,0,0,96500,5647,571,4391,0,1906,8000,100,, 
286662,539362,01-OCT-2023 07.12.31,1011,158.5,181.79,150.8,30.99,44.2,1605,,18.94,12.05,,,,0,300,0,0,0,0,0,0,0,0,0,0,0,94000,5733,1050,4471,0,553,8000,100,, 
286666,539363,01-OCT-2023 08.16.20,1011,159.9,190.9,154.9,36,50.4,1625,,22,14,,,,0,300,0,0,0,0,0,0,0,0,0,0,0,106000,5114,1155,5690,0,499,7000,100,, 
286669,539364,01-OCT-2023 09.48.40,1011,156.9,188.98,153.7,35.28,54,1595,,21.6,13.68,,,,0,999,0,0,0,0,0,0,0,0,0,0,0,111600,5935,1622,5403,0,0,7700,100,, 
286673,539365,01-OCT-2023 10.52.50,1067,161.3,182.79,145.8,36.99,48.7,1596,,22.6,14.39,,,,0,0,0,0,0,0,0,0,0,0,0,0,0,102000,6495,1622,5811,0,1000,7700,100,, 
286675,539366,01-OCT-2023 13.03.36,1032,156.8,194.29,155.3,38.99,55.7,1642,,23.83,15.16,,,,0,899,0,0,0,0,0,0,0,0,0,0,0,117000,6074,197,6044,0,1000,7500,100,, 
286678,539367,01-OCT-2023 14.15.26,1032,154.6,179.5,143.5,36,50.1,1603,,22,14,,,,0,900,0,0,0,0,0,0,0,0,0,0,0,106000,4918,1841,4660,0,0,8000,100,, 
286681,539368,01-OCT-2023 15.19.47,1032,155.8,194.28,159,35.28,55.2,1624,,21.6,13.68,,,,0,900,0,0,0,0,0,0,0,0,0,0,0,114500,5663,1950,5502,0,0,8000,100,, 
286684,539369,01-OCT-2023 16.28.06,1032,151.8,191.6,155.6,36,57.5,1655,,22,14,,,,0,300,0,0,0,0,0,0,0,0,0,0,0,117000,5727,477,5793,0,0,8000,100,, 
286687,539370,01-OCT-2023 17.42.16,2015,154.3,187.7,151.7,36,54.8,1678,,22,14,,,,0,300,0,0,0,0,0,0,0,0,0,0,0,112700,5563,955,5743,0,0,8000,100,, 
286689,539371,01-OCT-2023 18.56.47,1058,159.3,181.3,145.3,36,54.1,,,22,14,,,,0,800,0,0,0,0,0,0,0,0,0,0,0,109800,4922,549,5456,0,0,8000,100,, 
286692,539372,01-OCT-2023 20.04.06,2015,157.7,186.4,150.4,36,52.6,1612,,22,14,,,,0,800,0,0,0,0,0,0,0,0,0,0,0,107400,4814,1977,4419,0,0,8000,100,, 
286695,539373,01-OCT-2023 21.06.15,2015,150.8,176.1,140.1,36,51.4,1658,,22,14,,,,0,800,0,0,0,0,0,0,0,0,0,0,0,104900,5191,1480,4891,0,0,8000,100,, 
286698,539374,01-OCT-2023 22.08.37,2015,158.2,176.5,140.5,36,50,1611,,22,14,,,,0,800,0,0,0,0,0,0,0,0,0,0,0,105000,4712,1829,4128,0,0,7900,100,, 
286701,539375,01-OCT-2023 23.06.16,2015,159.4,183.6,147.6,36,48.4,1654,,22,14,,,,0,800,0,0,0,0,0,0,0,0,0,0,0,101600,4753,1613,4597,0,0,8000,100,, 
286704,539376,02-OCT-2023 00.07.06,2010,161.8,189,153,36,49.1,1603,,22,14,,,,0,300,0,0,0,0,0,0,0,0,0,0,0,106200,5077,1747,4070,0,0,8000,100,, 
286707,539377,02-OCT-2023 01.07.06,1015,162.1,197.79,154.8,42.99,49.6,1655,,26.27,16.72,,,,0,800,0,0,0,0,0,0,0,0,0,0,0,104900,4878,1090,4437,0,1000,8000,100,, 
286710,539378,02-OCT-2023 02.15.02,1015,128,195.5,159.5,36,49.2,1636,,22,14,,,,0,800,0,0,0,0,0,0,0,0,0,0,0,106400,5519,1834,4234,0,0,8000,100,, 
286716,539379,02-OCT-2023 03.45.11,1032,111.7,119.9,83.9,36,30.5,1687,,22,14,,,,0,500,0,0,0,0,0,0,0,0,0,0,0,64600,3119,738,2827,0,1498,4700,100,, 
286719,539380,02-OCT-2023 04.47.56,1030,126,169.5,133.5,36,45.5,1499,,22,14,,,,0,800,0,0,0,0,0,0,0,0,0,0,0,95400,5069,2321,4421,0,1499,7300,100,, 
286722,539381,02-OCT-2023 05.52.12,5071,161.8,193.7,157.7,36,46.9,1627,,22,14,,,,0,1000,0,0,0,0,0,0,0,0,0,0,0,96300,5231,1505,4304,0,1807,5000,100,, 
286725,539382,02-OCT-2023 06.53.16,5042,162.1,179.89,142.9,36.99,45.3,,,22.6,14.39,,,,0,999,0,0,0,0,0,0,0,0,0,0,0,93600,5223,1410,3901,0,0,2000,100,, 
286728,539383,02-OCT-2023 08.10.32,2010,155.6,170.39,137.4,32.99,47.6,1541,,20.16,12.83,,,,0,300,0,0,0,0,0,0,0,0,0,0,0,93300,5153,1159,5176,0,1997,3000,100,, 
286734,539384,02-OCT-2023 21.57.13,1015,158.6,205.8,169.8,36,71.2,1524,,22,14,,,,0,998,0,0,0,0,0,0,0,0,0,0,0,134300,4620,3468,3026,0,0,8000,100,, 
286736,539385,02-OCT-2023 23.37.56,1015,156.6,192.5,156.5,36,65.7,1580,,22,14,,,,0,999,0,0,0,0,0,0,0,0,0,0,0,130200,5173,2999,5349,0,0,7200,100,, 
286738,539386,03-OCT-2023 01.39.11,5082,144.2,199.99,160,39.99,67,1555,,24.44,15.55,,,,0,999,0,0,0,0,0,0,0,0,0,0,0,127700,5119,4227,4961,0,2432,8000,100,, 
286740,539387,03-OCT-2023 03.01.51,5082,162.1,199.4,167.4,32,62,1636,,19.56,12.44,,,,0,1000,0,0,0,0,0,0,0,0,0,0,0,126500,6200,2455,5974,0,1999,9000,100,, 
286743,539388,03-OCT-2023 04.01.57,5082,162.1,188.3,152.3,36,48.7,1670,,22,14,,,,0,1000,0,0,0,0,0,0,0,0,0,0,0,102500,5263,1053,4041,0,0,8000,100,, 
286746,539389,03-OCT-2023 05.04.57,5082,161.6,191.29,151.3,39.99,48.6,1691,,24.44,15.55,,,,0,1000,0,0,0,0,0,0,0,0,0,0,0,99600,5776,0,4095,0,1000,7500,100,, 
286749,539390,03-OCT-2023 06.02.47,5082,162.7,189.9,148.9,41,47.3,1621,,25.06,15.94,,,,0,1000,0,0,0,0,0,0,0,0,0,0,0,96600,5170,0,3355,0,1500,8000,100,, 
286752,539391,03-OCT-2023 07.05.08,5082,163,185,150,35,47.3,1683,,21.39,13.61,,,,0,1000,0,0,0,0,0,0,0,0,0,0,0,97500,5152,130,3604,0,1500,8000,100,, 
286756,539392,03-OCT-2023 08.06.03,5082,161.8,189.39,152.4,36.99,45.7,1689,,22.6,14.39,,,,0,1000,0,0,0,0,0,0,0,0,0,0,0,96600,5499,603,3544,0,500,8000,100,, 
286759,539393,03-OCT-2023 09.01.52,1015,161.9,196.79,156.7,40.09,45.2,1652,,24.5,15.59,,,,0,800,0,0,0,0,0,0,0,0,0,0,0,97200,5431,0,3467,0,0,7000,100,, 
286762,539394,03-OCT-2023 10.02.28,8061,159.4,190.39,153.2,37.19,44.6,1680,,22.73,14.46,,,,0,800,0,0,0,0,0,0,0,0,0,0,0,93100,5012,0,3362,0,1076,7000,100,, 
286765,539395,03-OCT-2023 11.02.28,1015,162,181.99,140.7,41.29,44.9,1630,,25.23,16.06,,,,0,800,0,0,0,0,0,0,0,0,0,0,0,91800,4384,0,2813,0,4,6600,100,, 
286768,539396,03-OCT-2023 11.55.37,2015,147.6,180.49,146.5,33.99,43.9,1603,,20.77,13.22,,,,0,800,0,0,0,0,0,0,0,0,0,0,0,91800,4650,134,2461,0,0,6800,100,, 
286772,539397,03-OCT-2023 12.50.22,2015,162.2,176.1,140.1,36,41.2,1663,,22,14,,,,0,300,0,0,0,0,0,0,0,0,0,0,0,88300,4601,0,2547,0,0,8000,100,, 
286775,539398,03-OCT-2023 13.56.42,5071,162.9,185.3,145.3,40,42.6,1651,,,40,,,,0,999,0,0,0,0,0,0,0,0,0,0,0,87500,5176,0,2684,0,0,7800,100,, 
286777,539399,03-OCT-2023 14.55.11,5095,150.2,188.39,150.1,38.29,43.5,1661,,23.4,14.89,,,,0,983,0,0,0,0,0,0,0,0,0,0,0,89500,5429,0,2864,0,0,8000,100,0.056, 
286781,539400,03-OCT-2023 16.02.22,5095,160.6,191.3,155.2,36.1,44.9,1677,,22.06,14.04,,,,0,974,0,0,0,0,0,0,0,0,0,0,0,94400,6336,0,3987,0,0,7700,100,, 
286783,539401,03-OCT-2023 16.53.02,1058,155.1,183.89,143.9,39.99,42.4,1614,,24.44,15.55,,,,0,998,0,0,0,0,0,0,0,0,0,0,0,90000,5184,0,3585,0,0,8000,100,, 
286786,539402,03-OCT-2023 17.46.11,1058,160.7,182.19,143.2,38.99,42.9,1634,,23.83,15.16,,,,0,999,0,0,0,0,0,0,0,0,0,0,0,90100,5221,0,3189,0,0,8200,100,, 
286789,539403,03-OCT-2023 18.39.37,1058,149.9,180.7,144.7,36,43.1,1651,,22,14,,,,0,981,0,0,0,0,0,0,0,0,0,0,0,90100,5266,0,3578,0,0,8600,100,, 
286792,539404,03-OCT-2023 19.32.54,5042,157.7,208.69,168.5,40.19,43.4,1660,,24.56,15.63,,,,0,978,0,0,0,0,0,0,0,0,0,0,0,94200,5976,0,2983,0,0,8500,100,, 
286795,539405,03-OCT-2023 20.24.13,5042,160.1,180.09,142.1,37.99,38.8,1660,,23.22,14.77,,,,0,974,0,0,0,0,0,0,0,0,0,0,0,81700,5320,0,1783,0,0,7900,100,, 
286798,539406,03-OCT-2023 21.10.08,8061,160.7,169.19,144.2,24.99,37,1615,,15.27,9.72,,,,0,981,0,0,0,0,0,0,0,0,0,0,0,80100,5063,0,2351,0,0,7600,100,, 
286801,539407,03-OCT-2023 21.59.37,8061,149.8,169.69,130.7,38.99,37.8,1654,,23.83,15.16,,,,0,982,0,0,0,0,0,0,0,0,0,0,0,79900,4828,0,1501,0,0,8100,100,, 
286804,539408,03-OCT-2023 22.53.34,5095,161.7,56.8,17.6,39.2,39.8,1649,,23.96,15.24,,,,0,972,0,0,0,0,0,0,0,0,0,0,0,84400,5564,0,2596,0,0,7200,100,, 
286808,539409,03-OCT-2023 23.46.38,5095,162,196.09,157.9,38.19,44.6,1641,,23.34,14.85,,,,0,800,0,0,0,0,0,0,0,0,0,0,0,94600,5363,286,3249,0,6,7400,100,, 
286810,539410,04-OCT-2023 00.41.08,5095,162,187.89,149.9,37.99,44.8,1578,,23.22,14.77,,,,0,800,0,0,0,0,0,0,0,0,0,0,0,94100,5411,0,3124,0,2,8500,100,, 
286814,539411,04-OCT-2023 01.34.53,1010,161.6,192.39,155.4,36.99,44.1,1647,,22.6,14.39,,,,0,250,0,0,0,0,0,0,0,0,0,0,0,93300,5341,98,2395,0,0,8300,100,, 
286816,539412,04-OCT-2023 02.30.43,1010,163,183.29,150.3,32.99,43.4,1706,,20.16,12.83,,,,0,250,0,0,0,0,0,0,0,0,0,0,0,89300,5217,0,2440,0,0,8100,100,, 
286819,539413,04-OCT-2023 03.39.04,1015,162.9,199,163,36,50.4,1645,,22,14,,,,0,801,0,0,0,0,0,0,0,0,0,0,0,97600,5713,572,3371,0,0,8000,100,, 
286822,539414,04-OCT-2023 04.38.24,1015,162.1,184.99,148,36.99,45.4,1659,,22.6,14.39,,,,0,801,0,0,0,0,0,0,0,0,0,0,0,90300,5570,799,3135,0,0,8000,100,, 
286825,539415,04-OCT-2023 05.45.14,2015,163.2,181.69,141.7,39.99,47.4,1677,,24.44,15.55,,,,0,801,0,0,0,0,0,0,0,0,0,0,0,92000,5648,571,2952,0,0,8000,100,, 
286829,539416,04-OCT-2023 06.42.24,5042,162.1,180.09,142.1,37.99,41.5,1669,,23.22,14.77,,,,0,957,0,0,0,0,0,0,0,0,0,0,0,86300,5503,0,2866,0,0,8000,99,, 
286832,539417,04-OCT-2023 07.34.28,1011,157.3,184.99,151,33.99,41.7,1663,,20.77,13.22,,,,0,250,0,0,0,0,0,0,0,0,0,0,0,89400,5175,0,2656,0,0,7500,99,, 
286836,539418,04-OCT-2023 08.34.09,1014,158,180.59,147.6,32.99,41.5,1593,,20.16,12.83,,,,0,300,0,0,0,0,0,0,0,0,0,0,0,86500,5657,129,3223,0,499,6800,99,, 
286838,539419,04-OCT-2023 09.29.31,1010,156.4,176.09,142.6,33.49,40.5,1663,,20.47,13.02,,,,0,300,0,0,0,0,0,0,0,0,0,0,0,86000,5102,0,2590,0,1330,7300,99,, 
286840,539420,04-OCT-2023 10.16.51,1015,155.7,177.49,140.3,37.19,37.8,1634,,22.73,14.46,,,,0,800,0,0,0,0,0,0,0,0,0,0,0,81700,4974,0,2143,0,998,7000,99,, 
286843,539421,04-OCT-2023 10.08.51,5082,153.6,180.49,138.5,41.99,38.6,1641,,25.66,16.33,,,,0,991,0,0,0,0,0,0,0,0,0,0,0,81600,5377,0,2174,0,1330,6400,99,, 
286847,539422,04-OCT-2023 12.02.30,1032,158.5,175.9,139.9,36,40.2,1658,,22,14,,,,0,984,0,0,0,0,0,0,0,0,0,0,0,84100,5373,0,2224,0,998,6400,99,, 
286851,539423,04-OCT-2023 12.52.02,1032,159.1,182.19,141,41.19,38.1,1641,,25.17,16.02,,,,0,991,0,0,0,0,0,0,0,0,0,0,0,83000,5071,0,2692,0,0,6000,99,, 
286853,539424,04-OCT-2023 13.40.24,1032,157.9,178.5,142.5,36,37.9,1604,,22,14,,,,0,999,0,0,0,0,0,0,0,0,0,0,0,83000,4948,0,2295,0,0,5400,99,, 
286856,539425,04-OCT-2023 14.29.22,1032,162.5,175.2,137.2,38,36.3,1652,,,38,,,,0,999,0,0,0,0,0,0,0,0,0,0,0,80600,5266,0,3303,0,1330,6000,99,, 
286859,539426,04-OCT-2023 15.53.52,1032,159.3,205.3,169.3,36,46.2,1669,,22,14,,,,0,999,0,0,0,0,0,0,0,0,0,0,0,97400,5615,0,2722,0,0,7400,99,, 
286862,539427,04-OCT-2023 16.45.12,1032,159.8,190.49,154.3,36.19,42.3,1642,,22.12,14.07,,,,0,962,0,0,0,0,0,0,0,0,0,0,0,92100,5296,0,2721,0,0,7000,99,, 
286865,539428,04-OCT-2023 17.34.51,1032,161.1,184.99,149.9,35.09,40,1625,,21.44,13.65,,,,0,999,0,0,0,0,0,0,0,0,0,0,0,87900,5303,0,2356,0,0,7000,99,, 
286868,539429,04-OCT-2023 18.34.12,1032,159.9,181.99,144.8,37.19,37.7,1641,,22.73,14.46,,,,0,998,0,0,0,0,0,0,0,0,0,0,0,83800,5009,0,2065,0,0,7000,99,, 
286871,539430,04-OCT-2023 19.28.45,1032,160.6,196.3,160.3,36,40.5,1664,,22,14,,,,0,977,0,0,0,0,0,0,0,0,0,0,0,87300,5839,0,2142,0,0,7300,99,,
