Repository: sanad-code/udacity-aimaster-capstone-ai-programming-foundations-project

# Steel Production Data Analysis — Udacity AI Master Capstone

This project analyzes steel production data to identify key factors affecting energy consumption, quality indicators, and production efficiency. It covers data cleaning, exploratory data analysis (EDA), and visualization of relationships between variables such as DRI Carbon and Silica (SiO2). The insights support data-driven decisions to optimize the steelmaking process.

## What Was Built

A Jupyter Notebook (`data-workflow/data_workflow.ipynb`) that loads, cleans, and analyzes internal steel production heat data, producing visualizations and statistical summaries saved under `outputs/`.

File: data/raw/flat_raw_data.csv (part 22 of 86)
RC,HID,STOP_DATE,STEEL_GRADE,TAPPED_WGT,TOTAL_CHARGE,DRI_CHARGE,SCRAP_CHARGE,POWER_ON_TIME,FINAL_TEMP,TOTAL_C_DRI,LOCAL_SCRAP,HOME_RETURN_SCRAP,IMPORTED_SCRAP,PIG_IRON,DRI_BRIQUETTED,FESI,FEMN,SIMN,FECR,NICKEL,FETI,FEB,FENB,FEP,FEMO,CU,FEV,NITROVAN,ELEC_ENERGY,OXYGEN,COKE_LUMP,MODULE_CARBON,COKE_POWDER,BURNT_LIME,BURNT_DOLAMITE,FLUX,C_ANALYSIS, 
286875,539431,04-OCT-2023 20.23.02,1056,156.6,200.79,162.6,38.19,41.8,1669,,23.34,14.85,,,,0,984,0,0,0,0,0,0,0,0,0,0,0,90600,5586,0,2326,0,0,7300,99,, 
286877,539432,04-OCT-2023 21.13.54,2058,158.2,190.5,155.5,35,40.5,1622,,21.39,13.61,,,,0,999,0,0,0,0,0,0,0,0,0,0,0,89200,5471,0,2092,0,0,7900,99,, 
286879,539433,04-OCT-2023 22.04.21,1032,159.8,107.99,70.8,37.19,39,1644,,22.73,14.46,,,,0,800,0,0,0,0,0,0,0,0,0,0,0,84700,5142,0,2077,0,0,7000,99,, 
286884,539434,04-OCT-2023 22.59.00,1011,161.4,184.29,146.1,38.19,41.9,1649,,23.34,14.85,,,,0,300,0,0,0,0,0,0,0,0,0,0,0,89200,5069,0,2833,0,0,7000,99,, 
286887,539435,05-OCT-2023 00.05.42,1010,159.9,197.99,160,37.99,47.1,1647,,23.22,14.77,,,,0,300,0,0,0,0,0,0,0,0,0,0,0,92500,5703,0,3588,0,1500,7100,99,, 
286890,539436,05-OCT-2023 01.00.38,2015,159.6,191.79,154.8,36.99,42.8,1646,,22.6,14.39,,,,0,800,0,0,0,0,0,0,0,0,0,0,0,90800,5199,0,2564,0,0,7000,99,, 
286892,539437,05-OCT-2023 01.54.10,5040,159.8,189.48,154.2,35.28,42.8,1654,,21.6,13.68,,,,0,975,0,0,0,0,0,0,0,0,0,0,0,89700,5686,0,2363,0,0,7000,99,, 
286895,539438,05-OCT-2023 02.47.02,2011,159.3,189.99,153,36.99,42,1674,,22.6,14.39,,,,0,250,0,0,0,0,0,0,0,0,0,0,0,89000,5393,0,2478,0,0,7000,99,, 
286898,539439,05-OCT-2023 03.38.31,1015,162.2,190.7,155.7,35,42,1637,,21.39,13.61,,,,0,801,0,0,0,0,0,0,0,0,0,0,0,88600,5316,0,2407,0,0,7000,99,, 
286903,539440,05-OCT-2023 04.32.51,1015,162.2,189.29,152.3,36.99,42.4,1659,,22.6,14.39,,,,0,801,0,0,0,0,0,0,0,0,0,0,0,87400,5389,0,3074,0,1500,7000,99,, 
286905,539441,05-OCT-2023 06.35.47,1015,162.1,197.1,162.1,35,52.5,1634,,21.39,13.61,,,,0,254,0,0,0,0,0,0,0,0,0,0,0,94100,6281,238,2815,0,0,7100,99,, 
286910,539442,05-OCT-2023 07.43.10,2014,158.2,210.59,173.6,36.99,49.2,1650,,22.6,14.39,,,,0,300,0,0,0,0,0,0,0,0,0,0,0,104900,5967,345,3437,0,0,7000,99,, 
286913,539443,05-OCT-2023 08.38.30,2010,163.4,188.4,152.4,36,42.8,1636,,22,14,,,,0,300,0,0,0,0,0,0,0,0,0,0,0,89000,5897,0,3323,0,0,7000,99,, 
286916,539444,05-OCT-2023 09.37.36,2010,155.4,175.6,139.6,36,44.3,1603,,22,14,,,,0,300,0,0,0,0,0,0,0,0,0,0,0,88300,5360,0,2882,0,0,7000,99,, 
286919,539445,05-OCT-2023 10.30.58,2010,162.7,170.8,134.8,36,40.7,1638,,22,14,,,,0,300,0,0,0,0,0,0,0,0,0,0,0,86000,4749,0,2524,0,0,6900,99,, 
286922,539446,05-OCT-2023 12.13.52,2010,160.7,169.4,133.4,36,44.8,1657,,22,14,,,,0,300,0,0,0,0,0,0,0,0,0,0,0,84200,5346,0,2971,0,0,7000,99,, 
286925,539447,05-OCT-2023 13.27.17,2010,154.5,175.7,139.7,36,44.4,1582,,22,14,,,,0,300,0,0,0,0,0,0,0,0,0,0,0,87000,5017,0,2846,0,0,7200,99,, 
286929,539448,05-OCT-2023 14.24.27,2010,159.4,197.2,161.2,36,49.2,1618,,22,14,,,,0,300,0,0,0,0,0,0,0,0,0,0,0,96600,5964,0,3013,0,0,7000,99,, 
286931,539449,05-OCT-2023 15.29.03,2010,161.1,201.4,165.4,36,46.7,1647,,22,14,,,,0,300,0,0,0,0,0,0,0,0,0,0,0,96000,5878,0,2878,0,0,7000,99,, 
286934,539450,05-OCT-2023 16.46.26,2010,162.7,203.39,165.4,37.99,45.5,1652,,23.22,14.77,,,,0,300,0,0,0,0,0,0,0,0,0,0,0,89300,5563,0,2495,0,0,7600,99,, 
286937,539451,05-OCT-2023 17.42.33,2010,164,181.7,146.7,35,43.7,1637,,21.39,13.61,,,,0,300,0,0,0,0,0,0,0,0,0,0,0,88500,5356,0,2690,0,0,8000,99,, 
286940,539452,05-OCT-2023 18.40.22,5040,160.6,182.59,145.6,36.99,42.8,1672,,22.6,14.39,,,,0,962,0,0,0,0,0,0,0,0,0,0,0,87100,6012,0,2591,0,0,8000,99,, 
286942,539453,05-OCT-2023 19.56.32,5040,161.4,185.59,147.4,38.19,40.9,,,23.34,14.85,,,,0,980,0,0,0,0,0,0,0,0,0,0,0,87500,6247,0,2827,0,0,8000,99,, 
286945,539454,05-OCT-2023 20.56.02,5040,163.5,185.89,146.9,38.99,40.2,1645,,23.83,15.16,,,,0,992,0,0,0,0,0,0,0,0,0,0,0,87100,5526,0,2176,0,0,8000,99,, 
286949,539455,05-OCT-2023 21.57.06,2011,170.5,191.7,161.5,30.2,42.7,1651,,18.46,11.74,,,,0,300,0,0,0,0,0,0,0,0,0,0,0,91000,6020,0,2376,0,0,8000,99,, 
286952,539456,05-OCT-2023 22.52.03,2011,167.2,185.39,147.4,37.99,40.5,1662,,23.22,14.77,,,,0,800,0,0,0,0,0,0,0,0,0,0,0,87500,5241,0,2080,0,0,7600,99,, 
286955,539457,05-OCT-2023 23.46.23,1015,161.6,190.19,149.1,41.09,45.9,1634,,25.11,15.98,,,,0,800,0,0,0,0,0,0,0,0,0,0,0,90500,5135,0,2420,0,0,7000,99,, 
286958,539458,06-OCT-2023 00.53.58,1011,166.6,190.99,154,36.99,41.8,1643,,22.6,14.39,,,,0,0,0,0,0,0,0,0,0,0,0,0,0,87400,5651,0,2330,0,1499,7000,0,, 
286961,539459,06-OCT-2023 01.45.42,1010,162.9,187.8,151.8,36,39.6,1664,,22,14,,,,0,0,0,0,0,0,0,0,0,0,0,0,0,85400,5247,0,1926,0,1000,7000,0,, 
286964,539460,06-OCT-2023 03.17.37,1015,163.1,190,154,36,43.4,1637,,22,14,,,,0,800,0,0,0,0,0,0,0,0,0,0,0,92900,4413,0,2422,0,1500,7000,99,, 
286967,539461,06-OCT-2023 04.19.18,1032,160.4,189.99,152,37.99,43.7,1668,,23.22,14.77,,,,0,900,0,0,0,0,0,0,0,0,0,0,0,90900,5292,0,2991,0,0,7000,99,, 
286970,539462,06-OCT-2023 05.13.44,1015,161.8,190.19,152.2,37.99,42.1,1679,,23.22,14.77,,,,0,800,0,0,0,0,0,0,0,0,0,0,0,88000,5704,0,2285,0,1000,7000,99,, 
286972,539463,06-OCT-2023 06.09.13,1015,158.2,189.2,154.2,35,42,1659,,21.39,13.61,,,,0,800,0,0,0,0,0,0,0,0,0,0,0,88100,5686,0,2299,0,1500,7000,99,, 
286975,539464,06-OCT-2023 07.02.28,1015,160.2,189.89,152.9,36.99,44.2,1672,,22.6,14.39,,,,0,800,0,0,0,0,0,0,0,0,0,0,0,92000,5007,130,2705,0,1500,7000,99,, 
286977,539465,06-OCT-2023 08.22.18,1015,176.2,167.4,123.4,44,42.1,1638,,26.89,17.11,,,,0,800,0,0,0,0,0,0,0,0,0,0,0,84000,4885,238,2838,0,1500,7000,99,, 
286979,539466,06-OCT-2023 10.12.02,1015,161.7,198.1,162.1,36,46.4,1669,,22,14,,,,0,0,0,0,0,0,0,0,0,0,0,0,0,96700,5857,0,2757,0,0,7000,0,, 
286984,539467,06-OCT-2023 11.05.53,1015,157.3,187.8,151.8,36,43.6,1692,,22,14,,,,0,800,0,0,0,0,0,0,0,0,0,0,0,92100,5306,0,2585,0,0,6600,99,, 
286987,539468,06-OCT-2023 11.57.49,1015,157.3,183.5,147.5,36,41.2,1627,,22,14,,,,0,800,0,0,0,0,0,0,0,0,0,0,0,87900,5281,0,2748,0,0,6000,99,, 
286990,539469,06-OCT-2023 12.50.53,2010,161.1,61.1,25.1,36,41.3,1631,,22,14,,,,0,0,0,0,0,0,0,0,0,0,0,0,0,88800,4854,0,2166,0,0,6000,0,, 
286994,539470,06-OCT-2023 13.48.09,2010,156.3,177.3,141.3,36,40.9,1723,,22,14,,,,0,0,0,0,0,0,0,0,0,0,0,0,0,86200,4679,0,2378,0,0,6000,0,, 
286997,539471,06-OCT-2023 14.42.33,2010,155.8,176.8,140.8,36,42,1607,,22,14,,,,0,0,0,0,0,0,0,0,0,0,0,0,0,85700,4787,0,2393,0,0,6000,0,, 
287000,539472,06-OCT-2023 15.42.23,2010,156.5,190.6,154.6,36,45.2,1698,,22,14,,,,0,0,0,0,0,0,0,0,0,0,0,0,0,86900,5339,0,2079,0,0,6200,0,, 
287003,539473,06-OCT-2023 16.36.39,2010,158.7,187,151,36,42.2,1614,,22,14,,,,0,0,0,0,0,0,0,0,0,0,0,0,0,88000,4680,0,2676,0,0,6000,0,, 
287006,539474,06-OCT-2023 17.28.09,2010,159.4,187,155,32,40.1,1643,,19.56,12.44,,,,0,0,0,0,0,0,0,0,0,0,0,0,0,85000,5408,0,2163,0,0,6000,0,, 
287009,539475,06-OCT-2023 18.18.53,2010,157.4,189.19,151.2,37.99,39.9,1662,,23.22,14.77,,,,0,0,0,0,0,0,0,0,0,0,0,0,0,85000,5354,0,1805,0,0,6000,0,, 
287012,539476,06-OCT-2023 19.09.18,1015,159.1,181.69,146.4,35.29,37.8,1634,,21.57,13.72,,,,0,0,0,0,0,0,0,0,0,0,0,0,0,79500,5518,0,2210,0,0,6200,0,, 
287014,539477,06-OCT-2023 19.58.25,1015,159.8,178.7,142.7,36,38.6,1658,,22,14,,,,0,0,0,0,0,0,0,0,0,0,0,0,0,83500,5311,0,2247,0,0,6000,0,, 
287016,539478,06-OCT-2023 20.46.25,1015,159.7,194.4,155.8,38.6,40.1,1602,,23.59,15.01,,,,0,0,0,0,0,0,0,0,0,0,0,0,0,88000,5300,0,2064,0,0,5800,0,, 
287020,539479,06-OCT-2023 21.33.39,1058,164.1,186.2,147,39.2,39.4,1576,,23.96,15.24,,,,0,0,0,0,0,0,0,0,0,0,0,0,0,86000,4824,0,1876,0,0,6500,0,, 
287023,539480,06-OCT-2023 22.23.49,1058,155.7,181.69,141.7,39.99,38,1606,,24.44,15.55,,,,0,0,0,0,0,0,0,0,0,0,0,0,0,80200,5593,0,2035,0,0,7500,0,, 
287027,539481,06-OCT-2023 23.09.55,1063,160.1,182.49,142.3,40.19,39,1613,,24.56,15.63,,,,0,0,0,0,0,0,0,0,0,0,0,0,0,82500,5027,0,2312,0,0,6000,0,, 
287030,539482,07-OCT-2023 00.12.55,2063,156.6,195.8,155.8,40,43.7,1624,,,40,,,,0,0,0,0,0,0,0,0,0,0,0,0,0,92600,5570,0,2644,0,0,6400,0,, 
287033,539483,07-OCT-2023 01.02.14,2063,152.2,190.39,152.4,37.99,38.9,1644,,23.22,14.77,,,,0,0,0,0,0,0,0,0,0,0,0,0,0,85500,5199,0,1917,0,664,6500,0,, 
287036,539484,07-OCT-2023 01.52.14,2063,156.9,185.59,148.6,36.99,39.5,1672,,22.6,14.39,,,,0,0,0,0,0,0,0,0,0,0,0,0,0,86300,5376,0,2455,0,1482,6500,0,, 
287039,539485,07-OCT-2023 02.40.45,2063,157.7,185.3,146.8,38.5,38.9,1616,,23.53,14.97,,,,0,0,0,0,0,0,0,0,0,0,0,0,0,84800,5281,0,2559,0,2000,6500,0,, 
287042,539486,07-OCT-2023 03.34.35,1030,153.8,185.79,148.8,36.99,40.9,1638,,22.6,14.39,,,,0,0,0,0,0,0,0,0,0,0,0,0,0,87000,4999,0,2239,0,0,6500,0,, 
287045,539487,07-OCT-2023 04.24.58,1032,156.3,182.8,143.8,39,39.5,1668,,,39,,,,0,0,0,0,0,0,0,0,0,0,0,0,0,86800,5255,0,3219,0,500,6500,0,, 
287048,539488,07-OCT-2023 05.14.55,1063,154.6,185.29,149.1,36.19,37.6,1651,,22.12,14.07,,,,0,0,0,0,0,0,0,0,0,0,0,0,0,82800,4972,0,1823,0,1660,6500,0,, 
287051,539489,07-OCT-2023 06.05.55,2010,154.3,185,149,36,39.7,1653,,22,14,,,,0,0,0,0,0,0,0,0,0,0,0,0,0,84600,5391,0,2637,0,1659,6500,0,, 
287054,539490,07-OCT-2023 06.56.15,2010,154.7,187.69,149.7,37.99,40.4,1672,,23.22,14.77,,,,0,0,0,0,0,0,0,0,0,0,0,0,0,87700,5420,0,2446,0,0,6000,0,, 
287057,539491,07-OCT-2023 07.50.39,2010,156.2,181.3,145.3,36,42.1,1613,,22,14,,,,0,0,0,0,0,0,0,0,0,0,0,0,0,88400,5412,0,3071,0,0,5800,0,, 
287059,539492,07-OCT-2023 09.01.38,2010,157.1,181.6,145.6,36,44.4,1673,,22,14,,,,0,0,0,0,0,0,0,0,0,0,0,0,0,87500,5585,0,3245,0,0,6200,0,, 
287061,539493,07-OCT-2023 10.00.30,2010,154.7,198.9,162.9,36,44.8,1653,,22,14,,,,0,0,0,0,0,0,0,0,0,0,0,0,0,93200,5799,0,2833,0,0,6500,0,, 
287065,539494,07-OCT-2023 10.51.22,2010,157.2,176.7,140.7,36,39,1648,,22,14,,,,0,0,0,0,0,0,0,0,0,0,0,0,0,82000,5163,0,1904,0,0,6500,0,, 
287069,539495,07-OCT-2023 11.35.26,2010,152.1,163.5,131.5,32,35.1,1613,,19.56,12.44,,,,0,0,0,0,0,0,0,0,0,0,0,0,0,77100,4555,0,1763,0,0,5000,0,, 
287071,539496,07-OCT-2023 12.27.34,2010,156.1,190.69,153.7,36.99,40,1670,,22.6,14.39,,,,0,0,0,0,0,0,0,0,0,0,0,0,0,87900,5394,0,2455,0,0,5000,0,, 
287074,539497,07-OCT-2023 13.16.41,2010,159.2,180.99,142,38.99,37.9,1625,,23.83,15.16,,,,0,0,0,0,0,0,0,0,0,0,0,0,0,81500,4945,0,2312,0,0,5500,0,, 
287077,539498,07-OCT-2023 14.08.20,2010,159.3,195.59,164.6,30.99,43,1645,,18.94,12.05,,,,0,0,0,0,0,0,0,0,0,0,0,0,0,93100,5303,0,2516,0,0,5000,0,, 
287080,539499,07-OCT-2023 15.06.04,2010,154.5,179,143,36,39.4,1531,,22,14,,,,0,0,0,0,0,0,0,0,0,0,0,0,0,82300,5169,0,2379,0,0,5000,0,, 
287084,539500,07-OCT-2023 15.57.34,2010,159.8,201.29,164.1,37.19,42.3,1618,,22.73,14.46,,,,0,0,0,0,0,0,0,0,0,0,0,0,0,91000,5748,0,2158,0,0,5500,0,, 
287087,539501,07-OCT-2023 16.45.21,1030,160.8,193.29,150.3,42.99,38.8,1629,,26.27,16.72,,,,0,0,0,0,0,0,0,0,0,0,0,0,0,84000,5168,0,1876,0,0,5500,0,, 
287090,539502,07-OCT-2023 17.43.14,1030,162.6,192.9,153.7,39.2,39.6,1657,,23.96,15.24,,,,0,0,0,0,0,0,0,0,0,0,0,0,0,84000,5746,0,2313,0,0,5500,0,, 
287092,539503,07-OCT-2023 19.32.40,1030,156.6,201.9,165.9,36,48.7,1670,,22,14,,,,0,0,0,0,0,0,0,0,0,0,0,0,0,98500,5884,0,2958,0,0,5500,0,, 
287095,539504,07-OCT-2023 20.33.40,1030,161,181.29,146.2,35.09,44.4,1616,,21.44,13.65,,,,0,0,0,0,0,0,0,0,0,0,0,0,0,90000,4896,0,2432,0,0,5500,0,, 
287098,539505,07-OCT-2023 21.39.15,1030,159.1,179.79,149.8,29.99,41.3,1644,,18.33,11.66,,,,0,0,0,0,0,0,0,0,0,0,0,0,0,87500,5272,0,2190,0,0,6000,0,, 
287100,539506,07-OCT-2023 22.59.52,1030,164.4,190.39,153.2,37.19,43.9,1627,,22.73,14.46,,,,0,0,0,0,0,0,0,0,0,0,0,0,0,92500,5582,0,2996,0,0,5000,0,, 
287105,539507,07-OCT-2023 23.51.57,1030,159.5,183.59,145.4,38.19,41.2,1651,,23.34,14.85,,,,0,0,0,0,0,0,0,0,0,0,0,0,0,88800,5435,0,2911,0,1482,5500,0,, 
287108,539508,08-OCT-2023 00.42.16,1030,158.3,185.09,142.1,42.99,41.1,1614,,26.27,16.72,,,,0,0,0,0,0,0,0,0,0,0,0,0,0,88000,5078,96,3685,0,1500,5500,0,, 
287111,539509,08-OCT-2023 01.37.21,1030,156.1,189.79,151.8,37.99,45.5,1635,,23.22,14.77,,,,0,0,0,0,0,0,0,0,0,0,0,0,0,93600,5241,0,3773,0,0,5500,0,, 
287113,539510,08-OCT-2023 02.36.27,2010,156.6,184.19,145.9,38.29,45.8,1645,,23.4,14.89,,,,0,0,0,0,0,0,0,0,0,0,0,0,0,92400,5415,0,4103,0,2000,5500,0,, 
287117,539511,08-OCT-2023 03.32.46,2010,155.1,185.2,150.2,35,44.2,1656,,,35,,,,0,0,0,0,0,0,0,0,0,0,0,0,0,91900,5535,815,4225,0,1504,5500,0,, 
287120,539512,08-OCT-2023 04.24.50,2010,158.1,180.39,140.4,39.99,42.2,1651,,24.44,15.55,,,,0,0,0,0,0,0,0,0,0,0,0,0,0,86000,5538,452,3772,0,500,5500,0,, 
287124,539513,08-OCT-2023 05.27.08,2010,120.3,169.79,126.8,42.99,44.3,,,26.27,16.72,,,,0,0,0,0,0,0,0,0,0,0,0,0,0,84000,5216,220,2757,0,1581,5500,0,, 
287127,539514,08-OCT-2023 06.16.21,1010,156.6,169.29,135.3,33.99,39.2,1632,,20.77,13.22,,,,0,0,0,0,0,0,0,0,0,0,0,0,0,82800,5087,0,2841,0,0,5500,0,, 
287128,539515,08-OCT-2023 07.04.56,1015,151.6,171.7,135.7,36,36.6,1661,,22,14,,,,0,0,0,0,0,0,0,0,0,0,0,0,0,78500,4638,0,2154,0,499,5500,0,, 
287130,539516,08-OCT-2023 08.11.07,2010,158.5,180.6,144.6,36,44.4,1623,,22,14,,,,0,0,0,0,0,0,0,0,0,0,0,0,0,90000,5325,0,3006,0,1497,5600,0,, 
287135,539517,08-OCT-2023 09.00.37,2010,156.7,174.3,138.3,36,40,1663,,22,14,,,,0,0,0,0,0,0,0,0,0,0,0,0,0,83700,4797,0,2825,0,0,5000,0,, 
287138,539518,08-OCT-2023 09.50.20,2010,162.7,177.7,141.7,36,38.8,1675,,22,14,,,,0,0,0,0,0,0,0,0,0,0,0,0,0,82600,5018,0,2132,0,0,5000,0,, 
287141,539519,08-OCT-2023 10.36.01,2010,158.3,174.3,138.3,36,36.5,1645,,22,14,,,,0,0,0,0,0,0,0,0,0,0,0,0,0,79200,4740,0,2164,0,0,4800,0,, 
287142,539520,08-OCT-2023 11.26.17,2010,159.4,191,155,36,41.1,1670,,22,14,,,,0,0,0,0,0,0,0,0,0,0,0,0,0,89800,5299,0,2977,0,0,5000,0,, 
287147,539521,08-OCT-2023 12.21.07,2010,159.7,176.8,141.8,35,40,1623,,21.39,13.61,,,,0,0,0,0,0,0,0,0,0,0,0,0,0,83700,5384,0,3075,0,0,5000,0,, 
287149,539522,08-OCT-2023 13.16.01,2010,156.8,175.2,140.2,35,39.9,1636,,21.39,13.61,,,,0,0,0,0,0,0,0,0,0,0,0,0,0,83900,5201,0,2919,0,0,5000,0,0.05, 
287152,539523,08-OCT-2023 14.10.46,2010,155.7,186.79,148.7,38.09,40.6,1692,,23.28,14.81,,,,0,0,0,0,0,0,0,0,0,0,0,0,0,87800,5220,0,2193,0,0,5200,0,, 
287155,539524,08-OCT-2023 15.00.23,2010,159.9,171.49,140.5,30.99,39.7,1617,,18.94,12.05,,,,0,0,0,0,0,0,0,0,0,0,0,0,0,82300,5111,0,2046,0,0,5000,0,, 
287158,539525,08-OCT-2023 15.57.07,5071,162.5,212.1,176.1,36,44,1695,,22,14,,,,0,0,0,0,0,0,0,0,0,0,0,0,0,94500,5829,0,1971,0,0,5000,0,, 
287161,539526,08-OCT-2023 16.53.22,5071,160.8,207.4,171.4,36,45.1,1665,,22,14,,,,0,0,0,0,0,0,0,0,0,0,0,0,0,95800,5315,0,2286,0,0,5000,0,, 
287164,539527,08-OCT-2023 17.53.22,5071,161,189.9,154.9,35,43.3,1658,,21.39,13.61,,,,0,0,0,0,0,0,0,0,0,0,0,0,0,93100,5292,454,3521,0,1498,5500,0,, 
287167,539528,08-OCT-2023 19.22.53,5071,166.4,194.79,157.8,36.99,44.9,1637,,22.6,14.39,,,,0,0,0,0,0,0,0,0,0,0,0,0,0,94600,5738,0,3023,0,0,5500,0,, 
287170,539529,08-OCT-2023 20.33.56,2015,163.5,189.69,149.7,39.99,43,1679,,24.44,15.55,,,,0,0,0,0,0,0,0,0,0,0,0,0,0,89700,5819,0,2558,0,0,5500,0,, 
287173,539530,08-OCT-2023 21.27.48,2015,163.7,196.3,160.3,36,42.5,1647,,22,14,,,,0,0,0,0,0,0,0,0,0,0,0,0,0,88400,5943,0,2939,0,0,5500,0,, 
287177,539531,08-OCT-2023 22.16.13,2015,159.3,171.8,139.8,32,38.1,1637,,19.56,12.44,,,,0,0,0,0,0,0,0,0,0,0,0,0,0,79100,4887,0,1961,0,1499,5500,0,, 
287179,539532,08-OCT-2023 23.07.43,2010,158.4,189.99,156,33.99,42.6,1630,,20.77,13.22,,,,0,0,0,0,0,0,0,0,0,0,0,0,0,85100,5382,0,1893,0,554,5500,0,, 
287182,539533,09-OCT-2023 00.05.53,2010,160.5,181,140,41,40.9,1605,,25.06,15.94,,,,0,0,0,0,0,0,0,0,0,0,0,0,0,85000,5578,0,2745,0,1504,5600,0,, 
287185,539534,09-OCT-2023 00.52.23,2010,158.9,165.79,122.8,42.99,35.3,1638,,26.27,16.72,,,,0,0,0,0,0,0,0,0,0,0,0,0,0,76000,4843,0,2425,0,996,5500,0,, 
287188,539535,09-OCT-2023 02.08.07,2010,158.4,198.99,161,37.99,44.4,1661,,23.22,14.77,,,,0,0,0,0,0,0,0,0,0,0,0,0,0,93000,5941,0,3144,0,1500,6000,0,, 
287191,539536,09-OCT-2023 03.01.03,2010,156.9,187.49,148.5,38.99,41,1591,,23.83,15.16,,,,0,0,0,0,0,0,0,0,0,0,0,0,0,86200,5180,0,2634,0,0,5500,0,, 
287195,539537,09-OCT-2023 03.48.04,2010,158.7,183.3,143,40.3,38.9,1644,,24.63,15.67,,,,0,0,0,0,0,0,0,0,0,0,0,0,0,84600,5124,0,2403,0,1493,5500,0,, 
287198,539538,09-OCT-2023 04.37.56,2010,156.6,184.99,147,37.99,39.9,1639,,23.22,14.77,,,,0,0,0,0,0,0,0,0,0,0,0,0,0,84700,5137,0,2385,0,499,5400,0,, 
287200,539539,09-OCT-2023 05.28.44,6095,155.6,187.4,150,37.4,38.7,1654,,22.86,14.54,,,,0,0,0,0,0,0,0,0,0,0,0,0,0,83800,5277,0,2374,0,998,5500,0,, 
287204,539540,09-OCT-2023 06.14.33,6095,160.2,185.39,145.4,39.99,37.9,1655,,24.44,15.55,,,,0,0,0,0,0,0,0,0,0,0,0,0,0,84000,5192,0,2139,0,0,5500,0,, 
287207,539541,09-OCT-2023 07.06.00,6095,156.1,196,160,36,38.5,1657,,22,14,,,,0,0,0,0,0,0,0,0,0,0,0,0,0,88000,5592,0,2832,0,495,5900,0,, 
287210,539542,09-OCT-2023 08.35.59,6095,159.3,216.59,177.6,38.99,51.2,1657,,23.83,15.16,,,,0,955,0,0,0,0,0,0,0,0,0,0,0,104400,6344,0,3670,0,0,5400,0,, 
287212,539543,09-OCT-2023 09.24.12,5095,162,171.39,132.4,38.99,38.2,1626,,23.83,15.16,,,,0,951,0,0,0,0,0,0,0,0,0,0,0,81100,4966,0,2150,0,0,4200,0,, 
287216,539544,09-OCT-2023 10.13.23,1058,163.5,179.3,144.3,35,40,1614,,21.39,13.61,,,,0,949,0,0,0,0,0,0,0,0,0,0,0,85400,4780,0,1848,0,0,4200,0,, 
287219,539545,09-OCT-2023 10.59.12,1058,160.8,169.58,134.3,35.28,37.6,,,21.6,13.68,,,,0,922,0,0,0,0,0,0,0,0,0,0,0,80400,4806,0,2305,0,0,4200,0,, 
287221,539546,09-OCT-2023 11.57.19,1058,156,162.99,129,33.99,39.1,1649,,20.77,13.22,,,,0,902,0,0,0,0,0,0,0,0,0,0,0,79000,5201,0,2693,0,0,4900,0,, 
287225,539547,09-OCT-2023 13.03.52,1058,160.2,187.2,151.1,36.1,44,,,22.06,14.04,,,,0,922,0,0,0,0,0,0,0,0,0,0,0,90200,5407,0,2382,0,0,5300,0,, 
287228,539548,09-OCT-2023 13.57.04,1058,159.3,193.7,157.7,36,43.1,1684,,22,14,,,,0,897,0,0,0,0,0,0,0,0,0,0,0,91500,5493,0,2567,0,0,5000,0,, 
287232,539549,09-OCT-2023 14.46.28,1058,159,59.09,25.1,33.99,40.2,1648,,20.77,13.22,,,,0,949,0,0,0,0,0,0,0,0,0,0,0,86000,5553,0,2562,0,0,5000,0,, 
287234,539550,09-OCT-2023 15.40.59,1058,162,193.9,157.9,36,43.4,1657,,22,14,,,,0,961,0,0,0,0,0,0,0,0,0,0,0,85600,5803,0,2413,0,1,4000,0,, 
287237,539551,09-OCT-2023 16.47.12,1058,163.6,190.79,157.8,32.99,41.3,1652,,20.16,12.83,,,,0,990,0,0,0,0,0,0,0,0,0,0,0,85000,5446,0,2541,0,1999,4000,0,, 
287241,539552,09-OCT-2023 17.36.19,1058,163.1,189.3,153.3,36,38,1673,,22,14,,,,0,977,0,0,0,0,0,0,0,0,0,0,0,81100,5209,0,1053,0,500,4000,0,, 
287244,539553,09-OCT-2023 18.35.54,1056,160.6,189.2,153.2,36,39.2,1624,,22,14,,,,0,954,0,0,0,0,0,0,0,0,0,0,0,83500,5657,0,2230,0,2000,4000,0,, 
287247,539554,09-OCT-2023 19.28.10,1056,163.6,180.59,143.6,36.99,39.2,1638,,22.6,14.39,,,,0,983,0,0,0,0,0,0,0,0,0,0,0,82200,5428,0,2424,0,1500,4800,0,, 
287250,539555,09-OCT-2023 20.42.43,5095,164.1,195,160,35,44.1,1633,,21.39,13.61,,,,0,1001,0,0,0,0,0,0,0,0,0,0,0,93900,5989,351,2598,0,2000,4000,0,, 
287252,539556,09-OCT-2023 21.39.53,5095,163.5,189.89,149.9,39.99,40.8,1661,,24.44,15.55,,,,0,1978,0,0,0,0,0,0,0,0,0,0,0,87100,5658,0,2589,0,1108,4000,0,, 
287254,539557,09-OCT-2023 22.38.25,5071,163.2,189.4,153.4,36,42.1,1628,,22,14,,,,0,0,0,0,0,0,0,0,0,0,0,0,0,88500,5344,350,2274,0,2105,4000,0,, 
287257,539558,09-OCT-2023 23.39.25,5071,155.9,209.69,172.7,36.99,47.1,1640,,22.6,14.39,,,,0,0,0,0,0,0,0,0,0,0,0,0,0,99800,5910,0,3747,0,499,5200,0,, 
287260,539559,10-OCT-2023 00.39.00,5071,162.2,209.2,173.2,36,46.9,1647,,22,14,,,,0,0,0,0,0,0,0,0,0,0,0,0,0,97900,5857,0,3298,0,0,5200,0,, 
287263,539560,10-OCT-2023 01.36.05,5071,162.9,189.1,151.1,38,44.1,1668,,,38,,,,0,0,0,0,0,0,0,0,0,0,0,0,0,91100,5695,0,3625,0,0,5000,0,, 
287266,539561,10-OCT-2023 02.29.35,5071,161.4,182.49,144.5,37.99,39,1665,,23.22,14.77,,,,0,0,0,0,0,0,0,0,0,0,0,0,0,84500,4991,0,2595,0,998,5000,0,, 
287269,539562,10-OCT-2023 05.02.05,5082,158.4,179.6,143.6,36,42.9,1673,,22,14,,,,0,0,0,0,0,0,0,0,0,0,0,0,0,87100,5280,241,2902,0,0,5000,0,, 
287274,539563,10-OCT-2023 05.53.34,5082,162.1,181.09,141.8,39.29,39.5,1689,,24.01,15.28,,,,0,0,0,0,0,0,0,0,0,0,0,0,0,81900,5522,0,2397,0,997,5000,0,, 
287277,539564,10-OCT-2023 06.46.16,1056,157.4,179.08,143.8,35.28,39.4,1669,,21.6,13.68,,,,0,0,0,0,0,0,0,0,0,0,0,0,0,81700,5810,0,2775,0,0,5000,0,, 
287279,539565,10-OCT-2023 07.41.59,1032,159.6,194.3,158.3,36,40.2,1666,,22,14,,,,0,0,0,0,0,0,0,0,0,0,0,0,0,86800,5238,0,1622,0,0,5000,0,, 
287282,539566,10-OCT-2023 08.34.54,2015,163.4,188.8,152.8,36,39.6,1624,,22,14,,,,0,0,0,0,0,0,0,0,0,0,0,0,0,85500,5238,238,1963,0,0,5400,0,, 
287285,539567,10-OCT-2023 09.36.59,1015,168.3,147.4,111.4,36,36.8,1648,,22,14,,,,0,0,0,0,0,0,0,0,0,0,0,0,0,76100,4492,352,3041,0,0,5500,0,, 
287287,539568,10-OCT-2023 11.22.15,2015,157.3,200.4,165.4,35,46.2,1626,,21.39,13.61,,,,0,0,0,0,0,0,0,0,0,0,0,0,0,98000,5577,0,2615,0,0,5300,0,, 
287290,539569,10-OCT-2023 12.27.09,2015,158.5,188.6,152.6,36,40.6,1646,,22,14,,,,0,0,0,0,0,0,0,0,0,0,0,0,0,87500,5449,0,2009,0,0,5500,0,, 
287293,539570,10-OCT-2023 13.21.06,2015,159.6,190.7,158.7,32,41.3,1677,,19.56,12.44,,,,0,0,0,0,0,0,0,0,0,0,0,0,0,88700,5642,0,1907,0,0,6000,0,, 
287296,539571,10-OCT-2023 14.13.25,2010,160,193.3,157.3,36,40.3,1599,,22,14,,,,0,0,0,0,0,0,0,0,0,0,0,0,0,85600,5631,0,1797,0,0,5000,0,, 
287299,539572,10-OCT-2023 15.11.22,2010,162.5,88.5,52.5,36,38.3,1649,,22,14,,,,0,0,0,0,0,0,0,0,0,0,0,0,0,81000,5940,240,2137,0,0,5500,0,, 
287302,539573,10-OCT-2023 16.16.40,1015,164,193.4,157.4,36,42.1,1667,,22,14,,,,0,0,0,0,0,0,0,0,0,0,0,0,0,85800,5750,0,1561,0,500,5000,0,, 
287306,539574,10-OCT-2023 17.12.41,2015,164.1,189.5,161.5,28,41.4,1651,,17.11,10.89,,,,0,0,0,0,0,0,0,0,0,0,0,0,0,86400,5766,0,1732,0,1500,5000,0,, 
287309,539575,10-OCT-2023 18.08.05,2015,163.6,196.3,160.3,36,40.5,1658,,22,14,,,,0,0,0,0,0,0,0,0,0,0,0,0,0,81900,6211,0,1701,0,1000,5200,0,, 
287312,539576,10-OCT-2023 19.03.01,1032,163.4,191.08,155.8,35.28,39.5,1627,,21.6,13.68,,,,0,0,0,0,0,0,0,0,0,0,0,0,0,81700,5486,0,1247,0,776,5400,0,, 
287315,539577,10-OCT-2023 20.05.41,1010,169.3,166.6,130.6,36,34.4,1682,,22,14,,,,0,0,0,0,0,0,0,0,0,0,0,0,0,72300,5388,0,1613,0,2000,4800,0,, 
287317,539578,10-OCT-2023 21.28.46,1010,163.5,202.29,162.3,39.99,47.1,1641,,24.44,15.55,,,,0,0,0,0,0,0,0,0,0,0,0,0,0,92600,6318,0,1530,0,2000,5000,0,, 
287321,539579,10-OCT-2023 22.29.30,1010,162.9,187.8,151.8,36,41.4,1667,,22,14,,,,0,0,0,0,0,0,0,0,0,0,0,0,0,84500,5720,0,1873,0,1552,5000,0,, 
287323,539580,10-OCT-2023 23.34.31,1010,164.1,228.58,193.3,35.28,46.4,1644,,21.6,13.68,,,,0,0,0,0,0,0,0,0,0,0,0,0,0,96600,7455,0,2481,0,2000,5300,0,, 
287326,539581,11-OCT-2023 00.45.22,1010,164,231.29,193.3,37.99,37.8,1589,,23.22,14.77,,,,0,0,0,0,0,0,0,0,0,0,0,0,0,79700,5755,0,2209,0,2000,5300,0,, 
287330,539582,11-OCT-2023 01.34.10,1010,163,174.5,136,38.5,38.3,1571,,23.53,14.97,,,,0,0,0,0,0,0,0,0,0,0,0,0,0,80400,4986,0,2086,0,998,5400,0,, 
287333,539583,11-OCT-2023 02.31.25,1010,163.1,170.19,133,37.19,35.9,1661,,22.73,14.46,,,,0,0,0,0,0,0,0,0,0,0,0,0,0,76000,5090,0,1960,0,1496,5000,0,, 
287336,539584,11-OCT-2023 03.19.20,1010,162.5,180.69,142.3,38.39,38,1611,,23.46,14.93,,,,0,0,0,0,0,0,0,0,0,0,0,0,0,79600,5289,0,2001,0,775,5000,0,, 
287338,539585,11-OCT-2023 04.20.30,1010,162.3,178.29,140,38.29,36.8,1636,,23.4,14.89,,,,0,300,0,0,0,0,0,0,0,0,0,0,0,77000,6044,0,2022,0,0,5000,0,, 
287342,539586,11-OCT-2023 05.07.27,1010,162.8,178.99,140,38.99,36.8,1649,,23.83,15.16,,,,0,300,0,0,0,0,0,0,0,0,0,0,0,78900,5492,0,2034,0,0,5000,0,, 
287345,539587,11-OCT-2023 05.51.21,1010,158.7,170.89,130.9,39.99,34.4,1680,,24.44,15.55,,,,0,300,0,0,0,0,0,0,0,0,0,0,0,73800,5139,0,1689,0,124,6900,0,, 
287348,539588,11-OCT-2023 06.47.26,1010,164.5,201,165,36,38.5,1665,,22,14,,,,0,299,0,0,0,0,0,0,0,0,0,0,0,85500,6801,0,2177,0,0,7000,0,, 
287351,539589,11-OCT-2023 07.54.46,1032,161.1,229.38,194.1,35.28,46.9,1629,,21.6,13.68,,,,0,917,0,0,0,0,0,0,0,0,0,0,0,100200,6643,0,2025,0,16,6900,0,, 
287354,539590,11-OCT-2023 08.52.57,1032,165.4,83.9,47.9,36,43.3,1636,,22,14,,,,0,956,0,0,0,0,0,0,0,0,0,0,0,90500,6209,386,2411,0,0,7700,0,, 
287357,539591,11-OCT-2023 09.56.31,1011,164.6,162.5,126.5,36,38.5,1654,,22,14,,,,0,300,0,0,0,0,0,0,0,0,0,0,0,80000,5826,1072,3823,0,0,6000,0,, 
287360,539592,11-OCT-2023 11.03.11,2015,161.6,134.1,98.1,36,39.2,1658,,22,14,,,,0,800,0,0,0,0,0,0,0,0,0,0,0,65500,5775,1868,2828,0,0,5900,0,, 
287367,539593,12-OCT-2023 04.26.32,2030,159,198.5,166.5,32,67.2,1652,,19.56,12.44,,,,0,1000,0,0,0,0,0,0,0,0,0,0,0,118700,5672,703,2331,0,1992,5000,0,, 
287369,539594,12-OCT-2023 05.24.25,2030,159,187.2,151.2,36,43.6,1687,,22,14,,,,0,981,0,0,0,0,0,0,0,0,0,0,0,90300,5286,0,1592,0,500,5000,0,, 
287371,539595,12-OCT-2023 06.16.50,1032,155.2,187.2,151.2,36,41.2,1687,,22,14,,,,0,939,0,0,0,0,0,0,0,0,0,0,0,84200,4890,0,1625,0,1480,5000,0,, 
287373,539596,12-OCT-2023 07.10.01,1010,162,182.39,142.3,40.09,40.1,1691,,24.5,15.59,,,,0,300,0,0,0,0,0,0,0,0,0,0,0,84200,4607,0,1512,0,1500,5000,0,, 
287377,539597,12-OCT-2023 08.10.14,1010,160.9,195.2,159.2,36,40.5,1698,,22,14,,,,0,300,0,0,0,0,0,0,0,0,0,0,0,83500,5588,0,1819,0,1608,5300,0,, 
287380,539598,12-OCT-2023 09.02.42,1010,153.4,181.19,142.2,38.99,38.2,1619,,23.83,15.16,,,,0,300,0,0,0,0,0,0,0,0,0,0,0,78000,5414,0,1826,0,1662,5000,0,, 
287384,539599,12-OCT-2023 09.53.46,1010,161.1,191.39,152.4,38.99,39.5,1671,,23.83,15.16,,,,0,300,0,0,0,0,0,0,0,0,0,0,0,81500,5689,0,1541,0,1108,5000,0,, 
287387,539600,12-OCT-2023 10.43.21,1010,160.1,188.39,151.4,36.99,38.9,1636,,22.6,14.39,,,,0,300,0,0,0,0,0,0,0,0,0,0,0,81500,5455,0,1765,0,2216,5100,0,, 
287390,539601,12-OCT-2023 11.33.36,1010,162.1,187.4,151.4,36,38.6,1643,,22,14,,,,0,300,0,0,0,0,0,0,0,0,0,0,0,79900,5417,0,1585,0,1662,5000,0,, 
287393,539602,12-OCT-2023 12.23.32,1010,160.4,186.99,147,39.99,39.4,1641,,24.44,15.55,,,,0,300,0,0,0,0,0,0,0,0,0,0,0,79500,5445,0,1672,0,2216,5000,0,, 
287396,539603,12-OCT-2023 13.13.01,1010,161.6,185.5,144.5,41,38.2,1634,,25.06,15.94,,,,0,300,0,0,0,0,0,0,0,0,0,0,0,79000,5702,0,1625,0,2216,5000,0,, 
287398,539604,12-OCT-2023 14.20.32,2010,161,174.79,141.8,32.99,38.3,1695,,20.16,12.83,,,,0,300,0,0,0,0,0,0,0,0,0,0,0,76000,5719,0,1631,0,2216,5500,0,, 
287402,539605,12-OCT-2023 15.47.26,2010,163,188.2,152.2,36,39.7,1659,,22,14,,,,0,300,0,0,0,0,0,0,0,0,0,0,0,81400,6352,0,2067,0,1361,6100,0,, 
287406,539606,12-OCT-2023 16.41.40,2010,163.3,220.7,184.7,36,44.2,1642,,22,14,,,,0,300,0,0,0,0,0,0,0,0,0,0,0,96100,6494,0,2233,0,1330,5000,0,, 
287408,539607,12-OCT-2023 17.35.15,2010,163,187.4,151.4,36,39.9,1661,,22,14,,,,0,952,0,0,0,0,0,0,0,0,0,0,0,83500,5741,0,1798,0,0,5100,0,, 
287411,539608,12-OCT-2023 18.25.50,1063,163.3,196.59,158.6,37.99,39.5,1653,,23.22,14.77,,,,0,954,0,0,0,0,0,0,0,0,0,0,0,83800,5541,0,1801,0,0,5000,0,, 
287414,539609,12-OCT-2023 19.20.38,5095,162.8,183.3,147.3,36,38.7,1660,,22,14,,,,0,953,0,0,0,0,0,0,0,0,0,0,0,80200,6191,0,2004,0,0,4900,0,, 
287417,539610,12-OCT-2023 20.12.58,5095,160.8,182.39,144.4,37.99,39.3,1668,,23.22,14.77,,,,0,899,0,0,0,0,0,0,0,0,0,0,0,80300,5568,0,1788,0,0,5000,0,, 
287419,539611,12-OCT-2023 21.00.02,5095,163.9,169.59,131.6,37.99,35.6,1663,,23.22,14.77,,,,0,928,0,0,0,0,0,0,0,0,0,0,0,73400,5086,0,1404,0,0,5500,0,, 
287422,539612,12-OCT-2023 21.47.38,5095,164.1,170.69,130.7,39.99,35.2,1659,,24.44,15.55,,,,0,967,0,0,0,0,0,0,0,0,0,0,0,74300,5019,0,1666,0,1000,5500,0,, 
287425,539613,12-OCT-2023 22.35.11,5095,163.1,168.1,132.1,36,36,1663,,22,14,,,,0,980,0,0,0,0,0,0,0,0,0,0,0,75600,5075,0,1786,0,0,5800,0,, 
287428,539614,12-OCT-2023 23.28.09,5095,157.3,200.09,162.1,37.99,42.9,1679,,23.22,14.77,,,,0,970,0,0,0,0,0,0,0,0,0,0,0,90000,5883,0,1903,0,500,5000,0,, 
287431,539615,13-OCT-2023 00.17.17,1015,159.1,171.39,131.4,39.99,38.3,1624,,24.44,15.55,,,,0,800,0,0,0,0,0,0,0,0,0,0,0,78600,5038,0,1652,0,998,5000,0,, 
287434,539616,13-OCT-2023 01.03.27,1015,155.5,166.29,127.3,38.99,35.5,1648,,23.83,15.16,,,,0,800,0,0,0,0,0,0,0,0,0,0,0,74800,4216,0,825,0,1500,4600,0,, 
287437,539617,13-OCT-2023 01.46.42,2015,144.1,158.79,118.8,39.99,33.6,1629,,24.44,15.55,,,,0,800,0,0,0,0,0,0,0,0,0,0,0,70900,4379,0,1147,0,1500,4900,0,, 
287440,539618,13-OCT-2023 02.31.37,2015,159.4,168.29,129.2,39.09,34,1690,,23.89,15.2,,,,0,800,0,0,0,0,0,0,0,0,0,0,0,74300,4778,0,1316,0,500,5000,0,, 
287443,539619,13-OCT-2023 03.15.47,2015,164,172.59,134.6,37.99,35.2,1625,,23.22,14.77,,,,0,800,0,0,0,0,0,0,0,0,0,0,0,76800,4964,0,1283,0,500,5000,0,, 
287446,539620,13-OCT-2023 04.01.37,2015,161.1,171.39,137.4,33.99,35.8,1677,,20.77,13.22,,,,0,799,0,0,0,0,0,0,0,0,0,0,0,78000,4813,0,1227,0,0,5000,0,, 
287449,539621,13-OCT-2023 04.47.02,2015,146.2,172.99,135,37.99,35.3,1612,,23.22,14.77,,,,0,800,0,0,0,0,0,0,0,0,0,0,0,77500,4775,0,1070,0,0,5000,0,, 
287452,539622,13-OCT-2023 05.49.31,1015,162.6,193.79,153.8,39.99,39.4,1668,,24.44,15.55,,,,0,800,0,0,0,0,0,0,0,0,0,0,0,85000,5411,0,1326,0,0,5000,0,, 
287455,539623,13-OCT-2023 06.38.22,1015,162.8,62.39,24.4,37.99,38.2,1660,,23.22,14.77,,,,0,800,0,0,0,0,0,0,0,0,0,0,0,83200,5090,0,1272,0,0,5000,0,, 
287458,539624,13-OCT-2023 07.34.57,2015,160.2,221.09,184.9,36.19,44.5,1646,,22.12,14.07,,,,0,800,0,0,0,0,0,0,0,0,0,0,0,97000,5970,0,2044,0,0,5000,0,, 
287461,539625,13-OCT-2023 08.27.32,2081,153.5,206.9,170.9,36,39,1608,,22,14,,,,0,0,0,0,0,0,0,0,0,0,0,0,0,85000,5898,0,1941,0,0,5000,0,, 
287463,539626,13-OCT-2023 09.28.51,2081,161.6,200.9,164.9,36,42.8,1609,,22,14,,,,0,300,0,0,0,0,0,0,0,0,0,0,0,91100,6217,0,2892,0,0,5000,0,, 
287466,539627,13-OCT-2023 10.22.33,2081,163.7,209.1,173.1,36,42.1,,,22,14,,,,0,300,0,0,0,0,0,0,0,0,0,0,0,90000,6169,0,2018,0,0,5000,0,, 
287469,539628,13-OCT-2023 11.27.33,2081,159.6,155.3,119.3,36,39,,,22,14,,,,0,300,0,0,0,0,0,0,0,0,0,0,0,76000,5481,0,2667,0,0,5400,0,, 
287473,539629,13-OCT-2023 12.21.48,2010,150.9,157.6,121.6,36,41.9,1529,,22,14,,,,0,300,0,0,0,0,0,0,0,0,0,0,0,81100,5643,0,3186,0,0,5700,0,, 
287476,539630,13-OCT-2023 13.20.38,2010,159.5,145.5,109.5,36,38.1,1640,,22,14,,,,0,299,0,0,0,0,0,0,0,0,0,0,0,75000,5097,0,2842,0,0,5100,0,, 
287479,539631,13-OCT-2023 14.18.08,2015,165.2,168.6,132.6,36,42.2,,,22,14,,,,0,800,0,0,0,0,0,0,0,0,0,0,0,81500,5964,0,2955,0,0,6600,0,, 
287482,539632,13-OCT-2023 15.08.37,2032,162.1,177.3,141.3,36,35.5,1633,,22,14,,,,0,888,0,0,0,0,0,0,0,0,0,0,0,75000,5291,0,1627,0,0,6000,0,, 
287485,539633,13-OCT-2023 15.58.17,1058,152.5,182,146,36,36,1661,,22,14,,,,0,930,0,0,0,0,0,0,0,0,0,0,0,79000,5222,0,1404,0,402,4900,0,, 
287488,539634,13-OCT-2023 16.44.14,1058,158.6,169.19,132.1,37.09,36.9,1675,,22.67,14.42,,,,0,960,0,0,0,0,0,0,0,0,0,0,0,76100,5186,0,2040,0,1499,5000,0,, 
287490,539635,13-OCT-2023 19.45.14,2030,157,183.68,127.7,55.98,45.4,1664,,34.21,21.77,,,,0,955,0,0,0,0,0,0,0,0,0,0,0,87700,4780,0,1698,0,998,5500,0,, 
287496,539636,13-OCT-2023 20.35.33,2015,157.5,192.19,154.1,38.09,37.6,1672,,23.28,14.81,,,,0,800,0,0,0,0,0,0,0,0,0,0,0,82500,5611,0,1772,0,1998,5000,0,, 
287498,539637,13-OCT-2023 21.25.37,1015,156.7,179.8,138.8,41,36.5,1661,,25.06,15.94,,,,0,800,0,0,0,0,0,0,0,0,0,0,0,78200,5208,0,1485,0,996,5100,0,, 
287500,539638,13-OCT-2023 22.23.04,2010,158.9,172.09,112.1,59.99,37.6,1605,,36.66,23.33,,,,0,300,0,0,0,0,0,0,0,0,0,0,0,76400,5216,0,1855,0,998,5200,0,, 
287503,539639,13-OCT-2023 23.09.07,2010,156.2,176.1,140.1,36,35.9,1616,,22,14,,,,0,300,0,0,0,0,0,0,0,0,0,0,0,79000,5140,0,1968,0,2001,5000,0,, 
287506,539640,14-OCT-2023 00.04.34,1015,164.5,182.19,143.2,38.99,41.3,,,23.83,15.16,,,,0,800,0,0,0,0,0,0,0,0,0,0,0,84600,5511,0,2386,0,667,4000,0,, 
287509,539641,14-OCT-2023 00.53.10,5040,150,173.1,138.8,34.3,38.2,,,20.96,13.34,,,,0,964,0,0,0,0,0,0,0,0,0,0,0,78200,5215,0,2157,0,1547,4000,0,, 
287512,539642,14-OCT-2023 01.42.40,5040,163.3,165.1,129.1,36,39.7,,,22,14,,,,0,900,0,0,0,0,0,0,0,0,0,0,0,79700,5173,0,2795,0,1996,4000,0,, 
287515,539643,14-OCT-2023 02.40.03,5040,161.5,155.2,119.2,36,40.1,1702,,22,14,,,,0,899,0,0,0,0,0,0,0,0,0,0,0,79000,4956,0,2732,0,998,4000,0,, 
287518,539644,14-OCT-2023 03.43.34,5042,161.2,182.59,140.6,41.99,42.1,1624,,25.66,16.33,,,,0,973,0,0,0,0,0,0,0,0,0,0,0,84000,5425,0,2682,0,0,4000,0,, 
287521,539645,14-OCT-2023 04.34.13,1014,144.5,176.7,140.7,36,38.8,1654,,22,14,,,,0,300,0,0,0,0,0,0,0,0,0,0,0,80800,5306,0,2417,0,648,4300,0,, 
287524,539646,14-OCT-2023 05.24.13,1011,162.2,176.5,140.5,36,40.6,1603,,22,14,,,,0,300,0,0,0,0,0,0,0,0,0,0,0,81900,5208,0,2257,0,0,4000,0,, 
287527,539647,14-OCT-2023 06.18.11,5040,163.2,178,142,36,40.7,1665,,22,14,,,,0,886,0,0,0,0,0,0,0,0,0,0,0,84100,5314,0,2524,0,0,5000,0,, 
287530,539648,14-OCT-2023 07.05.11,1030,159.3,179.79,139.7,40.09,37,1648,,24.5,15.59,,,,0,897,0,0,0,0,0,0,0,0,0,0,0,79000,5106,0,2459,0,0,5000,0,, 
287533,539649,14-OCT-2023 08.01.13,1030,146.1,197.6,161.6,36,43,1676,,22,14,,,,0,900,0,0,0,0,0,0,0,0,0,0,0,91500,5807,0,1766,0,0,6000,0,, 
287535,539650,14-OCT-2023 11.40.50,1030,162.1,185.99,146,39.99,43.4,1569,,24.44,15.55,,,,0,987,0,0,0,0,0,0,0,0,0,0,0,86000,5401,0,2888,0,0,5000,0,, 
287539,539651,14-OCT-2023 12.32.51,1030,160.2,186.1,151.9,34.2,41.6,1657,,20.9,13.3,,,,0,956,0,0,0,0,0,0,0,0,0,0,0,86000,5318,0,2313,0,0,5000,0,, 
287541,539652,14-OCT-2023 13.21.15,1030,160.3,183.19,141.2,41.99,39.5,1598,,25.66,16.33,,,,0,950,0,0,0,0,0,0,0,0,0,0,0,84000,4790,0,2403,0,0,5700,0,, 
287544,539653,14-OCT-2023 14.09.34,1030,144.9,111.39,71.2,40.19,37.9,1676,,24.56,15.63,,,,0,962,0,0,0,0,0,0,0,0,0,0,0,82500,5189,0,1875,0,0,5100,0,, 
287547,539654,14-OCT-2023 14.59.33,2032,161.8,189.99,147,42.99,37.6,1659,,26.27,16.72,,,,0,952,0,0,0,0,0,0,0,0,0,0,0,81100,5181,0,1342,0,0,5000,0,, 
287550,539655,14-OCT-2023 15.50.00,2015,159,175.9,142.7,33.2,34.8,1660,,20.29,12.91,,,,0,767,0,0,0,0,0,0,0,0,0,0,0,77000,4916,0,1654,0,103,5000,0,, 
287554,539656,14-OCT-2023 16.43.46,2015,159.9,179.18,113,66.18,37.8,1624,,40.44,25.74,,,,0,792,0,0,0,0,0,0,0,0,0,0,0,76000,5049,0,1546,0,1328,4500,0,, 
287556,539657,14-OCT-2023 17.41.10,2015,154.3,174.88,111.7,63.18,38.5,1623,,38.61,24.57,,,,0,800,0,0,0,0,0,0,0,0,0,0,0,76500,5003,0,2089,0,0,4400,0,, 
287560,539658,14-OCT-2023 18.37.06,2030,156,194.29,130.1,64.19,37.6,1646,,39.23,24.96,,,,0,959,0,0,0,0,0,0,0,0,0,0,0,79000,5522,0,2135,0,2000,5000,0,, 
287563,539659,14-OCT-2023 19.43.16,2030,157.9,207.19,139.9,67.29,42.9,1673,,41.12,26.17,,,,0,877,0,0,0,0,0,0,0,0,0,0,0,86700,6272,0,3310,0,500,4500,0,, 
287567,539660,14-OCT-2023 20.34.10,2030,155.1,191.29,154.1,37.19,40.6,1671,,22.73,14.46,,,,0,912,0,0,0,0,0,0,0,0,0,0,0,86500,5883,0,2464,0,2000,6000,0,, 
287569,539661,14-OCT-2023 21.33.16,2030,156.5,163.6,127.6,36,40.1,1667,,22,14,,,,0,969,0,0,0,0,0,0,0,0,0,0,0,81600,5962,0,2591,0,2000,4500,0,, 
287572,539662,14-OCT-2023 22.18.25,1015,158,175.7,139.7,36,36.9,1569,,22,14,,,,0,799,0,0,0,0,0,0,0,0,0,0,0,79100,5095,0,1720,0,500,5500,0,, 
287575,539663,14-OCT-2023 23.04.29,2015,158,180.9,144.9,36,37.8,1616,,22,14,,,,0,764,0,0,0,0,0,0,0,0,0,0,0,82100,5207,0,2002,0,500,5500,0,, 
287578,539664,15-OCT-2023 00.08.00,2010,161.4,180.9,144.9,36,39.9,1630,,22,14,,,,0,300,0,0,0,0,0,0,0,0,0,0,0,79800,5032,0,2007,0,1497,5500,0,, 
287581,539665,15-OCT-2023 01.02.46,2010,159.9,165.68,101.7,63.98,37.4,1637,,39.1,24.88,,,,0,300,0,0,0,0,0,0,0,0,0,0,0,74900,4347,0,1873,0,0,5500,0,, 
287584,539666,15-OCT-2023 01.52.46,2015,162.1,164.89,102.9,61.99,36.5,1620,,37.88,24.11,,,,0,800,0,0,0,0,0,0,0,0,0,0,0,75900,4328,0,1752,0,0,5100,0,, 
287588,539667,15-OCT-2023 02.56.59,2015,162.2,208.09,142.1,65.99,44.8,1634,,40.33,25.66,,,,0,800,0,0,0,0,0,0,0,0,0,0,0,90400,5426,0,1991,0,0,5100,0,, 
287591,539668,15-OCT-2023 03.55.10,1015,163.4,180.19,142.2,37.99,37.4,1611,,23.22,14.77,,,,0,784,0,0,0,0,0,0,0,0,0,0,0,79900,4999,0,2078,0,0,5000,0,, 
287594,539669,15-OCT-2023 04.45.35,2015,163.2,184.09,151.1,32.99,38.2,1647,,20.16,12.83,,,,0,800,0,0,0,0,0,0,0,0,0,0,0,83600,5352,0,2789,0,0,5000,0,, 
287597,539670,15-OCT-2023 05.41.10,2010,164.1,189.58,134.6,54.98,42.5,1658,,33.6,21.38,,,,0,300,0,0,0,0,0,0,0,0,0,0,0,87300,5182,0,2130,0,0,5200,0,, 
287600,539671,15-OCT-2023 06.37.45,2010,163.1,205.18,150.2,54.98,43.8,1620,,33.6,21.38,,,,0,300,0,0,0,0,0,0,0,0,0,0,0,88500,5737,0,2139,0,0,5200,0,, 
287603,539672,15-OCT-2023 07.37.41,1010,159.9,178.49,145.5,32.99,39.9,1661,,20.16,12.83,,,,0,250,0,0,0,0,0,0,0,0,0,0,0,84900,5527,0,2730,0,0,5000,0,, 
287606,539673,15-OCT-2023 08.34.06,2014,161.3,206,170,36,40.3,1650,,22,14,,,,0,250,0,0,0,0,0,0,0,0,0,0,0,86300,5993,0,2546,0,0,5000,0,, 
287608,539674,15-OCT-2023 09.40.35,2014,167.7,175.8,149.8,26,41.1,1680,,15.89,10.11,,,,0,250,0,0,0,0,0,0,0,0,0,0,0,86800,5903,0,2927,0,500,4900,0,, 
287611,539675,15-OCT-2023 11.53.21,1014,163.7,186.5,159.5,27,44.4,1651,,16.5,10.5,,,,0,250,0,0,0,0,0,0,0,0,0,0,0,92000,5378,241,2661,0,2000,5000,0,, 
287613,539676,15-OCT-2023 13.00.43,1014,112.4,185.6,159.6,26,39.1,1640,,15.89,10.11,,,,0,250,0,0,0,0,0,0,0,0,0,0,0,84000,6637,239,1826,0,2000,5000,0,, 
287618,539677,15-OCT-2023 14.52.05,1014,145.1,119.3,83.3,36,30,1628,,22,14,,,,0,250,0,0,0,0,0,0,0,0,0,0,0,56600,3604,0,2651,0,0,4400,0,, 
287621,539678,15-OCT-2023 16.01.01,1014,162.2,225.29,200.3,24.99,49.6,1671,,15.27,9.72,,,,0,300,0,0,0,0,0,0,0,0,0,0,0,108500,7042,170,4834,0,0,7500,0,, 
287625,539679,15-OCT-2023 17.00.13,1014,160.5,186,150,36,40.4,1640,,22,14,,,,0,300,0,0,0,0,0,0,0,0,0,0,0,86200,5646,0,3186,0,2004,5000,0,, 
287627,539680,15-OCT-2023 17.56.53,1032,162,156,120,36,39.3,1675,,22,14,,,,0,881,0,0,0,0,0,0,0,0,0,0,0,81100,5739,0,3251,0,2000,5100,0,, 
287630,539681,15-OCT-2023 19.05.12,1032,163,155.4,119.4,36,36.9,1680,,22,14,,,,0,899,0,0,0,0,0,0,0,0,0,0,0,75800,5535,0,1877,0,998,5000,0,, 
287633,539682,15-OCT-2023 20.13.53,1032,158.9,179.99,122,57.99,40.1,1644,,35.44,22.55,,,,0,894,0,0,0,0,0,0,0,0,0,0,0,80900,5520,0,2591,0,1999,5000,0,, 
287636,539683,15-OCT-2023 21.17.46,1032,159.6,190.19,150.2,39.99,39,1669,,24.44,15.55,,,,0,892,0,0,0,0,0,0,0,0,0,0,0,84600,5230,0,2379,0,998,5000,0,, 
287639,539684,15-OCT-2023 22.16.42,7063,163.1,190.19,128.2,61.99,40.6,1661,,37.88,24.11,,,,0,981,0,0,0,0,0,0,0,0,0,0,0,82400,5777,0,2471,0,2000,5000,0,, 
287642,539685,15-OCT-2023 23.34.21,7063,164.7,189.38,124.4,64.98,42.2,1672,,39.71,25.27,,,,0,990,0,0,0,0,0,0,0,0,0,0,0,85000,5124,0,2443,0,0,4800,0,, 
287646,539686,16-OCT-2023 01.22.08,7063,162.3,184.68,125.7,58.98,41.9,1639,,36.04,22.94,,,,0,997,0,0,0,0,0,0,0,0,0,0,0,84100,5115,0,2226,0,0,4400,0,, 
287649,539687,16-OCT-2023 02.27.59,7063,164,185.1,135.1,50,45.9,1604,,30.56,19.44,,,,0,962,0,0,0,0,0,0,0,0,0,0,0,89900,5235,0,2591,0,0,5000,0,, 
287651,539688,16-OCT-2023 03.24.51,5082,164,177.09,125.1,51.99,39.6,1611,,31.77,20.22,,,,0,909,0,0,0,0,0,0,0,0,0,0,0,82800,5000,0,2110,0,0,5100,0,, 
287654,539689,16-OCT-2023 04.15.02,5071,161.1,182.59,145.6,36.99,37.9,1629,,22.6,14.39,,,,0,998,0,0,0,0,0,0,0,0,0,0,0,82600,5140,0,2125,0,0,5100,0,, 
287657,539690,16-OCT-2023 05.05.01,5071,161.6,191.39,153.4,37.99,40.3,1597,,23.22,14.77,,,,0,976,0,0,0,0,0,0,0,0,0,0,0,90000,5641,0,2706,0,0,5000,0,, 
287660,539691,16-OCT-2023 05.54.33,1030,161,185.1,149.1,36,39.9,1617,,22,14,,,,0,900,0,0,0,0,0,0,0,0,0,0,0,86500,5668,0,3057,0,0,5000,0,, 
287663,539692,16-OCT-2023 06.44.48,2030,160.7,188.19,148.2,39.99,37.5,1647,,24.44,15.55,,,,0,900,0,0,0,0,0,0,0,0,0,0,0,83300,5189,0,2233,0,0,5000,0,, 
287666,539693,16-OCT-2023 07.43.11,1015,163.3,220.19,181.2,38.99,45.4,1649,,23.83,15.16,,,,0,800,0,0,0,0,0,0,0,0,0,0,0,99600,5852,130,3624,0,0,6000,0,, 
287669,539694,16-OCT-2023 08.45.37,2015,166.2,187.99,150,37.99,44.4,1633,,23.22,14.77,,,,0,800,0,0,0,0,0,0,0,0,0,0,0,90000,5782,0,3735,0,1500,5000,0,, 
287672,539695,16-OCT-2023 09.59.49,2010,163.1,194.6,159.6,35,47.7,1542,,21.39,13.61,,,,0,250,0,0,0,0,0,0,0,0,0,0,0,90900,5957,589,3578,0,2000,5100,0,, 
287676,539696,16-OCT-2023 10.56.38,5095,163.1,189.5,153.5,36,42.5,1643,,22,14,,,,0,999,0,0,0,0,0,0,0,0,0,0,0,89200,5949,0,2670,0,1994,5000,0,, 
287678,539697,16-OCT-2023 12.09.45,5095,163.7,205.6,170.6,35,46.9,1661,,21.39,13.61,,,,0,999,0,0,0,0,0,0,0,0,0,0,0,98000,6165,0,3068,0,2000,5000,0,, 
287681,539698,16-OCT-2023 13.17.38,1032,163.5,194.69,134.7,59.99,44.7,1684,,36.66,23.33,,,,0,999,0,0,0,0,0,0,0,0,0,0,0,91000,6135,408,2906,0,2000,5000,0,, 
287684,539699,16-OCT-2023 14.12.53,1032,164.1,180.68,124.7,55.98,43.8,,,34.21,21.77,,,,0,986,0,0,0,0,0,0,0,0,0,0,0,83600,5408,0,2190,0,1000,4900,0,, 
287686,539700,16-OCT-2023 15.00.25,1032,163.6,182.2,147.2,35,37.9,1641,,21.39,13.61,,,,0,1000,0,0,0,0,0,0,0,0,0,0,0,77800,5059,0,2367,0,1500,5000,0,, 
287689,539701,16-OCT-2023 16.05.44,1032,159,203.9,167.9,36,44.6,1655,,22,14,,,,0,1000,0,0,0,0,0,0,0,0,0,0,0,93100,5772,0,3060,0,0,6000,0,, 
287693,539702,16-OCT-2023 17.12.03,1032,160.5,199.78,131.8,67.98,43.9,,,41.54,26.44,,,,0,1000,0,0,0,0,0,0,0,0,0,0,0,87200,5514,0,2816,0,0,5100,0,, 
287696,539703,16-OCT-2023 18.08.33,1032,162.4,192.88,129.7,63.18,41.9,1643,,38.61,24.57,,,,0,997,0,0,0,0,0,0,0,0,0,0,0,83000,5873,0,2440,0,998,5100,0,,
