Repository: sanad-code/udacity-aimaster-capstone-ai-programming-foundations-project

# Steel Production Data Analysis — Udacity AI Master Capstone

This project analyzes steel production data to identify key factors affecting energy consumption, quality indicators, and production efficiency. It covers data cleaning, exploratory data analysis (EDA), and visualization of relationships between variables such as DRI Carbon and Silica (SiO2). The insights support data-driven decisions to optimize the steelmaking process.

## What Was Built

A Jupyter Notebook (`data-workflow/data_workflow.ipynb`) that loads, cleans, and analyzes internal steel production heat data, producing visualizations and statistical summaries saved under `outputs/`.

File: data/raw/flat_raw_data.csv (part 23 of 86)
RC,HID,STOP_DATE,STEEL_GRADE,TAPPED_WGT,TOTAL_CHARGE,DRI_CHARGE,SCRAP_CHARGE,POWER_ON_TIME,FINAL_TEMP,TOTAL_C_DRI,LOCAL_SCRAP,HOME_RETURN_SCRAP,IMPORTED_SCRAP,PIG_IRON,DRI_BRIQUETTED,FESI,FEMN,SIMN,FECR,NICKEL,FETI,FEB,FENB,FEP,FEMO,CU,FEV,NITROVAN,ELEC_ENERGY,OXYGEN,COKE_LUMP,MODULE_CARBON,COKE_POWDER,BURNT_LIME,BURNT_DOLAMITE,FLUX,C_ANALYSIS, 
287699,539704,16-OCT-2023 18.59.04,5082,162.7,178.39,114.1,64.29,36.9,1626,,39.29,25,,,,0,999,0,0,0,0,0,0,0,0,0,0,0,75200,5222,0,2512,0,1593,5300,0,, 
287702,539705,16-OCT-2023 19.47.23,5082,162.5,215.58,149.4,66.18,37.8,1618,,40.44,25.74,,,,0,960,0,0,0,0,0,0,0,0,0,0,0,81200,5072,0,2299,0,0,5000,0,, 
287705,539706,16-OCT-2023 20.40.07,5082,161.9,193.68,127.5,66.18,40.9,1625,,40.44,25.74,,,,0,992,0,0,0,0,0,0,0,0,0,0,0,82400,5743,0,2637,0,998,5300,0,, 
287708,539707,16-OCT-2023 21.28.24,7060,161,181.19,147.2,33.99,37.5,1650,,20.77,13.22,,,,0,998,0,0,0,0,0,0,0,0,0,0,0,80300,5447,0,2242,0,998,5000,0,, 
287711,539708,16-OCT-2023 22.16.38,5040,162.2,186.29,150,36.29,36.4,1654,,22.18,14.11,,,,0,972,0,0,0,0,0,0,0,0,0,0,0,82000,5179,0,2330,0,998,5000,0,, 
287714,539709,16-OCT-2023 23.03.54,5040,162.9,180.99,143.3,37.69,36.4,1679,,23.03,14.66,,,,0,961,0,0,0,0,0,0,0,0,0,0,0,79500,5212,0,2145,0,499,5000,0,, 
287717,539710,16-OCT-2023 23.54.54,1015,167.4,194.4,158.4,36,39.5,1676,,22,14,,,,0,800,0,0,0,0,0,0,0,0,0,0,0,84000,5358,0,1588,0,998,5000,0,, 
287720,539711,17-OCT-2023 00.55.13,1015,165,190.89,147.9,42.99,40.1,1657,,26.27,16.72,,,,0,800,0,0,0,0,0,0,0,0,0,0,0,81000,5561,0,1607,0,14,7000,0,, 
287723,539712,17-OCT-2023 01.44.34,1015,165,190.7,148.5,42.2,39.3,1624,,25.79,16.41,,,,0,799,0,0,0,0,0,0,0,0,0,0,0,84000,5149,0,2001,0,0,7000,0,, 
287725,539713,17-OCT-2023 02.33.01,1015,164.9,190.59,151.6,38.99,40,1623,,23.83,15.16,,,,0,800,0,0,0,0,0,0,0,0,0,0,0,86600,5295,0,2731,0,0,7000,0,, 
287728,539714,17-OCT-2023 03.22.59,1015,164.9,185.6,144.6,41,38.8,1648,,25.06,15.94,,,,0,800,0,0,0,0,0,0,0,0,0,0,0,82100,5486,0,2591,0,0,7000,0,, 
287731,539715,17-OCT-2023 04.33.30,5082,161.8,189.78,124.8,64.98,40.9,1658,,39.71,25.27,,,,0,989,0,0,0,0,0,0,0,0,0,0,0,80000,5716,0,2085,0,2161,5000,0,, 
287735,539716,17-OCT-2023 05.27.20,1067,159.1,188.59,130.6,57.99,40.8,1603,,35.44,22.55,,,,0,946,0,0,0,0,0,0,0,0,0,0,0,83700,5407,0,2030,0,998,5200,0,, 
287738,539717,17-OCT-2023 06.14.31,1067,163.4,183.29,143.3,39.99,37.2,1661,,24.44,15.55,,,,0,963,0,0,0,0,0,0,0,0,0,0,0,81200,5473,0,1759,0,1996,5000,0,, 
287741,539718,17-OCT-2023 07.08.54,6066,164.8,182.98,125.8,57.18,38.1,1665,,34.94,22.24,,,,0,885,0,0,0,0,0,0,0,0,0,0,0,79700,5765,0,2166,0,510,6100,0,, 
287744,539719,17-OCT-2023 08.02.50,6066,161.2,194.29,156.3,37.99,40.2,1651,,23.22,14.77,,,,0,998,0,0,0,0,0,0,0,0,0,0,0,86300,5510,0,2920,0,1552,5100,0,, 
287746,539720,17-OCT-2023 08.58.43,1067,163.9,179.88,124.9,54.98,40.7,1645,,33.6,21.38,,,,0,250,0,0,0,0,0,0,0,0,0,0,0,82500,5345,0,2606,0,2000,5300,0,, 
287750,539721,17-OCT-2023 09.58.10,1067,163.4,166.9,130.9,36,42.9,1657,,22,14,,,,0,250,0,0,0,0,0,0,0,0,0,0,0,86300,5595,608,3495,0,0,5300,0,, 
287753,539722,17-OCT-2023 12.15.03,1015,164.6,189.99,150,39.99,44.7,1657,,24.44,15.55,,,,0,255,0,0,0,0,0,0,0,0,0,0,0,89300,4796,0,2086,0,2000,5000,0,, 
287757,539723,17-OCT-2023 13.17.19,1011,165.4,230.09,190.1,39.99,49.3,1621,,24.44,15.55,,,,0,255,0,0,0,0,0,0,0,0,0,0,0,101800,6802,374,3294,0,1500,5000,0,, 
287759,539724,17-OCT-2023 14.08.41,1011,167.9,190.5,155.5,35,41.5,1667,,21.39,13.61,,,,0,255,0,0,0,0,0,0,0,0,0,0,0,86100,5392,572,2397,0,0,5000,0,, 
287763,539725,17-OCT-2023 14.59.45,1010,164.3,185.2,149.2,36,40.8,1658,,22,14,,,,0,255,0,0,0,0,0,0,0,0,0,0,0,84800,5515,0,3441,0,2000,5000,0,, 
287765,539726,17-OCT-2023 15.50.45,1010,163.8,200.09,163.1,36.99,40.9,,,22.6,14.39,,,,0,300,0,0,0,0,0,0,0,0,0,0,0,86300,5841,0,2817,0,2001,5000,0,, 
287768,539727,17-OCT-2023 16.46.30,1010,164.4,221.09,187.1,33.99,44.7,1648,,20.77,13.22,,,,0,300,0,0,0,0,0,0,0,0,0,0,0,97800,6131,0,2909,0,2001,5000,0,, 
287772,539728,17-OCT-2023 17.34.19,1010,162.2,180.9,148.9,32,38.9,1660,,19.56,12.44,,,,0,300,0,0,0,0,0,0,0,0,0,0,0,84000,5481,0,3413,0,2000,6000,0,, 
287774,539729,17-OCT-2023 18.23.05,1010,165.3,179.19,148.2,30.99,38.6,1627,,18.94,12.05,,,,0,300,0,0,0,0,0,0,0,0,0,0,0,83000,5310,0,2362,0,0,5200,0,, 
287778,539730,17-OCT-2023 19.13.20,1010,163.1,180.49,140.5,39.99,36.5,1682,,24.44,15.55,,,,0,300,0,0,0,0,0,0,0,0,0,0,0,79800,5183,0,2345,0,997,5000,0,, 
287781,539731,17-OCT-2023 20.06.41,1010,161.7,176,140,36,42,1654,,22,14,,,,0,300,0,0,0,0,0,0,0,0,0,0,0,79100,5244,0,2094,0,1502,5000,0,, 
287784,539732,17-OCT-2023 20.56.09,1010,162.4,176.1,140.1,36,37.1,1635,,22,14,,,,0,300,0,0,0,0,0,0,0,0,0,0,0,79300,5287,0,3434,0,1500,5000,0,, 
287786,539733,17-OCT-2023 21.51.36,1010,159.5,156.1,120.1,36,41.5,1661,,22,14,,,,0,300,0,0,0,0,0,0,0,0,0,0,0,81300,5250,0,2591,0,1503,5000,0,, 
287789,539734,17-OCT-2023 22.50.00,2010,167.1,188.68,125.4,63.28,41.5,1685,,38.67,24.61,,,,0,300,0,0,0,0,0,0,0,0,0,0,0,82500,5291,0,2427,0,1503,5400,0,, 
287793,539735,17-OCT-2023 23.46.30,1015,163.8,187.7,151.7,36,41.1,,,22,14,,,,0,800,0,0,0,0,0,0,0,0,0,0,0,85200,5448,0,2073,0,1497,5000,0,, 
287796,539736,18-OCT-2023 00.51.45,1015,165,158.19,120.2,37.99,41,1637,,23.22,14.77,,,,0,800,0,0,0,0,0,0,0,0,0,0,0,86900,5558,0,2126,0,998,5000,0,, 
287798,539737,18-OCT-2023 01.45.00,1015,161.8,196.8,155.8,41,39.4,1610,,25.06,15.94,,,,0,800,0,0,0,0,0,0,0,0,0,0,0,82500,5495,0,1982,0,1497,5000,0,, 
287801,539738,18-OCT-2023 02.34.16,1015,163.6,191.26,152.3,38.96,39.8,1642,,23.81,15.15,,,,0,799,0,0,0,0,0,0,0,0,0,0,0,84000,5093,0,2017,0,1996,5000,0,, 
287804,539739,18-OCT-2023 03.23.27,1015,161.9,190.19,151.2,38.99,39.2,1608,,23.83,15.16,,,,0,800,0,0,0,0,0,0,0,0,0,0,0,83000,5294,0,2363,0,1497,5000,0,, 
287807,539740,18-OCT-2023 04.19.31,1015,162.4,64.5,28.5,36,41.6,1630,,22,14,,,,0,800,0,0,0,0,0,0,0,0,0,0,0,84500,4848,0,2273,0,1497,5000,0,, 
287810,539741,18-OCT-2023 05.09.19,1015,163.2,190.4,149.4,41,39.3,1627,,25.06,15.94,,,,0,800,0,0,0,0,0,0,0,0,0,0,0,83300,5437,0,1979,0,1497,5000,0,, 
287813,539742,18-OCT-2023 05.58.31,1015,164,185,144,41,37,1640,,25.06,15.94,,,,0,800,0,0,0,0,0,0,0,0,0,0,0,80000,5237,0,1791,0,1498,5000,0,, 
287816,539743,18-OCT-2023 07.02.05,1015,163.5,193.29,135.3,57.99,42.8,1645,,35.44,22.55,,,,0,800,0,0,0,0,0,0,0,0,0,0,0,84200,6039,0,2563,0,752,5800,0,, 
287819,539744,18-OCT-2023 07.59.16,1015,166.7,200.8,164.8,36,41.3,1647,,22,14,,,,0,200,0,0,0,0,0,0,0,0,0,0,0,89900,5553,0,2394,0,561,5600,0,, 
287822,539745,18-OCT-2023 08.53.06,1058,164.7,191.7,155.7,36,42,1652,,22,14,,,,0,996,0,0,0,0,0,0,0,0,0,0,0,87900,5391,0,2353,0,0,5000,0,, 
287826,539746,18-OCT-2023 09.42.01,1058,163.4,191.7,155.7,36,39.8,1654,,22,14,,,,0,955,0,0,0,0,0,0,0,0,0,0,0,85000,5043,0,2485,0,0,5000,0,, 
287829,539747,18-OCT-2023 10.34.15,1058,163.6,189.9,154.9,35,42,1650,,21.39,13.61,,,,0,955,0,0,0,0,0,0,0,0,0,0,0,88200,6060,0,3403,0,0,5200,0,, 
287832,539748,18-OCT-2023 11.42.27,1058,167.1,191.3,156.3,35,44.2,1653,,21.39,13.61,,,,0,936,0,0,0,0,0,0,0,0,0,0,0,88500,5741,0,2915,0,0,5000,0,, 
287834,539749,18-OCT-2023 12.49.01,1058,163.7,196.6,160.6,36,43.7,1652,,22,14,,,,0,955,0,0,0,0,0,0,0,0,0,0,0,91200,5876,0,2732,0,0,5000,0,, 
287837,539750,18-OCT-2023 13.42.43,1058,163.4,184.3,149.3,35,40.3,1621,,21.39,13.61,,,,0,980,0,0,0,0,0,0,0,0,0,0,0,82500,5542,0,2598,0,0,6200,0,, 
287841,539751,18-OCT-2023 14.33.01,1058,163.8,190.4,154.4,36,40.9,1659,,22,14,,,,0,955,0,0,0,0,0,0,0,0,0,0,0,84700,5230,0,2025,0,1498,5000,0,, 
287844,539752,18-OCT-2023 15.30.51,1058,164.3,199.69,165.7,33.99,43.6,1628,,20.77,13.22,,,,0,955,0,0,0,0,0,0,0,0,0,0,0,90500,6053,0,2601,0,0,5000,0,, 
287847,539753,18-OCT-2023 16.28.02,1058,163,186.8,150.8,36,42.1,1618,,22,14,,,,0,946,0,0,0,0,0,0,0,0,0,0,0,88200,5610,0,3017,0,0,5000,0,, 
287850,539754,18-OCT-2023 17.21.36,1058,159.8,173.4,137.4,36,40.6,1603,,22,14,,,,0,955,0,0,0,0,0,0,0,0,0,0,0,81500,5238,0,3057,0,0,5000,0,, 
287853,539755,18-OCT-2023 18.47.42,1058,162.3,176.4,140.4,36,44.7,1600,,22,14,,,,0,955,0,0,0,0,0,0,0,0,0,0,0,91300,5433,351,3742,0,0,5000,0,, 
287856,539756,18-OCT-2023 19.37.57,1058,132.8,167.8,131.8,36,38.5,1650,,22,14,,,,0,700,0,0,0,0,0,0,0,0,0,0,0,80000,4993,0,2342,0,0,5000,0,, 
287858,539757,18-OCT-2023 20.45.41,1058,160.8,173.39,137.1,36.29,41.2,1635,,22.18,14.11,,,,0,935,0,0,0,0,0,0,0,0,0,0,0,81000,5647,0,2813,0,0,5500,0,, 
287860,539758,18-OCT-2023 21.37.03,2030,157.7,59.19,25.2,33.99,40.1,1643,,20.77,13.22,,,,0,939,0,0,0,0,0,0,0,0,0,0,0,84000,4652,129,1777,0,0,4800,0,, 
287862,539759,18-OCT-2023 22.32.12,2030,162.3,180.6,135.6,45,39.1,1626,,27.5,17.5,,,,0,933,0,0,0,0,0,0,0,0,0,0,0,83000,4931,0,2019,0,0,6000,0,, 
287868,539760,18-OCT-2023 23.24.12,2030,162.1,200.69,158.7,41.99,41.4,,,25.66,16.33,,,,0,946,0,0,0,0,0,0,0,0,0,0,0,89500,5439,0,2346,0,0,5500,0,, 
287870,539761,19-OCT-2023 00.11.42,2030,162.2,189.7,153.7,36,39.3,1626,,22,14,,,,0,946,0,0,0,0,0,0,0,0,0,0,0,85100,5602,0,2296,0,0,6000,0,, 
287873,539762,19-OCT-2023 00.58.51,2030,162.4,188.39,148.4,39.99,40.5,1646,,24.44,15.55,,,,0,931,0,0,0,0,0,0,0,0,0,0,0,87000,5591,0,3133,0,0,5500,0,, 
287876,539763,19-OCT-2023 01.45.22,9904,161.6,188.39,148.4,39.99,39.8,1623,,24.44,15.55,,,,0,800,0,0,0,0,0,0,0,0,0,0,0,86000,5419,0,3144,0,0,5900,0,, 
287879,539764,19-OCT-2023 02.33.47,1032,164.1,185.69,142.7,42.99,39.4,1562,,26.27,16.72,,,,0,800,0,0,0,0,0,0,0,0,0,0,0,84000,5444,0,2223,0,0,5500,0,, 
287883,539765,19-OCT-2023 03.17.58,9904,161.4,182.49,144.1,38.39,37.5,1623,,23.46,14.93,,,,0,799,0,0,0,0,0,0,0,0,0,0,0,81500,5127,0,1965,0,0,5500,0,, 
287885,539766,19-OCT-2023 04.01.29,9904,164.6,185.99,144,41.99,37,1598,,25.66,16.33,,,,0,794,0,0,0,0,0,0,0,0,0,0,0,80000,5145,0,1601,0,0,5000,0,, 
287888,539767,19-OCT-2023 04.45.27,9904,163.8,185.49,145.5,39.99,38,1622,,24.44,15.55,,,,0,777,0,0,0,0,0,0,0,0,0,0,0,82000,5230,0,1598,0,0,5500,0,, 
287891,539768,19-OCT-2023 05.35.47,1010,164,179.58,120.6,58.98,37.2,1663,,36.04,22.94,,,,0,927,0,0,0,0,0,0,0,0,0,0,0,76500,5573,0,1838,0,0,5500,0,, 
287894,539769,19-OCT-2023 06.20.22,1010,163.6,187.1,146.1,41,37.8,1644,,25.06,15.94,,,,0,922,0,0,0,0,0,0,0,0,0,0,0,82000,5117,0,1778,0,0,8000,0,, 
287897,539770,19-OCT-2023 07.06.21,5095,174.2,173.89,140.9,32.99,38.5,1632,,20.16,12.83,,,,0,978,0,0,0,0,0,0,0,0,0,0,0,83000,5257,0,2645,0,0,8000,0,, 
287900,539771,19-OCT-2023 09.10.07,6095,165.4,214.4,178.4,36,50.7,1665,,22,14,,,,0,922,0,0,0,0,0,0,0,0,0,0,0,104400,7135,171,3487,0,1552,5900,0,, 
287905,539772,19-OCT-2023 10.05.57,5095,163.3,186.5,150.5,36,43.3,1642,,22,14,,,,0,893,0,0,0,0,0,0,0,0,0,0,0,88500,5972,0,3292,0,998,5500,0,, 
287907,539773,19-OCT-2023 11.09.13,1032,164.2,188.39,148.4,39.99,41.1,1659,,24.44,15.55,,,,0,932,0,0,0,0,0,0,0,0,0,0,0,87200,5470,193,1956,0,1325,5000,0,, 
287911,539774,19-OCT-2023 12.03.34,1032,165.8,190.2,155.2,35,41.3,1679,,21.39,13.61,,,,0,917,0,0,0,0,0,0,0,0,0,0,0,88500,5472,0,2657,0,1662,5000,0,, 
287914,539775,19-OCT-2023 13.00.25,1032,167.3,195.49,157.5,37.99,41.5,1624,,23.22,14.77,,,,0,1004,0,0,0,0,0,0,0,0,0,0,0,82000,5821,0,2092,0,500,5700,0,, 
287918,539776,19-OCT-2023 13.59.48,1015,166.2,189.2,154.2,35,39.1,,,21.39,13.61,,,,0,759,0,0,0,0,0,0,0,0,0,0,0,82800,5156,0,2021,0,500,5700,0,, 
287921,539777,19-OCT-2023 14.53.35,1015,162.9,186,150,36,40.4,1654,,22,14,,,,0,760,0,0,0,0,0,0,0,0,0,0,0,85300,5351,0,2099,0,1500,5000,0,, 
287924,539778,19-OCT-2023 15.48.13,1015,159.6,180.1,144.1,36,39.1,1630,,22,14,,,,0,758,0,0,0,0,0,0,0,0,0,0,0,85500,5269,0,2682,0,500,5000,0,, 
287927,539779,19-OCT-2023 16.41.43,2010,161.2,179.99,143,36.99,37.5,1604,,22.6,14.39,,,,0,300,0,0,0,0,0,0,0,0,0,0,0,81100,5135,0,2384,0,1499,5000,0,, 
287930,539780,19-OCT-2023 17.31.28,2010,161.6,177.1,141.1,36,37.2,1646,,22,14,,,,0,300,0,0,0,0,0,0,0,0,0,0,0,79500,5112,0,2654,0,500,5000,0,, 
287934,539781,19-OCT-2023 18.21.14,2010,163.2,174.69,134.7,39.99,37.7,1607,,24.44,15.55,,,,0,300,0,0,0,0,0,0,0,0,0,0,0,82000,4954,0,2643,0,998,4900,0,, 
287936,539782,19-OCT-2023 19.07.49,2010,161.5,179.69,141.7,37.99,35.9,1644,,23.22,14.77,,,,0,300,0,0,0,0,0,0,0,0,0,0,0,80100,5226,0,1860,0,0,5000,0,, 
287940,539783,19-OCT-2023 19.57.18,2010,158.9,190.99,151,39.99,39.4,1609,,24.44,15.55,,,,0,300,0,0,0,0,0,0,0,0,0,0,0,88000,5502,0,2600,0,500,5600,0,, 
287942,539784,19-OCT-2023 20.49.23,9904,161.5,179.89,140.9,38.99,40.6,1691,,23.83,15.16,,,,0,833,0,0,0,0,0,0,0,0,0,0,0,90000,5462,0,2204,0,500,6600,0,, 
287945,539785,19-OCT-2023 21.45.23,7060,159.7,196.19,154.2,41.99,42.1,1622,,25.66,16.33,,,,0,839,0,0,0,0,0,0,0,0,0,0,0,88000,5968,0,2785,0,0,5500,0,, 
287949,539786,19-OCT-2023 22.57.24,7060,164.3,176.69,138.6,38.09,43.3,1629,,23.28,14.81,,,,0,762,0,0,0,0,0,0,0,0,0,0,0,83100,6068,0,3348,0,750,5400,0,, 
287952,539787,20-OCT-2023 00.59.44,5071,157.7,207.8,171.8,36,47,1614,,22,14,,,,0,753,0,0,0,0,0,0,0,0,0,0,0,97100,5995,0,2208,0,1497,6000,0,, 
287955,539788,20-OCT-2023 01.50.59,7060,166.6,111.49,71.3,40.19,37.4,1646,,24.56,15.63,,,,0,999,0,0,0,0,0,0,0,0,0,0,0,80500,5401,0,1637,0,499,5200,0,, 
287958,539789,20-OCT-2023 02.41.29,7060,163.6,185.89,143.9,41.99,40.3,1631,,25.66,16.33,,,,0,1000,0,0,0,0,0,0,0,0,0,0,0,84500,5217,0,2833,0,1110,5000,0,, 
287960,539790,20-OCT-2023 03.48.43,5071,162.7,185.68,126.7,58.98,42.9,1604,,36.04,22.94,,,,0,1000,0,0,0,0,0,0,0,0,0,0,0,87000,5475,0,2548,0,1398,5400,0,, 
287963,539791,20-OCT-2023 05.44.09,7060,164,183.79,125.8,57.99,42.5,1661,,35.44,22.55,,,,0,999,0,0,0,0,0,0,0,0,0,0,0,86200,5575,0,3077,0,1398,5700,0,, 
287967,539792,20-OCT-2023 07.11.24,5042,160.5,199.79,139.8,59.99,46.3,1665,,36.66,23.33,,,,0,1000,0,0,0,0,0,0,0,0,0,0,0,89500,6017,0,2643,0,1398,5700,0,, 
287970,539793,20-OCT-2023 08.11.43,5042,161.5,181.1,145.1,36,44.6,1671,,22,14,,,,0,843,0,0,0,0,0,0,0,0,0,0,0,87300,6089,0,2559,0,998,5200,0,, 
287973,539794,20-OCT-2023 09.05.49,1063,160.8,185.09,148.1,36.99,38.8,1668,,22.6,14.39,,,,0,870,0,0,0,0,0,0,0,0,0,0,0,83700,5386,0,2423,0,2003,5000,0,, 
287976,539795,20-OCT-2023 09.58.09,1063,157.4,179.89,139.9,39.99,39.5,1654,,24.44,15.55,,,,0,890,0,0,0,0,0,0,0,0,0,0,0,86400,5595,0,2968,0,0,5000,0,, 
287979,539796,20-OCT-2023 11.09.00,1063,160.1,160.89,121.8,39.09,36.2,1685,,23.89,15.2,,,,0,917,0,0,0,0,0,0,0,0,0,0,0,74400,5416,352,3024,0,0,5000,0,, 
287981,539797,20-OCT-2023 12.38.41,1067,160.5,178.39,139,39.39,50.1,1660,,24.07,15.32,,,,0,982,0,0,0,0,0,0,0,0,0,0,0,96600,5619,351,2489,0,0,5600,0,, 
287985,539798,20-OCT-2023 13.33.40,6095,157.9,208.19,145.2,62.99,38.4,1676,,38.5,24.49,,,,0,1001,0,0,0,0,0,0,0,0,0,0,0,82900,5544,0,2336,0,2003,5000,0,, 
287987,539799,20-OCT-2023 14.18.09,5095,160.2,176.3,142.3,34,35.5,1626,,,34,,,,0,993,0,0,0,0,0,0,0,0,0,0,0,78600,5072,0,1829,0,0,5000,0,, 
287991,539800,20-OCT-2023 15.08.10,5095,160.6,196.5,160.5,36,39.3,1703,,22,14,,,,0,1001,0,0,0,0,0,0,0,0,0,0,0,86800,5489,0,2428,0,998,5000,0,, 
287993,539801,20-OCT-2023 16.03.44,5095,164,185.49,127.5,57.99,39.9,1669,,35.44,22.55,,,,0,985,0,0,0,0,0,0,0,0,0,0,0,83000,5498,0,2494,0,0,5100,0,, 
287996,539802,20-OCT-2023 17.07.26,5095,163.7,202.49,145.5,56.99,43.7,1649,,34.83,22.16,,,,0,999,0,0,0,0,0,0,0,0,0,0,0,90600,5978,0,2945,0,0,5100,0,, 
288000,539803,20-OCT-2023 18.01.26,1011,162.6,180.69,142.7,37.99,42.9,1671,,23.22,14.77,,,,0,300,0,0,0,0,0,0,0,0,0,0,0,86000,5417,0,3173,0,0,5000,0,, 
288003,539804,20-OCT-2023 19.52.26,2010,162.3,210.09,171.1,38.99,50.3,1629,,23.83,15.16,,,,0,300,0,0,0,0,0,0,0,0,0,0,0,100000,6796,0,4416,0,0,5000,0,, 
288008,539805,20-OCT-2023 21.17.51,2010,165,176,140,36,28.2,1626,,22,14,,,,0,0,0,0,0,0,0,0,0,0,0,0,0,60000,2985,0,584,0,0,5000,0,, 
288011,539806,20-OCT-2023 22.10.00,2010,161.1,186.69,148.7,37.99,39.6,1644,,23.22,14.77,,,,0,300,0,0,0,0,0,0,0,0,0,0,0,85300,5683,0,2667,0,0,5000,0,, 
288013,539807,20-OCT-2023 23.02.47,1011,159.2,183.69,146.7,36.99,40,1678,,22.6,14.39,,,,0,299,0,0,0,0,0,0,0,0,0,0,0,84000,5280,0,2131,0,500,5000,0,, 
288016,539808,20-OCT-2023 23.59.16,1011,162,186.39,152.4,33.99,40.4,1657,,20.77,13.22,,,,0,300,0,0,0,0,0,0,0,0,0,0,0,85000,5567,0,1604,0,1996,5000,0,, 
288019,539809,21-OCT-2023 00.49.50,1011,163.2,183.6,142.6,41,39.3,1637,,25.06,15.94,,,,0,300,0,0,0,0,0,0,0,0,0,0,0,82000,5198,0,1798,0,2097,5000,0,, 
288021,539810,21-OCT-2023 02.03.49,1011,162.9,189.99,133,56.99,41.5,1650,,34.83,22.16,,,,0,300,0,0,0,0,0,0,0,0,0,0,0,85500,5818,0,2234,0,1330,7000,0,, 
288025,539811,21-OCT-2023 02.56.56,2030,162.3,185.99,126,59.99,40.4,1607,,36.66,23.33,,,,0,1000,0,0,0,0,0,0,0,0,0,0,0,82500,5611,0,2318,0,665,6100,0,, 
288028,539812,21-OCT-2023 03.49.11,1014,163.4,186.1,160.1,26,38.6,1670,,15.89,10.11,,,,0,300,0,0,0,0,0,0,0,0,0,0,0,85000,5792,0,2021,0,1995,6100,0,, 
288030,539813,21-OCT-2023 04.35.36,1014,160.3,184.99,146,38.99,37,1657,,23.83,15.16,,,,0,300,0,0,0,0,0,0,0,0,0,0,0,81700,5270,0,1553,0,1064,5000,0,, 
288034,539814,21-OCT-2023 05.27.15,1011,163.1,195.29,156.3,38.99,40.2,1609,,23.83,15.16,,,,0,300,0,0,0,0,0,0,0,0,0,0,0,88000,5538,0,2140,0,1796,5500,0,, 
288037,539815,21-OCT-2023 06.11.06,2010,164.1,175.69,133.7,41.99,34.1,1628,,25.66,16.33,,,,0,300,0,0,0,0,0,0,0,0,0,0,0,75100,5000,0,1678,0,998,5500,0,, 
288039,539816,21-OCT-2023 07.08.11,2010,162.3,184.89,144.9,39.99,38.8,1614,,24.44,15.55,,,,0,300,0,0,0,0,0,0,0,0,0,0,0,82500,5268,0,1671,0,1496,5500,0,, 
288042,539817,21-OCT-2023 08.05.46,2015,160,190.09,147,43.09,39.3,,,26.33,16.76,,,,0,800,0,0,0,0,0,0,0,0,0,0,0,83700,5409,0,1853,0,459,5000,0,, 
288046,539818,21-OCT-2023 08.55.23,2015,155.3,185.3,146.3,39,36.3,1634,,,39,,,,0,800,0,0,0,0,0,0,0,0,0,0,0,82000,5347,0,1569,0,2001,5500,0,, 
288049,539819,21-OCT-2023 09.42.31,1032,160,184.6,149.6,35,37.9,1601,,21.39,13.61,,,,0,999,0,0,0,0,0,0,0,0,0,0,0,83600,5301,0,2046,0,1996,4800,0,, 
288052,539820,21-OCT-2023 10.38.02,5095,156.7,201.5,168.5,33,40.6,1665,,,33,,,,0,996,0,0,0,0,0,0,0,0,0,0,0,92600,5961,0,2883,0,0,5600,0,, 
288054,539821,21-OCT-2023 11.25.45,2067,161.5,175.1,140.1,35,37.2,1684,,,35,,,,0,992,0,0,0,0,0,0,0,0,0,0,0,83000,5299,0,2587,0,0,5000,0,, 
288057,539822,21-OCT-2023 12.53.22,2067,159.5,188.89,125.9,62.99,39.8,1652,,38.5,24.49,,,,0,999,0,0,0,0,0,0,0,0,0,0,0,79700,5399,0,2675,0,65,5000,0,, 
288060,539823,21-OCT-2023 14.12.36,2067,159.6,196.19,129.9,66.29,46.1,1603,,40.51,25.78,,,,0,999,0,0,0,0,0,0,0,0,0,0,0,90100,5087,0,2187,0,2009,5100,0,, 
288064,539824,21-OCT-2023 15.04.22,2063,160.4,210.49,150.5,59.99,37.9,1664,,36.66,23.33,,,,0,998,0,0,0,0,0,0,0,0,0,0,0,81700,5720,0,1934,0,0,5000,0,, 
288067,539825,21-OCT-2023 15.55.53,1063,161,202.79,140.8,61.99,38.5,,,37.88,24.11,,,,0,999,0,0,0,0,0,0,0,0,0,0,0,82800,5039,170,2379,0,998,5000,0,, 
288070,539826,21-OCT-2023 16.47.12,1063,156.8,195.9,159.9,36,42.1,1647,,22,14,,,,0,999,0,0,0,0,0,0,0,0,0,0,0,91000,5800,0,2350,0,1000,5000,0,, 
288073,539827,21-OCT-2023 17.35.23,1063,154.8,188.2,152.2,36,39.2,1641,,22,14,,,,0,999,0,0,0,0,0,0,0,0,0,0,0,86600,5145,0,1783,0,500,5000,0,, 
288076,539828,21-OCT-2023 18.22.55,1063,160.9,190.79,153.8,36.99,39.3,1503,,22.6,14.39,,,,0,999,0,0,0,0,0,0,0,0,0,0,0,87400,5259,0,2393,0,0,5000,0,, 
288079,539829,21-OCT-2023 19.11.26,1056,160.8,182.59,148.6,33.99,39.9,1638,,20.77,13.22,,,,0,999,0,0,0,0,0,0,0,0,0,0,0,89000,5315,0,3328,0,1776,5000,0,, 
288082,539830,21-OCT-2023 20.00.15,1058,159.5,185.99,148,37.99,39.8,1612,,23.22,14.77,,,,0,998,0,0,0,0,0,0,0,0,0,0,0,85500,5256,0,2176,0,0,5000,0,, 
288085,539831,21-OCT-2023 20.48.41,1058,154.7,181.89,148.9,32.99,38.8,1659,,20.16,12.83,,,,0,999,0,0,0,0,0,0,0,0,0,0,0,85300,5273,0,1992,0,0,6000,0,, 
288088,539832,21-OCT-2023 21.36.11,1058,162.5,185.09,142.8,42.29,38.6,1624,,25.84,16.45,,,,0,999,0,0,0,0,0,0,0,0,0,0,0,84600,5236,0,1872,0,0,6000,0,, 
288091,539833,21-OCT-2023 22.36.27,1032,161,179.9,143.9,36,40.5,1670,,22,14,,,,0,900,0,0,0,0,0,0,0,0,0,0,0,86300,5764,0,2065,0,0,6000,0,, 
288095,539834,21-OCT-2023 23.30.41,1032,165.1,191.6,150.6,41,41,1639,,25.06,15.94,,,,0,900,0,0,0,0,0,0,0,0,0,0,0,86600,5600,0,2421,0,1000,5000,0,, 
288097,539835,22-OCT-2023 00.36.09,1030,165.4,189.99,152,37.99,42.5,1644,,23.22,14.77,,,,0,900,0,0,0,0,0,0,0,0,0,0,0,89200,5796,493,2578,0,2001,5000,0,, 
288100,539836,22-OCT-2023 01.50.12,1015,162.5,194.79,155.8,38.99,47.2,1689,,23.83,15.16,,,,0,800,0,0,0,0,0,0,0,0,0,0,0,90700,6321,71,2692,0,1662,5400,0,, 
288103,539837,22-OCT-2023 02.45.57,1015,166.1,190.19,151.2,38.99,42.3,1645,,23.83,15.16,,,,0,800,0,0,0,0,0,0,0,0,0,0,0,90300,4961,0,2695,0,1662,5000,0,, 
288106,539838,22-OCT-2023 03.44.39,1015,165.7,190.09,147.1,42.99,40.2,1624,,26.27,16.72,,,,0,800,0,0,0,0,0,0,0,0,0,0,0,84300,4945,0,1581,0,2000,5000,0,, 
288109,539839,22-OCT-2023 04.34.59,1015,165.2,189.79,150.8,38.99,40.2,1616,,23.83,15.16,,,,0,800,0,0,0,0,0,0,0,0,0,0,0,85900,5450,0,2099,0,1719,5000,0,, 
288112,539840,22-OCT-2023 05.22.39,1015,165,189.99,148,41.99,38.3,1652,,25.66,16.33,,,,0,800,0,0,0,0,0,0,0,0,0,0,0,82900,5292,0,1359,0,0,5000,0,, 
288115,539841,22-OCT-2023 06.13.08,1015,163.1,183.4,147.4,36,38.7,1600,,22,14,,,,0,800,0,0,0,0,0,0,0,0,0,0,0,82500,5358,0,1953,0,0,5000,0,, 
288118,539842,22-OCT-2023 07.06.58,1015,165.4,199.99,160,39.99,41.7,1639,,24.44,15.55,,,,0,800,0,0,0,0,0,0,0,0,0,0,0,88100,6011,0,2585,0,0,5000,0,, 
288121,539843,22-OCT-2023 08.10.47,1015,157.9,190.99,153,37.99,40.9,1617,,23.22,14.77,,,,0,800,0,0,0,0,0,0,0,0,0,0,0,86600,5644,0,1547,0,1497,5000,0,, 
288124,539844,22-OCT-2023 09.03.41,2010,162.2,189.2,164.2,25,39.1,1634,,,25,,,,0,300,0,0,0,0,0,0,0,0,0,0,0,85800,5899,0,2051,0,998,5000,0,, 
288127,539845,22-OCT-2023 09.52.47,2010,163.8,183.1,147.1,36,37.6,1645,,22,14,,,,0,300,0,0,0,0,0,0,0,0,0,0,0,83100,5437,0,2371,0,1996,5000,0,, 
288130,539846,22-OCT-2023 10.41.18,2010,162.7,181,146,35,38.5,1630,,21.39,13.61,,,,0,300,0,0,0,0,0,0,0,0,0,0,0,83000,5391,0,1770,0,998,5800,0,, 
288133,539847,22-OCT-2023 11.29.22,7060,159.3,180.7,140.7,40,36.7,1656,,,40,,,,0,994,0,0,0,0,0,0,0,0,0,0,0,78700,5480,0,1572,0,0,5000,0,, 
288136,539848,22-OCT-2023 12.16.07,7060,162.4,180.4,139.4,41,38,1670,,25.06,15.94,,,,0,999,0,0,0,0,0,0,0,0,0,0,0,81300,5411,0,2041,0,1497,5000,0,, 
288139,539849,22-OCT-2023 13.06.39,7060,163.2,180.59,141.6,38.99,36.9,1666,,23.83,15.16,,,,0,999,0,0,0,0,0,0,0,0,0,0,0,80700,5491,0,2270,0,0,5000,0,, 
288142,539850,22-OCT-2023 13.59.57,7060,170.7,164.2,125.2,39,35.8,1630,,,39,,,,0,998,0,0,0,0,0,0,0,0,0,0,0,75600,5575,0,3176,0,998,4900,0,, 
288144,539851,22-OCT-2023 15.15.43,7060,159.2,176.3,140.3,36,37,1614,,22,14,,,,0,969,0,0,0,0,0,0,0,0,0,0,0,78600,5001,0,1229,0,0,5000,0,, 
288148,539852,22-OCT-2023 16.08.24,7060,158.7,195.68,160.4,35.28,41.3,1655,,21.6,13.68,,,,0,992,0,0,0,0,0,0,0,0,0,0,0,90900,5690,0,2286,0,0,6000,0,, 
288150,539853,22-OCT-2023 16.57.13,7060,164.1,186.2,150.2,36,38.3,1625,,22,14,,,,0,970,0,0,0,0,0,0,0,0,0,0,0,83100,5197,0,1686,0,776,5800,0,, 
288154,539854,22-OCT-2023 17.53.03,7060,159.7,191,156,35,39.9,1622,,21.39,13.61,,,,0,953,0,0,0,0,0,0,0,0,0,0,0,88000,5609,0,1644,0,1774,6000,0,, 
288156,539855,22-OCT-2023 18.43.24,7060,160.5,191.99,159,32.99,39.6,1679,,20.16,12.83,,,,0,958,0,0,0,0,0,0,0,0,0,0,0,88000,5957,0,1682,0,1774,6000,0,, 
288160,539856,22-OCT-2023 20.58.57,7060,160.3,186.49,144.5,41.99,40.5,1644,,25.66,16.33,,,,0,961,0,0,0,0,0,0,0,0,0,0,0,86100,5262,0,1890,0,998,6000,0,, 
288165,539857,22-OCT-2023 21.51.43,7060,159.2,185.99,153,32.99,40.2,1635,,20.16,12.83,,,,0,956,0,0,0,0,0,0,0,0,0,0,0,87500,5428,0,1896,0,998,6000,0,, 
288168,539858,22-OCT-2023 22.44.28,7060,159.4,191.09,154.9,36.19,41.2,1654,,22.12,14.07,,,,0,933,0,0,0,0,0,0,0,0,0,0,0,89500,5612,258,3042,0,998,6000,0,, 
288171,539859,22-OCT-2023 23.49.04,7060,163.4,201.6,165.6,36,43.5,,,22,14,,,,0,960,0,0,0,0,0,0,0,0,0,0,0,92700,6077,258,2238,0,2000,6000,0,, 
288174,539860,23-OCT-2023 00.36.58,7060,163.7,197.4,156.4,41,39.3,1612,,25.06,15.94,,,,0,932,0,0,0,0,0,0,0,0,0,0,0,85400,5473,0,1896,0,329,5000,0,, 
288177,539861,23-OCT-2023 01.25.05,7060,164.3,190.49,150.5,39.99,38.4,1628,,24.44,15.55,,,,0,1012,0,0,0,0,0,0,0,0,0,0,0,84200,5476,0,2077,0,1500,5000,0,, 
288180,539862,23-OCT-2023 02.12.35,5040,165.4,188.29,155.3,32.99,38,1628,,20.16,12.83,,,,0,999,0,0,0,0,0,0,0,0,0,0,0,84000,5670,0,1732,0,2007,5000,0,, 
288184,539863,23-OCT-2023 03.04.02,5040,165.6,193.09,153.1,39.99,37.7,,,24.44,15.55,,,,0,967,0,0,0,0,0,0,0,0,0,0,0,83800,5416,127,1929,0,776,5000,0,, 
288188,539864,23-OCT-2023 03.47.23,5040,164.5,181.9,145.9,36,36.2,1597,,22,14,,,,0,1004,0,0,0,0,0,0,0,0,0,0,0,80500,5378,0,2220,0,2250,5000,0,, 
288190,539865,23-OCT-2023 05.00.14,5040,166.2,221,180,41,46.1,1624,,25.06,15.94,,,,0,1011,0,0,0,0,0,0,0,0,0,0,0,100000,6410,0,2550,0,843,5000,0,, 
288194,539866,23-OCT-2023 05.47.38,7060,163.7,198.89,161.9,36.99,40.4,1588,,22.6,14.39,,,,0,1018,0,0,0,0,0,0,0,0,0,0,0,88700,5647,0,2988,0,173,5000,0,, 
288197,539867,23-OCT-2023 06.42.43,5042,164.8,186,150,36,40.1,1649,,22,14,,,,0,1050,0,0,0,0,0,0,0,0,0,0,0,82700,5781,0,2263,0,0,5000,0,, 
288200,539868,23-OCT-2023 07.45.49,5042,168.4,188.39,150.4,37.99,41.4,1675,,23.22,14.77,,,,0,922,0,0,0,0,0,0,0,0,0,0,0,86400,6067,349,2212,0,58,6000,0,, 
288202,539869,23-OCT-2023 08.40.43,5042,170.3,139.9,102.9,37,30.9,1667,,,37,,,,0,975,0,0,0,0,0,0,0,0,0,0,0,64600,4619,0,2395,0,0,4200,0,, 
288205,539870,23-OCT-2023 10.30.19,5042,162.7,189.3,153.3,36,44.3,1637,,22,14,,,,0,942,0,0,0,0,0,0,0,0,0,0,0,89100,5855,344,1923,0,0,5200,0,, 
288209,539871,23-OCT-2023 11.25.54,5042,161.9,187.1,148.1,39,40.7,,,,39,,,,0,972,0,0,0,0,0,0,0,0,0,0,0,87400,5633,0,2504,0,79,6000,0,, 
288212,539872,23-OCT-2023 12.19.51,5042,161.7,194.89,161.9,32.99,41.4,1503,,20.16,12.83,,,,0,986,0,0,0,0,0,0,0,0,0,0,0,91300,6025,0,2070,0,0,5000,0,, 
288215,539873,23-OCT-2023 13.08.21,5042,161.3,169.89,136.9,32.99,35.9,1621,,20.16,12.83,,,,0,1001,0,0,0,0,0,0,0,0,0,0,0,78600,5321,0,2179,0,0,5000,0,, 
288218,539874,23-OCT-2023 13.55.00,5042,159.7,172.18,136.9,35.28,35.5,1639,,21.6,13.68,,,,0,977,0,0,0,0,0,0,0,0,0,0,0,78300,5100,0,2924,0,0,5000,0,, 
288221,539875,23-OCT-2023 14.56.00,5042,160.8,175.9,139.9,36,39.4,1658,,22,14,,,,0,993,0,0,0,0,0,0,0,0,0,0,0,82200,5864,0,2358,0,0,6000,0,, 
288224,539876,23-OCT-2023 15.50.43,5042,163.3,214.9,178.9,36,44.3,1643,,22,14,,,,0,981,0,0,0,0,0,0,0,0,0,0,0,97000,6377,0,2232,0,0,6700,0,, 
288227,539877,23-OCT-2023 16.38.09,5042,162,191.69,152.7,38.99,38.4,1617,,23.83,15.16,,,,0,960,0,0,0,0,0,0,0,0,0,0,0,84000,5325,0,1597,0,0,7000,54,, 
288230,539878,23-OCT-2023 17.26.45,5042,163.9,199.29,157.3,41.99,40.6,1629,,25.66,16.33,,,,0,982,0,0,0,0,0,0,0,0,0,0,0,89000,5903,0,2054,0,0,7000,0,, 
288233,539879,23-OCT-2023 18.14.10,5042,163.5,185.89,145.9,39.99,38.8,1641,,24.44,15.55,,,,0,983,0,0,0,0,0,0,0,0,0,0,0,83500,5646,0,1900,0,0,7000,54,, 
288236,539880,23-OCT-2023 19.01.54,5042,165.4,187.09,145.9,41.19,37.2,1646,,25.17,16.02,,,,0,985,0,0,0,0,0,0,0,0,0,0,0,82000,5468,0,1735,0,0,7000,108,, 
288239,539881,23-OCT-2023 19.54.01,1058,164.8,187.9,148.7,39.2,38.8,1647,,23.96,15.24,,,,0,975,0,0,0,0,0,0,0,0,0,0,0,81500,6138,0,2193,0,0,5500,54,, 
288241,539882,23-OCT-2023 20.40.40,1058,164.6,186.2,154.2,32,37.9,1622,,19.56,12.44,,,,0,913,0,0,0,0,0,0,0,0,0,0,0,84000,5353,0,1979,0,0,5500,108,, 
288243,539883,23-OCT-2023 21.27.11,1058,162.5,185.89,146.8,39.09,37.7,1643,,23.89,15.2,,,,0,1001,0,0,0,0,0,0,0,0,0,0,0,84000,5377,0,2499,0,0,7000,54,, 
288245,539884,23-OCT-2023 22.19.22,1058,166.6,212.19,174.7,37.49,41.2,1663,,22.91,14.58,,,,0,1001,0,0,0,0,0,0,0,0,0,0,0,67600,5917,0,1865,0,0,7000,108,, 
288247,539885,23-OCT-2023 23.28.45,1058,164.2,201.09,161.1,39.99,44.3,1615,,24.44,15.55,,,,0,990,0,0,0,0,0,0,0,0,0,0,0,90800,6823,0,2469,0,0,7700,54,, 
288250,539886,24-OCT-2023 00.34.47,1058,162.9,190.09,151.1,38.99,40.3,1611,,23.83,15.16,,,,0,980,0,0,0,0,0,0,0,0,0,0,0,85800,5569,0,2527,0,0,5000,0,, 
288253,539887,24-OCT-2023 01.24.07,1058,164.5,185.39,145.4,39.99,39.5,1639,,24.44,15.55,,,,0,1000,0,0,0,0,0,0,0,0,0,0,0,84900,5531,0,2319,0,0,5000,0,, 
288257,539888,24-OCT-2023 02.12.12,1058,164.6,186.39,144.4,41.99,36.8,1641,,25.66,16.33,,,,0,1000,0,0,0,0,0,0,0,0,0,0,0,80900,5375,107,2436,0,0,5000,0,, 
288259,539889,24-OCT-2023 03.02.27,1058,165.5,178.3,142.3,36,38.7,1655,,22,14,,,,0,1000,0,0,0,0,0,0,0,0,0,0,0,82300,5200,0,2352,0,0,2000,0,, 
288262,539890,24-OCT-2023 03.56.48,1058,169.4,169.1,125.1,44,33.6,1649,,26.89,17.11,,,,0,1000,0,0,0,0,0,0,0,0,0,0,0,70900,5303,0,1497,0,0,2300,0,, 
288265,539891,24-OCT-2023 04.58.11,1058,165.8,136.99,100,36.99,31,1664,,22.6,14.39,,,,0,1000,0,0,0,0,0,0,0,0,0,0,0,64200,4462,593,2741,0,0,2000,0,, 
288273,539892,24-OCT-2023 22.16.16,1058,160.6,233.1,197.1,36,79,1681,,22,14,,,,0,900,0,0,0,0,0,0,0,0,0,0,0,133000,8740,0,4462,0,0,8700,0,0.037, 
288275,539893,24-OCT-2023 23.09.47,2032,160.1,181.1,145.1,36,40.9,1669,,22,14,,,,0,900,0,0,0,0,0,0,0,0,0,0,0,83500,5261,0,1458,0,0,7000,0,, 
288277,539894,25-OCT-2023 00.16.34,6095,162.8,200.4,164.4,36,48.6,,,22,14,,,,0,900,0,0,0,0,0,0,0,0,0,0,0,101200,5785,1186,3627,0,0,5000,0,, 
288279,539895,25-OCT-2023 01.32.12,6066,163.3,201.6,165.6,36,48.1,1685,,22,14,,,,0,999,0,0,0,0,0,0,0,0,0,0,0,100100,6146,1755,3040,0,0,6000,0,0.037, 
288283,539896,25-OCT-2023 02.54.33,6066,163.2,190.69,150.7,39.99,41.2,1656,,24.44,15.55,,,,0,1498,0,0,0,0,0,0,0,0,0,0,0,89500,5768,1123,2764,0,0,6000,0,0.044, 
288285,539897,25-OCT-2023 04.02.33,6066,163.8,189.79,150.8,38.99,41.1,1678,,23.83,15.16,,,,0,1500,0,0,0,0,0,0,0,0,0,0,0,88100,5773,731,2693,0,0,6000,0,0.039, 
288288,539898,25-OCT-2023 05.20.29,6066,163.5,188.09,150.1,37.99,43.3,1675,,23.22,14.77,,,,0,1500,0,0,0,0,0,0,0,0,0,0,0,89900,5754,1076,2883,0,69,6000,0,0.039, 
288291,539899,25-OCT-2023 06.39.48,6066,163.7,191,150,41,42.3,1648,,25.06,15.94,,,,0,1497,0,0,0,0,0,0,0,0,0,0,0,88100,5943,963,2219,0,0,6000,0,0.038, 
288294,539900,25-OCT-2023 08.06.23,6066,161.7,191.89,151.9,39.99,44.7,1654,,24.44,15.55,,,,0,1507,0,0,0,0,0,0,0,0,0,0,0,90100,6110,0,3025,0,0,6000,0,0.027, 
288298,539901,25-OCT-2023 10.30.48,6066,163.2,182.4,146.4,36,41.7,1668,,22,14,,,,0,1512,0,0,0,0,0,0,0,0,0,0,0,86200,5696,0,2296,0,0,6500,0,0.029, 
288301,539902,25-OCT-2023 11.33.12,6066,162.5,180.59,145.5,35.09,42.2,1652,,21.44,13.65,,,,0,1505,0,0,0,0,0,0,0,0,0,0,0,85000,6058,0,2903,0,0,7000,0,0.033, 
288303,539903,25-OCT-2023 12.53.39,6066,159.5,188.4,152.4,36,42.4,1642,,22,14,,,,0,1490,0,0,0,0,0,0,0,0,0,0,0,87200,5758,0,2423,0,0,7000,0,0.036, 
288306,539904,25-OCT-2023 14.01.38,6066,158.5,182.8,146.8,36,43.7,1688,,22,14,,,,0,987,0,0,0,0,0,0,0,0,0,0,0,88100,5974,0,2838,0,0,7200,0,0.044, 
288309,539905,25-OCT-2023 15.54.33,6066,163.5,221.5,185.5,36,55.8,1627,,22,14,,,,0,1496,0,0,0,0,0,0,0,0,0,0,0,102000,7209,0,2273,0,0,10300,0,0.045, 
288313,539906,25-OCT-2023 17.00.28,6066,162,184.69,146.7,37.99,39.4,1639,,23.22,14.77,,,,0,1511,0,0,0,0,0,0,0,0,0,0,0,85000,5976,0,1668,0,0,10300,0,0.047, 
288316,539907,25-OCT-2023 18.15.06,6066,161.3,197.19,160,37.19,45.3,1652,,22.73,14.46,,,,0,1516,0,0,0,0,0,0,0,0,0,0,0,91000,6307,0,2254,0,0,8000,0,0.046, 
288319,539908,25-OCT-2023 19.19.28,6066,162.3,184.7,143.7,41,39.6,1652,,25.06,15.94,,,,0,1525,0,0,0,0,0,0,0,0,0,0,0,84400,5961,0,1872,0,0,7900,0,, 
288321,539909,25-OCT-2023 20.36.05,6066,164.9,186.59,149.5,37.09,42.1,1651,,22.67,14.42,,,,0,1541,0,0,0,0,0,0,0,0,0,0,0,92500,6210,0,2150,0,0,8500,0,0.035, 
288324,539910,25-OCT-2023 21.57.39,6066,163.7,184.99,146,38.99,40.4,1671,,23.83,15.16,,,,0,1522,0,0,0,0,0,0,0,0,0,0,0,85800,5975,0,1756,0,0,8000,0,0.04, 
288327,539911,25-OCT-2023 23.09.29,6066,164.3,188.5,149.9,38.6,40.4,1648,,23.59,15.01,,,,0,1540,0,0,0,0,0,0,0,0,0,0,0,85500,5851,0,1831,0,0,8000,0,0.051, 
288330,539912,26-OCT-2023 00.37.25,6066,162.9,199.1,163.1,36,46.1,1672,,22,14,,,,0,1568,0,0,0,0,0,0,0,0,0,0,0,97000,6627,1101,3251,0,3000,7000,0,0.055, 
288334,539913,26-OCT-2023 02.36.09,6066,166.1,200,164,36,47.9,1638,,22,14,,,,0,1011,0,0,0,0,0,0,0,0,0,0,0,94000,6770,1216,2533,0,3000,7000,0,0.05, 
288337,539914,26-OCT-2023 04.01.50,6066,163.3,189.99,152,37.99,41.9,1649,,23.22,14.77,,,,0,1539,0,0,0,0,0,0,0,0,0,0,0,88400,5926,364,2688,0,3000,7000,0,, 
288340,539915,26-OCT-2023 05.06.20,5042,163.2,189.89,149.9,39.99,42.1,1685,,24.44,15.55,,,,0,1000,0,0,0,0,0,0,0,0,0,0,0,87800,5742,408,1738,0,0,6600,0,, 
288343,539916,26-OCT-2023 06.16.39,5042,163.6,189.99,152,37.99,41,1673,,23.22,14.77,,,,0,982,0,0,0,0,0,0,0,0,0,0,0,84500,5694,344,2154,0,0,6000,0,, 
288346,539917,26-OCT-2023 07.45.15,5042,161.8,190.1,154.1,36,42.2,1670,,22,14,,,,0,978,0,0,0,0,0,0,0,0,0,0,0,86300,5466,0,2117,0,0,6000,0,, 
288349,539918,26-OCT-2023 09.48.50,5042,160.4,195.39,155.4,39.99,42.5,1692,,24.44,15.55,,,,0,895,0,0,0,0,0,0,0,0,0,0,0,89500,5771,0,2166,0,0,6000,0,, 
288352,539919,26-OCT-2023 10.47.45,5042,161.6,219.89,181.6,38.29,44.7,1678,,23.4,14.89,,,,0,973,0,0,0,0,0,0,0,0,0,0,0,97600,6599,0,2434,0,0,6900,0,, 
288354,539920,26-OCT-2023 11.38.50,5042,160.1,186.09,146.6,39.49,40.2,1639,,24.13,15.36,,,,0,960,0,0,0,0,0,0,0,0,0,0,0,86000,5547,0,2170,0,0,6000,0,, 
288358,539921,26-OCT-2023 12.27.40,5042,162.1,171.59,131.4,40.19,37.7,1643,,24.56,15.63,,,,0,984,0,0,0,0,0,0,0,0,0,0,0,78600,5250,0,2044,0,0,6500,0,, 
288361,539922,26-OCT-2023 13.17.36,5042,159.5,166.79,129.8,36.99,35,1572,,22.6,14.39,,,,0,971,0,0,0,0,0,0,0,0,0,0,0,75200,5221,0,1950,0,0,6000,0,, 
288363,539923,26-OCT-2023 14.09.42,5042,160.4,170.39,131.4,38.99,36.1,1659,,23.83,15.16,,,,0,1000,0,0,0,0,0,0,0,0,0,0,0,75000,5500,0,1947,0,0,6000,0,, 
288367,539924,26-OCT-2023 15.07.01,5042,161.8,192.29,155.3,36.99,39.2,1631,,22.6,14.39,,,,0,991,0,0,0,0,0,0,0,0,0,0,0,85000,5606,0,1429,0,0,6000,0,, 
288369,539925,26-OCT-2023 16.04.14,5042,159.9,195.29,158.2,37.09,43.2,1619,,22.67,14.42,,,,0,975,0,0,0,0,0,0,0,0,0,0,0,92500,5846,0,1675,0,0,6800,0,, 
288373,539926,26-OCT-2023 17.01.20,5042,163.4,230.89,194.7,36.19,46,1678,,22.12,14.07,,,,0,921,0,0,0,0,0,0,0,0,0,0,0,101500,7149,0,2669,0,0,7000,0,, 
288376,539927,26-OCT-2023 17.50.51,5042,163.2,181.29,145.1,36.19,38.7,1681,,22.12,14.07,,,,0,942,0,0,0,0,0,0,0,0,0,0,0,83000,5475,0,1827,0,0,7000,0,, 
288378,539928,26-OCT-2023 18.34.54,1056,164,180.1,145.1,35,35.9,1614,,21.39,13.61,,,,0,953,0,0,0,0,0,0,0,0,0,0,0,78500,5233,0,1430,0,0,6000,0,, 
288381,539929,26-OCT-2023 19.33.04,1056,164.3,211.39,174.9,36.49,41.6,,,22.3,14.19,,,,0,946,0,0,0,0,0,0,0,0,0,0,0,90000,6104,0,1573,0,0,7000,0,, 
288385,539930,26-OCT-2023 20.21.01,1056,154.5,191.7,155.7,36,38.9,1650,,22,14,,,,0,0,0,0,0,0,0,0,0,0,0,0,0,85800,5605,0,1543,0,0,7000,0,, 
288387,539931,26-OCT-2023 21.07.05,5042,160.6,171.7,135.7,36,35.3,1627,,22,14,,,,0,975,0,0,0,0,0,0,0,0,0,0,0,76000,4836,0,1375,0,0,6000,0,, 
288390,539932,26-OCT-2023 22.10.05,5042,168.7,169.09,131.9,37.19,34.9,1667,,22.73,14.46,,,,0,979,0,0,0,0,0,0,0,0,0,0,0,75000,5952,0,1656,0,0,6000,0,, 
288394,539933,26-OCT-2023 23.05.30,6095,165.1,189.9,151.4,38.5,39,1673,,23.53,14.97,,,,0,988,0,0,0,0,0,0,0,0,0,0,0,83100,5751,0,1571,0,0,7000,0,, 
288396,539934,27-OCT-2023 00.03.12,6095,164.7,168.3,133.1,35.2,35.1,1681,,21.51,13.69,,,,0,969,0,0,0,0,0,0,0,0,0,0,0,76300,5309,0,2273,0,0,6000,0,, 
288399,539935,27-OCT-2023 00.10.33,8061,151.8,154.59,116.6,37.99,32.8,1609,,23.22,14.77,,,,0,982,0,0,0,0,0,0,0,0,0,0,0,69100,5388,0,1987,0,0,5700,0,, 
288402,539936,27-OCT-2023 01.30.23,8061,164.1,219.1,183.1,36,45.3,1664,,22,14,,,,0,962,0,0,0,0,0,0,0,0,0,0,0,95700,7255,0,3382,0,1000,6300,0,, 
288404,539937,27-OCT-2023 02.20.11,8061,163.5,186.79,148.8,37.99,36,1671,,23.22,14.77,,,,0,988,0,0,0,0,0,0,0,0,0,0,0,79900,5704,0,1429,0,998,6000,0,, 
288406,539938,27-OCT-2023 03.09.04,8061,161.9,196.1,160.1,36,37.9,1633,,22,14,,,,0,976,0,0,0,0,0,0,0,0,0,0,0,86600,5757,0,1671,0,1999,6000,0,, 
288408,539939,27-OCT-2023 04.00.49,8061,159.9,199.69,159.7,39.99,37.9,1606,,24.44,15.55,,,,0,1001,0,0,0,0,0,0,0,0,0,0,0,84300,5914,0,1742,0,0,5900,0,, 
288410,539940,27-OCT-2023 04.54.05,8061,159,180.1,144.1,36,36.7,1679,,,36,,,,0,1001,0,0,0,0,0,0,0,0,0,0,0,81000,5514,0,1786,0,1819,6000,0,, 
288412,539941,27-OCT-2023 05.38.23,8061,147.4,170.59,133.6,36.99,33.8,1621,,22.6,14.39,,,,0,1002,0,0,0,0,0,0,0,0,0,0,0,72800,5091,0,1517,0,1000,5800,0,, 
288414,539942,27-OCT-2023 06.24.05,8061,156.8,171.1,135.1,36,35.3,1675,,22,14,,,,0,1002,0,0,0,0,0,0,0,0,0,0,0,77600,5170,0,1882,0,2000,5500,0,, 
288416,539943,27-OCT-2023 07.22.00,8061,161.6,210.3,174.3,36,45.2,1659,,22,14,,,,0,1001,0,0,0,0,0,0,0,0,0,0,0,99800,6425,128,3350,0,2498,6000,0,, 
288418,539944,27-OCT-2023 08.24.44,1056,159,202.79,164.8,37.99,45.1,1613,,23.22,14.77,,,,0,983,0,0,0,0,0,0,0,0,0,0,0,94500,5817,0,3217,0,0,6000,0,, 
288420,539945,27-OCT-2023 09.21.43,5040,160.8,201.49,164.3,37.19,44.1,1601,,22.73,14.46,,,,0,973,0,0,0,0,0,0,0,0,0,0,0,95200,5993,0,3486,0,500,6000,0,, 
288422,539946,27-OCT-2023 10.11.10,5040,161.6,200.79,164.3,36.49,39.4,1694,,22.3,14.19,,,,0,958,0,0,0,0,0,0,0,0,0,0,0,87500,5463,0,2447,0,500,6000,0,, 
288424,539947,27-OCT-2023 11.12.51,5040,160.8,191.9,153.4,38.5,41.6,1680,,23.53,14.97,,,,0,1665,0,0,0,0,0,0,0,0,0,0,0,88900,5708,0,2653,0,0,6000,0,, 
288426,539948,27-OCT-2023 12.44.23,5040,159.2,202.09,164.1,37.99,46.2,1654,,23.22,14.77,,,,0,300,0,0,0,0,0,0,0,0,0,0,0,95200,6321,0,2464,0,0,6300,0,, 
288429,539949,27-OCT-2023 14.03.43,5040,161.7,194.69,156.5,38.19,45,1646,,23.34,14.85,,,,0,1000,0,0,0,0,0,0,0,0,0,0,0,95700,6014,0,3252,0,0,6300,0,, 
288432,539950,27-OCT-2023 14.57.44,5040,159.5,192.49,156.3,36.19,41.1,1588,,22.12,14.07,,,,0,1000,0,0,0,0,0,0,0,0,0,0,0,86900,5941,0,2854,0,0,6000,0,, 
288436,539951,27-OCT-2023 16.05.10,5040,164.8,237.79,200.6,37.19,46.6,1662,,22.73,14.46,,,,0,962,0,0,0,0,0,0,0,0,0,0,0,103200,7325,0,2605,0,0,7000,0,, 
288439,539952,27-OCT-2023 17.01.40,5040,161.9,205.8,169.8,36,41.2,1626,,22,14,,,,0,971,0,0,0,0,0,0,0,0,0,0,0,85000,6281,0,1857,0,0,7000,0,, 
288442,539953,27-OCT-2023 17.50.20,5040,163.1,188.29,152.1,36.19,36.6,1619,,22.12,14.07,,,,0,894,0,0,0,0,0,0,0,0,0,0,0,80000,5594,0,1886,0,0,7000,0,, 
288445,539954,27-OCT-2023 18.40.21,5040,165.7,178.4,143.4,35,38,,,21.39,13.61,,,,0,899,0,0,0,0,0,0,0,0,0,0,0,79000,5409,0,1541,0,0,6500,0,, 
288447,539955,27-OCT-2023 19.29.07,5040,165.8,171.89,133.7,38.19,34.6,1659,,23.34,14.85,,,,0,900,0,0,0,0,0,0,0,0,0,0,0,74000,5269,0,1481,0,0,7000,0,, 
288451,539956,27-OCT-2023 20.24.35,5040,160.6,153.89,117.4,36.49,35.2,1628,,22.3,14.19,,,,0,900,0,0,0,0,0,0,0,0,0,0,0,73000,5557,0,2185,0,0,7000,0,, 
288454,539957,27-OCT-2023 21.44.47,5040,162.4,190.4,155.4,35,39.7,1675,,21.39,13.61,,,,0,900,0,0,0,0,0,0,0,0,0,0,0,85400,6022,0,1197,0,0,7000,0,, 
288456,539958,27-OCT-2023 22.54.55,7063,165.5,227.6,192.6,35,47.5,1658,,21.39,13.61,,,,0,900,0,0,0,0,0,0,0,0,0,0,0,101000,6960,0,2663,0,0,7700,0,, 
288459,539959,28-OCT-2023 04.45.20,7063,164.4,209.9,173.9,36,56.2,1635,,22,14,,,,0,800,0,0,0,0,0,0,0,0,0,0,0,112100,7069,0,3696,0,2004,6500,0,, 
288463,539960,28-OCT-2023 05.46.06,5071,162.1,190.5,155.5,35,40.4,1677,,21.39,13.61,,,,0,999,0,0,0,0,0,0,0,0,0,0,0,85600,5825,0,2508,0,0,6500,0,, 
288466,539961,28-OCT-2023 06.43.06,5071,161.5,190.49,153.2,37.29,40.3,1659,,22.79,14.5,,,,0,999,0,0,0,0,0,0,0,0,0,0,0,87000,6200,0,2328,0,0,6000,0,, 
288468,539962,28-OCT-2023 07.55.46,5071,157.7,201.29,163.3,37.99,43.6,1632,,23.22,14.77,,,,0,994,0,0,0,0,0,0,0,0,0,0,0,93100,6270,0,3264,0,0,6000,0,, 
288472,539963,28-OCT-2023 08.45.36,1058,164.9,186,147.5,38.5,39.6,1618,,23.53,14.97,,,,0,986,0,0,0,0,0,0,0,0,0,0,0,83500,5561,0,2069,0,0,6300,0,, 
288486,539964,28-OCT-2023 09.35.31,1058,161.4,170.49,136.5,33.99,36.8,1642,,20.77,13.22,,,,0,974,0,0,0,0,0,0,0,0,0,0,0,78000,5384,0,2212,0,0,6000,0,, 
288491,539965,28-OCT-2023 10.30.40,2030,162,190.6,155.6,35,42.8,1593,,21.39,13.61,,,,0,1000,0,0,0,0,0,0,0,0,0,0,0,90900,5728,0,2584,0,0,6000,0,, 
288494,539966,28-OCT-2023 11.22.46,2030,156.5,173.29,139.3,33.99,39.3,1628,,20.77,13.22,,,,0,1000,0,0,0,0,0,0,0,0,0,0,0,83000,5333,0,2487,0,0,6000,0,, 
288497,539967,28-OCT-2023 12.22.36,5071,160.9,175.79,138.8,36.99,37.2,1662,,22.6,14.39,,,,0,1000,0,0,0,0,0,0,0,0,0,0,0,80700,5397,0,2134,0,0,6000,0,, 
288500,539968,28-OCT-2023 13.18.02,5071,159.1,174.39,140.4,33.99,38.4,1630,,20.77,13.22,,,,0,1000,0,0,0,0,0,0,0,0,0,0,0,81900,5197,0,2058,0,0,6000,0,, 
288502,539969,28-OCT-2023 14.46.11,5071,162.5,181.09,143.1,37.99,38.7,,,23.22,14.77,,,,0,1000,0,0,0,0,0,0,0,0,0,0,0,84800,5476,0,2482,0,0,6000,0,, 
288506,539970,28-OCT-2023 16.09.36,7063,162.1,198.99,162,36.99,42.7,1667,,22.6,14.39,,,,0,1000,0,0,0,0,0,0,0,0,0,0,0,91700,6276,411,2971,0,2000,6000,0,, 
288509,539971,28-OCT-2023 17.03.32,7063,165.7,190.1,154.1,36,39.4,1654,,22,14,,,,0,201,0,0,0,0,0,0,0,0,0,0,0,86000,5627,1250,1335,0,554,6800,0,,
