Repository: sanad-code/udacity-aimaster-capstone-ai-programming-foundations-project

# Steel Production Data Analysis — Udacity AI Master Capstone

This project analyzes steel production data to identify key factors affecting energy consumption, quality indicators, and production efficiency. It covers data cleaning, exploratory data analysis (EDA), and visualization of relationships between variables such as DRI Carbon and Silica (SiO2). The insights support data-driven decisions to optimize the steelmaking process.

## What Was Built

A Jupyter Notebook (`data-workflow/data_workflow.ipynb`) that loads, cleans, and analyzes internal steel production heat data, producing visualizations and statistical summaries saved under `outputs/`.

File: data/raw/flat_raw_data.csv (part 24 of 86)
RC,HID,STOP_DATE,STEEL_GRADE,TAPPED_WGT,TOTAL_CHARGE,DRI_CHARGE,SCRAP_CHARGE,POWER_ON_TIME,FINAL_TEMP,TOTAL_C_DRI,LOCAL_SCRAP,HOME_RETURN_SCRAP,IMPORTED_SCRAP,PIG_IRON,DRI_BRIQUETTED,FESI,FEMN,SIMN,FECR,NICKEL,FETI,FEB,FENB,FEP,FEMO,CU,FEV,NITROVAN,ELEC_ENERGY,OXYGEN,COKE_LUMP,MODULE_CARBON,COKE_POWDER,BURNT_LIME,BURNT_DOLAMITE,FLUX,C_ANALYSIS, 
288512,539972,28-OCT-2023 18.14.22,5042,160.2,189.99,153,36.99,39.6,1656,,22.6,14.39,,,,0,1001,0,0,0,0,0,0,0,0,0,0,0,87000,5945,187,1826,0,0,6000,0,, 
288514,539973,28-OCT-2023 19.40.11,5042,162.1,187,155,32,40.2,1689,,19.56,12.44,,,,0,1001,0,0,0,0,0,0,0,0,0,0,0,87000,5946,352,2687,0,2000,6000,0,, 
288518,539974,28-OCT-2023 20.30.35,5042,161,190.89,159.9,30.99,40.7,1654,,18.94,12.05,,,,0,1001,0,0,0,0,0,0,0,0,0,0,0,88200,6002,852,2117,0,0,6000,0,, 
288521,539975,28-OCT-2023 21.19.46,5042,162.1,185.79,148.8,36.99,38.4,1650,,22.6,14.39,,,,0,1001,0,0,0,0,0,0,0,0,0,0,0,79700,6031,238,2471,0,2000,6100,0,, 
288523,539976,28-OCT-2023 22.14.23,5042,164.1,209.99,171,38.99,44.6,1630,,23.83,15.16,,,,0,1000,0,0,0,0,0,0,0,0,0,0,0,95200,6213,238,3264,0,2000,6300,0,, 
288526,539977,28-OCT-2023 23.04.22,5042,166.8,175.5,139.5,36,38.6,1646,,22,14,,,,0,1001,0,0,0,0,0,0,0,0,0,0,0,81900,5518,0,2612,0,1500,6000,0,, 
288529,539978,29-OCT-2023 00.07.01,5042,164.4,170.6,137.6,33,37.9,1681,,,33,,,,0,1002,0,0,0,0,0,0,0,0,0,0,0,79400,5748,0,2285,0,1000,6000,0,, 
288532,539979,29-OCT-2023 01.22.03,5042,162.7,199,163,36,41.7,1534,,22,14,,,,0,1002,0,0,0,0,0,0,0,0,0,0,0,88100,5854,237,2454,0,0,6000,0,, 
288535,539980,29-OCT-2023 02.15.46,5042,163.2,191.1,157.1,34,41.5,1664,,,34,,,,0,1002,0,0,0,0,0,0,0,0,0,0,0,88600,6165,0,2571,0,0,6000,0,, 
288539,539981,29-OCT-2023 03.08.22,1010,165.2,200.59,165.3,35.29,41.7,1682,,21.57,13.72,,,,0,300,0,0,0,0,0,0,0,0,0,0,0,90600,6110,0,2970,0,998,6000,0,, 
288541,539982,29-OCT-2023 04.10.48,1010,161.7,185.19,152.2,32.99,38.7,1678,,20.16,12.83,,,,0,300,0,0,0,0,0,0,0,0,0,0,0,84700,5461,128,2227,0,1996,6000,0,, 
288544,539983,29-OCT-2023 05.19.12,1010,164,187.09,150.1,36.99,38.3,1666,,22.6,14.39,,,,0,300,0,0,0,0,0,0,0,0,0,0,0,85000,5799,0,2658,0,2000,6000,0,, 
288547,539984,29-OCT-2023 06.17.57,1010,167.1,164.49,130.5,33.99,35.1,1679,,20.77,13.22,,,,0,300,0,0,0,0,0,0,0,0,0,0,0,74800,5363,349,2338,0,0,5000,0,, 
288551,539985,29-OCT-2023 08.37.08,1011,161,202,166,36,45.8,1628,,22,14,,,,0,299,0,0,0,0,0,0,0,0,0,0,0,95200,5915,0,2776,0,0,6000,0,, 
288556,539986,29-OCT-2023 09.33.59,1011,163.7,199.39,168.4,30.99,42.1,1659,,18.94,12.05,,,,0,300,0,0,0,0,0,0,0,0,0,0,0,92500,6446,238,2497,0,0,6000,0,, 
288559,539987,29-OCT-2023 10.32.38,1011,161.4,201.39,167.4,33.99,45.2,1669,,20.77,13.22,,,,0,300,0,0,0,0,0,0,0,0,0,0,0,97100,5937,128,3265,0,49,6700,0,, 
288562,539988,29-OCT-2023 11.26.49,1011,158.5,189.8,157.8,32,42.3,1641,,19.56,12.44,,,,0,300,0,0,0,0,0,0,0,0,0,0,0,91500,5943,0,2693,0,0,6000,0,, 
288565,539989,29-OCT-2023 12.26.13,1011,161.3,200.4,168.4,32,46.2,1621,,19.56,12.44,,,,0,300,0,0,0,0,0,0,0,0,0,0,0,99300,6503,0,3390,0,0,6500,0,, 
288569,539990,29-OCT-2023 13.29.53,1011,163.6,187.89,148.9,38.99,47.5,1581,,23.83,15.16,,,,0,300,0,0,0,0,0,0,0,0,0,0,0,92800,5646,564,4113,0,0,6000,0,, 
288571,539991,29-OCT-2023 14.27.01,1010,159.4,182.89,148.9,33.99,45.3,1639,,20.77,13.22,,,,0,300,0,0,0,0,0,0,0,0,0,0,0,95800,5330,1579,4091,0,0,6200,0,, 
288575,539992,29-OCT-2023 15.25.27,1010,165.1,193.39,160.4,32.99,46.9,1673,,20.16,12.83,,,,0,300,0,0,0,0,0,0,0,0,0,0,0,100900,5982,1248,4338,0,0,6000,0,, 
288578,539993,29-OCT-2023 16.23.12,7055,162.6,188.9,152.9,36,44.1,1665,,22,14,,,,0,1000,0,0,0,0,0,0,0,0,0,0,0,95000,5434,1956,3753,0,0,6000,0,, 
288581,539994,29-OCT-2023 17.25.27,7055,162.7,189.19,152.2,36.99,44.4,1684,,22.6,14.39,,,,0,1000,0,0,0,0,0,0,0,0,0,0,0,94300,5514,1123,3176,0,1000,6000,0,, 
288584,539995,29-OCT-2023 18.23.58,7055,162.8,189.99,152,37.99,45.3,1628,,23.22,14.77,,,,0,1000,0,0,0,0,0,0,0,0,0,0,0,97100,5702,2409,4146,0,0,6000,0,, 
288586,539996,29-OCT-2023 19.54.29,1058,165,207.2,172.2,35,58.4,,,21.39,13.61,,,,0,1000,0,0,0,0,0,0,0,0,0,0,0,103900,6394,1348,3045,0,499,6100,0,, 
288590,539997,29-OCT-2023 20.51.13,7063,164.2,193.79,156.8,36.99,41.6,1661,,22.6,14.39,,,,0,1000,0,0,0,0,0,0,0,0,0,0,0,89200,5904,68,2151,0,0,6000,0,, 
288593,539998,29-OCT-2023 21.47.18,7063,163.7,192.5,157.5,35,43.5,1578,,21.39,13.61,,,,0,1000,0,0,0,0,0,0,0,0,0,0,0,94300,5559,124,3281,0,0,6000,0,, 
288595,539999,29-OCT-2023 22.46.28,7063,164.6,195.09,165.1,29.99,46.3,1601,,18.33,11.66,,,,0,1000,0,0,0,0,0,0,0,0,0,0,0,96100,5792,0,3749,0,2108,6000,0,, 
288598,540000,29-OCT-2023 23.58.03,7063,163.1,200.09,170.1,29.99,45.2,1639,,18.33,11.66,,,,0,1002,0,0,0,0,0,0,0,0,0,0,0,96000,6056,296,4053,0,2000,6000,0,, 
288601,540001,30-OCT-2023 00.55.59,2011,164.8,204.1,168.1,36,45.2,1609,,22,14,,,,0,299,0,0,0,0,0,0,0,0,0,0,0,98000,6274,123,3787,0,0,6600,0,, 
288604,540002,30-OCT-2023 01.50.54,2010,162.1,199.4,163.4,36,44.7,1634,,22,14,,,,0,300,0,0,0,0,0,0,0,0,0,0,0,97700,5704,104,4344,0,1495,6500,0,, 
288607,540003,30-OCT-2023 02.58.29,2010,162.4,189.79,164.8,24.99,48.2,1623,,15.27,9.72,,,,0,300,0,0,0,0,0,0,0,0,0,0,0,102100,5930,794,3927,0,1996,7000,0,, 
288610,540004,30-OCT-2023 04.13.05,2010,158.2,198.1,172.1,26,53.6,1627,,15.89,10.11,,,,0,300,0,0,0,0,0,0,0,0,0,0,0,109500,6773,1574,4823,0,0,8000,0,, 
288614,540005,30-OCT-2023 05.14.43,1011,154,199.99,160,39.99,49.8,1651,,24.44,15.55,,,,0,300,0,0,0,0,0,0,0,0,0,0,0,102500,6480,2443,4664,0,2003,7000,0,, 
288617,540006,30-OCT-2023 06.25.15,2010,153.6,170.4,150.4,20,50.8,1579,,12.22,7.78,,,,0,300,0,0,0,0,0,0,0,0,0,0,0,104300,6160,1995,4304,0,2004,7200,0,, 
288620,540007,30-OCT-2023 07.57.24,5095,163.9,61.2,25.2,36,54.6,1664,,22,14,,,,0,1000,0,0,0,0,0,0,0,0,0,0,0,114300,6180,1814,4975,0,2103,7300,0,, 
288624,540008,30-OCT-2023 09.23.15,1011,163.4,240.99,204.8,36.19,60.1,1681,,22.12,14.07,,,,0,600,0,0,0,0,0,0,0,0,0,0,0,128000,7441,2740,4050,0,0,8300,0,, 
288626,540009,30-OCT-2023 10.31.45,1011,161.5,190.19,150.1,40.09,51.9,1650,,24.5,15.59,,,,0,0,0,0,0,0,0,0,0,0,0,0,0,103300,5596,2693,3142,0,0,8500,0,, 
288628,540010,30-OCT-2023 11.41.34,1015,161.6,194.6,155.4,39.2,52.4,1673,,23.96,15.24,,,,0,800,0,0,0,0,0,0,0,0,0,0,0,108500,5820,2693,4798,0,0,9500,0,, 
288631,540011,30-OCT-2023 12.49.35,1032,162.2,187.1,151.7,35.4,50.3,1678,,21.63,13.77,,,,0,980,0,0,0,0,0,0,0,0,0,0,0,105000,5906,1014,4872,0,0,8000,0,, 
288634,540012,30-OCT-2023 13.59.10,1015,162.4,190.3,158.3,32,49.8,1660,,19.56,12.44,,,,0,800,0,0,0,0,0,0,0,0,0,0,0,105000,5382,570,4624,0,0,8300,0,, 
288638,540013,30-OCT-2023 15.02.11,1015,164.7,61.19,25,36.19,49.1,1631,,22.12,14.07,,,,0,300,0,0,0,0,0,0,0,0,0,0,0,102000,5473,570,3480,0,0,8300,0,, 
288641,540014,30-OCT-2023 16.01.25,2010,163,198.1,163.1,35,49.8,1622,,21.39,13.61,,,,0,300,0,0,0,0,0,0,0,0,0,0,0,106100,5782,878,4311,0,0,6000,0,, 
288644,540015,30-OCT-2023 17.01.20,1032,161.2,192.1,151.1,41,47.5,1673,,25.06,15.94,,,,0,921,0,0,0,0,0,0,0,0,0,0,0,100400,5200,0,3663,0,0,6000,0,, 
288648,540016,30-OCT-2023 17.58.15,1011,163.7,188.6,152.6,36,45.7,1645,,22,14,,,,0,222,0,0,0,0,0,0,0,0,0,0,0,96200,4760,0,3472,0,2000,6000,0,, 
288651,540017,30-OCT-2023 18.55.35,2010,163.1,191.6,156.6,35,47,1528,,21.39,13.61,,,,0,250,0,0,0,0,0,0,0,0,0,0,0,96600,4867,582,2229,0,0,6400,0,, 
288654,540018,30-OCT-2023 20.03.45,2015,163.5,189.78,154.5,35.28,49.2,1536,,21.6,13.68,,,,0,800,0,0,0,0,0,0,0,0,0,0,0,103600,5512,199,3631,0,0,7000,0,, 
288657,540019,30-OCT-2023 21.01.24,2051,162.5,192,156,36,46,1636,,22,14,,,,0,800,0,0,0,0,0,0,0,0,0,0,0,99000,5155,0,2788,0,0,6000,0,, 
288660,540020,30-OCT-2023 22.00.39,2015,160.1,189.79,155.8,33.99,46.7,1678,,20.77,13.22,,,,0,801,0,0,0,0,0,0,0,0,0,0,0,98100,5296,365,3600,0,1067,6000,0,, 
288663,540021,30-OCT-2023 22.54.14,1016,162.3,190.99,160,30.99,44.5,1642,,18.94,12.05,,,,0,251,0,0,0,0,0,0,0,0,0,0,0,94000,4842,365,2473,0,1067,6000,0,, 
288665,540022,30-OCT-2023 23.53.43,1016,164.6,210.4,169.4,41,47.6,1604,,25.06,15.94,,,,0,251,0,0,0,0,0,0,0,0,0,0,0,105100,5245,238,3862,0,0,6000,0,, 
288668,540023,31-OCT-2023 01.08.45,1010,165.2,205.5,170.3,35.2,51.7,1584,,21.51,13.69,,,,0,300,0,0,0,0,0,0,0,0,0,0,0,108000,5609,522,4084,0,1163,6000,0,, 
288671,540024,31-OCT-2023 02.25.05,1010,164.6,203.4,170.2,33.2,50.7,1659,,20.29,12.91,,,,0,300,0,0,0,0,0,0,0,0,0,0,0,107000,5376,698,3064,0,2000,6000,0,, 
288674,540025,31-OCT-2023 03.35.11,1011,165.4,182.2,146.2,36,44.3,1644,,22,14,,,,0,300,0,0,0,0,0,0,0,0,0,0,0,94800,4898,328,3441,0,2000,6000,0,, 
288678,540026,31-OCT-2023 04.42.49,1011,166,169.08,133.8,35.28,45.2,1609,,21.6,13.68,,,,0,300,0,0,0,0,0,0,0,0,0,0,0,92700,4971,0,3554,0,0,6000,0,, 
288681,540027,31-OCT-2023 06.26.20,1056,161.9,201.99,142,59.99,53.4,1670,,36.66,23.33,,,,0,1001,0,0,0,0,0,0,0,0,0,0,0,106400,6019,199,3175,0,2000,6100,0,, 
288684,540028,31-OCT-2023 07.29.06,1056,165.2,250.59,188.6,61.99,47.6,1653,,37.88,24.11,,,,0,1001,0,0,0,0,0,0,0,0,0,0,0,108000,5584,199,2845,0,2000,6100,0,, 
288687,540029,31-OCT-2023 08.40.46,1056,165.1,216.6,180.6,36,48.7,1663,,22,14,,,,0,0,0,0,0,0,0,0,0,0,0,0,0,108100,6168,956,3578,0,0,7500,0,, 
288690,540030,31-OCT-2023 09.55.30,1056,163.3,185.8,150.8,35,47.9,1657,,21.39,13.61,,,,0,1001,0,0,0,0,0,0,0,0,0,0,0,97700,5243,570,4726,0,0,7000,0,, 
288693,540031,31-OCT-2023 11.12.01,1056,163.2,192.79,150.8,41.99,49.7,1643,,25.66,16.33,,,,0,1001,0,0,0,0,0,0,0,0,0,0,0,103100,4755,570,2507,0,0,8900,0,, 
288696,540032,31-OCT-2023 12.16.27,1056,164.4,186.49,148.5,37.99,49.1,1640,,23.22,14.77,,,,0,2002,0,0,0,0,0,0,0,0,0,0,0,102500,4282,0,2491,0,0,8500,0,, 
288699,540033,31-OCT-2023 13.19.46,1056,164.5,193.69,155.6,38.09,47.1,1662,,23.28,14.81,,,,0,0,0,0,0,0,0,0,0,0,0,0,0,101600,5034,1173,1894,0,0,8500,0,, 
288701,540034,31-OCT-2023 14.23.55,1056,167,189.59,155.6,33.99,45.1,1650,,20.77,13.22,,,,0,300,0,0,0,0,0,0,0,0,0,0,0,95100,4552,1173,3527,0,0,8500,0,, 
288704,540035,31-OCT-2023 15.28.30,1015,162.7,200.39,160.4,39.99,52.9,1648,,24.44,15.55,,,,0,800,0,0,0,0,0,0,0,0,0,0,0,107200,5280,1023,3011,0,0,7400,0,, 
288707,540036,31-OCT-2023 17.10.01,1015,165.8,195.19,156.2,38.99,50.9,,,23.83,15.16,,,,0,800,0,0,0,0,0,0,0,0,0,0,0,103900,4493,0,2677,0,0,7000,0,, 
288709,540037,31-OCT-2023 18.17.59,1011,162.6,150.9,114.9,36,47.1,1660,,22,14,,,,0,300,0,0,0,0,0,0,0,0,0,0,0,92600,4127,354,2097,0,0,6000,0,, 
288715,540038,31-OCT-2023 19.30.47,1011,98.4,160.5,124.5,36,16.7,1644,,22,14,,,,0,0,0,0,0,0,0,0,0,0,0,0,0,31800,2914,0,1467,0,698,6400,0,, 
288717,540039,31-OCT-2023 20.54.17,1015,163.9,188.5,152.5,36,49,,,22,14,,,,0,800,0,0,0,0,0,0,0,0,0,0,0,103200,5228,1546,3931,0,0,7000,0,, 
288720,540040,31-OCT-2023 22.12.26,2015,164.9,189.89,149.9,39.99,47.9,1667,,24.44,15.55,,,,0,800,0,0,0,0,0,0,0,0,0,0,0,102900,4332,2317,2806,0,2000,6000,0,, 
288723,540041,31-OCT-2023 23.13.17,2015,160.8,179.68,108.7,70.98,45.7,1676,,43.38,27.6,,,,0,250,0,0,0,0,0,0,0,0,0,0,0,90600,4946,1044,1715,0,0,6500,0,, 
288726,540042,01-NOV-2023 00.44.13,2010,160.6,193.2,157.2,36,52.8,1606,,22,14,,,,0,250,0,0,0,0,0,0,0,0,0,0,0,108000,4935,1457,4009,0,0,6100,0,, 
288730,540043,01-NOV-2023 01.54.03,2015,161,187.89,147.9,39.99,48.8,1649,,24.44,15.55,,,,0,990,0,0,0,0,0,0,0,0,0,0,0,102300,5449,2086,3912,0,0,6000,0,, 
288733,540044,01-NOV-2023 03.13.23,1063,159.1,186.39,148.4,37.99,52.4,1663,,23.22,14.77,,,,0,998,0,0,0,0,0,0,0,0,0,0,0,102200,5915,2086,4407,0,0,6200,0,, 
288736,540045,01-NOV-2023 04.18.17,2015,158.4,179.9,135.9,44,43.8,1649,,26.89,17.11,,,,0,800,0,0,0,0,0,0,0,0,0,0,0,91500,5093,711,3457,0,0,4000,0,, 
288738,540046,01-NOV-2023 05.33.26,2015,159.2,170.89,130.9,39.99,47.9,1632,,24.44,15.55,,,,0,800,0,0,0,0,0,0,0,0,0,0,0,83500,4128,711,2077,0,0,4000,0,, 
288745,540047,02-NOV-2023 00.43.43,2015,164,212.4,176.4,36,97.8,1649,,22,14,,,,0,300,0,0,0,0,0,0,0,0,0,0,0,125600,6675,353,3502,0,0,6300,0,, 
288747,540048,02-NOV-2023 01.46.26,2010,160.9,190.59,148.6,41.99,42.6,1667,,25.66,16.33,,,,0,300,0,0,0,0,0,0,0,0,0,0,0,87900,5555,0,2338,0,0,6000,0,, 
288749,540049,02-NOV-2023 01.57.32,2010,163.6,191.69,151.7,39.99,44.3,1670,,24.44,15.55,,,,0,300,0,0,0,0,0,0,0,0,0,0,0,88800,5704,0,2343,0,0,6000,0,, 
288751,540050,02-NOV-2023 03.53.53,2010,162.3,189.79,150.8,38.99,42.2,1635,,23.83,15.16,,,,0,300,0,0,0,0,0,0,0,0,0,0,0,88800,5280,0,2218,0,0,6000,0,, 
288754,540051,02-NOV-2023 04.43.28,2010,161.4,180.19,142.2,37.99,38.9,1671,,23.22,14.77,,,,0,300,0,0,0,0,0,0,0,0,0,0,0,82400,4845,0,1808,0,0,6000,0,, 
288757,540052,02-NOV-2023 05.35.02,2010,166.6,181.7,145.7,36,40.4,1617,,22,14,,,,0,300,0,0,0,0,0,0,0,0,0,0,0,84400,5058,0,1866,0,0,6000,0,, 
288760,540053,02-NOV-2023 06.29.03,2010,163.6,191.5,155.5,36,40.6,1636,,22,14,,,,0,300,0,0,0,0,0,0,0,0,0,0,0,87900,5201,0,1924,0,0,6000,0,, 
288763,540054,02-NOV-2023 07.28.18,2010,163.7,206.9,170.9,36,45.3,1649,,22,14,,,,0,800,0,0,0,0,0,0,0,0,0,0,0,95100,5833,0,2092,0,0,6200,0,, 
288766,540055,02-NOV-2023 08.24.29,2015,159.4,194.29,157.1,37.19,42.6,1613,,22.73,14.46,,,,0,800,0,0,0,0,0,0,0,0,0,0,0,91000,4880,0,2480,0,0,6000,0,, 
288769,540056,02-NOV-2023 09.28.31,2015,163.5,188.1,152.9,35.2,43,1656,,21.51,13.69,,,,0,800,0,0,0,0,0,0,0,0,0,0,0,92100,5230,0,2967,0,0,6000,0,, 
288772,540057,02-NOV-2023 10.53.43,6066,164.1,195.49,155.5,39.99,46,1673,,24.44,15.55,,,,0,1503,0,0,0,0,0,0,0,0,0,0,0,92700,5096,0,2031,0,0,6000,0,0.044, 
288775,540058,02-NOV-2023 11.52.53,6066,164.4,185.29,142.1,43.19,41.7,1663,,26.4,16.79,,,,0,1495,0,0,0,0,0,0,0,0,0,0,0,87800,5016,0,2364,0,0,6500,0,, 
288778,540059,02-NOV-2023 12.46.22,1010,163.9,183.99,147,36.99,41.5,1649,,22.6,14.39,,,,0,300,0,0,0,0,0,0,0,0,0,0,0,88400,4975,0,1878,0,0,6500,0,, 
288780,540060,02-NOV-2023 13.47.33,1010,161.7,190.79,151.8,38.99,41.7,1648,,23.83,15.16,,,,0,300,0,0,0,0,0,0,0,0,0,0,0,87500,5201,0,2262,0,0,6000,0,, 
288784,540061,02-NOV-2023 14.45.38,1010,163.8,193.09,154.1,38.99,43.5,1658,,23.83,15.16,,,,0,300,0,0,0,0,0,0,0,0,0,0,0,91500,5493,0,2531,0,0,6500,0,, 
288786,540062,02-NOV-2023 15.43.59,1011,162.7,193.09,154.1,38.99,42.6,1680,,23.83,15.16,,,,0,300,0,0,0,0,0,0,0,0,0,0,0,90700,5331,0,2920,0,2015,6500,0,, 
288789,540063,02-NOV-2023 16.41.28,2015,162.1,206.3,170.3,36,43.4,1683,,22,14,,,,0,800,0,0,0,0,0,0,0,0,0,0,0,96000,6122,0,3302,0,2000,6000,0,, 
288792,540064,02-NOV-2023 17.37.15,2015,150.7,195.4,160.4,35,42.5,1635,,21.39,13.61,,,,0,800,0,0,0,0,0,0,0,0,0,0,0,91600,5735,0,2855,0,1000,6000,0,, 
288796,540065,02-NOV-2023 18.28.25,2015,162.9,190.39,153.4,36.99,41.7,1579,,22.6,14.39,,,,0,999,0,0,0,0,0,0,0,0,0,0,0,89200,5384,0,2966,0,0,5800,0,, 
288798,540066,02-NOV-2023 19.20.45,1032,161.3,190.3,155.1,35.2,41.2,1688,,21.51,13.69,,,,0,999,0,0,0,0,0,0,0,0,0,0,0,91200,5281,0,2879,0,1007,6000,0,, 
288801,540067,02-NOV-2023 20.25.05,1032,163.6,212.79,175.8,36.99,50.2,1647,,22.6,14.39,,,,0,999,0,0,0,0,0,0,0,0,0,0,0,102800,5955,0,3530,0,2016,6000,0,, 
288805,540068,02-NOV-2023 21.38.48,1015,152.8,181.19,141.2,39.99,44.1,1563,,24.44,15.55,,,,0,800,0,0,0,0,0,0,0,0,0,0,0,89600,5447,0,4039,0,504,5800,0,, 
288807,540069,02-NOV-2023 22.58.09,1015,154.4,169.1,130.1,39,43.3,1636,,,39,,,,0,800,0,0,0,0,0,0,0,0,0,0,0,90000,6085,200,4861,0,1500,6000,0,, 
288811,540070,02-NOV-2023 23.48.24,1015,163.7,172.79,134.8,37.99,39,1684,,23.22,14.77,,,,0,799,0,0,0,0,0,0,0,0,0,0,0,84300,4716,0,3918,0,0,6000,0,, 
288814,540071,03-NOV-2023 00.36.34,1015,164.2,172.4,133.2,39.2,38.5,1605,,23.96,15.24,,,,0,800,0,0,0,0,0,0,0,0,0,0,0,81400,4437,67,2612,0,0,5900,0,, 
288817,540072,03-NOV-2023 01.25.08,1015,151.4,166.2,127.6,38.6,38.2,1651,,23.59,15.01,,,,0,800,0,0,0,0,0,0,0,0,0,0,0,81000,4839,0,1881,0,0,6000,0,, 
288820,540073,03-NOV-2023 02.11.59,1015,163.8,171,133.1,37.9,36.3,1688,,23.16,14.74,,,,0,800,0,0,0,0,0,0,0,0,0,0,0,80100,4695,0,1664,0,0,6000,0,, 
288822,540074,03-NOV-2023 03.01.23,1015,160.7,177.99,138.5,39.49,38.7,1604,,24.13,15.36,,,,0,800,0,0,0,0,0,0,0,0,0,0,0,83600,4811,0,1796,0,0,5800,0,, 
288826,540075,03-NOV-2023 03.53.25,1015,161.3,179.99,142,37.99,39.2,1696,,23.22,14.77,,,,0,800,0,0,0,0,0,0,0,0,0,0,0,86800,4462,0,2200,0,0,6000,0,, 
288829,540076,03-NOV-2023 04.47.14,1015,160.7,180.29,147.3,32.99,38.6,1663,,20.16,12.83,,,,0,800,0,0,0,0,0,0,0,0,0,0,0,85100,5059,0,1778,0,0,6000,0,, 
288833,540077,03-NOV-2023 05.40.35,5095,159.7,190.39,148.4,41.99,39.8,1661,,25.66,16.33,,,,0,999,0,0,0,0,0,0,0,0,0,0,0,87400,5133,0,1587,0,0,6000,0,, 
288835,540078,03-NOV-2023 06.36.19,1015,162.3,201.5,160.5,41,43.8,1623,,25.06,15.94,,,,0,999,0,0,0,0,0,0,0,0,0,0,0,94600,5457,0,2471,0,0,6000,0,, 
288839,540079,03-NOV-2023 07.34.01,5095,160.5,210.09,168.1,41.99,41.8,1678,,25.66,16.33,,,,0,999,0,0,0,0,0,0,0,0,0,0,0,94300,6189,0,2466,0,0,7400,0,, 
288841,540080,03-NOV-2023 08.28.55,5095,163.6,188.99,148.8,40.19,40,1686,,24.56,15.63,,,,0,987,0,0,0,0,0,0,0,0,0,0,0,86600,5720,0,2958,0,0,6500,0,, 
288845,540081,03-NOV-2023 09.19.09,5095,163.3,188.09,149,39.09,39.2,1655,,23.89,15.2,,,,0,985,0,0,0,0,0,0,0,0,0,0,0,83300,5553,0,1886,0,0,7000,0,, 
288847,540082,03-NOV-2023 10.14.35,5095,163.3,190.69,160.7,29.99,42.7,1611,,18.33,11.66,,,,0,994,0,0,0,0,0,0,0,0,0,0,0,91000,6062,0,3505,0,0,7000,0,, 
288850,540083,03-NOV-2023 11.09.40,5095,160.7,182.9,146.9,36,41.8,1681,,22,14,,,,0,1998,0,0,0,0,0,0,0,0,0,0,0,89000,6322,0,2905,0,0,8400,0,, 
288853,540084,03-NOV-2023 12.06.40,5095,161.8,198.9,162.9,36,42.3,1633,,22,14,,,,0,0,0,0,0,0,0,0,0,0,0,0,0,90500,6405,0,3028,0,0,7000,0,, 
288856,540085,03-NOV-2023 13.08.50,5095,160.6,191.79,153.8,37.99,41.5,1663,,23.22,14.77,,,,0,999,0,0,0,0,0,0,0,0,0,0,0,86400,6645,0,3035,0,0,6500,0,, 
288860,540086,03-NOV-2023 14.04.20,5095,160.2,188.8,152.8,36,42.6,1618,,22,14,,,,0,999,0,0,0,0,0,0,0,0,0,0,0,87600,5558,0,2358,0,0,6600,0,, 
288863,540087,03-NOV-2023 14.58.31,5095,160.4,196.29,159.3,36.99,41.2,1649,,22.6,14.39,,,,0,999,0,0,0,0,0,0,0,0,0,0,0,88600,5965,0,2102,0,0,6500,0,, 
288867,540088,03-NOV-2023 15.51.00,5095,161.4,191.99,154,37.99,38.6,1667,,23.22,14.77,,,,0,999,0,0,0,0,0,0,0,0,0,0,0,86000,5980,0,2568,0,0,6500,0,, 
288870,540089,03-NOV-2023 16.39.01,5095,160.3,189.89,149.9,39.99,37.9,,,24.44,15.55,,,,0,999,0,0,0,0,0,0,0,0,0,0,0,83100,5522,0,2441,0,998,6900,0,, 
288874,540090,03-NOV-2023 17.29.41,1032,158.2,188.7,152.7,36,37.2,1681,,22,14,,,,0,0,0,0,0,0,0,0,0,0,0,0,0,84500,5678,0,2050,0,2000,6000,0,, 
288877,540091,03-NOV-2023 18.21.24,1032,161.4,208.19,170.2,37.99,41.8,1644,,23.22,14.77,,,,0,999,0,0,0,0,0,0,0,0,0,0,0,92500,5967,0,2178,0,0,6000,0,, 
288879,540092,03-NOV-2023 19.17.31,5095,162,212.6,174.1,38.5,42.7,1657,,23.53,14.97,,,,0,999,0,0,0,0,0,0,0,0,0,0,0,92000,6430,0,2477,0,0,6200,0,, 
288883,540093,03-NOV-2023 20.09.00,5095,159.5,190.1,155.1,35,38.1,1658,,21.39,13.61,,,,0,998,0,0,0,0,0,0,0,0,0,0,0,83900,5950,0,2513,0,0,5900,0,, 
288886,540094,03-NOV-2023 20.58.51,5095,159,193.19,155.2,37.99,39.4,1636,,23.22,14.77,,,,0,999,0,0,0,0,0,0,0,0,0,0,0,87600,5983,0,3286,0,2002,6000,0,, 
288888,540095,03-NOV-2023 21.49.37,5095,161.6,180.89,150.9,29.99,40.6,1617,,18.33,11.66,,,,0,998,0,0,0,0,0,0,0,0,0,0,0,88200,5684,0,3471,0,1498,6000,0,, 
288891,540096,03-NOV-2023 22.37.17,5095,155.2,164.1,125.1,39,34.6,1637,,,39,,,,0,999,0,0,0,0,0,0,0,0,0,0,0,76500,5231,0,2795,0,0,6000,0,, 
288894,540097,04-NOV-2023 00.03.11,5095,161.1,201.7,165.7,36,49.9,1653,,22,14,,,,0,999,0,0,0,0,0,0,0,0,0,0,0,95800,6462,0,2887,0,0,5500,0,, 
288898,540098,04-NOV-2023 00.56.06,1030,159.7,191.6,155.6,36,39.6,1646,,22,14,,,,0,999,0,0,0,0,0,0,0,0,0,0,0,87400,5240,0,2233,0,0,6000,0,, 
288901,540099,04-NOV-2023 01.45.19,1030,157.9,187.1,152.1,35,38,1635,,21.39,13.61,,,,0,999,0,0,0,0,0,0,0,0,0,0,0,84100,5622,0,1951,0,0,6000,0,, 
288904,540100,04-NOV-2023 02.33.07,1030,161.2,187.99,150,37.99,37.3,1650,,23.22,14.77,,,,0,999,0,0,0,0,0,0,0,0,0,0,0,83200,5302,0,1883,0,0,5000,0,, 
288906,540101,04-NOV-2023 03.19.10,1030,162.9,179.08,143.8,35.28,38.2,1604,,21.6,13.68,,,,0,999,0,0,0,0,0,0,0,0,0,0,0,82800,4903,0,1713,0,0,5000,0,, 
288909,540102,04-NOV-2023 04.06.47,1030,160.7,181.39,144.4,36.99,38.7,1648,,22.6,14.39,,,,0,999,0,0,0,0,0,0,0,0,0,0,0,82300,5152,0,1768,0,0,5000,0,, 
288912,540103,04-NOV-2023 04.54.26,1011,157.5,185.29,146.3,38.99,38.3,1607,,23.83,15.16,,,,0,300,0,0,0,0,0,0,0,0,0,0,0,83000,5389,0,1706,0,0,6100,0,, 
288915,540104,04-NOV-2023 05.41.16,1010,159.8,176.3,135.3,41,34.8,1663,,25.06,15.94,,,,0,300,0,0,0,0,0,0,0,0,0,0,0,78000,5121,0,1779,0,0,6000,0,, 
288918,540105,04-NOV-2023 06.28.06,1010,158.4,188.49,145.5,42.99,38.1,1646,,26.27,16.72,,,,0,300,0,0,0,0,0,0,0,0,0,0,0,83900,5303,0,1588,0,0,6000,0,, 
288921,540106,04-NOV-2023 07.24.01,5095,161.3,188.69,149.7,38.99,40.1,1674,,23.83,15.16,,,,0,999,0,0,0,0,0,0,0,0,0,0,0,87400,6103,0,2467,0,1000,6000,0,, 
288924,540107,04-NOV-2023 08.15.02,5095,162.5,190.99,152,38.99,37.5,1674,,23.83,15.16,,,,0,999,0,0,0,0,0,0,0,0,0,0,0,82300,5694,0,1476,0,0,6500,0,, 
288927,540108,04-NOV-2023 09.06.00,5095,162.3,194.59,156.6,37.99,38,1660,,23.22,14.77,,,,0,999,0,0,0,0,0,0,0,0,0,0,0,83300,5903,0,1784,0,2216,6000,0,, 
288930,540109,04-NOV-2023 09.56.37,5095,160.5,190.69,152.7,37.99,38.4,1652,,23.22,14.77,,,,0,999,0,0,0,0,0,0,0,0,0,0,0,83200,6030,0,1570,0,2000,6000,0,, 
288933,540110,04-NOV-2023 10.50.36,5095,159.6,194.89,154.9,39.99,39.4,1651,,24.44,15.55,,,,0,999,0,0,0,0,0,0,0,0,0,0,0,85100,6029,0,1823,0,0,7000,0,, 
288936,540111,04-NOV-2023 11.45.32,1058,159.3,187.39,125.4,61.99,38.5,1645,,37.88,24.11,,,,0,999,0,0,0,0,0,0,0,0,0,0,0,80000,5570,0,1905,0,0,6400,0,, 
288939,540112,04-NOV-2023 12.44.12,1058,162.2,195.39,158.4,36.99,41.9,1656,,22.6,14.39,,,,0,999,0,0,0,0,0,0,0,0,0,0,0,92600,5267,362,2845,0,0,6000,0,, 
288942,540113,04-NOV-2023 13.39.33,1056,159.5,189.99,156,33.99,42.8,1670,,20.77,13.22,,,,0,999,0,0,0,0,0,0,0,0,0,0,0,89600,5472,247,2329,0,1662,6500,0,, 
288945,540114,04-NOV-2023 14.42.42,1056,162.4,190.08,135.1,54.98,42.6,1665,,33.6,21.38,,,,0,998,0,0,0,0,0,0,0,0,0,0,0,89300,6033,665,3489,0,2000,6500,0,, 
288948,540115,04-NOV-2023 15.33.27,1010,161.5,190.39,150.4,39.99,39.9,1672,,24.44,15.55,,,,0,300,0,0,0,0,0,0,0,0,0,0,0,86200,5315,0,2162,0,500,5900,0,, 
288951,540116,04-NOV-2023 16.26.17,1010,162.6,185.09,125.8,59.29,39.5,1679,,36.23,23.06,,,,0,300,0,0,0,0,0,0,0,0,0,0,0,83600,5597,0,1878,0,0,6200,0,, 
288954,540117,04-NOV-2023 17.17.46,1010,162.4,185.89,126.5,59.39,38.9,1662,,36.3,23.09,,,,0,300,0,0,0,0,0,0,0,0,0,0,0,81100,5740,0,1901,0,0,5400,0,, 
288957,540118,04-NOV-2023 18.07.26,2015,160.9,190.2,157,33.2,37.7,1683,,20.29,12.91,,,,0,800,0,0,0,0,0,0,0,0,0,0,0,85600,5836,0,2246,0,0,6000,0,, 
288960,540119,04-NOV-2023 18.57.07,2015,161.1,193.5,156.1,37.4,37.5,1665,,22.86,14.54,,,,0,800,0,0,0,0,0,0,0,0,0,0,0,83700,5489,0,1976,0,0,6000,0,, 
288963,540120,04-NOV-2023 19.47.53,2015,156.2,192.1,156.1,36,37.9,1682,,22,14,,,,0,799,0,0,0,0,0,0,0,0,0,0,0,80400,5327,0,1784,0,0,6000,0,, 
288966,540121,04-NOV-2023 20.41.26,9905,162.6,185.09,152.1,32.99,36.3,1652,,20.16,12.83,,,,0,800,0,0,0,0,0,0,0,0,0,0,0,81700,5438,0,1862,0,2500,6000,0,, 
288969,540122,04-NOV-2023 21.30.17,9905,161.3,188.89,150.9,37.99,39.5,1691,,23.22,14.77,,,,0,800,0,0,0,0,0,0,0,0,0,0,0,86400,5706,0,2247,0,1329,5900,0,, 
288971,540123,04-NOV-2023 22.33.26,5040,163.5,176.2,140.2,36,37.4,1689,,22,14,,,,0,999,0,0,0,0,0,0,0,0,0,0,0,80000,5850,0,2270,0,1999,6100,0,, 
288975,540124,05-NOV-2023 00.01.54,5040,165,200.7,165.7,35,45.9,1660,,21.39,13.61,,,,0,999,0,0,0,0,0,0,0,0,0,0,0,93100,6222,0,1945,0,0,6000,0,, 
288978,540125,05-NOV-2023 00.58.03,5042,163.4,184.78,129.8,54.98,41,1624,,33.6,21.38,,,,0,999,0,0,0,0,0,0,0,0,0,0,0,85900,5011,0,1321,0,0,6100,0,, 
288981,540126,05-NOV-2023 01.48.39,5082,163,190.89,153.7,37.19,38.2,1685,,22.73,14.46,,,,0,999,0,0,0,0,0,0,0,0,0,0,0,85600,5473,0,1691,0,0,6100,0,, 
288984,540127,05-NOV-2023 02.41.03,5082,164.4,200.79,163.8,36.99,41.2,1619,,22.6,14.39,,,,0,999,0,0,0,0,0,0,0,0,0,0,0,91900,5948,0,2003,0,0,6000,0,, 
288987,540128,05-NOV-2023 03.37.39,5082,158,187.79,151.3,36.49,41,1682,,22.3,14.19,,,,0,999,0,0,0,0,0,0,0,0,0,0,0,89200,5281,0,2182,0,0,6000,0,, 
288991,540129,05-NOV-2023 04.29.43,5040,161.3,189.29,151.3,37.99,39.8,1659,,23.22,14.77,,,,0,999,0,0,0,0,0,0,0,0,0,0,0,86300,5339,0,1658,0,0,6000,0,, 
288994,540130,05-NOV-2023 05.15.47,5040,160.4,187.79,150.8,36.99,36.7,1644,,22.6,14.39,,,,0,999,0,0,0,0,0,0,0,0,0,0,0,82200,5311,0,1328,0,0,6300,0,, 
288997,540131,05-NOV-2023 06.03.29,5040,157.3,184.79,153.3,31.49,37.1,1678,,19.24,12.25,,,,0,998,0,0,0,0,0,0,0,0,0,0,0,84200,5653,0,1956,0,0,6000,0,, 
289000,540132,05-NOV-2023 06.50.51,5082,160.7,191.69,154.7,36.99,37.9,1633,,22.6,14.39,,,,0,999,0,0,0,0,0,0,0,0,0,0,0,84300,5413,0,1350,0,0,6300,0,, 
289003,540133,05-NOV-2023 07.51.08,5082,163,187.69,154.7,32.99,38.9,1656,,20.16,12.83,,,,0,999,0,0,0,0,0,0,0,0,0,0,0,83800,6231,0,1637,0,554,6300,0,, 
289005,540134,05-NOV-2023 08.41.28,5082,158.4,190.4,154.4,36,37.9,1640,,22,14,,,,0,999,0,0,0,0,0,0,0,0,0,0,0,81800,5860,0,1439,0,1662,6000,0,, 
289009,540135,05-NOV-2023 10.06.23,1032,159.5,206.09,166.1,39.99,45.6,1690,,24.44,15.55,,,,0,900,0,0,0,0,0,0,0,0,0,0,0,96200,6203,156,1808,0,2000,6000,0,, 
289012,540136,05-NOV-2023 11.19.28,1032,161.5,172.59,133.6,38.99,42,1672,,23.83,15.16,,,,0,900,0,0,0,0,0,0,0,0,0,0,0,83900,5281,172,3162,0,1000,6000,0,, 
289015,540137,05-NOV-2023 12.58.53,1058,160.3,199.4,176.4,23,49,1645,,14.06,8.94,,,,0,998,0,0,0,0,0,0,0,0,0,0,0,103400,6476,299,2693,0,2495,6000,0,, 
289017,540138,05-NOV-2023 13.52.23,1058,160.5,190.39,165.4,24.99,40.3,1669,,15.27,9.72,,,,0,999,0,0,0,0,0,0,0,0,0,0,0,87000,6071,0,2626,0,998,5900,0,, 
289020,540139,05-NOV-2023 14.54.54,1058,162.5,188.2,160.2,28,45.6,1625,,17.11,10.89,,,,0,999,0,0,0,0,0,0,0,0,0,0,0,94900,6352,297,3588,0,2216,6000,0,, 
289023,540140,05-NOV-2023 15.49.59,1058,161.7,202.09,177.1,24.99,44,1636,,15.27,9.72,,,,0,999,0,0,0,0,0,0,0,0,0,0,0,97000,6517,0,4085,0,2000,6000,0,, 
289026,540141,05-NOV-2023 16.41.54,1058,163.2,190.3,168.3,22,37.9,1656,,,22,,,,0,999,0,0,0,0,0,0,0,0,0,0,0,85000,6080,0,2432,0,0,5900,0,, 
289029,540142,05-NOV-2023 17.39.24,1013,156.8,190.5,119.5,71,40.4,1618,,,71,,,,0,300,0,0,0,0,0,0,0,0,0,0,0,81300,5196,0,1905,0,749,6700,0,, 
289032,540143,05-NOV-2023 18.35.54,1013,164,185.1,120.1,65,39.5,1648,,,65,,,,0,300,0,0,0,0,0,0,0,0,0,0,0,80500,5413,0,1864,0,0,5700,0,, 
289035,540144,05-NOV-2023 19.30.54,1013,163.6,191.09,124.8,66.29,38.9,1615,,40.51,25.78,,,,0,300,0,0,0,0,0,0,0,0,0,0,0,82700,5769,0,2104,0,749,6000,0,, 
289038,540145,05-NOV-2023 20.24.14,1013,159.6,190.38,121,69.38,36.3,1636,,42.4,26.98,,,,0,300,0,0,0,0,0,0,0,0,0,0,0,79000,5341,0,2085,0,2001,6200,0,, 
289040,540146,05-NOV-2023 21.15.15,5042,70.9,121.99,84,37.99,29.3,,,23.22,14.77,,,,0,999,0,0,0,0,0,0,0,0,0,0,0,57400,4565,0,1994,0,0,3400,0,, 
289044,540147,05-NOV-2023 23.03.05,1015,160.5,168.2,132.2,36,38.6,1624,,22,14,,,,0,0,0,0,0,0,0,0,0,0,0,0,0,81000,5241,0,2072,0,0,6000,0,, 
289047,540148,06-NOV-2023 00.01.48,1015,164.9,200,164.8,35.2,42.4,1604,,21.51,13.69,,,,0,800,0,0,0,0,0,0,0,0,0,0,0,91000,5692,0,2105,0,0,7000,0,, 
289049,540149,06-NOV-2023 00.57.09,1015,162.2,201.99,164.8,37.19,41.5,1640,,22.73,14.46,,,,0,801,0,0,0,0,0,0,0,0,0,0,0,88500,5636,0,2359,0,0,7000,0,, 
289052,540150,06-NOV-2023 01.55.25,1015,164.2,189.69,152.7,36.99,42.8,1606,,22.6,14.39,,,,0,800,0,0,0,0,0,0,0,0,0,0,0,88500,5638,0,2796,0,0,5900,0,, 
289056,540151,06-NOV-2023 02.56.14,1015,164.1,180.09,143,37.09,39.5,1612,,22.67,14.42,,,,0,800,0,0,0,0,0,0,0,0,0,0,0,82500,5421,0,2430,0,0,5700,0,, 
289059,540152,06-NOV-2023 03.56.50,1015,163.6,200.99,143,57.99,41.6,1611,,35.44,22.55,,,,0,300,0,0,0,0,0,0,0,0,0,0,0,83000,5893,0,2879,0,0,6200,0,, 
289062,540153,06-NOV-2023 04.49.39,1032,163.4,181.49,145.3,36.19,39.6,,,22.12,14.07,,,,0,1000,0,0,0,0,0,0,0,0,0,0,0,82000,6001,0,1999,0,0,6500,0,, 
289065,540154,06-NOV-2023 05.36.44,1015,164.3,180.69,143.7,36.99,38.4,1624,,22.6,14.39,,,,0,800,0,0,0,0,0,0,0,0,0,0,0,81500,5413,0,1812,0,0,6500,0,, 
289068,540155,06-NOV-2023 06.22.51,1015,163.1,177,142,35,35.1,1628,,21.39,13.61,,,,0,800,0,0,0,0,0,0,0,0,0,0,0,77000,5593,0,2314,0,0,7000,0,, 
289071,540156,06-NOV-2023 07.10.11,1015,163.2,178,142,36,38.2,1636,,22,14,,,,0,800,0,0,0,0,0,0,0,0,0,0,0,81000,5762,0,2438,0,0,7000,0,, 
289074,540157,06-NOV-2023 08.08.16,1011,163.8,156.2,120.2,36,40.6,1624,,22,14,,,,0,255,0,0,0,0,0,0,0,0,0,0,0,81100,6043,0,2247,0,1000,6100,0,, 
289077,540158,06-NOV-2023 09.01.21,5042,160.3,190.89,153.9,36.99,39.3,1675,,22.6,14.39,,,,0,999,0,0,0,0,0,0,0,0,0,0,0,84200,5975,0,1953,0,0,6000,0,, 
289080,540159,06-NOV-2023 09.55.12,5042,161.1,179.5,143.5,36,39.9,1635,,22,14,,,,0,999,0,0,0,0,0,0,0,0,0,0,0,83100,5628,0,2153,0,1000,5000,0,, 
289083,540160,06-NOV-2023 10.48.30,5042,161,184.6,140.6,44,40.3,1678,,26.89,17.11,,,,0,999,0,0,0,0,0,0,0,0,0,0,0,85700,5489,0,3076,0,2000,5000,0,, 
289086,540161,06-NOV-2023 11.58.54,5042,160.1,190.99,151,39.99,41,1654,,24.44,15.55,,,,0,999,0,0,0,0,0,0,0,0,0,0,0,85000,5804,0,2395,0,1662,5000,0,, 
289089,540162,06-NOV-2023 13.01.11,8061,163.7,175.2,139.2,36,37.4,1675,,22,14,,,,0,999,0,0,0,0,0,0,0,0,0,0,0,78100,4940,0,1962,0,1107,5000,0,, 
289092,540163,06-NOV-2023 13.53.21,5082,159.8,177.18,141.9,35.28,39.1,1683,,21.6,13.68,,,,0,999,0,0,0,0,0,0,0,0,0,0,0,81400,5167,0,1905,0,1500,5000,0,, 
289094,540164,06-NOV-2023 14.45.54,5082,158.8,180.59,142.6,37.99,40,1650,,23.22,14.77,,,,0,999,0,0,0,0,0,0,0,0,0,0,0,85400,4905,0,2049,0,500,5000,0,, 
289096,540165,06-NOV-2023 15.41.40,5082,159.3,199.89,169.9,29.99,41.8,1642,,18.33,11.66,,,,0,999,0,0,0,0,0,0,0,0,0,0,0,86200,5718,0,2329,0,0,5000,0,, 
289100,540166,06-NOV-2023 16.36.31,5071,162.2,207.59,170.6,36.99,40.7,1621,,22.6,14.39,,,,0,999,0,0,0,0,0,0,0,0,0,0,0,89900,6284,0,2661,0,1002,5000,0,, 
289103,540167,06-NOV-2023 18.18.44,5071,163.3,196.19,159.8,36.39,44.9,1643,,22.24,14.15,,,,0,999,0,0,0,0,0,0,0,0,0,0,0,88000,5786,0,2450,0,998,5000,0,, 
289107,540168,06-NOV-2023 19.56.26,5071,162,197.5,160.1,37.4,39.5,1677,,22.86,14.54,,,,0,999,0,0,0,0,0,0,0,0,0,0,0,87200,5779,0,2639,0,1000,5000,0,, 
289111,540169,06-NOV-2023 20.44.51,7060,163.8,180.39,142.2,38.19,35.3,1644,,23.34,14.85,,,,0,999,0,0,0,0,0,0,0,0,0,0,0,76600,5273,0,2226,0,1000,4900,0,, 
289113,540170,06-NOV-2023 21.48.16,7063,160.3,199.58,164.3,35.28,40.6,1630,,21.6,13.68,,,,0,999,0,0,0,0,0,0,0,0,0,0,0,87400,6019,0,2679,0,1000,5000,0,, 
289116,540171,06-NOV-2023 22.53.57,7063,160.8,190,152,38,38,1670,,,38,,,,0,999,0,0,0,0,0,0,0,0,0,0,0,83000,5883,0,2448,0,0,5000,0,, 
289119,540172,06-NOV-2023 23.52.01,5040,163.8,198.4,162.4,36,42.3,1684,,22,14,,,,0,999,0,0,0,0,0,0,0,0,0,0,0,92100,6314,0,2742,0,0,5700,0,, 
289122,540173,07-NOV-2023 00.50.16,5042,162.6,157.7,121.7,36,41.1,1621,,22,14,,,,0,999,0,0,0,0,0,0,0,0,0,0,0,81000,5926,0,2433,0,0,5200,0,, 
289124,540174,07-NOV-2023 01.50.10,5042,162.5,191.89,154.9,36.99,42.6,1600,,22.6,14.39,,,,0,999,0,0,0,0,0,0,0,0,0,0,0,87500,5606,0,2374,0,0,5200,0,, 
289128,540175,07-NOV-2023 02.48.40,5042,160.1,180.39,143.4,36.99,39.8,1630,,22.6,14.39,,,,0,999,0,0,0,0,0,0,0,0,0,0,0,81000,5258,0,1919,0,0,5100,0,, 
289130,540176,07-NOV-2023 04.05.06,5040,162,201.39,143.4,57.99,40.2,1646,,35.44,22.55,,,,0,999,0,0,0,0,0,0,0,0,0,0,0,78100,5518,0,1626,0,0,5100,0,, 
289134,540177,07-NOV-2023 05.10.00,5095,164.4,176.3,140.3,36,40.7,1629,,22,14,,,,0,999,0,0,0,0,0,0,0,0,0,0,0,86000,5028,0,3344,0,0,6000,0,, 
289138,540178,07-NOV-2023 05.58.48,5095,164.1,182.79,145.6,37.19,40.2,1632,,22.73,14.46,,,,0,999,0,0,0,0,0,0,0,0,0,0,0,86600,5440,0,2760,0,0,5800,0,, 
289141,540179,07-NOV-2023 06.51.57,5095,161.7,185.59,148.6,36.99,39.8,1660,,22.6,14.39,,,,0,999,0,0,0,0,0,0,0,0,0,0,0,82900,5649,0,2117,0,0,5800,0,, 
289144,540180,07-NOV-2023 07.53.27,5095,161,196.4,160.4,36,42.2,1637,,22,14,,,,0,300,0,0,0,0,0,0,0,0,0,0,0,89000,6298,0,2963,0,0,7200,0,, 
289147,540181,07-NOV-2023 08.42.04,1013,159.4,185.7,149.7,36,39.1,1635,,22,14,,,,0,300,0,0,0,0,0,0,0,0,0,0,0,83300,5536,0,1780,0,500,4900,0,, 
289150,540182,07-NOV-2023 09.29.34,1056,161.1,181,145,36,37.2,1662,,22,14,,,,0,999,0,0,0,0,0,0,0,0,0,0,0,81700,5131,0,2209,0,1000,5000,0,, 
289152,540183,07-NOV-2023 10.24.22,1058,162.2,169.9,146.9,23,37.4,1660,,14.06,8.94,,,,0,993,0,0,0,0,0,0,0,0,0,0,0,80900,5309,256,2170,0,1000,5000,0,, 
289156,540184,07-NOV-2023 11.41.22,1058,160.3,190.09,165.1,24.99,43.9,1649,,15.27,9.72,,,,0,955,0,0,0,0,0,0,0,0,0,0,0,92200,6126,363,3287,0,1000,5000,0,, 
289159,540185,07-NOV-2023 12.45.22,5042,163.6,190.09,159.1,30.99,40.6,1652,,18.94,12.05,,,,0,955,0,0,0,0,0,0,0,0,0,0,0,85900,5802,0,2385,0,500,5000,0,, 
289161,540186,07-NOV-2023 14.10.33,5042,162.4,199.7,167.7,32,47.2,1663,,19.56,12.44,,,,0,955,0,0,0,0,0,0,0,0,0,0,0,97400,6532,0,3911,0,0,5500,0,, 
289164,540187,07-NOV-2023 15.00.28,7060,163.1,184.7,148.7,36,37.1,1660,,22,14,,,,0,955,0,0,0,0,0,0,0,0,0,0,0,80000,5388,0,2042,0,998,5000,0,, 
289167,540188,07-NOV-2023 15.53.26,7060,163.4,192.09,159.1,32.99,39.7,1617,,20.16,12.83,,,,0,954,0,0,0,0,0,0,0,0,0,0,0,88600,5634,0,2238,0,0,5000,0,, 
289170,540189,07-NOV-2023 16.42.57,7060,160.9,191.49,158.5,32.99,39,1639,,20.16,12.83,,,,0,955,0,0,0,0,0,0,0,0,0,0,0,86000,5262,0,2037,0,0,5000,0,, 
289174,540190,07-NOV-2023 17.55.22,7060,158.9,210.89,171.9,38.99,46.4,1678,,23.83,15.16,,,,0,955,0,0,0,0,0,0,0,0,0,0,0,100000,6847,0,3047,0,0,6000,0,, 
289177,540191,07-NOV-2023 18.42.16,7060,159,166.99,130,36.99,35.9,1647,,22.6,14.39,,,,0,955,0,0,0,0,0,0,0,0,0,0,0,78100,4913,0,2398,0,0,4600,0,, 
289180,540192,07-NOV-2023 19.36.42,7060,160.1,174.19,136.2,37.99,38.7,1597,,23.22,14.77,,,,0,955,0,0,0,0,0,0,0,0,0,0,0,78900,4582,0,1773,0,0,5000,0,, 
289183,540193,07-NOV-2023 20.25.42,7060,160.6,190.09,150.8,39.29,37.2,1573,,24.01,15.28,,,,0,955,0,0,0,0,0,0,0,0,0,0,0,81000,5358,0,2520,0,0,5000,0,, 
289186,540194,07-NOV-2023 21.17.54,5040,160.5,196,160,36,40.4,1628,,22,14,,,,0,955,0,0,0,0,0,0,0,0,0,0,0,88200,5467,0,2278,0,0,5000,0,, 
289189,540195,07-NOV-2023 22.08.09,1056,160.9,190.1,154.1,36,37.9,1656,,22,14,,,,0,955,0,0,0,0,0,0,0,0,0,0,0,85200,5436,0,2128,0,0,5000,0,, 
289192,540196,07-NOV-2023 22.59.34,7060,159.7,205.7,166.5,39.2,41.4,1649,,23.96,15.24,,,,0,955,0,0,0,0,0,0,0,0,0,0,0,92500,5875,0,2591,0,0,5000,0,, 
289195,540197,08-NOV-2023 00.09.39,7060,163.8,111.39,71.2,40.19,41.6,1663,,24.56,15.63,,,,0,300,0,0,0,0,0,0,0,0,0,0,0,87000,5903,0,2747,0,0,6000,0,, 
289198,540198,08-NOV-2023 01.01.02,1014,163.3,79.89,42.7,37.19,38.4,1672,,22.73,14.46,,,,0,300,0,0,0,0,0,0,0,0,0,0,0,82500,5591,0,2163,0,0,5500,0,, 
289201,540199,08-NOV-2023 02.00.13,1010,162,190.49,150.5,39.99,42,1629,,24.44,15.55,,,,0,300,0,0,0,0,0,0,0,0,0,0,0,88900,5397,0,2462,0,0,5000,0,, 
289204,540200,08-NOV-2023 02.47.49,1010,157.2,187.49,150.4,37.09,38.6,1657,,22.67,14.42,,,,0,300,0,0,0,0,0,0,0,0,0,0,0,85300,5411,0,2355,0,0,5000,0,, 
289207,540201,08-NOV-2023 03.34.28,1010,163.2,185.49,146.5,38.99,38.4,1609,,23.83,15.16,,,,0,300,0,0,0,0,0,0,0,0,0,0,0,84000,5107,0,2603,0,0,5000,0,, 
289210,540202,08-NOV-2023 04.25.22,2015,163.3,185.49,145.5,39.99,40.7,1633,,24.44,15.55,,,,0,800,0,0,0,0,0,0,0,0,0,0,0,87700,5191,0,2804,0,0,5400,0,, 
289213,540203,08-NOV-2023 05.14.38,2015,164.6,63.09,29.1,33.99,38.7,1670,,20.77,13.22,,,,0,800,0,0,0,0,0,0,0,0,0,0,0,82300,5677,0,2612,0,0,5800,0,, 
289216,540204,08-NOV-2023 06.03.50,2015,162.6,194.6,150.6,44,40.8,1617,,26.89,17.11,,,,0,800,0,0,0,0,0,0,0,0,0,0,0,88100,5704,0,2900,0,0,5500,0,, 
289219,540205,08-NOV-2023 06.54.03,2015,164.1,191.5,150.5,41,40.4,1661,,25.06,15.94,,,,0,799,0,0,0,0,0,0,0,0,0,0,0,86800,5557,0,2566,0,0,5500,0,, 
289222,540206,08-NOV-2023 07.51.52,1032,162.7,191.09,151.1,39.99,43.9,1674,,24.44,15.55,,,,0,800,0,0,0,0,0,0,0,0,0,0,0,91300,5479,0,3933,0,0,5700,0,, 
289225,540207,08-NOV-2023 08.50.19,1032,162.4,189.09,151.1,37.99,40.8,1673,,23.22,14.77,,,,0,800,0,0,0,0,0,0,0,0,0,0,0,84700,5237,0,2598,0,500,5700,0,, 
289228,540208,08-NOV-2023 09.39.58,2015,158.3,184.69,144.7,39.99,39.1,1677,,24.44,15.55,,,,0,800,0,0,0,0,0,0,0,0,0,0,0,83900,5318,0,2561,0,1000,5000,0,, 
289230,540209,08-NOV-2023 10.28.19,1014,161.2,185.09,148.1,36.99,39.2,1676,,22.6,14.39,,,,0,255,0,0,0,0,0,0,0,0,0,0,0,85000,5056,0,2203,0,500,5500,0,, 
289233,540210,08-NOV-2023 11.21.14,2010,164.2,189.79,149.8,39.99,39.2,1661,,24.44,15.55,,,,0,255,0,0,0,0,0,0,0,0,0,0,0,86100,5655,0,2526,0,1500,5500,0,, 
289236,540211,08-NOV-2023 12.14.35,2010,163.2,208.49,171.5,36.99,43,1671,,22.6,14.39,,,,0,905,0,0,0,0,0,0,0,0,0,0,0,94800,5994,0,2659,0,0,5500,0,, 
289239,540212,08-NOV-2023 13.11.39,1032,163.8,179.59,141.6,37.99,41.9,1651,,23.22,14.77,,,,0,900,0,0,0,0,0,0,0,0,0,0,0,87900,6012,251,3317,0,1499,5700,0,, 
289242,540213,08-NOV-2023 15.01.40,1015,161.6,184.89,145.9,38.99,42.4,,,23.83,15.16,,,,0,800,0,0,0,0,0,0,0,0,0,0,0,91300,5678,255,3088,0,1495,5500,0,, 
289245,540214,08-NOV-2023 16.05.00,2010,161.4,210.39,170.4,39.99,43.9,1669,,24.44,15.55,,,,0,300,0,0,0,0,0,0,0,0,0,0,0,98000,6173,0,3387,0,1551,5500,0,, 
289249,540215,08-NOV-2023 17.00.39,5040,161.4,199.3,163.3,36,45.3,1691,,22,14,,,,0,955,0,0,0,0,0,0,0,0,0,0,0,95000,6167,0,2998,0,1552,5700,0,, 
289252,540216,08-NOV-2023 17.49.15,5040,161.8,187.29,149.3,37.99,37.9,1668,,23.22,14.77,,,,0,955,0,0,0,0,0,0,0,0,0,0,0,87500,5611,0,3141,0,0,5500,0,, 
289255,540217,08-NOV-2023 18.36.14,5040,161.1,187.29,149.3,37.99,37.4,,,23.22,14.77,,,,0,955,0,0,0,0,0,0,0,0,0,0,0,83000,5027,0,1959,0,0,5500,0,, 
289258,540218,08-NOV-2023 19.23.36,1056,163.2,191.8,150.8,41,39.2,1595,,25.06,15.94,,,,0,954,0,0,0,0,0,0,0,0,0,0,0,86000,5501,0,2550,0,0,5500,0,, 
289261,540219,08-NOV-2023 20.11.04,1056,163.4,41.99,1.5,40.49,39.3,1643,,24.74,15.75,,,,0,955,0,0,0,0,0,0,0,0,0,0,0,86700,5556,0,3050,0,0,5500,0,, 
289264,540220,08-NOV-2023 21.00.08,1058,163.1,191.69,153.7,37.99,39.4,1575,,23.22,14.77,,,,0,955,0,0,0,0,0,0,0,0,0,0,0,86900,5480,0,2584,0,499,6000,0,, 
289267,540221,08-NOV-2023 21.49.39,1058,161.8,192.4,150.9,41.5,39.8,1624,,25.36,16.14,,,,0,955,0,0,0,0,0,0,0,0,0,0,0,86900,5168,0,2542,0,0,6500,0,, 
289270,540222,08-NOV-2023 22.44.15,5071,163.8,192.19,152,40.19,40.2,1664,,24.56,15.63,,,,0,955,0,0,0,0,0,0,0,0,0,0,0,88800,5906,0,2689,0,0,6000,0,, 
289273,540223,08-NOV-2023 23.38.35,5071,165.2,186.4,150.4,36,39.9,1625,,22,14,,,,0,999,0,0,0,0,0,0,0,0,0,0,0,85000,5486,0,2037,0,0,5500,0,, 
289276,540224,09-NOV-2023 00.44.55,5095,165.5,197.39,157.4,39.99,42.6,1666,,24.44,15.55,,,,0,999,0,0,0,0,0,0,0,0,0,0,0,92000,6292,0,3049,0,0,8000,0,, 
289279,540225,09-NOV-2023 01.53.05,5095,159.7,190.7,155.7,35,42.3,1646,,21.39,13.61,,,,0,999,0,0,0,0,0,0,0,0,0,0,0,88500,5744,0,2496,0,0,7000,0,, 
289282,540226,09-NOV-2023 02.42.40,7060,163.6,192.59,155.7,36.89,39.9,1674,,22.54,14.35,,,,0,999,0,0,0,0,0,0,0,0,0,0,0,85700,5649,0,2033,0,0,7000,0,, 
289285,540227,09-NOV-2023 03.43.11,1011,161.3,190.8,155.6,35.2,41.8,1629,,21.51,13.69,,,,0,300,0,0,0,0,0,0,0,0,0,0,0,89600,5294,0,2921,0,0,5400,0,, 
289287,540228,09-NOV-2023 04.42.41,1011,163.3,194.59,155.6,38.99,39.3,1629,,23.83,15.16,,,,0,300,0,0,0,0,0,0,0,0,0,0,0,83400,5702,0,1674,0,0,5900,0,, 
289290,540229,09-NOV-2023 05.39.21,1011,160.6,212,176,36,45.1,1631,,22,14,,,,0,300,0,0,0,0,0,0,0,0,0,0,0,99000,6390,240,3466,0,0,6500,0,, 
289293,540230,09-NOV-2023 06.36.44,1011,164,190.99,154.8,36.19,41.8,1648,,22.12,14.07,,,,0,300,0,0,0,0,0,0,0,0,0,0,0,86000,5950,592,2439,0,0,6000,0,, 
289297,540231,09-NOV-2023 07.38.36,1011,162.5,203.79,165.8,37.99,42.6,1666,,23.22,14.77,,,,0,300,0,0,0,0,0,0,0,0,0,0,0,92100,5869,0,2786,0,499,6600,0,, 
289299,540232,09-NOV-2023 07.31.45,1011,165,200.6,165.6,35,40.2,1651,,21.39,13.61,,,,0,300,0,0,0,0,0,0,0,0,0,0,0,89000,6057,0,2036,0,499,6000,0,, 
289302,540233,09-NOV-2023 09.19.41,1011,164.9,180,144,36,36.9,1673,,22,14,,,,0,300,0,0,0,0,0,0,0,0,0,0,0,80900,5525,0,1984,0,1000,6000,0,, 
289305,540234,09-NOV-2023 10.12.00,1011,166.1,189.99,157,32.99,40,1661,,20.16,12.83,,,,0,300,0,0,0,0,0,0,0,0,0,0,0,86300,6044,0,2574,0,1002,5500,0,, 
289309,540235,09-NOV-2023 11.16.14,1011,163.9,190.19,150.2,39.99,41.5,1632,,24.44,15.55,,,,0,300,0,0,0,0,0,0,0,0,0,0,0,89000,6221,299,3092,0,0,5000,0,, 
289312,540236,09-NOV-2023 12.02.34,1011,164,185.99,149,36.99,38.5,1651,,22.6,14.39,,,,0,300,0,0,0,0,0,0,0,0,0,0,0,85300,5253,0,2430,0,1000,5400,0,, 
289315,540237,09-NOV-2023 12.53.05,1011,165.3,194.4,156.4,38,37.7,1661,,,38,,,,0,300,0,0,0,0,0,0,0,0,0,0,0,85100,5666,0,2626,0,1002,5500,0,, 
289318,540238,09-NOV-2023 13.37.40,1015,157.7,170.1,135.1,35,34.7,1648,,21.39,13.61,,,,0,300,0,0,0,0,0,0,0,0,0,0,0,78200,5219,0,2619,0,1000,5300,0,, 
289322,540239,09-NOV-2023 14.42.00,1015,159.6,190.7,154.7,36,41,1675,,22,14,,,,0,300,0,0,0,0,0,0,0,0,0,0,0,89600,6377,108,4012,0,1000,5500,0,,
