Repository: sanad-code/udacity-aimaster-capstone-ai-programming-foundations-project

# Steel Production Data Analysis — Udacity AI Master Capstone

This project analyzes steel production data to identify key factors affecting energy consumption, quality indicators, and production efficiency. It covers data cleaning, exploratory data analysis (EDA), and visualization of relationships between variables such as DRI Carbon and Silica (SiO2). The insights support data-driven decisions to optimize the steelmaking process.

## What Was Built

A Jupyter Notebook (`data-workflow/data_workflow.ipynb`) that loads, cleans, and analyzes internal steel production heat data, producing visualizations and statistical summaries saved under `outputs/`.

File: data/raw/flat_raw_data.csv (part 25 of 86)
RC,HID,STOP_DATE,STEEL_GRADE,TAPPED_WGT,TOTAL_CHARGE,DRI_CHARGE,SCRAP_CHARGE,POWER_ON_TIME,FINAL_TEMP,TOTAL_C_DRI,LOCAL_SCRAP,HOME_RETURN_SCRAP,IMPORTED_SCRAP,PIG_IRON,DRI_BRIQUETTED,FESI,FEMN,SIMN,FECR,NICKEL,FETI,FEB,FENB,FEP,FEMO,CU,FEV,NITROVAN,ELEC_ENERGY,OXYGEN,COKE_LUMP,MODULE_CARBON,COKE_POWDER,BURNT_LIME,BURNT_DOLAMITE,FLUX,C_ANALYSIS, 
289325,540240,09-NOV-2023 16.06.46,1011,164.4,207.3,171.3,36,53.6,1637,,22,14,,,,0,300,0,0,0,0,0,0,0,0,0,0,0,104200,6729,0,3673,0,0,6000,0,, 
289329,540241,09-NOV-2023 17.02.30,2010,162.8,194.49,154.5,39.99,42.9,1672,,24.44,15.55,,,,0,300,0,0,0,0,0,0,0,0,0,0,0,88600,5690,0,2949,0,0,5500,0,, 
289332,540242,09-NOV-2023 17.59.51,2010,165.3,185.09,148.1,36.99,44.2,1657,,22.6,14.39,,,,0,300,0,0,0,0,0,0,0,0,0,0,0,86800,6176,0,3165,0,0,5700,0,, 
289334,540243,09-NOV-2023 19.00.56,1015,163.5,196.9,161.9,35,45.1,1672,,21.39,13.61,,,,0,800,0,0,0,0,0,0,0,0,0,0,0,94300,5732,0,3083,0,0,5400,0,, 
289337,540244,09-NOV-2023 20.00.31,2010,162.6,191.39,154.4,36.99,43,1664,,22.6,14.39,,,,0,300,0,0,0,0,0,0,0,0,0,0,0,89300,5774,0,2457,0,0,5500,0,, 
289340,540245,09-NOV-2023 20.52.11,1011,163.9,190.1,154.1,36,41.2,1628,,22,14,,,,0,300,0,0,0,0,0,0,0,0,0,0,0,91500,5827,0,2782,0,0,5500,0,, 
289343,540246,09-NOV-2023 21.43.40,1010,162.7,188.69,151.7,36.99,40.4,1640,,22.6,14.39,,,,0,299,0,0,0,0,0,0,0,0,0,0,0,89000,5476,0,2537,0,0,5500,0,, 
289346,540247,09-NOV-2023 22.36.10,1010,164.3,194.29,155.3,38.99,43.1,1639,,23.83,15.16,,,,0,300,0,0,0,0,0,0,0,0,0,0,0,90300,5914,220,3361,0,0,5500,0,, 
289351,540248,10-NOV-2023 00.22.46,1010,161.4,200.7,158.5,42.2,42.4,1655,,25.79,16.41,,,,0,300,0,0,0,0,0,0,0,0,0,0,0,90600,5327,0,2926,0,0,5500,0,, 
289354,540249,10-NOV-2023 01.38.16,1010,160.2,187,144.8,42.2,42.3,1610,,25.79,16.41,,,,0,300,0,0,0,0,0,0,0,0,0,0,0,87500,5080,0,2311,0,0,5500,0,, 
289357,540250,10-NOV-2023 02.27.47,2011,163.5,184.39,145.4,38.99,40.2,1629,,23.83,15.16,,,,0,300,0,0,0,0,0,0,0,0,0,0,0,85500,5707,0,2486,0,0,5500,0,, 
289360,540251,10-NOV-2023 03.19.26,2011,164.3,184.69,146.7,37.99,42.2,1621,,23.22,14.77,,,,0,300,0,0,0,0,0,0,0,0,0,0,0,87500,5406,0,2547,0,0,5600,0,, 
289363,540252,10-NOV-2023 04.18.31,2011,163.5,191.2,150.9,40.3,40.7,1650,,24.63,15.67,,,,0,300,0,0,0,0,0,0,0,0,0,0,0,86500,5534,0,2496,0,0,5500,0,, 
289366,540253,10-NOV-2023 05.13.22,1032,165.1,199.69,160.6,39.09,42.9,1671,,23.89,15.2,,,,0,978,0,0,0,0,0,0,0,0,0,0,0,91500,5832,0,2530,0,0,5500,0,, 
289368,540254,10-NOV-2023 06.58.03,1032,163.1,192.79,152.7,40.09,42.6,1662,,24.5,15.59,,,,0,300,0,0,0,0,0,0,0,0,0,0,0,89200,5789,0,2888,0,0,5500,0,, 
289373,540255,10-NOV-2023 07.51.42,1032,163.2,191.9,152.7,39.2,38,1657,,23.96,15.24,,,,0,333,0,0,0,0,0,0,0,0,0,0,0,78000,5258,243,3011,0,0,5500,0,, 
289376,540256,10-NOV-2023 09.34.22,1014,161.5,201.79,163.8,37.99,46.6,1655,,23.22,14.77,,,,0,333,0,0,0,0,0,0,0,0,0,0,0,97400,6026,243,3232,0,996,5600,0,, 
289379,540257,10-NOV-2023 10.34.13,1032,159.8,190.29,153.3,36.99,42.2,1632,,22.6,14.39,,,,0,900,0,0,0,0,0,0,0,0,0,0,0,88400,5651,0,2269,0,0,5500,0,, 
289382,540258,10-NOV-2023 11.28.07,1032,163.4,189.8,149.8,40,39.6,1655,,,40,,,,0,900,0,0,0,0,0,0,0,0,0,0,0,88300,5681,0,2647,0,0,5500,0,, 
289384,540259,10-NOV-2023 12.20.01,1015,160.5,179.09,140.1,38.99,37.5,1660,,23.83,15.16,,,,0,800,0,0,0,0,0,0,0,0,0,0,0,81900,5192,0,2049,0,1002,5400,0,, 
289387,540260,10-NOV-2023 13.27.31,1015,158.3,200.1,159.1,41,40.5,1639,,25.06,15.94,,,,0,800,0,0,0,0,0,0,0,0,0,0,0,89800,5545,0,2600,0,1000,5500,0,, 
289391,540261,10-NOV-2023 14.49.52,1015,163.1,190.89,152.9,37.99,42.8,1642,,23.22,14.77,,,,0,800,0,0,0,0,0,0,0,0,0,0,0,91700,5342,0,3148,0,747,5500,0,, 
289394,540262,10-NOV-2023 16.09.27,1015,162.1,187.5,151.5,36,44.5,1617,,22,14,,,,0,800,0,0,0,0,0,0,0,0,0,0,0,93000,5437,0,3484,0,998,5500,0,, 
289397,540263,10-NOV-2023 17.02.01,1015,161.6,176.29,139.2,37.09,37.5,1688,,22.67,14.42,,,,0,800,0,0,0,0,0,0,0,0,0,0,0,81300,5161,0,2280,0,0,5500,0,, 
289400,540264,10-NOV-2023 17.53.13,1015,161.4,186.39,148.3,38.09,40.2,,,23.28,14.81,,,,0,800,0,0,0,0,0,0,0,0,0,0,0,88700,5221,0,2538,0,0,5500,0,, 
289403,540265,10-NOV-2023 19.05.13,1032,160.1,185.2,144.2,41,43.2,1691,,25.06,15.94,,,,0,996,0,0,0,0,0,0,0,0,0,0,0,89600,4256,0,2194,0,0,6000,0,, 
289406,540266,10-NOV-2023 21.09.22,1032,160.9,183.9,147.9,36,42.4,1639,,22,14,,,,0,997,0,0,0,0,0,0,0,0,0,0,0,90300,5107,0,2995,0,0,5500,0,, 
289410,540267,10-NOV-2023 21.58.11,1032,158.5,182.29,144.3,37.99,38.3,1692,,23.22,14.77,,,,0,980,0,0,0,0,0,0,0,0,0,0,0,85000,5154,0,2570,0,0,5500,0,, 
289412,540268,10-NOV-2023 22.52.23,1015,162,189.49,152.5,36.99,39.1,1662,,22.6,14.39,,,,0,800,0,0,0,0,0,0,0,0,0,0,0,87500,5469,0,2359,0,0,5500,0,, 
289415,540269,10-NOV-2023 23.53.32,1015,162.2,188.4,152.4,36,45.6,1662,,22,14,,,,0,800,0,0,0,0,0,0,0,0,0,0,0,95400,5895,0,4256,0,1000,5500,0,, 
289418,540270,11-NOV-2023 00.47.53,1015,163.1,194.79,152.8,41.99,42.7,1653,,25.66,16.33,,,,0,800,0,0,0,0,0,0,0,0,0,0,0,90800,5540,0,2552,0,1499,5500,0,, 
289422,540271,11-NOV-2023 01.41.49,1015,163.2,193.8,152.8,41,41.1,1668,,25.06,15.94,,,,0,800,0,0,0,0,0,0,0,0,0,0,0,90100,5543,0,2931,0,1552,5500,0,, 
289425,540272,11-NOV-2023 02.38.33,1015,163,186.89,144.9,41.99,41.2,1682,,25.66,16.33,,,,0,800,0,0,0,0,0,0,0,0,0,0,0,86100,5540,0,2290,0,1500,5600,0,, 
289428,540273,11-NOV-2023 03.35.38,1015,164,196,160,36,42.6,1635,,22,14,,,,0,800,0,0,0,0,0,0,0,0,0,0,0,93100,5895,312,2957,0,1500,5500,0,, 
289431,540274,11-NOV-2023 04.28.08,1063,163.4,180.49,140.5,39.99,38.7,1543,,24.44,15.55,,,,0,1000,0,0,0,0,0,0,0,0,0,0,0,85300,5493,0,2805,0,500,5500,0,, 
289434,540275,11-NOV-2023 05.28.59,1063,163.5,186.1,150.1,36,39.9,1658,,22,14,,,,0,1000,0,0,0,0,0,0,0,0,0,0,0,87400,5849,0,2533,0,1500,5500,0,, 
289437,540276,11-NOV-2023 06.21.28,1063,163.1,184.49,144.5,39.99,40.9,1666,,24.44,15.55,,,,0,999,0,0,0,0,0,0,0,0,0,0,0,89900,5885,0,3190,0,554,5500,0,, 
289440,540277,11-NOV-2023 07.15.28,5071,160.7,180.7,139.7,41,38.3,1658,,25.06,15.94,,,,0,800,0,0,0,0,0,0,0,0,0,0,0,79900,5626,0,1545,0,0,5500,0,, 
289443,540278,11-NOV-2023 08.28.38,7063,163,220.5,176.5,44,47.9,1662,,26.89,17.11,,,,0,994,0,0,0,0,0,0,0,0,0,0,0,99700,6677,0,2957,0,0,6000,0,, 
289446,540279,11-NOV-2023 09.25.50,1030,162.5,190.7,148.7,42,42.5,1575,,,42,,,,0,999,0,0,0,0,0,0,0,0,0,0,0,91100,5769,0,2493,0,996,6000,0,, 
289449,540280,11-NOV-2023 10.15.56,1032,162.7,185.19,152.2,32.99,38.8,1674,,20.16,12.83,,,,0,999,0,0,0,0,0,0,0,0,0,0,0,85700,5134,0,2677,0,996,6000,0,, 
289451,540281,11-NOV-2023 11.08.45,1032,159.5,180.09,146.1,33.99,43.1,1621,,20.77,13.22,,,,0,999,0,0,0,0,0,0,0,0,0,0,0,91100,5749,211,3762,0,1000,6500,0,, 
289454,540282,11-NOV-2023 12.02.34,1032,159.1,188.1,152.1,36,43.1,1610,,22,14,,,,0,998,0,0,0,0,0,0,0,0,0,0,0,91100,5799,571,2393,0,1503,6000,0,, 
289457,540283,11-NOV-2023 13.01.15,1032,160.4,180.29,142.3,37.99,41,1604,,23.22,14.77,,,,0,998,0,0,0,0,0,0,0,0,0,0,0,87200,5750,102,2275,0,998,6000,0,, 
289460,540284,11-NOV-2023 13.57.13,1032,159.4,179.7,144.7,35,41,1641,,21.39,13.61,,,,0,999,0,0,0,0,0,0,0,0,0,0,0,87100,5685,0,2463,0,998,6000,0,, 
289463,540285,11-NOV-2023 14.57.59,1015,158.7,175.89,135.9,39.99,42.3,1654,,24.44,15.55,,,,0,800,0,0,0,0,0,0,0,0,0,0,0,85900,5818,173,4146,0,728,6000,0,, 
289467,540286,11-NOV-2023 16.33.59,1015,162.4,208.9,172.9,36,50.7,1688,,22,14,,,,0,800,0,0,0,0,0,0,0,0,0,0,0,104200,6525,0,2731,0,0,5500,0,, 
289469,540287,11-NOV-2023 17.29.05,1015,160.9,196.4,160.4,36,43.9,1670,,22,14,,,,0,800,0,0,0,0,0,0,0,0,0,0,0,95300,5677,0,2487,0,0,6000,0,, 
289473,540288,11-NOV-2023 18.22.48,1015,160.9,189.69,155.7,33.99,43.6,1666,,20.77,13.22,,,,0,799,0,0,0,0,0,0,0,0,0,0,0,93900,5664,0,2764,0,0,5900,0,, 
289475,540289,11-NOV-2023 19.14.39,1015,162.3,179.59,142.6,36.99,40.2,1646,,22.6,14.39,,,,0,800,0,0,0,0,0,0,0,0,0,0,0,87300,5174,0,1890,0,0,5700,0,, 
289478,540290,11-NOV-2023 20.21.18,1015,163.3,194.19,155.2,38.99,47.2,1644,,23.83,15.16,,,,0,800,0,0,0,0,0,0,0,0,0,0,0,96100,6126,0,2853,0,0,5900,0,, 
289481,540291,11-NOV-2023 21.12.19,1015,162.8,168.59,129.5,39.09,35.7,,,23.89,15.2,,,,0,800,0,0,0,0,0,0,0,0,0,0,0,78600,4940,0,2058,0,0,5900,0,, 
289484,540292,11-NOV-2023 22.03.05,1015,162.1,185.19,145.2,39.99,40.9,1629,,24.44,15.55,,,,0,800,0,0,0,0,0,0,0,0,0,0,0,90200,5950,0,2754,0,0,6500,0,, 
289487,540293,11-NOV-2023 22.56.54,1015,162,186.09,146.1,39.99,41.6,1679,,24.44,15.55,,,,0,800,0,0,0,0,0,0,0,0,0,0,0,89100,5770,0,2536,0,0,6500,0,, 
289491,540294,11-NOV-2023 23.58.41,1015,162.9,187.69,147.7,39.99,42,1614,,24.44,15.55,,,,0,800,0,0,0,0,0,0,0,0,0,0,0,89500,5546,0,2483,0,1500,6500,0,, 
289494,540295,12-NOV-2023 00.51.50,1015,163.3,190.09,151.1,38.99,42.3,1647,,23.83,15.16,,,,0,800,0,0,0,0,0,0,0,0,0,0,0,88700,5939,0,2346,0,1994,6500,0,, 
289497,540296,12-NOV-2023 01.47.40,1015,164.2,200.69,157.7,42.99,43.2,1652,,26.27,16.72,,,,0,799,0,0,0,0,0,0,0,0,0,0,0,90500,5547,0,2228,0,1662,6500,0,, 
289500,540297,12-NOV-2023 02.56.00,1030,165.4,190.1,149.1,41,44.4,1695,,25.06,15.94,,,,0,1000,0,0,0,0,0,0,0,0,0,0,0,91000,5334,0,2579,0,1000,6500,0,, 
289503,540298,12-NOV-2023 03.56.05,1030,164.8,192.59,152.6,39.99,44.4,1685,,24.44,15.55,,,,0,975,0,0,0,0,0,0,0,0,0,0,0,93600,5207,0,3395,0,1000,6000,0,, 
289506,540299,12-NOV-2023 04.51.30,1030,164.4,195.19,156.2,38.99,43.2,1671,,23.83,15.16,,,,0,977,0,0,0,0,0,0,0,0,0,0,0,92400,5504,0,3191,0,500,6000,0,, 
289508,540300,12-NOV-2023 05.44.40,1032,165.1,190.49,153.5,36.99,40,1638,,22.6,14.39,,,,0,874,0,0,0,0,0,0,0,0,0,0,0,87000,5082,0,2361,0,1500,6000,0,, 
289511,540301,12-NOV-2023 06.40.35,1015,164.4,189.9,148.9,41,41.8,1649,,25.06,15.94,,,,0,789,0,0,0,0,0,0,0,0,0,0,0,88400,5201,0,2530,0,554,6000,0,, 
289514,540302,12-NOV-2023 07.31.44,1015,162.1,192.79,150.8,41.99,41.4,1608,,25.66,16.33,,,,0,799,0,0,0,0,0,0,0,0,0,0,0,88600,5296,0,2700,0,1499,5800,0,, 
289517,540303,12-NOV-2023 08.24.31,1015,166,189.1,149.9,39.2,37.9,1662,,23.96,15.24,,,,0,800,0,0,0,0,0,0,0,0,0,0,0,85300,5507,0,2464,0,501,5900,0,, 
289520,540304,12-NOV-2023 09.16.25,1015,161.4,205.6,167,38.6,41.8,1654,,23.59,15.01,,,,0,800,0,0,0,0,0,0,0,0,0,0,0,92800,5862,0,3001,0,1503,6000,0,, 
289523,540305,12-NOV-2023 10.17.41,1015,164.5,188,147,41,39.9,1604,,25.06,15.94,,,,0,800,0,0,0,0,0,0,0,0,0,0,0,86500,5408,0,2442,0,501,6000,0,, 
289526,540306,12-NOV-2023 11.12.00,1015,158.2,201.59,163.6,37.99,42.2,1617,,23.22,14.77,,,,0,800,0,0,0,0,0,0,0,0,0,0,0,91900,5560,0,2787,0,1497,6000,0,, 
289529,540307,12-NOV-2023 12.06.46,1032,163.4,155.9,119.9,36,36.4,1671,,22,14,,,,0,807,0,0,0,0,0,0,0,0,0,0,0,77300,4885,74,2718,0,749,6000,0,, 
289533,540308,12-NOV-2023 14.01.17,6066,160.9,191,152.5,38.5,40.4,1686,,23.53,14.97,,,,0,1499,0,0,0,0,0,0,0,0,0,0,0,87700,5791,74,2708,0,749,6000,0,0.041, 
289535,540309,12-NOV-2023 18.34.11,6066,161.6,200.7,160.4,40.3,47.7,1600,,24.63,15.67,,,,0,1500,0,0,0,0,0,0,0,0,0,0,0,97000,5897,0,3148,0,0,6500,0,, 
289541,540310,12-NOV-2023 19.57.32,6066,162.6,187.89,153.9,33.99,43.2,1638,,20.77,13.22,,,,0,1500,0,0,0,0,0,0,0,0,0,0,0,88100,5697,0,2208,0,0,6200,0,, 
289544,540311,12-NOV-2023 21.06.51,6066,159.3,181.29,142.3,38.99,39.8,1646,,23.83,15.16,,,,0,1497,0,0,0,0,0,0,0,0,0,0,0,83400,5347,0,2456,0,0,6500,0,, 
289547,540312,12-NOV-2023 22.38.42,6066,162.2,191.59,151.6,39.99,42.2,1613,,24.44,15.55,,,,0,1495,0,0,0,0,0,0,0,0,0,0,0,87500,5850,0,2902,0,0,7000,0,, 
289550,540313,13-NOV-2023 00.00.50,6066,160.1,190.4,148.2,42.2,41.4,1667,,25.79,16.41,,,,0,1509,0,0,0,0,0,0,0,0,0,0,0,86900,5717,191,2901,0,2000,6000,0,0.04, 
289553,540314,13-NOV-2023 01.19.32,6066,162.1,209.09,171.1,37.99,48.7,1657,,23.22,14.77,,,,0,1496,0,0,0,0,0,0,0,0,0,0,0,96500,7720,501,3428,0,0,6400,0,0.065, 
289557,540315,13-NOV-2023 02.30.47,6066,160.5,189.39,149.4,39.99,44.4,1646,,24.44,15.55,,,,0,1509,0,0,0,0,0,0,0,0,0,0,0,91900,6132,507,3293,0,500,6000,0,0.06, 
289559,540316,13-NOV-2023 03.58.02,6066,161.8,190.89,152.9,37.99,44.6,1531,,23.22,14.77,,,,0,1498,0,0,0,0,0,0,0,0,0,0,0,91800,6785,132,3095,0,1107,6000,0,0.032, 
289562,540317,13-NOV-2023 05.01.43,6066,162.7,189.69,151.7,37.99,41.6,1657,,23.22,14.77,,,,0,1496,0,0,0,0,0,0,0,0,0,0,0,88000,6441,367,2886,0,1999,6000,0,0.035, 
289565,540318,13-NOV-2023 07.01.37,6066,164,191.5,150.5,41,42.3,,,25.06,15.94,,,,0,1522,0,0,0,0,0,0,0,0,0,0,0,88900,5800,617,2686,0,2000,6000,0,0.044, 
289568,540319,13-NOV-2023 08.29.34,6066,157,189.49,150.5,38.99,42.5,1690,,23.83,15.16,,,,0,1497,0,0,0,0,0,0,0,0,0,0,0,88900,6009,617,2731,0,2000,6000,0,0.033, 
289571,540320,13-NOV-2023 09.50.37,6066,154.1,200.29,160.3,39.99,44.4,1639,,24.44,15.55,,,,0,1502,0,0,0,0,0,0,0,0,0,0,0,95000,6452,0,3052,0,665,6000,0,, 
289575,540321,13-NOV-2023 11.09.08,6066,163.7,185.19,147.2,37.99,40.5,1670,,23.22,14.77,,,,0,1504,0,0,0,0,0,0,0,0,0,0,0,85100,5902,322,2890,0,1503,5900,0,0.039, 
289578,540322,13-NOV-2023 12.07.03,6066,162.6,186.59,143.6,42.99,41,1644,,26.27,16.72,,,,0,1504,0,0,0,0,0,0,0,0,0,0,0,86600,5903,0,3139,0,665,6900,0,0.042, 
289580,540323,13-NOV-2023 13.37.13,6066,159.2,192.19,155,37.19,44.2,1665,,22.73,14.46,,,,0,1525,0,0,0,0,0,0,0,0,0,0,0,89700,6703,372,3481,0,1002,7000,0,0.049, 
289583,540324,13-NOV-2023 14.37.54,6066,162.6,191.2,155.2,36,43.1,1683,,22,14,,,,0,1519,0,0,0,0,0,0,0,0,0,0,0,89900,6006,434,2859,0,1497,6000,0,, 
289586,540325,13-NOV-2023 16.19.04,6066,164,190.59,153.4,37.19,42.2,1654,,22.73,14.46,,,,0,1517,0,0,0,0,0,0,0,0,0,0,0,87200,5506,0,2443,0,0,6500,0,, 
289589,540326,13-NOV-2023 18.22.43,6066,166.1,197.4,165.4,32,46.9,1634,,19.56,12.44,,,,0,1505,0,0,0,0,0,0,0,0,0,0,0,94600,6102,0,2317,0,0,7500,0,, 
289592,540327,13-NOV-2023 19.48.02,6066,161.2,191.19,150,41.19,40.4,1670,,25.17,16.02,,,,0,1515,0,0,0,0,0,0,0,0,0,0,0,84500,5432,0,1534,0,0,6500,0,, 
289595,540328,13-NOV-2023 20.56.23,6066,163.1,203.39,163.4,39.99,45.9,1632,,24.44,15.55,,,,0,1522,0,0,0,0,0,0,0,0,0,0,0,94000,5880,322,2239,0,0,6500,0,, 
289598,540329,13-NOV-2023 22.24.44,6066,167.6,196.6,160.5,36.1,42.7,1617,,22.06,14.04,,,,0,1504,0,0,0,0,0,0,0,0,0,0,0,90000,5300,0,2141,0,0,6400,0,, 
289601,540330,13-NOV-2023 23.38.38,6066,161.7,189.3,153.3,36,42.1,1682,,22,14,,,,0,1516,0,0,0,0,0,0,0,0,0,0,0,88700,5828,0,2494,0,2000,6300,0,0.044, 
289604,540331,14-NOV-2023 01.00.30,6066,162.8,190.59,152.6,37.99,42.5,1664,,23.22,14.77,,,,0,1497,0,0,0,0,0,0,0,0,0,0,0,89500,5965,294,2812,0,1000,6500,0,0.052, 
289607,540332,14-NOV-2023 02.17.18,6066,162.3,180.3,160.3,20,45.1,1643,,12.22,7.78,,,,0,1494,0,0,0,0,0,0,0,0,0,0,0,93000,6202,0,2488,0,1000,6500,0,0.051, 
289610,540333,14-NOV-2023 03.36.19,6066,162.6,176.9,140.9,36,39.4,1667,,22,14,,,,0,891,0,0,0,0,0,0,0,0,0,0,0,81000,5360,129,2492,0,998,1300,0,, 
289613,540334,14-NOV-2023 05.32.29,2010,161,54.9,13.9,41,39,1657,,25.06,15.94,,,,0,250,0,0,0,0,0,0,0,0,0,0,0,78000,5210,353,2345,0,2500,1000,0,, 
289616,540335,14-NOV-2023 21.01.35,6066,165,245.5,209.5,36,81.2,1689,,22,14,,,,0,999,0,0,0,0,0,0,0,0,0,0,0,134200,8894,599,4644,0,0,10300,0,, 
289618,540336,14-NOV-2023 22.07.15,6066,166.1,190.3,154.3,36,45.7,1689,,22,14,,,,0,984,0,0,0,0,0,0,0,0,0,0,0,95500,6019,0,2600,0,0,6500,0,, 
289620,540337,15-NOV-2023 04.09.40,6066,163,203.69,166.7,36.99,55.9,1677,,22.6,14.39,,,,0,981,0,0,0,0,0,0,0,0,0,0,0,105600,6418,1394,2784,0,1552,6400,0,, 
289622,540338,15-NOV-2023 05.08.50,1015,166.3,190.9,154.9,36,44.3,1695,,22,14,,,,0,790,0,0,0,0,0,0,0,0,0,0,0,91800,5890,1263,3040,0,1500,6500,0,, 
289625,540339,15-NOV-2023 06.04.59,1015,163.8,189.99,153,36.99,44.4,1661,,22.6,14.39,,,,0,755,0,0,0,0,0,0,0,0,0,0,0,90700,5574,1017,2983,0,2000,6500,0,, 
289628,540340,15-NOV-2023 07.03.25,1015,161.5,189,153,36,46.6,1686,,22,14,,,,0,746,0,0,0,0,0,0,0,0,0,0,0,90000,6107,0,2812,0,1000,6500,0,, 
289631,540341,15-NOV-2023 08.12.45,1010,162,182.5,146.5,36,43.6,1638,,22,14,,,,0,300,0,0,0,0,0,0,0,0,0,0,0,87000,5240,0,2378,0,0,6500,0,, 
289634,540342,15-NOV-2023 09.03.35,1010,162.5,180.3,144.3,36,39.2,1657,,22,14,,,,0,300,0,0,0,0,0,0,0,0,0,0,0,83900,5293,0,2524,0,0,6200,0,, 
289637,540343,15-NOV-2023 09.53.36,1010,160,178.6,143.6,35,41.3,1577,,21.39,13.61,,,,0,300,0,0,0,0,0,0,0,0,0,0,0,85200,5034,0,2264,0,0,6500,0,, 
289640,540344,15-NOV-2023 10.54.27,1010,160.4,182.39,147.1,35.29,41.8,1627,,21.57,13.72,,,,0,300,0,0,0,0,0,0,0,0,0,0,0,87000,5140,0,2879,0,0,6500,0,, 
289643,540345,15-NOV-2023 11.45.55,1010,163.3,180.3,144.7,35.6,38.6,1691,,21.76,13.84,,,,0,300,0,0,0,0,0,0,0,0,0,0,0,84700,5134,0,2614,0,0,6500,0,, 
289646,540346,15-NOV-2023 12.40.01,1010,158.6,193.09,156.8,36.29,40.7,1631,,22.18,14.11,,,,0,300,0,0,0,0,0,0,0,0,0,0,0,89000,5257,0,2335,0,0,6500,0,, 
289650,540347,15-NOV-2023 13.29.23,1010,160.7,187.09,149.1,37.99,37.6,1657,,23.22,14.77,,,,0,300,0,0,0,0,0,0,0,0,0,0,0,84800,5025,0,2360,0,0,6500,0,, 
289653,540348,15-NOV-2023 14.22.01,1010,163.8,186.39,152.4,33.99,41,1668,,20.77,13.22,,,,0,300,0,0,0,0,0,0,0,0,0,0,0,89000,5304,0,2380,0,0,6500,0,, 
289655,540349,15-NOV-2023 17.25.56,1010,161.2,197.39,158.4,38.99,42.2,1647,,23.83,15.16,,,,0,1004,0,0,0,0,0,0,0,0,0,0,0,89100,5646,0,1992,0,0,6500,0,, 
289660,540350,15-NOV-2023 18.22.47,5095,162.2,190.4,162.3,28.1,40.3,1639,,17.17,10.93,,,,0,973,0,0,0,0,0,0,0,0,0,0,0,86500,5527,0,1989,0,0,6500,0,, 
289662,540351,15-NOV-2023 19.13.12,5095,162.6,184.69,150.7,33.99,38.2,1663,,20.77,13.22,,,,0,1000,0,0,0,0,0,0,0,0,0,0,0,82000,5577,0,2130,0,0,5500,0,, 
289664,540352,15-NOV-2023 20.02.45,5095,161.6,202.79,165.2,37.59,40.8,1649,,22.97,14.62,,,,0,1000,0,0,0,0,0,0,0,0,0,0,0,89400,5571,0,2154,0,0,5800,0,, 
289667,540353,15-NOV-2023 20.49.51,5095,164.6,190.39,151.3,39.09,37.9,1605,,23.89,15.2,,,,0,1000,0,0,0,0,0,0,0,0,0,0,0,83700,5177,0,1874,0,0,5300,0,, 
289670,540354,15-NOV-2023 21.36.42,5095,163.7,180.4,145.4,35,35.8,1634,,21.39,13.61,,,,0,999,0,0,0,0,0,0,0,0,0,0,0,78800,5186,0,1757,0,0,5500,0,, 
289673,540355,15-NOV-2023 22.23.45,5095,161.4,180.39,140.4,39.99,35.7,1609,,24.44,15.55,,,,0,1000,0,0,0,0,0,0,0,0,0,0,0,78400,4801,0,1660,0,0,5400,0,, 
289676,540356,15-NOV-2023 23.17.35,5095,159.4,190.59,150.4,40.19,40.8,1635,,24.56,15.63,,,,0,1000,0,0,0,0,0,0,0,0,0,0,0,85800,5371,0,2041,0,0,5400,0,, 
289679,540357,16-NOV-2023 00.20.36,5095,160.5,219.69,181.7,37.99,43.6,1695,,23.22,14.77,,,,0,999,0,0,0,0,0,0,0,0,0,0,0,98900,6617,0,2827,0,1503,5500,0,, 
289682,540358,16-NOV-2023 01.08.42,1063,161.3,60,19,41,36.4,1699,,25.06,15.94,,,,0,1000,0,0,0,0,0,0,0,0,0,0,0,77200,4801,0,2020,0,499,5500,0,, 
289685,540359,16-NOV-2023 01.56.22,1067,160.7,180.59,138.6,41.99,37.3,1625,,25.66,16.33,,,,0,916,0,0,0,0,0,0,0,0,0,0,0,80000,5224,0,2550,0,0,5300,0,, 
289688,540360,16-NOV-2023 02.47.25,1032,163.9,182.39,143.1,39.29,36.4,1643,,24.01,15.28,,,,0,954,0,0,0,0,0,0,0,0,0,0,0,79600,5302,0,2531,0,998,5500,0,, 
289691,540361,16-NOV-2023 03.32.52,1032,159.9,180.49,143,37.49,36.5,1640,,22.91,14.58,,,,0,959,0,0,0,0,0,0,0,0,0,0,0,80000,5232,0,2580,0,2000,5500,0,, 
289694,540362,16-NOV-2023 04.20.26,1032,160.9,181.8,143.2,38.6,38,1616,,23.59,15.01,,,,0,935,0,0,0,0,0,0,0,0,0,0,0,81900,5496,0,2837,0,1000,5500,0,, 
289697,540363,16-NOV-2023 05.07.48,5082,161.2,178.59,140.4,38.19,36.9,1676,,23.34,14.85,,,,0,956,0,0,0,0,0,0,0,0,0,0,0,78600,5003,0,2279,0,1531,5500,0,, 
289700,540364,16-NOV-2023 05.56.12,5095,162.6,190,149,41,38.9,1680,,25.06,15.94,,,,0,966,0,0,0,0,0,0,0,0,0,0,0,85000,5723,0,2772,0,1332,5500,0,, 
289702,540365,16-NOV-2023 06.53.02,5095,161.5,199.99,160,39.99,40.3,1694,,24.44,15.55,,,,0,930,0,0,0,0,0,0,0,0,0,0,0,91000,6200,0,3082,0,1000,5500,0,, 
289706,540366,16-NOV-2023 08.22.32,5071,162.4,200.79,162.8,37.99,44.4,1646,,23.22,14.77,,,,0,959,0,0,0,0,0,0,0,0,0,0,0,93800,6353,0,3111,0,2,5700,0,, 
289709,540367,16-NOV-2023 09.13.27,1032,160.7,189.9,154.3,35.6,40.4,1622,,21.76,13.84,,,,0,955,0,0,0,0,0,0,0,0,0,0,0,86400,5256,0,2871,0,2,5700,0,, 
289711,540368,16-NOV-2023 10.07.52,1032,160,195.09,158.2,36.89,42.5,1658,,22.54,14.35,,,,0,300,0,0,0,0,0,0,0,0,0,0,0,90000,5830,66,2299,0,0,5500,0,, 
289715,540369,16-NOV-2023 10.55.38,1010,166.2,189.39,153.9,35.49,37.8,1652,,21.69,13.8,,,,0,300,0,0,0,0,0,0,0,0,0,0,0,82500,5276,0,2455,0,0,5500,0,, 
289717,540370,16-NOV-2023 11.46.21,1010,162.6,180.7,148.7,32,37.5,1607,,19.56,12.44,,,,0,300,0,0,0,0,0,0,0,0,0,0,0,81900,5198,0,2673,0,0,5500,0,, 
289720,540371,16-NOV-2023 12.50.38,1010,155.2,191.1,155.1,36,44.3,1653,,22,14,,,,0,300,0,0,0,0,0,0,0,0,0,0,0,89400,5536,0,3272,0,0,5200,0,, 
289724,540372,16-NOV-2023 13.41.11,1010,162.8,169.8,134.8,35,38.8,1587,,21.39,13.61,,,,0,300,0,0,0,0,0,0,0,0,0,0,0,79900,5084,0,2365,0,0,5500,0,, 
289727,540373,16-NOV-2023 14.34.08,1010,162.8,191.7,156.7,35,41.4,1620,,21.39,13.61,,,,0,300,0,0,0,0,0,0,0,0,0,0,0,87200,5490,0,2458,0,0,5500,0,, 
289730,540374,16-NOV-2023 15.24.52,1010,162.9,186.3,150.3,36,40.7,1629,,22,14,,,,0,300,0,0,0,0,0,0,0,0,0,0,0,85000,5351,0,2022,0,0,5500,0,, 
289733,540375,16-NOV-2023 16.15.48,1010,164.8,199.3,164.1,35.2,40.3,1618,,21.51,13.69,,,,0,300,0,0,0,0,0,0,0,0,0,0,0,85100,5648,0,1805,0,0,5500,0,, 
289735,540376,16-NOV-2023 17.19.08,1010,162.1,185.29,147.1,38.19,40.4,1649,,23.34,14.85,,,,0,300,0,0,0,0,0,0,0,0,0,0,0,82000,5686,0,2167,0,0,5500,0,, 
289739,540377,16-NOV-2023 18.21.11,1010,163.4,79.9,44.7,35.2,41,1670,,21.51,13.69,,,,0,858,0,0,0,0,0,0,0,0,0,0,0,85200,5687,0,2514,0,0,5500,0,, 
289741,540378,16-NOV-2023 19.08.59,5040,159.8,181.19,141.2,39.99,37.4,1647,,24.44,15.55,,,,0,1000,0,0,0,0,0,0,0,0,0,0,0,79100,5323,0,2132,0,0,5500,0,, 
289745,540379,16-NOV-2023 19.57.38,5040,161.9,180.39,141.4,38.99,38.8,1665,,23.83,15.16,,,,0,999,0,0,0,0,0,0,0,0,0,0,0,81300,5191,0,2184,0,0,5500,0,, 
289748,540380,16-NOV-2023 20.54.52,5040,162.4,199.99,163.8,36.19,43.4,1639,,22.12,14.07,,,,0,1000,0,0,0,0,0,0,0,0,0,0,0,91200,5999,0,2461,0,0,6000,0,, 
289750,540381,16-NOV-2023 21.59.27,5040,164.6,202.89,163.8,39.09,40.5,1646,,23.89,15.2,,,,0,1000,0,0,0,0,0,0,0,0,0,0,0,83000,5287,0,2179,0,0,6000,0,, 
289753,540382,16-NOV-2023 22.53.14,5040,159.8,179.89,140.9,38.99,38.7,1665,,23.83,15.16,,,,0,999,0,0,0,0,0,0,0,0,0,0,0,81100,5153,0,2074,0,0,5500,0,, 
289756,540383,16-NOV-2023 23.46.34,5040,158.8,198,162,36,42,1680,,22,14,,,,0,1001,0,0,0,0,0,0,0,0,0,0,0,91000,6045,0,3045,0,0,5500,0,, 
289759,540384,17-NOV-2023 00.49.57,5040,159.9,185.79,148.8,36.99,41.7,1662,,22.6,14.39,,,,0,964,0,0,0,0,0,0,0,0,0,0,0,85000,5831,0,2840,0,332,5500,0,, 
289762,540385,17-NOV-2023 01.41.05,5040,158.5,186.8,150,36.8,39.8,1684,,22.49,14.31,,,,0,977,0,0,0,0,0,0,0,0,0,0,0,86000,5753,0,2375,0,0,6500,0,, 
289765,540386,17-NOV-2023 02.34.13,1058,162,189.29,150,39.29,39.3,1652,,24.01,15.28,,,,0,1002,0,0,0,0,0,0,0,0,0,0,0,85800,5773,0,2918,0,2004,5500,0,, 
289768,540387,17-NOV-2023 03.34.28,1058,162.7,184.39,147.4,36.99,41.7,1660,,22.6,14.39,,,,0,1001,0,0,0,0,0,0,0,0,0,0,0,85000,5731,0,3122,0,2000,5400,0,, 
289771,540388,17-NOV-2023 04.26.23,1058,161.1,170.89,132.9,37.99,36.7,,,23.22,14.77,,,,0,1002,0,0,0,0,0,0,0,0,0,0,0,74600,5339,0,2576,0,998,5200,0,, 
289774,540389,17-NOV-2023 05.16.57,5082,162.9,175,139,36,39.3,,,22,14,,,,0,1002,0,0,0,0,0,0,0,0,0,0,0,80900,5125,0,2756,0,1496,5500,0,, 
289777,540390,17-NOV-2023 06.05.03,5082,159.4,175,139,36,39.3,,,22,14,,,,0,1002,0,0,0,0,0,0,0,0,0,0,0,82000,5286,0,2714,0,1496,5500,0,, 
289780,540391,17-NOV-2023 06.58.04,7063,161.5,181.59,144.3,37.29,40.5,1657,,22.79,14.5,,,,0,1002,0,0,0,0,0,0,0,0,0,0,0,83500,5617,0,2248,0,1996,5500,0,, 
289783,540392,17-NOV-2023 07.59.27,5040,164.7,186,150,36,41.8,1625,,22,14,,,,0,994,0,0,0,0,0,0,0,0,0,0,0,86900,5860,0,2515,0,998,5500,0,, 
289787,540393,17-NOV-2023 08.54.48,5040,165.8,164.6,123.6,41,36.7,1663,,25.06,15.94,,,,0,999,0,0,0,0,0,0,0,0,0,0,0,75200,5155,242,2411,0,998,5700,0,, 
289789,540394,17-NOV-2023 10.22.34,5040,162.3,189.69,150.7,38.99,49.5,1684,,23.83,15.16,,,,0,992,0,0,0,0,0,0,0,0,0,0,0,92000,5724,0,2491,0,0,5800,0,, 
289793,540395,17-NOV-2023 11.27.44,5040,160.1,198.69,161.7,36.99,46.4,1625,,22.6,14.39,,,,0,995,0,0,0,0,0,0,0,0,0,0,0,95600,5965,132,2750,0,0,5800,0,, 
289796,540396,17-NOV-2023 12.31.09,5040,164.6,196.69,158.7,37.99,45.2,1643,,23.22,14.77,,,,0,989,0,0,0,0,0,0,0,0,0,0,0,93700,5314,0,2884,0,0,5500,0,, 
289798,540397,17-NOV-2023 13.24.07,1010,162.8,190.89,150.9,39.99,43.7,1625,,24.44,15.55,,,,0,300,0,0,0,0,0,0,0,0,0,0,0,87400,5509,0,2649,0,0,5500,0,, 
289802,540398,17-NOV-2023 14.13.23,1010,164.2,174.39,135.4,38.99,39.1,1613,,23.83,15.16,,,,0,300,0,0,0,0,0,0,0,0,0,0,0,81200,5232,0,2055,0,0,5500,0,, 
289805,540399,17-NOV-2023 15.01.43,1010,164,176.4,135.4,41,38.2,1561,,25.06,15.94,,,,0,300,0,0,0,0,0,0,0,0,0,0,0,79400,5071,0,2440,0,0,5500,0,, 
289807,540400,17-NOV-2023 16.04.29,1013,162.6,181.8,145.8,36,41.5,1633,,22,14,,,,0,255,0,0,0,0,0,0,0,0,0,0,0,87100,5384,0,2335,0,2000,5500,0,, 
289810,540401,17-NOV-2023 17.16.01,1030,158.5,184.28,149,35.28,42.2,1642,,21.6,13.68,,,,0,1000,0,0,0,0,0,0,0,0,0,0,0,89000,5713,507,2824,0,2000,5500,0,, 
289814,540402,17-NOV-2023 18.08.51,1030,160.3,180.19,140.2,39.99,41.3,1667,,24.44,15.55,,,,0,1000,0,0,0,0,0,0,0,0,0,0,0,87000,5302,635,2500,0,2000,5500,0,, 
289818,540403,17-NOV-2023 19.00.39,1030,162.5,179.89,141.9,37.99,42,1650,,23.22,14.77,,,,0,1000,0,0,0,0,0,0,0,0,0,0,0,86000,5190,635,2952,0,2000,5500,0,, 
289820,540404,17-NOV-2023 19.53.14,5082,161.7,171.1,135.1,36,38.8,1655,,22,14,,,,0,1500,0,0,0,0,0,0,0,0,0,0,0,80800,5342,0,2604,0,2000,5500,0,, 
289823,540405,17-NOV-2023 22.57.50,5040,161.6,176.7,140.7,36,43.3,1648,,22,14,,,,0,800,0,0,0,0,0,0,0,0,0,0,0,86100,5553,521,1792,0,1500,6000,0,, 
289828,540406,18-NOV-2023 00.01.00,5040,162.7,179.1,143.1,36,41.6,1656,,22,14,,,,0,1000,0,0,0,0,0,0,0,0,0,0,0,84000,5637,0,2701,0,2000,5500,0,, 
289831,540407,18-NOV-2023 00.51.03,5040,161.9,185.49,150.1,35.39,40.3,1660,,21.63,13.76,,,,0,1000,0,0,0,0,0,0,0,0,0,0,0,85000,5537,0,2673,0,2000,5500,0,, 
289833,540408,18-NOV-2023 01.40.54,5040,165.7,184.89,151.9,32.99,38.2,1633,,20.16,12.83,,,,0,1000,0,0,0,0,0,0,0,0,0,0,0,83000,5811,0,2916,0,998,5500,0,, 
289836,540409,18-NOV-2023 02.30.35,5040,162.5,185.1,150.1,35,39.2,1688,,21.39,13.61,,,,0,1000,0,0,0,0,0,0,0,0,0,0,0,86000,5782,0,3163,0,1998,5500,0,, 
289839,540410,18-NOV-2023 03.20.14,5040,164.1,186.6,150.6,36,38.9,1651,,22,14,,,,0,999,0,0,0,0,0,0,0,0,0,0,0,85000,5832,0,2898,0,1502,5500,0,, 
289842,540411,18-NOV-2023 04.21.36,5040,159.2,186.59,149.6,36.99,41.1,1621,,22.6,14.39,,,,0,1000,0,0,0,0,0,0,0,0,0,0,0,85000,5576,0,2436,0,1497,5500,0,, 
289845,540412,18-NOV-2023 05.10.45,5040,163,186.49,150,36.49,37.8,,,22.3,14.19,,,,0,1000,0,0,0,0,0,0,0,0,0,0,0,82100,5751,0,2639,0,1497,5500,0,, 
289848,540413,18-NOV-2023 06.01.20,5040,160.2,188.19,150.7,37.49,41.6,1615,,22.91,14.58,,,,0,1000,0,0,0,0,0,0,0,0,0,0,0,86600,5930,0,2509,0,998,5500,0,, 
289851,540414,18-NOV-2023 06.51.16,5040,163.8,187.69,150.1,37.59,39.2,1673,,22.97,14.62,,,,0,1000,0,0,0,0,0,0,0,0,0,0,0,83000,5751,0,2714,0,2000,5500,0,, 
289854,540415,18-NOV-2023 07.43.36,5040,163,189.6,153.6,36,42.5,1656,,22,14,,,,0,961,0,0,0,0,0,0,0,0,0,0,0,86800,5793,0,2724,0,998,5500,0,, 
289857,540416,18-NOV-2023 08.32.07,1063,162.2,183.79,145.8,37.99,39.1,1646,,23.22,14.77,,,,0,944,0,0,0,0,0,0,0,0,0,0,0,81000,5432,0,2462,0,356,5900,0,, 
289860,540417,18-NOV-2023 09.32.27,5095,163,167.89,130.4,37.49,40.2,1644,,22.91,14.58,,,,0,888,0,0,0,0,0,0,0,0,0,0,0,80000,5288,0,2416,0,0,5500,0,, 
289863,540418,18-NOV-2023 11.12.37,5095,159.8,190.69,154.5,36.19,46.1,1664,,22.12,14.07,,,,0,971,0,0,0,0,0,0,0,0,0,0,0,91900,5903,0,2771,0,0,5500,0,, 
289866,540419,18-NOV-2023 12.06.35,5095,163.6,178.39,140.2,38.19,41.6,1622,,23.34,14.85,,,,0,995,0,0,0,0,0,0,0,0,0,0,0,84000,5354,0,2357,0,0,5500,0,, 
289869,540420,18-NOV-2023 13.00.30,5095,160.1,184.49,145.5,38.99,41.4,1630,,23.83,15.16,,,,0,919,0,0,0,0,0,0,0,0,0,0,0,84900,5356,0,2248,0,0,5500,0,, 
289872,540421,18-NOV-2023 13.54.49,5095,160.5,180.49,143.5,36.99,38.8,1643,,22.6,14.39,,,,0,971,0,0,0,0,0,0,0,0,0,0,0,82000,5201,0,2002,0,0,5500,0,, 
289875,540422,18-NOV-2023 14.45.00,5040,157.4,185.69,146.7,38.99,39.2,1683,,23.83,15.16,,,,0,942,0,0,0,0,0,0,0,0,0,0,0,83700,5064,0,2084,0,0,5500,0,, 
289878,540423,18-NOV-2023 15.37.45,5040,159.2,187,151,36,39.4,,,22,14,,,,0,956,0,0,0,0,0,0,0,0,0,0,0,84300,5483,0,2461,0,554,5500,0,, 
289881,540424,18-NOV-2023 16.33.25,5040,162.9,184.09,147.1,36.99,41.8,1679,,22.6,14.39,,,,0,999,0,0,0,0,0,0,0,0,0,0,0,86300,5821,94,2804,0,1500,5500,0,, 
289884,540425,18-NOV-2023 17.25.00,5040,159.7,181.7,145.7,36,38.8,1657,,22,14,,,,0,1000,0,0,0,0,0,0,0,0,0,0,0,81100,5412,0,1991,0,1000,5500,0,, 
289887,540426,18-NOV-2023 18.14.06,5040,162.2,182.29,140.3,41.99,38.6,1652,,25.66,16.33,,,,0,969,0,0,0,0,0,0,0,0,0,0,0,82000,5187,0,2535,0,1499,5500,0,, 
289890,540427,18-NOV-2023 19.03.46,5040,162.6,182.7,141.7,41,38.8,1622,,25.06,15.94,,,,0,962,0,0,0,0,0,0,0,0,0,0,0,83100,5453,0,2751,0,1499,5500,0,, 
289893,540428,18-NOV-2023 19.55.47,5040,161.3,177.1,141.1,36,39.1,1650,,22,14,,,,0,999,0,0,0,0,0,0,0,0,0,0,0,83200,5037,0,1969,0,2000,5500,0,, 
289895,540429,18-NOV-2023 20.45.52,7060,163.4,184.59,145.6,38.99,39.3,1635,,23.83,15.16,,,,0,968,0,0,0,0,0,0,0,0,0,0,0,84000,5365,0,2405,0,2000,5500,0,, 
289898,540430,18-NOV-2023 21.38.26,5095,161,185.2,144.2,41,39.2,1662,,25.06,15.94,,,,0,973,0,0,0,0,0,0,0,0,0,0,0,83300,5459,0,2135,0,2000,5500,0,, 
289901,540431,18-NOV-2023 22.30.11,5095,161.8,185.09,146.1,38.99,39.4,1664,,23.83,15.16,,,,0,978,0,0,0,0,0,0,0,0,0,0,0,85000,5519,0,2280,0,2000,5500,0,, 
289904,540432,18-NOV-2023 23.24.15,5095,160.3,200.2,156.2,44,43.3,1672,,26.89,17.11,,,,0,1008,0,0,0,0,0,0,0,0,0,0,0,91000,5644,0,2255,0,1500,5500,0,, 
289907,540433,19-NOV-2023 00.16.05,5095,162.5,185.48,141.3,44.18,38.6,1642,,27,17.18,,,,0,999,0,0,0,0,0,0,0,0,0,0,0,83500,5669,0,2895,0,1005,5500,0,, 
289909,540434,19-NOV-2023 01.16.23,5095,162.5,205.49,167.5,37.99,44.7,1663,,23.22,14.77,,,,0,1000,0,0,0,0,0,0,0,0,0,0,0,94600,6415,352,3073,0,1330,5500,0,, 
289913,540435,19-NOV-2023 02.08.47,6095,159.8,188.49,150.3,38.19,40.8,1696,,23.34,14.85,,,,0,1000,0,0,0,0,0,0,0,0,0,0,0,86000,5846,304,2608,0,1334,6500,0,, 
289915,540436,19-NOV-2023 03.15.37,5095,158.4,174.79,132.8,41.99,40,1662,,25.66,16.33,,,,0,1000,0,0,0,0,0,0,0,0,0,0,0,80500,5268,260,1504,0,2004,6500,0,, 
289919,540437,19-NOV-2023 04.11.22,5095,158.2,175.29,135.3,39.99,37.9,1630,,24.44,15.55,,,,0,1001,0,0,0,0,0,0,0,0,0,0,0,80300,5507,0,2556,0,1995,6000,0,, 
289921,540438,19-NOV-2023 05.03.31,5095,158.4,170.4,134.4,36,40.5,1691,,22,14,,,,0,1000,0,0,0,0,0,0,0,0,0,0,0,81900,5250,0,2183,0,15,6000,0,, 
289924,540439,19-NOV-2023 05.59.22,5040,160,200.2,162.2,38,44.8,1663,,,38,,,,0,999,0,0,0,0,0,0,0,0,0,0,0,92900,6030,0,3392,0,5,6000,0,, 
289927,540440,19-NOV-2023 06.54.32,5040,159.6,198.5,162.5,36,42.6,1680,,22,14,,,,0,994,0,0,0,0,0,0,0,0,0,0,0,93000,6450,0,3260,0,0,6000,0,, 
289931,540441,19-NOV-2023 07.50.22,5040,161.6,189.4,153.4,36,40.3,1639,,22,14,,,,0,998,0,0,0,0,0,0,0,0,0,0,0,87100,5684,0,2673,0,0,5500,0,, 
289933,540442,19-NOV-2023 08.46.07,5040,159.1,188.39,151.2,37.19,41.8,1620,,22.73,14.46,,,,0,999,0,0,0,0,0,0,0,0,0,0,0,87000,5751,0,2502,0,0,5500,0,, 
289937,540443,19-NOV-2023 09.35.52,5040,161.2,187.89,155.7,32.19,38.9,1648,,19.67,12.52,,,,0,999,0,0,0,0,0,0,0,0,0,0,0,84000,5411,0,2001,0,0,5500,0,, 
289939,540444,19-NOV-2023 10.30.37,5095,160.7,180.99,143.5,37.49,38.8,1652,,22.91,14.58,,,,0,955,0,0,0,0,0,0,0,0,0,0,0,82200,5239,0,2180,0,0,5500,0,, 
289943,540445,19-NOV-2023 11.27.03,1030,160.8,180.49,140.4,40.09,39.1,1646,,24.5,15.59,,,,0,983,0,0,0,0,0,0,0,0,0,0,0,81500,5141,0,2318,0,0,5500,0,, 
289946,540446,19-NOV-2023 12.19.58,1058,159.3,180.6,141.4,39.2,39,1652,,23.96,15.24,,,,0,984,0,0,0,0,0,0,0,0,0,0,0,82000,5170,0,2158,0,0,5500,0,, 
289949,540447,19-NOV-2023 13.35.13,1058,162.8,181.39,141.4,39.99,40.7,1647,,24.44,15.55,,,,0,981,0,0,0,0,0,0,0,0,0,0,0,79500,4896,0,1816,0,0,5500,0,, 
289951,540448,19-NOV-2023 14.41.08,1058,160.9,180.79,141.7,39.09,39.2,1669,,23.89,15.2,,,,0,991,0,0,0,0,0,0,0,0,0,0,0,81700,5575,0,2258,0,0,5500,0,, 
289954,540449,19-NOV-2023 16.03.42,6082,163.6,190,155,35,43.4,1638,,21.39,13.61,,,,0,1000,0,0,0,0,0,0,0,0,0,0,0,91000,5763,127,3274,0,2000,5500,0,, 
289958,540450,19-NOV-2023 16.57.18,5082,163.9,181.3,145.3,36,39.4,1656,,22,14,,,,0,999,0,0,0,0,0,0,0,0,0,0,0,82000,5375,68,2244,0,1662,5500,0,, 
289961,540451,19-NOV-2023 17.49.28,5082,163.5,186.3,145.3,41,39.2,1655,,25.06,15.94,,,,0,978,0,0,0,0,0,0,0,0,0,0,0,82600,5353,68,2583,0,1662,5500,0,, 
289964,540452,19-NOV-2023 18.37.59,5082,163.5,179.89,141.9,37.99,38,1634,,23.22,14.77,,,,0,999,0,0,0,0,0,0,0,0,0,0,0,80000,5302,0,2683,0,1499,5500,0,, 
289967,540453,19-NOV-2023 19.29.18,5082,164,190.59,150.6,39.99,39.8,1582,,24.44,15.55,,,,0,991,0,0,0,0,0,0,0,0,0,0,0,83900,5643,0,2171,0,1773,5500,0,, 
289970,540454,19-NOV-2023 20.20.22,5082,163.2,185.59,146.6,38.99,39.2,,,23.83,15.16,,,,0,997,0,0,0,0,0,0,0,0,0,0,0,83000,5508,0,2673,0,2000,5500,0,, 
289973,540455,19-NOV-2023 21.09.13,5082,163.9,179.79,141.8,37.99,40.2,1639,,23.22,14.77,,,,0,988,0,0,0,0,0,0,0,0,0,0,0,80900,5539,0,2692,0,1221,5500,0,, 
289976,540456,19-NOV-2023 22.07.27,5082,158.6,177.9,141.9,36,42.2,1649,,22,14,,,,0,970,0,0,0,0,0,0,0,0,0,0,0,85000,5333,406,2994,0,2000,5500,0,, 
289979,540457,19-NOV-2023 22.58.02,5082,163.2,190.4,154.4,36,39.3,1643,,22,14,,,,0,951,0,0,0,0,0,0,0,0,0,0,0,84900,5588,123,2056,0,1721,5500,0,, 
289982,540458,19-NOV-2023 23.53.28,5095,158.5,197.3,162.3,35,41.5,1707,,21.39,13.61,,,,0,1000,0,0,0,0,0,0,0,0,0,0,0,91000,6009,0,2442,0,0,6000,0,, 
289985,540459,20-NOV-2023 00.46.34,5095,163.8,200.49,162.3,38.19,40.9,1697,,23.34,14.85,,,,0,1000,0,0,0,0,0,0,0,0,0,0,0,88200,6017,0,2844,0,998,6000,0,, 
289988,540460,20-NOV-2023 01.36.07,5095,162.7,191.29,153.3,37.99,39.5,1605,,23.22,14.77,,,,0,1000,0,0,0,0,0,0,0,0,0,0,0,87000,5788,0,2110,0,998,6000,0,, 
289991,540461,20-NOV-2023 02.29.37,5095,157.7,189.5,150.5,39,38.5,1661,,,39,,,,0,1000,0,0,0,0,0,0,0,0,0,0,0,84600,5751,0,2257,0,1995,6000,0,, 
289993,540462,20-NOV-2023 03.24.04,5095,164.1,205.29,174.1,31.19,43,1675,,19.06,12.13,,,,0,1000,0,0,0,0,0,0,0,0,0,0,0,94000,6250,0,3196,0,0,6000,0,, 
289996,540463,20-NOV-2023 04.14.47,5095,160.2,180.29,140.3,39.99,38.1,1653,,24.44,15.55,,,,0,1000,0,0,0,0,0,0,0,0,0,0,0,81300,5750,202,2682,0,0,6000,0,, 
289999,540464,20-NOV-2023 05.13.58,5095,161,189.99,152,37.99,40.9,1701,,23.22,14.77,,,,0,999,0,0,0,0,0,0,0,0,0,0,0,87100,6137,123,3086,0,0,6000,0,, 
290003,540465,20-NOV-2023 06.03.34,5040,155.9,178.99,140,38.99,38.3,1637,,23.83,15.16,,,,0,1000,0,0,0,0,0,0,0,0,0,0,0,82000,5458,0,2895,0,2001,6000,0,, 
290006,540466,20-NOV-2023 06.53.58,5040,157.1,179.1,143.1,36,39.4,1667,,22,14,,,,0,1000,0,0,0,0,0,0,0,0,0,0,0,82100,5388,0,2139,0,998,6000,0,, 
290008,540467,20-NOV-2023 08.08.53,5040,163,187.9,151.9,36,42.3,1640,,22,14,,,,0,900,0,0,0,0,0,0,0,0,0,0,0,85700,5715,0,1873,0,0,5500,0,, 
290012,540468,20-NOV-2023 08.58.05,5040,159.7,177.8,141.8,36,39.6,1634,,22,14,,,,0,999,0,0,0,0,0,0,0,0,0,0,0,82400,5251,0,2018,0,0,5500,0,, 
290015,540469,20-NOV-2023 09.49.15,5040,161.3,180.9,139.9,41,39,1663,,25.06,15.94,,,,0,980,0,0,0,0,0,0,0,0,0,0,0,82000,5512,0,2142,0,0,5500,0,, 
290017,540470,20-NOV-2023 10.35.44,5040,156.5,178.39,143.3,35.09,37.8,1609,,21.44,13.65,,,,0,999,0,0,0,0,0,0,0,0,0,0,0,80500,5227,0,2196,0,0,5500,0,, 
290021,540471,20-NOV-2023 11.24.35,5040,159.7,187.99,155.9,32.09,38.9,1653,,19.61,12.48,,,,0,995,0,0,0,0,0,0,0,0,0,0,0,84400,5532,0,1973,0,0,5500,0,, 
290024,540472,20-NOV-2023 12.21.41,5040,160.3,180.79,142.7,38.09,38.7,1641,,23.28,14.81,,,,0,998,0,0,0,0,0,0,0,0,0,0,0,82200,5115,0,2077,0,0,5500,0,, 
290027,540473,20-NOV-2023 13.11.20,5040,158.7,179.79,147.7,32.09,37.9,1637,,19.61,12.48,,,,0,999,0,0,0,0,0,0,0,0,0,0,0,80000,5083,0,1843,0,0,5200,0,, 
290030,540474,20-NOV-2023 14.07.00,5040,161.8,175.69,139.5,36.19,39.3,1662,,22.12,14.07,,,,0,985,0,0,0,0,0,0,0,0,0,0,0,79000,5383,0,2395,0,0,5300,0,, 
290033,540475,20-NOV-2023 14.57.34,5040,160.9,170.69,134.5,36.19,35.7,1652,,22.12,14.07,,,,0,999,0,0,0,0,0,0,0,0,0,0,0,76000,4649,0,1895,0,0,5500,0,, 
290036,540476,20-NOV-2023 16.10.39,5040,163.2,194.3,158.3,36,43.2,1664,,22,14,,,,0,999,0,0,0,0,0,0,0,0,0,0,0,90000,5781,0,2155,0,221,6000,0,, 
290038,540477,20-NOV-2023 17.15.44,5040,163.2,199.99,163,36.99,44.9,1627,,22.6,14.39,,,,0,999,0,0,0,0,0,0,0,0,0,0,0,94000,6043,331,2773,0,1000,6000,0,, 
290042,540478,20-NOV-2023 18.08.24,5040,162.4,184.79,146.8,37.99,40.2,1660,,23.22,14.77,,,,0,989,0,0,0,0,0,0,0,0,0,0,0,82900,5455,422,2218,0,500,5500,0,, 
290045,540479,20-NOV-2023 18.59.53,5040,165.7,182.09,145.1,36.99,38.7,1669,,22.6,14.39,,,,0,999,0,0,0,0,0,0,0,0,0,0,0,83700,5243,566,2368,0,1000,5500,0,, 
290047,540480,20-NOV-2023 19.50.44,5040,164,184.1,140.1,44,39.5,,,26.89,17.11,,,,0,987,0,0,0,0,0,0,0,0,0,0,0,82400,4894,492,2204,0,1000,5500,0,, 
290050,540481,20-NOV-2023 20.40.30,5040,165.3,184.89,147.9,36.99,39,1632,,22.6,14.39,,,,0,973,0,0,0,0,0,0,0,0,0,0,0,82800,5699,667,2150,0,0,5500,0,, 
290054,540482,20-NOV-2023 21.35.35,5040,164.3,209.99,170,39.99,44.2,1577,,24.44,15.55,,,,0,978,0,0,0,0,0,0,0,0,0,0,0,94400,6303,126,2314,0,721,6000,0,, 
290056,540483,20-NOV-2023 22.29.14,5040,164.7,196.1,160.1,36,38.6,1643,,22,14,,,,0,999,0,0,0,0,0,0,0,0,0,0,0,83000,5778,267,2545,0,1000,5500,0,, 
290059,540484,20-NOV-2023 23.37.54,5040,163.4,193.5,157.5,36,45.8,1626,,22,14,,,,0,999,0,0,0,0,0,0,0,0,0,0,0,92000,5851,0,2676,0,2000,5500,0,, 
290063,540485,21-NOV-2023 00.34.05,5040,162,175.89,137.9,37.99,39.5,1640,,23.22,14.77,,,,0,992,0,0,0,0,0,0,0,0,0,0,0,81400,5224,0,2666,0,0,5500,0,, 
290066,540486,21-NOV-2023 01.24.21,5040,164.2,177.09,140.1,36.99,37.5,1660,,22.6,14.39,,,,0,932,0,0,0,0,0,0,0,0,0,0,0,80300,5309,0,2290,0,0,5500,0,, 
290069,540487,21-NOV-2023 02.16.33,1030,159.3,177.69,140.7,36.99,39.4,1646,,22.6,14.39,,,,0,950,0,0,0,0,0,0,0,0,0,0,0,80300,5388,0,2400,0,0,5500,0,, 
290072,540488,21-NOV-2023 03.40.35,1030,165.2,179.59,140.6,38.99,45.6,1665,,23.83,15.16,,,,0,950,0,0,0,0,0,0,0,0,0,0,0,87500,6242,0,3071,0,0,6000,0,, 
290075,540489,21-NOV-2023 04.55.11,1030,165.4,185.69,145.7,39.99,41.9,1654,,24.44,15.55,,,,0,950,0,0,0,0,0,0,0,0,0,0,0,85400,5537,0,2913,0,0,5500,0,, 
290077,540490,21-NOV-2023 05.54.10,5042,160.4,186.29,146.1,40.19,42.2,1657,,24.56,15.63,,,,0,934,0,0,0,0,0,0,0,0,0,0,0,85400,5454,0,2937,0,0,5500,0,, 
290080,540491,21-NOV-2023 06.48.39,1011,163.4,179.09,137.9,41.19,41.7,1678,,25.17,16.02,,,,0,300,0,0,0,0,0,0,0,0,0,0,0,79500,5425,0,2537,0,0,5500,0,, 
290084,540492,21-NOV-2023 07.40.00,1011,160.6,190.29,151.3,38.99,39.5,1660,,23.83,15.16,,,,0,300,0,0,0,0,0,0,0,0,0,0,0,83000,5461,0,2076,0,0,5500,0,, 
290086,540493,21-NOV-2023 08.31.40,1011,162,190.29,151.3,38.99,37.7,1643,,23.83,15.16,,,,0,300,0,0,0,0,0,0,0,0,0,0,0,81000,5305,0,1595,0,0,5500,0,, 
290090,540494,21-NOV-2023 09.18.19,1011,161.8,180.4,145.4,35,37.4,1607,,21.39,13.61,,,,0,300,0,0,0,0,0,0,0,0,0,0,0,79500,5137,0,2507,0,0,5500,0,, 
290092,540495,21-NOV-2023 10.08.47,1011,163.4,181.89,147.8,34.09,40.1,1654,,20.83,13.26,,,,0,300,0,0,0,0,0,0,0,0,0,0,0,79100,5432,0,2307,0,0,5500,0,, 
290095,540496,21-NOV-2023 10.58.51,1011,161.7,180.49,146.5,33.99,39.9,1622,,20.77,13.22,,,,0,300,0,0,0,0,0,0,0,0,0,0,0,81100,5300,0,2101,0,0,5500,0,, 
290098,540497,21-NOV-2023 11.59.41,1011,165.4,178.79,146.7,32.09,40.1,1619,,19.61,12.48,,,,0,300,0,0,0,0,0,0,0,0,0,0,0,80800,5239,0,2213,0,0,5500,0,, 
290102,540498,21-NOV-2023 12.48.55,1011,162.3,179.1,143.1,36,38.1,1634,,22,14,,,,0,300,0,0,0,0,0,0,0,0,0,0,0,80300,5248,0,2200,0,0,5500,0,, 
290105,540499,21-NOV-2023 13.54.17,1011,154.7,180.59,141.6,38.99,40.6,1637,,23.83,15.16,,,,0,300,0,0,0,0,0,0,0,0,0,0,0,80800,5343,0,2147,0,0,5900,0,, 
290108,540500,21-NOV-2023 14.50.17,1011,163.4,182.59,144.6,37.99,38.4,1635,,23.22,14.77,,,,0,300,0,0,0,0,0,0,0,0,0,0,0,79700,5324,0,1777,0,0,5500,0,, 
290111,540501,21-NOV-2023 15.44.36,1011,161,189.1,153.1,36,40.6,1643,,22,14,,,,0,985,0,0,0,0,0,0,0,0,0,0,0,87000,5863,0,1971,0,500,5500,0,, 
290114,540502,21-NOV-2023 16.37.21,5040,160.9,190.59,150.6,39.99,38.4,1664,,24.44,15.55,,,,0,955,0,0,0,0,0,0,0,0,0,0,0,82000,5708,125,1883,0,1000,5500,0,, 
290117,540503,21-NOV-2023 17.27.53,5040,151.5,185.79,147.8,37.99,37.9,1664,,23.22,14.77,,,,0,986,0,0,0,0,0,0,0,0,0,0,0,81100,5543,125,1976,0,1000,5500,0,, 
290120,540504,21-NOV-2023 18.16.42,5040,160.5,179.69,142.7,36.99,37.5,1668,,22.6,14.39,,,,0,972,0,0,0,0,0,0,0,0,0,0,0,80000,5444,451,2383,0,1000,5500,0,, 
290122,540505,21-NOV-2023 19.38.53,6071,163.2,189.3,148.3,41,37.6,1661,,25.06,15.94,,,,0,988,0,0,0,0,0,0,0,0,0,0,0,80700,5870,0,2229,0,1000,5500,0,, 
290126,540506,21-NOV-2023 20.27.36,5071,161.1,181,140,41,37.8,1680,,25.06,15.94,,,,0,972,0,0,0,0,0,0,0,0,0,0,0,79900,5504,248,2209,0,1000,5500,0,,
