Repository: sanad-code/udacity-aimaster-capstone-ai-programming-foundations-project

# Steel Production Data Analysis — Udacity AI Master Capstone

This project analyzes steel production data to identify key factors affecting energy consumption, quality indicators, and production efficiency. It covers data cleaning, exploratory data analysis (EDA), and visualization of relationships between variables such as DRI Carbon and Silica (SiO2). The insights support data-driven decisions to optimize the steelmaking process.

## What Was Built

A Jupyter Notebook (`data-workflow/data_workflow.ipynb`) that loads, cleans, and analyzes internal steel production heat data, producing visualizations and statistical summaries saved under `outputs/`.

File: data/raw/flat_raw_data.csv (part 26 of 86)
RC,HID,STOP_DATE,STEEL_GRADE,TAPPED_WGT,TOTAL_CHARGE,DRI_CHARGE,SCRAP_CHARGE,POWER_ON_TIME,FINAL_TEMP,TOTAL_C_DRI,LOCAL_SCRAP,HOME_RETURN_SCRAP,IMPORTED_SCRAP,PIG_IRON,DRI_BRIQUETTED,FESI,FEMN,SIMN,FECR,NICKEL,FETI,FEB,FENB,FEP,FEMO,CU,FEV,NITROVAN,ELEC_ENERGY,OXYGEN,COKE_LUMP,MODULE_CARBON,COKE_POWDER,BURNT_LIME,BURNT_DOLAMITE,FLUX,C_ANALYSIS, 
290128,540507,21-NOV-2023 21.21.13,1058,160.2,204.3,168.3,36,40.9,1677,,22,14,,,,0,980,0,0,0,0,0,0,0,0,0,0,0,91300,6203,126,2195,0,1221,7000,0,, 
290131,540508,21-NOV-2023 22.18.35,1058,165.5,185.2,149.2,36,39.5,1650,,22,14,,,,0,981,0,0,0,0,0,0,0,0,0,0,0,84200,5746,123,2261,0,500,6000,0,, 
290135,540509,21-NOV-2023 23.04.56,1058,161.7,175.1,139.1,36,34.7,1646,,22,14,,,,0,981,0,0,0,0,0,0,0,0,0,0,0,76000,5349,0,1956,0,221,5500,0,, 
290137,540510,22-NOV-2023 00.03.41,5082,166.8,178.9,142.9,36,38.3,1671,,22,14,,,,0,977,0,0,0,0,0,0,0,0,0,0,0,82000,5139,0,2851,0,0,5500,0,, 
290141,540511,22-NOV-2023 01.15.23,8061,150.8,175.99,138.8,37.19,41.8,1655,,22.73,14.46,,,,0,977,0,0,0,0,0,0,0,0,0,0,0,82000,5146,0,2776,0,0,5600,0,, 
290144,540512,22-NOV-2023 02.09.33,1058,161,169.99,133.7,36.29,38,1621,,22.18,14.11,,,,0,996,0,0,0,0,0,0,0,0,0,0,0,79900,4928,0,2560,0,0,5500,0,, 
290147,540513,22-NOV-2023 03.02.22,1010,159.6,168.39,130.1,38.29,37.2,1685,,23.4,14.89,,,,0,300,0,0,0,0,0,0,0,0,0,0,0,78300,4726,0,2330,0,0,5500,0,, 
290150,540514,22-NOV-2023 03.50.32,2010,160.6,162.29,125.1,37.19,34.3,1682,,22.73,14.46,,,,0,300,0,0,0,0,0,0,0,0,0,0,0,71900,4405,0,2283,0,0,2000,0,, 
290153,540515,22-NOV-2023 04.45.12,2010,143.6,140.6,104.6,36,32,1640,,22,14,,,,0,300,0,0,0,0,0,0,0,0,0,0,0,66000,4642,346,2582,0,0,2000,0,, 
290160,540516,22-NOV-2023 21.57.50,6095,158.2,205,169,36,71.5,1541,,22,14,,,,0,1000,0,0,0,0,0,0,0,0,0,0,0,115900,5440,951,3036,0,1000,7500,0,, 
290162,540517,22-NOV-2023 22.56.09,6095,162.8,205,169,36,43.5,1633,,22,14,,,,0,999,0,0,0,0,0,0,0,0,0,0,0,88900,5556,951,3174,0,1000,7500,0,, 
290164,540518,23-NOV-2023 00.04.27,6095,161.5,180,144,36,42.5,1668,,22,14,,,,0,999,0,0,0,0,0,0,0,0,0,0,0,84600,5250,0,2348,0,1000,5400,0,, 
290167,540519,23-NOV-2023 01.13.22,6095,162.9,178.2,142.2,36,39.3,1660,,22,14,,,,0,999,0,0,0,0,0,0,0,0,0,0,0,82400,5110,0,1961,0,998,5500,0,, 
290170,540520,23-NOV-2023 02.08.02,5095,161.7,180.7,144.7,36,40.9,1615,,22,14,,,,0,999,0,0,0,0,0,0,0,0,0,0,0,84600,4498,0,1906,0,998,5500,0,, 
290173,540521,23-NOV-2023 03.14.38,9905,160.3,190.9,154.9,36,43.1,1628,,22,14,,,,0,989,0,0,0,0,0,0,0,0,0,0,0,90000,4758,0,2359,0,998,4000,0,, 
290177,540522,23-NOV-2023 04.09.39,9905,157.2,184.9,143.9,41,41.3,1673,,25.06,15.94,,,,0,899,0,0,0,0,0,0,0,0,0,0,0,84100,5256,0,2065,0,530,3800,0,, 
290179,540523,23-NOV-2023 05.06.38,9905,159.7,46.59,12.6,33.99,39.6,,,20.77,13.22,,,,0,950,0,0,0,0,0,0,0,0,0,0,0,80300,5119,0,1620,0,1060,5300,0,, 
290183,540524,23-NOV-2023 06.14.39,7060,156.2,162.29,129.3,32.99,41.4,1592,,20.16,12.83,,,,0,949,0,0,0,0,0,0,0,0,0,0,0,73900,4573,0,1688,0,1060,4100,0,, 
290186,540525,23-NOV-2023 07.11.09,8061,154.9,187.49,150.5,36.99,41.7,1638,,22.6,14.39,,,,0,950,0,0,0,0,0,0,0,0,0,0,0,81800,5115,0,2041,0,1060,5000,0,, 
290189,540526,23-NOV-2023 08.24.03,8061,161.7,188.09,147,41.09,41.5,1640,,25.11,15.98,,,,0,300,0,0,0,0,0,0,0,0,0,0,0,81200,4855,0,1634,0,0,5000,0,, 
290192,540527,23-NOV-2023 09.29.39,8061,156.9,187.09,147,40.09,41.8,1634,,24.5,15.59,,,,0,1000,0,0,0,0,0,0,0,0,0,0,0,83500,5246,0,2440,0,554,5900,0,, 
290195,540528,23-NOV-2023 10.22.09,7063,161.8,190.49,158.4,32.09,39.6,1631,,19.61,12.48,,,,0,800,0,0,0,0,0,0,0,0,0,0,0,84000,5268,0,1977,0,1662,5500,0,, 
290197,540529,23-NOV-2023 11.14.35,1015,160.6,191,150,41,40.5,1631,,25.06,15.94,,,,0,800,0,0,0,0,0,0,0,0,0,0,0,85000,5603,0,2357,0,998,5500,0,, 
290200,540530,23-NOV-2023 12.05.35,1015,161.9,186.09,154,32.09,39.2,1639,,19.61,12.48,,,,0,800,0,0,0,0,0,0,0,0,0,0,0,82900,5333,0,2349,0,998,5500,0,, 
290203,540531,23-NOV-2023 13.02.35,1015,161.9,190.49,153.5,36.99,41.2,1639,,22.6,14.39,,,,0,800,0,0,0,0,0,0,0,0,0,0,0,84300,5356,0,2212,0,1198,5500,0,, 
290206,540532,23-NOV-2023 13.54.55,1015,161.8,184.79,145.8,38.99,39.4,1630,,23.83,15.16,,,,0,800,0,0,0,0,0,0,0,0,0,0,0,81000,5268,0,2320,0,1198,5500,0,, 
290209,540533,23-NOV-2023 14.48.09,1015,165.3,184.82,144.7,40.12,39.4,1658,,24.52,15.6,,,,0,800,0,0,0,0,0,0,0,0,0,0,0,81400,5314,0,2140,0,1661,5500,0,, 
290212,540534,23-NOV-2023 15.39.05,1015,162.5,195.9,159.9,36,38.8,1652,,22,14,,,,0,800,0,0,0,0,0,0,0,0,0,0,0,85000,5651,0,2196,0,1498,5500,0,, 
290215,540535,23-NOV-2023 16.31.39,1015,162.3,200.1,164.1,36,42,1638,,22,14,,,,0,799,0,0,0,0,0,0,0,0,0,0,0,93100,5965,193,3811,0,1000,5400,0,, 
290218,540536,23-NOV-2023 17.19.05,1015,157.6,192.8,156.8,36,38.8,1642,,22,14,,,,0,800,0,0,0,0,0,0,0,0,0,0,0,84300,5553,0,2384,0,1106,6000,0,, 
290221,540537,23-NOV-2023 18.25.04,5040,160.4,190,152,38,37.6,1692,,,38,,,,0,999,0,0,0,0,0,0,0,0,0,0,0,84000,5656,0,2023,0,1000,6000,0,, 
290224,540538,23-NOV-2023 19.14.15,5040,160,186.89,149.9,36.99,37.7,1643,,22.6,14.39,,,,0,994,0,0,0,0,0,0,0,0,0,0,0,82700,5473,0,2468,0,500,6000,0,, 
290227,540539,23-NOV-2023 20.06.15,5040,161.4,196,160,36,39.6,1660,,22,14,,,,0,998,0,0,0,0,0,0,0,0,0,0,0,86000,5988,0,2834,0,668,6600,0,, 
290230,540540,23-NOV-2023 20.55.34,2030,161.1,182.2,150.2,32,38.7,1674,,19.56,12.44,,,,0,999,0,0,0,0,0,0,0,0,0,0,0,83000,5485,0,3025,0,1016,5100,0,, 
290233,540541,23-NOV-2023 21.53.18,7055,161.3,190,154,36,45.1,,,22,14,,,,0,999,0,0,0,0,0,0,0,0,0,0,0,93000,5559,328,4158,0,1016,6000,0,, 
290236,540542,23-NOV-2023 22.50.15,7055,159.5,190.09,150.1,39.99,45.2,1639,,24.44,15.55,,,,0,999,0,0,0,0,0,0,0,0,0,0,0,93100,5575,171,3757,0,501,6000,0,, 
290239,540543,24-NOV-2023 00.11.34,2030,160.5,200.9,158.7,42.2,49.9,1651,,25.79,16.41,,,,0,1000,0,0,0,0,0,0,0,0,0,0,0,96100,6439,0,2978,0,0,6300,0,, 
290242,540544,24-NOV-2023 01.21.34,2030,159.9,192.59,151.3,41.29,43.7,1654,,25.23,16.06,,,,0,1000,0,0,0,0,0,0,0,0,0,0,0,89000,5716,0,2915,0,0,6300,0,, 
290245,540545,24-NOV-2023 02.16.04,2030,159.8,184,145.4,38.6,43.7,1669,,23.59,15.01,,,,0,896,0,0,0,0,0,0,0,0,0,0,0,89100,5271,0,2968,0,500,5500,0,, 
290248,540546,24-NOV-2023 03.20.50,2030,162.4,166.19,128.7,37.49,42.1,1663,,22.91,14.58,,,,0,1000,0,0,0,0,0,0,0,0,0,0,0,79400,5083,0,2682,0,2000,4700,0,, 
290251,540547,24-NOV-2023 04.09.09,2063,157.7,169.99,130.7,39.29,39.1,1622,,24.01,15.28,,,,0,1000,0,0,0,0,0,0,0,0,0,0,0,79800,4898,0,2291,0,998,5500,0,, 
290254,540548,24-NOV-2023 04.59.50,2063,162.1,173.59,132.4,41.19,40,1669,,25.17,16.02,,,,0,1000,0,0,0,0,0,0,0,0,0,0,0,79700,4987,0,2224,0,530,5300,0,, 
290257,540549,24-NOV-2023 05.48.15,2067,163.2,170.5,129.5,41,37.8,1617,,25.06,15.94,,,,0,1000,0,0,0,0,0,0,0,0,0,0,0,77500,4626,0,2046,0,530,5500,0,, 
290260,540550,24-NOV-2023 06.39.25,8061,162.4,181.19,143.2,37.99,39,1642,,23.22,14.77,,,,0,999,0,0,0,0,0,0,0,0,0,0,0,81100,5259,0,1974,0,997,5500,0,, 
290263,540551,24-NOV-2023 07.37.01,8061,162.4,191.79,152.8,38.99,41.6,1654,,23.83,15.16,,,,0,977,0,0,0,0,0,0,0,0,0,0,0,86900,5877,0,3060,0,997,5500,0,, 
290266,540552,24-NOV-2023 08.30.41,5042,161.8,191.5,150.5,41,38.8,1669,,25.06,15.94,,,,0,984,0,0,0,0,0,0,0,0,0,0,0,85500,5821,0,2444,0,1000,6000,0,, 
290269,540553,24-NOV-2023 09.19.20,5042,161.3,189.79,156.8,32.99,38.2,1653,,20.16,12.83,,,,0,961,0,0,0,0,0,0,0,0,0,0,0,83500,5613,0,2141,0,1000,6000,0,, 
290272,540554,24-NOV-2023 10.09.19,5071,160.1,190.39,151.4,38.99,40,1654,,23.83,15.16,,,,0,977,0,0,0,0,0,0,0,0,0,0,0,86400,5629,0,2719,0,0,6000,0,, 
290275,540555,24-NOV-2023 11.04.11,1056,160,186.6,150.6,36,43.6,1638,,22,14,,,,0,992,0,0,0,0,0,0,0,0,0,0,0,88900,6025,349,2660,0,554,6600,0,, 
290278,540556,24-NOV-2023 11.54.30,1056,163.9,190.49,153.5,36.99,39.5,1630,,22.6,14.39,,,,0,985,0,0,0,0,0,0,0,0,0,0,0,84300,5600,0,2522,0,0,5900,0,, 
290281,540557,24-NOV-2023 12.45.37,7063,160.9,193.49,153.5,39.99,40.6,1666,,24.44,15.55,,,,0,994,0,0,0,0,0,0,0,0,0,0,0,86000,5650,0,2223,0,500,6000,0,, 
290284,540558,24-NOV-2023 13.36.16,1056,160.6,187.8,151.8,36,39.8,1655,,22,14,,,,0,966,0,0,0,0,0,0,0,0,0,0,0,84400,5643,0,2605,0,776,6000,0,, 
290287,540559,24-NOV-2023 14.25.26,1056,159.4,176.8,140.8,36,38.5,1678,,22,14,,,,0,968,0,0,0,0,0,0,0,0,0,0,0,79000,5425,0,1965,0,776,6000,0,, 
290290,540560,24-NOV-2023 15.10.31,5040,158,164.4,128.4,36,35.9,,,22,14,,,,0,965,0,0,0,0,0,0,0,0,0,0,0,75300,5153,0,2077,0,1221,6000,0,, 
290292,540561,24-NOV-2023 16.34.55,5040,161.2,198.3,162.3,36,45.9,1652,,22,14,,,,0,987,0,0,0,0,0,0,0,0,0,0,0,95000,6040,0,2905,0,1002,6000,0,, 
290296,540562,24-NOV-2023 17.44.51,5040,161.4,190.4,154.4,36,44.4,1697,,22,14,,,,0,999,0,0,0,0,0,0,0,0,0,0,0,91000,5861,0,3517,0,668,6000,0,, 
290298,540563,24-NOV-2023 18.41.30,5071,158.9,189,153,36,39.1,1666,,22,14,,,,0,1000,0,0,0,0,0,0,0,0,0,0,0,84600,5649,0,2454,0,1002,6000,0,0.035, 
290301,540564,24-NOV-2023 19.44.31,5082,158.6,188.1,152.1,36,41.8,1647,,22,14,,,,0,1000,0,0,0,0,0,0,0,0,0,0,0,86100,5728,0,3090,0,1015,6000,0,, 
290304,540565,24-NOV-2023 20.43.36,5082,159.9,195.09,152.1,42.99,38.3,1660,,26.27,16.72,,,,0,1000,0,0,0,0,0,0,0,0,0,0,0,80000,5319,0,2249,0,1015,6000,0,, 
290307,540566,24-NOV-2023 21.43.07,5082,158.5,186.4,150.4,36,40.8,1584,,22,14,,,,0,1000,0,0,0,0,0,0,0,0,0,0,0,84800,5818,0,3307,0,1001,6000,0,, 
290310,540567,24-NOV-2023 22.49.40,5082,161.2,185.39,148.4,36.99,42.2,1672,,22.6,14.39,,,,0,1000,0,0,0,0,0,0,0,0,0,0,0,86400,5702,0,2734,0,668,6000,0,, 
290314,540568,24-NOV-2023 23.52.50,5082,163.7,189.8,153.8,36,41.3,1639,,22,14,,,,0,967,0,0,0,0,0,0,0,0,0,0,0,87500,5547,0,2121,0,0,5700,0,, 
290316,540569,25-NOV-2023 02.02.03,2051,163,190.8,158.8,32,46.3,1668,,19.56,12.44,,,,0,800,0,0,0,0,0,0,0,0,0,0,0,92000,5706,0,3036,0,0,5500,0,, 
290320,540570,25-NOV-2023 03.03.13,2051,155.9,190.6,155.6,35,39.3,1649,,21.39,13.61,,,,0,800,0,0,0,0,0,0,0,0,0,0,0,84200,5419,0,2941,0,0,5500,0,, 
290323,540571,25-NOV-2023 04.12.36,2051,156.9,189.59,155.6,33.99,41.2,1651,,20.77,13.22,,,,0,800,0,0,0,0,0,0,0,0,0,0,0,84200,5571,0,3391,0,0,5800,0,, 
290326,540572,25-NOV-2023 05.06.55,1058,158,184.99,148,36.99,40.8,1653,,22.6,14.39,,,,0,1000,0,0,0,0,0,0,0,0,0,0,0,83100,5487,0,2719,0,0,5500,0,, 
290329,540573,25-NOV-2023 06.02.36,5071,158.2,191.09,153.1,37.99,41.5,1661,,23.22,14.77,,,,0,1000,0,0,0,0,0,0,0,0,0,0,0,86600,5481,0,2436,0,0,5500,0,, 
290332,540574,25-NOV-2023 06.58.27,5071,162.7,185.09,145.1,39.99,42.1,1683,,24.44,15.55,,,,0,1000,0,0,0,0,0,0,0,0,0,0,0,84800,5310,0,2356,0,530,5500,0,, 
290335,540575,25-NOV-2023 08.16.43,5071,160,194.99,157,37.99,42.7,1679,,23.22,14.77,,,,0,1000,0,0,0,0,0,0,0,0,0,0,0,88600,5695,0,2755,0,1062,6000,0,, 
290338,540576,25-NOV-2023 09.58.32,5071,163.2,194.99,156,38.99,42.1,1645,,23.83,15.16,,,,0,995,0,0,0,0,0,0,0,0,0,0,0,89100,5897,181,2774,0,1000,6000,0,, 
290341,540577,25-NOV-2023 11.08.57,5071,163.9,183.99,150,33.99,41.6,1650,,20.77,13.22,,,,0,973,0,0,0,0,0,0,0,0,0,0,0,86100,5638,587,2555,0,1000,6000,0,, 
290344,540578,25-NOV-2023 12.10.17,5071,162.6,184.99,148,36.99,40.4,1641,,22.6,14.39,,,,0,982,0,0,0,0,0,0,0,0,0,0,0,84000,5505,0,2504,0,500,6000,0,, 
290347,540579,25-NOV-2023 13.18.32,5071,163.1,183.99,150,33.99,40,1656,,20.77,13.22,,,,0,998,0,0,0,0,0,0,0,0,0,0,0,84100,5807,493,2466,0,1000,6000,0,, 
290350,540580,25-NOV-2023 14.28.12,5071,160.8,186.49,152.5,33.99,41.5,1647,,20.77,13.22,,,,0,999,0,0,0,0,0,0,0,0,0,0,0,84200,5454,493,2517,0,1000,6000,0,, 
290353,540581,25-NOV-2023 15.39.23,5071,164.1,188.58,153.3,35.28,42.5,1573,,21.6,13.68,,,,0,800,0,0,0,0,0,0,0,0,0,0,0,90200,5836,644,3502,0,1002,6100,0,, 
290356,540582,25-NOV-2023 16.56.08,5040,163,198.9,163.9,35,45.7,1664,,21.39,13.61,,,,0,990,0,0,0,0,0,0,0,0,0,0,0,95200,6248,0,3434,0,1002,6000,0,, 
290361,540583,25-NOV-2023 17.55.18,5040,159.4,183.9,147.9,36,35.3,1678,,22,14,,,,0,928,0,0,0,0,0,0,0,0,0,0,0,75300,4915,0,2219,0,0,6000,0,, 
290363,540584,25-NOV-2023 18.45.58,5040,159.8,180.1,142.1,38,39.9,1662,,,38,,,,0,986,0,0,0,0,0,0,0,0,0,0,0,84100,5472,0,3405,0,0,6000,0,, 
290365,540585,25-NOV-2023 19.45.38,5040,156.3,180.59,141.6,38.99,41.3,1655,,23.83,15.16,,,,0,1000,0,0,0,0,0,0,0,0,0,0,0,84300,5473,0,2783,0,1002,6000,0,, 
290368,540586,25-NOV-2023 20.52.10,5040,165,180.09,143.1,36.99,41.6,1650,,22.6,14.39,,,,0,1000,0,0,0,0,0,0,0,0,0,0,0,85100,5800,0,3075,0,1002,6000,0,, 
290371,540587,25-NOV-2023 21.41.29,5040,159.1,183.39,144.1,39.29,39.2,1666,,24.01,15.28,,,,0,1000,0,0,0,0,0,0,0,0,0,0,0,83200,5753,0,3470,0,1002,6000,0,, 
290374,540588,25-NOV-2023 22.36.02,5040,162.4,170.5,132,38.5,36.5,1664,,23.53,14.97,,,,0,1000,0,0,0,0,0,0,0,0,0,0,0,76600,4976,0,2193,0,0,5900,0,, 
290377,540589,25-NOV-2023 23.31.03,5040,153.1,112.3,71.3,41,41.3,1653,,25.06,15.94,,,,0,957,0,0,0,0,0,0,0,0,0,0,0,86300,5305,0,2565,0,0,6000,0,, 
290380,540590,26-NOV-2023 00.25.08,5040,162.4,190.29,150.3,39.99,40.2,1642,,24.44,15.55,,,,0,987,0,0,0,0,0,0,0,0,0,0,0,85500,5402,0,2295,0,0,6000,0,, 
290383,540591,26-NOV-2023 01.33.32,5040,163.7,185.9,152.8,33.1,42.6,1632,,20.23,12.87,,,,0,979,0,0,0,0,0,0,0,0,0,0,0,87100,5677,0,2409,0,0,6500,0,, 
290386,540592,26-NOV-2023 02.47.03,5040,159,110.89,70.9,39.99,42.4,1623,,24.44,15.55,,,,0,955,0,0,0,0,0,0,0,0,0,0,0,83400,5436,0,2481,0,0,6000,0,, 
290389,540593,26-NOV-2023 03.41.58,5040,153.6,181.49,140.4,41.09,41,1618,,25.11,15.98,,,,0,800,0,0,0,0,0,0,0,0,0,0,0,82000,5307,0,2832,0,0,6000,0,, 
290392,540594,26-NOV-2023 04.36.13,5040,163.5,180.6,139.6,41,39.9,1652,,25.06,15.94,,,,0,800,0,0,0,0,0,0,0,0,0,0,0,79000,5160,0,2500,0,0,5400,0,, 
290395,540595,26-NOV-2023 06.02.52,1015,163.8,63.09,25.1,37.99,42.3,1665,,23.22,14.77,,,,0,800,0,0,0,0,0,0,0,0,0,0,0,82700,5448,0,10691,0,0,6000,0,, 
290399,540596,26-NOV-2023 07.07.28,1011,163.2,184.09,147.1,36.99,42.2,1648,,22.6,14.39,,,,0,300,0,0,0,0,0,0,0,0,0,0,0,83300,5362,0,2898,0,0,6000,0,, 
290401,540597,26-NOV-2023 10.15.39,1015,164,203.69,164.7,38.99,50.1,1642,,23.83,15.16,,,,0,800,0,0,0,0,0,0,0,0,0,0,0,98200,6505,952,3117,0,0,6000,0,, 
290405,540598,26-NOV-2023 11.09.49,1015,157,190.59,150.6,39.99,42.1,1653,,24.44,15.55,,,,0,799,0,0,0,0,0,0,0,0,0,0,0,86200,5843,123,2721,0,0,6000,0,, 
290408,540599,26-NOV-2023 12.05.55,1015,162.4,186.4,150.4,36,44.3,1646,,22,14,,,,0,800,0,0,0,0,0,0,0,0,0,0,0,90100,5801,298,3380,0,1662,6000,0,, 
290411,540600,26-NOV-2023 12.59.25,1015,163.4,179.29,142.3,36.99,42.3,,,22.6,14.39,,,,0,800,0,0,0,0,0,0,0,0,0,0,0,84500,5654,363,2419,0,1250,6000,0,, 
290415,540601,26-NOV-2023 13.49.54,1015,157.8,180,144,36,40.4,1661,,22,14,,,,0,800,0,0,0,0,0,0,0,0,0,0,0,83400,5513,363,2277,0,1250,6000,0,, 
290417,540602,26-NOV-2023 14.41.27,1015,161.7,180.3,145.3,35,40.9,1680,,21.39,13.61,,,,0,800,0,0,0,0,0,0,0,0,0,0,0,85200,5417,0,3509,0,199,6000,0,, 
290420,540603,26-NOV-2023 15.48.25,1015,159.5,194.1,158.1,36,43.2,1632,,22,14,,,,0,800,0,0,0,0,0,0,0,0,0,0,0,88000,5789,0,2332,0,1000,6000,0,, 
290424,540604,26-NOV-2023 16.39.49,1015,159.6,184.6,148.6,36,39,1636,,22,14,,,,0,800,0,0,0,0,0,0,0,0,0,0,0,83000,5849,0,2883,0,500,6000,0,, 
290427,540605,26-NOV-2023 17.29.54,2015,161.6,180.49,143.2,37.29,39.2,1668,,22.79,14.5,,,,0,987,0,0,0,0,0,0,0,0,0,0,0,82600,5464,0,3442,0,504,6000,0,, 
290430,540606,26-NOV-2023 18.22.04,1032,162.4,180.19,142.2,37.99,39.9,1638,,23.22,14.77,,,,0,999,0,0,0,0,0,0,0,0,0,0,0,84100,5149,0,2758,0,1995,6000,0,, 
290433,540607,26-NOV-2023 19.14.36,1032,161.6,56.4,17.8,38.6,39,1678,,23.59,15.01,,,,0,1001,0,0,0,0,0,0,0,0,0,0,0,82000,5151,129,2556,0,0,5900,0,, 
290435,540608,26-NOV-2023 20.02.34,1010,162.5,180.2,146.2,34,37.3,1607,,,34,,,,0,333,0,0,0,0,0,0,0,0,0,0,0,83500,5367,0,3164,0,1002,6000,0,, 
290439,540609,26-NOV-2023 21.01.18,1013,160.8,196.6,160.6,36,43.6,1626,,22,14,,,,0,333,0,0,0,0,0,0,0,0,0,0,0,93000,5998,0,2804,0,1995,6000,0,, 
290441,540610,26-NOV-2023 21.57.28,1010,162,180.4,139.4,41,38.5,1664,,25.06,15.94,,,,0,333,0,0,0,0,0,0,0,0,0,0,0,82100,5460,0,3185,0,1503,6000,0,, 
290444,540611,26-NOV-2023 22.50.05,1010,158.5,170.99,134,36.99,36.7,1655,,22.6,14.39,,,,0,333,0,0,0,0,0,0,0,0,0,0,0,78000,5096,0,2495,0,1330,6000,0,, 
290447,540612,26-NOV-2023 23.52.01,1010,164.3,107.19,71,36.19,42.4,1640,,22.12,14.07,,,,0,333,0,0,0,0,0,0,0,0,0,0,0,90000,5719,0,2158,0,1661,6000,0,, 
290451,540613,27-NOV-2023 00.47.41,1010,163,191.79,153.6,38.19,41.2,1638,,23.34,14.85,,,,0,332,0,0,0,0,0,0,0,0,0,0,0,87700,5443,0,2828,0,1108,6000,0,, 
290454,540614,27-NOV-2023 01.38.54,1010,163.5,189.59,149.6,39.99,40.9,1636,,24.44,15.55,,,,0,800,0,0,0,0,0,0,0,0,0,0,0,86400,5357,0,2282,0,1108,6000,0,, 
290457,540615,27-NOV-2023 02.30.04,1010,163.5,190.29,150.3,39.99,40.8,1635,,24.44,15.55,,,,0,800,0,0,0,0,0,0,0,0,0,0,0,88100,5411,0,2673,0,886,6200,0,, 
290460,540616,27-NOV-2023 03.20.44,1010,162.1,180.89,146.9,33.99,38.9,1620,,20.77,13.22,,,,0,300,0,0,0,0,0,0,0,0,0,0,0,82500,5149,0,2251,0,1107,6000,0,, 
290463,540617,27-NOV-2023 04.12.00,1011,161.8,179.2,143.2,36,38.9,1651,,22,14,,,,0,300,0,0,0,0,0,0,0,0,0,0,0,82100,5055,0,2332,0,1108,5800,0,, 
290466,540618,27-NOV-2023 05.04.01,1015,162.2,179.19,142,37.19,38.1,1619,,22.73,14.46,,,,0,800,0,0,0,0,0,0,0,0,0,0,0,81100,5093,0,2343,0,1440,5900,0,, 
290469,540619,27-NOV-2023 05.57.01,1015,162,186.29,146.1,40.19,37,1649,,24.56,15.63,,,,0,800,0,0,0,0,0,0,0,0,0,0,0,82000,5464,0,2742,0,1440,6100,0,, 
290472,540620,27-NOV-2023 07.02.12,1015,166.8,188.39,150.2,38.19,39.7,1653,,23.34,14.85,,,,0,971,0,0,0,0,0,0,0,0,0,0,0,84800,5527,0,2233,0,1662,6000,0,, 
290475,540621,27-NOV-2023 08.03.42,1015,159.7,202.7,166.7,36,44.1,1705,,22,14,,,,0,1483,0,0,0,0,0,0,0,0,0,0,0,93000,6171,0,2819,0,500,6400,0,, 
290478,540622,27-NOV-2023 08.56.34,5071,161.3,190.3,158.3,32,39.7,1682,,19.56,12.44,,,,0,1500,0,0,0,0,0,0,0,0,0,0,0,85200,6004,0,2156,0,0,6000,0,, 
290481,540623,27-NOV-2023 10.00.40,5042,158.5,189.69,149.7,39.99,41.4,1597,,24.44,15.55,,,,0,1100,0,0,0,0,0,0,0,0,0,0,0,87300,5648,0,2240,0,499,6000,0,, 
290484,540624,27-NOV-2023 11.35.56,5042,159.1,188.49,155.5,32.99,42.1,1682,,20.16,12.83,,,,0,1100,0,0,0,0,0,0,0,0,0,0,0,88900,6083,337,3328,0,1000,6400,0,, 
290488,540625,27-NOV-2023 12.32.47,5042,161.3,190.5,155.5,35,42.6,,,21.39,13.61,,,,0,1100,0,0,0,0,0,0,0,0,0,0,0,89100,5989,337,2945,0,1000,6400,0,, 
290491,540626,27-NOV-2023 13.29.21,5042,162.2,187.89,149.9,37.99,39.8,,,23.22,14.77,,,,0,1500,0,0,0,0,0,0,0,0,0,0,0,83400,5615,0,2871,0,0,6000,0,, 
290494,540627,27-NOV-2023 14.32.16,7060,161.7,183.1,147.1,36,44.9,1701,,22,14,,,,0,1500,0,0,0,0,0,0,0,0,0,0,0,89000,5969,0,3479,0,499,5600,0,, 
290499,540628,27-NOV-2023 15.26.51,8061,163.5,200.99,163,37.99,44,1634,,23.22,14.77,,,,0,981,0,0,0,0,0,0,0,0,0,0,0,94900,6269,0,2855,0,0,6000,0,, 
290501,540629,27-NOV-2023 16.23.48,5042,159.7,189.6,151.1,38.5,40.9,1659,,23.53,14.97,,,,0,999,0,0,0,0,0,0,0,0,0,0,0,87300,5916,0,2290,0,0,6000,0,, 
290505,540630,27-NOV-2023 17.57.41,5042,159.8,180.09,142.6,37.49,46.5,1610,,22.91,14.58,,,,0,982,0,0,0,0,0,0,0,0,0,0,0,86700,5392,0,2098,0,0,6400,0,, 
290509,540631,27-NOV-2023 18.51.22,5042,160.3,186.19,147.4,38.79,41.8,1625,,23.7,15.09,,,,0,970,0,0,0,0,0,0,0,0,0,0,0,85100,6091,0,2798,0,698,6400,0,, 
290512,540632,27-NOV-2023 19.42.56,5095,158.4,166.4,127.8,38.6,38.8,1652,,23.59,15.01,,,,0,990,0,0,0,0,0,0,0,0,0,0,0,77200,5390,0,2597,0,500,5800,0,, 
290515,540633,27-NOV-2023 20.29.41,1011,154.8,166.79,127.8,38.99,34.9,1584,,23.83,15.16,,,,0,300,0,0,0,0,0,0,0,0,0,0,0,73800,4815,0,2072,0,500,5800,0,, 
290518,540634,27-NOV-2023 21.21.26,2010,155.2,182.7,146.7,36,39.8,1590,,22,14,,,,0,300,0,0,0,0,0,0,0,0,0,0,0,80000,6174,0,2449,0,0,5800,0,, 
290521,540635,27-NOV-2023 22.11.50,1032,154.5,194.6,158.6,36,39.9,1657,,22,14,,,,0,900,0,0,0,0,0,0,0,0,0,0,0,87000,5641,0,2464,0,0,6000,0,, 
290524,540636,27-NOV-2023 23.01.31,1011,159.6,192.5,156.5,36,39.9,1654,,22,14,,,,0,300,0,0,0,0,0,0,0,0,0,0,0,86200,5692,0,2781,0,500,6000,0,, 
290527,540637,28-NOV-2023 00.02.11,1013,159.2,202.5,166.5,36,44.5,1642,,22,14,,,,0,300,0,0,0,0,0,0,0,0,0,0,0,91800,5767,0,2822,0,1108,6000,0,, 
290529,540638,28-NOV-2023 00.57.53,1013,162.9,199.49,166.5,32.99,39.2,1670,,20.16,12.83,,,,0,300,0,0,0,0,0,0,0,0,0,0,0,85300,5320,0,2191,0,1108,6000,0,, 
290532,540639,28-NOV-2023 01.49.53,1013,162.5,185.7,152.6,33.1,40,1612,,20.23,12.87,,,,0,300,0,0,0,0,0,0,0,0,0,0,0,85000,5401,0,2461,0,1108,6000,0,, 
290535,540640,28-NOV-2023 02.39.33,1013,162.8,185.59,152.6,32.99,38.9,1665,,20.16,12.83,,,,0,299,0,0,0,0,0,0,0,0,0,0,0,82800,5255,0,2026,0,1108,6000,0,, 
290538,540641,28-NOV-2023 03.36.13,1015,162.2,187.3,154.2,33.1,42.2,1638,,20.23,12.87,,,,0,800,0,0,0,0,0,0,0,0,0,0,0,87700,5721,0,2377,0,1108,6500,0,, 
290541,540642,28-NOV-2023 04.28.32,1015,162.2,193.19,154.2,38.99,38.9,1690,,23.83,15.16,,,,0,800,0,0,0,0,0,0,0,0,0,0,0,83100,5283,0,2076,0,1108,6500,0,, 
290544,540643,28-NOV-2023 05.24.02,1015,162.1,180.09,141,39.09,40,1657,,23.89,15.2,,,,0,800,0,0,0,0,0,0,0,0,0,0,0,82000,5405,0,2687,0,554,6000,0,, 
290547,540644,28-NOV-2023 06.14.27,1015,160.6,182.89,145.3,37.59,37.7,1633,,22.97,14.62,,,,0,967,0,0,0,0,0,0,0,0,0,0,0,81000,5460,0,2095,0,1108,6000,0,, 
290550,540645,28-NOV-2023 07.01.22,1015,162.3,182.8,146.8,36,38.6,1618,,22,14,,,,0,987,0,0,0,0,0,0,0,0,0,0,0,82000,5300,0,2296,0,0,6500,0,, 
290553,540646,28-NOV-2023 07.53.34,1056,162.3,189.7,153.7,36,40.9,1652,,22,14,,,,0,984,0,0,0,0,0,0,0,0,0,0,0,86500,5898,122,2659,0,500,6000,0,, 
290556,540647,28-NOV-2023 08.44.33,1010,159.9,189.99,153,36.99,41.1,1639,,22.6,14.39,,,,0,250,0,0,0,0,0,0,0,0,0,0,0,87000,5803,245,2902,0,1000,6000,0,, 
290558,540648,28-NOV-2023 09.48.16,1013,158.1,180,145,35,38.7,1664,,21.39,13.61,,,,0,250,0,0,0,0,0,0,0,0,0,0,0,81000,5691,366,2846,0,1000,6000,0,, 
290562,540649,28-NOV-2023 11.17.03,1013,161.2,200,164,36,48.5,1655,,22,14,,,,0,250,0,0,0,0,0,0,0,0,0,0,0,95000,7117,729,3853,0,1662,6100,0,, 
290564,540650,28-NOV-2023 12.12.16,1013,160.2,183.79,146.8,36.99,39.9,1642,,22.6,14.39,,,,0,250,0,0,0,0,0,0,0,0,0,0,0,84100,5535,0,2737,0,554,6100,0,, 
290567,540651,28-NOV-2023 14.34.49,1013,161.2,185.9,149.9,36,44.4,1631,,22,14,,,,0,250,0,0,0,0,0,0,0,0,0,0,0,92000,5756,0,2548,0,1108,6000,0,, 
290571,540652,28-NOV-2023 15.29.42,1013,157.7,189.89,152.9,36.99,43.8,1629,,22.6,14.39,,,,0,250,0,0,0,0,0,0,0,0,0,0,0,88600,5696,0,3019,0,349,6000,0,, 
290574,540653,28-NOV-2023 16.26.39,1013,159.7,184.7,148.7,36,43.1,1655,,22,14,,,,0,300,0,0,0,0,0,0,0,0,0,0,0,85700,5637,0,2914,0,349,6000,0,, 
290577,540654,28-NOV-2023 17.26.48,1013,158.1,188.8,152.8,36,45.5,1657,,22,14,,,,0,900,0,0,0,0,0,0,0,0,0,0,0,91300,5201,0,2439,0,1048,6000,0,, 
290580,540655,28-NOV-2023 18.19.50,1013,159.3,49.29,12.3,36.99,41.4,1644,,22.6,14.39,,,,0,300,0,0,0,0,0,0,0,0,0,0,0,83000,5442,0,2899,0,1230,6000,0,, 
290583,540656,28-NOV-2023 18.42.45,1013,163.4,174.89,141.9,32.99,42.5,1641,,20.16,12.83,,,,0,300,0,0,0,0,0,0,0,0,0,0,0,84400,5260,0,2354,0,700,6000,0,, 
290586,540657,28-NOV-2023 20.55.50,1013,161.6,181.49,143.5,37.99,39.9,1674,,23.22,14.77,,,,0,300,0,0,0,0,0,0,0,0,0,0,0,81600,5275,0,2355,0,1050,6000,0,, 
290589,540658,28-NOV-2023 22.34.55,1013,161.2,195.99,157,38.99,45.3,1630,,23.83,15.16,,,,0,300,0,0,0,0,0,0,0,0,0,0,0,89000,5939,0,2945,0,998,6000,0,, 
290592,540659,28-NOV-2023 23.52.01,1015,162.7,195.99,157,38.99,41.3,1643,,23.83,15.16,,,,0,800,0,0,0,0,0,0,0,0,0,0,0,84100,5651,0,2647,0,1108,6000,0,, 
290596,540660,29-NOV-2023 01.04.40,1015,163.7,195.79,157.8,37.99,47,1651,,23.22,14.77,,,,0,800,0,0,0,0,0,0,0,0,0,0,0,90000,6370,0,3471,0,1108,6500,0,, 
290599,540661,29-NOV-2023 02.03.24,1010,162.4,186.59,147.6,38.99,44.2,1674,,23.83,15.16,,,,0,300,0,0,0,0,0,0,0,0,0,0,0,88500,5849,0,2927,0,554,6300,0,, 
290601,540662,29-NOV-2023 02.56.27,1010,163.5,190.2,155.2,35,41.1,1624,,21.39,13.61,,,,0,300,0,0,0,0,0,0,0,0,0,0,0,83000,6322,0,2716,0,886,6700,0,, 
290604,540663,29-NOV-2023 03.48.57,1010,162.4,186.99,154,32.99,41.4,1648,,20.16,12.83,,,,0,300,0,0,0,0,0,0,0,0,0,0,0,84000,5533,0,2253,0,1108,6000,0,, 
290607,540664,29-NOV-2023 04.41.06,1010,163.1,187.59,150.5,37.09,42.4,1611,,22.67,14.42,,,,0,300,0,0,0,0,0,0,0,0,0,0,0,85000,5868,0,3002,0,886,6200,0,, 
290610,540665,29-NOV-2023 05.42.56,2011,164,190.39,153.2,37.19,44.6,1604,,22.73,14.46,,,,0,300,0,0,0,0,0,0,0,0,0,0,0,82500,5705,0,2537,0,1108,6300,0,, 
290613,540666,29-NOV-2023 06.38.16,2010,163.5,188.2,153.2,35,42.7,1647,,21.39,13.61,,,,0,300,0,0,0,0,0,0,0,0,0,0,0,83700,5813,0,2291,0,1108,6300,0,, 
290617,540667,29-NOV-2023 07.36.56,2010,159.2,177.8,141.8,36,40.9,1672,,22,14,,,,0,300,0,0,0,0,0,0,0,0,0,0,0,84100,5297,0,2550,0,1000,6000,0,, 
290620,540668,29-NOV-2023 09.12.07,1032,160.3,186.4,150.4,36,43.7,1667,,22,14,,,,0,900,0,0,0,0,0,0,0,0,0,0,0,87300,6144,0,2807,0,998,6500,0,, 
290623,540669,29-NOV-2023 10.08.56,1032,164.4,186.09,149.9,36.19,39.5,1650,,22.12,14.07,,,,0,900,0,0,0,0,0,0,0,0,0,0,0,84000,6046,0,3276,0,1000,6500,0,, 
290626,540670,29-NOV-2023 11.01.20,1015,159.7,186.99,150,36.99,39.4,1643,,22.6,14.39,,,,0,799,0,0,0,0,0,0,0,0,0,0,0,85600,5840,0,2763,0,996,6500,0,, 
290629,540671,29-NOV-2023 11.52.20,1015,160,188.29,150.3,37.99,40.2,1559,,23.22,14.77,,,,0,900,0,0,0,0,0,0,0,0,0,0,0,86000,5386,0,2033,0,0,6300,0,, 
290632,540672,29-NOV-2023 12.39.11,1015,161.7,178.8,140.3,38.5,36.5,1668,,23.53,14.97,,,,0,900,0,0,0,0,0,0,0,0,0,0,0,81000,5095,0,1931,0,0,6500,0,, 
290635,540673,29-NOV-2023 13.26.20,1015,162,173.6,135,38.6,36.8,1632,,23.59,15.01,,,,0,899,0,0,0,0,0,0,0,0,0,0,0,79700,5211,0,2114,0,998,6500,0,, 
290637,540674,29-NOV-2023 14.13.06,1015,159.8,176,140,36,36.4,1649,,22,14,,,,0,800,0,0,0,0,0,0,0,0,0,0,0,80500,5328,0,2295,0,1000,6500,0,, 
290640,540675,29-NOV-2023 15.03.35,1015,159.5,187.1,151.1,36,39.4,1659,,22,14,,,,0,800,0,0,0,0,0,0,0,0,0,0,0,84800,5547,0,2428,0,500,6500,0,, 
290644,540676,29-NOV-2023 15.57.37,1015,160.1,201.2,165.2,36,42,1642,,22,14,,,,0,800,0,0,0,0,0,0,0,0,0,0,0,91100,6023,0,2439,0,1000,6500,0,, 
290647,540677,29-NOV-2023 15.50.32,1015,162,179.99,143,36.99,37.3,,,22.6,14.39,,,,0,800,0,0,0,0,0,0,0,0,0,0,0,80000,5169,0,2179,0,1409,6500,0,, 
290650,540678,29-NOV-2023 17.40.32,1015,158.2,190.19,152.2,37.99,42.1,1604,,23.22,14.77,,,,0,800,0,0,0,0,0,0,0,0,0,0,0,89000,5413,0,2142,0,1310,6500,0,, 
290653,540679,29-NOV-2023 18.32.13,1030,161.8,187.09,150.1,36.99,41.5,1641,,22.6,14.39,,,,0,1000,0,0,0,0,0,0,0,0,0,0,0,87300,5654,0,2571,0,1050,6500,0,, 
290655,540680,29-NOV-2023 19.25.06,1030,161.7,177.29,143.3,33.99,43.4,1619,,20.77,13.22,,,,0,1000,0,0,0,0,0,0,0,0,0,0,0,86600,5447,0,2163,0,500,6500,0,, 
290659,540681,29-NOV-2023 20.43.46,1032,165.8,187.39,150.4,36.99,46.5,1670,,22.6,14.39,,,,0,1000,0,0,0,0,0,0,0,0,0,0,0,90400,5749,0,2794,0,350,6600,0,, 
290662,540682,29-NOV-2023 21.37.32,1032,160.8,178,143,35,39.8,1686,,21.39,13.61,,,,0,1000,0,0,0,0,0,0,0,0,0,0,0,83500,5769,0,2157,0,880,6500,0,, 
290665,540683,29-NOV-2023 22.36.13,1032,162.6,186.8,151.8,35,42.5,1639,,21.39,13.61,,,,0,1000,0,0,0,0,0,0,0,0,0,0,0,89100,5899,0,2789,0,1590,6500,0,, 
290668,540684,29-NOV-2023 23.29.23,1032,163.5,50.89,14.7,36.19,41.1,1622,,22.12,14.07,,,,0,986,0,0,0,0,0,0,0,0,0,0,0,86300,5773,0,2053,0,499,7000,0,, 
290671,540685,30-NOV-2023 00.22.42,1010,165.8,186.99,154,32.99,42.4,1619,,20.16,12.83,,,,0,300,0,0,0,0,0,0,0,0,0,0,0,89000,5711,0,2785,0,1440,6000,0,, 
290674,540686,30-NOV-2023 01.13.26,1032,164.1,185.29,146.3,38.99,40.8,1630,,23.83,15.16,,,,0,984,0,0,0,0,0,0,0,0,0,0,0,84300,5562,0,2399,0,1440,6000,0,, 
290676,540687,30-NOV-2023 02.02.52,1015,163.6,187.09,149.9,37.19,39.9,1605,,22.73,14.46,,,,0,800,0,0,0,0,0,0,0,0,0,0,0,85000,5446,0,2233,0,1108,6000,0,, 
290679,540688,30-NOV-2023 03.06.21,1015,165.1,186,152.8,33.2,42,1671,,20.29,12.91,,,,0,800,0,0,0,0,0,0,0,0,0,0,0,87500,5952,0,2652,0,1108,6000,0,, 
290684,540689,30-NOV-2023 05.39.11,2010,165.4,186.5,145.5,41,46.3,1620,,25.06,15.94,,,,0,956,0,0,0,0,0,0,0,0,0,0,0,90100,5629,0,2464,0,0,6500,0,, 
290687,540690,30-NOV-2023 06.35.08,5082,164.4,187.39,146.3,41.09,41.6,1652,,25.11,15.98,,,,0,957,0,0,0,0,0,0,0,0,0,0,0,83600,5857,0,2453,0,665,6500,0,, 
290690,540691,30-NOV-2023 07.30.17,5071,165.3,190.89,149.7,41.19,41.2,1579,,25.17,16.02,,,,0,971,0,0,0,0,0,0,0,0,0,0,0,84000,5702,127,2546,0,665,5700,0,, 
290693,540692,30-NOV-2023 08.38.28,2010,157.8,179.69,139.5,40.19,40.1,1672,,24.56,15.63,,,,0,300,0,0,0,0,0,0,0,0,0,0,0,81600,5637,0,2336,0,998,6600,0,, 
290696,540693,30-NOV-2023 09.27.09,1011,163.5,177.5,141.5,36,38.6,1657,,22,14,,,,0,300,0,0,0,0,0,0,0,0,0,0,0,83000,5729,0,2707,0,1001,6600,0,, 
290699,540694,30-NOV-2023 10.14.23,1010,156,179.99,140,39.99,38,1661,,24.44,15.55,,,,0,300,0,0,0,0,0,0,0,0,0,0,0,80200,5760,0,2565,0,1001,6500,0,, 
290702,540695,30-NOV-2023 11.12.58,1010,157.6,186.6,150.6,36,40.6,1627,,22,14,,,,0,300,0,0,0,0,0,0,0,0,0,0,0,86000,5891,0,2805,0,1004,6300,0,, 
290705,540696,30-NOV-2023 12.09.28,1010,156.6,180.29,142.3,37.99,40.3,1633,,23.22,14.77,,,,0,300,0,0,0,0,0,0,0,0,0,0,0,85100,5518,0,2428,0,1004,6500,0,, 
290708,540697,30-NOV-2023 13.01.18,5095,158.6,176.79,140.6,36.19,39.4,1661,,22.12,14.07,,,,0,992,0,0,0,0,0,0,0,0,0,0,0,82800,5425,0,2447,0,0,6500,0,, 
290711,540698,30-NOV-2023 13.50.41,5095,161.4,181,140,41,38.3,1686,,25.06,15.94,,,,0,999,0,0,0,0,0,0,0,0,0,0,0,82900,5832,0,2421,0,1000,6500,0,, 
290714,540699,30-NOV-2023 14.38.23,5095,156.8,164.7,132.7,32,35.4,1662,,19.56,12.44,,,,0,999,0,0,0,0,0,0,0,0,0,0,0,74000,5792,0,2590,0,0,6000,0,, 
290717,540700,30-NOV-2023 16.18.48,1067,159.7,194.2,166.2,28,43.8,1679,,17.11,10.89,,,,0,999,0,0,0,0,0,0,0,0,0,0,0,95900,6034,0,2422,0,750,6000,0,, 
290720,540701,30-NOV-2023 17.09.28,5082,158.7,182.5,146.5,36,37.2,1641,,22,14,,,,0,972,0,0,0,0,0,0,0,0,0,0,0,82900,5291,0,1806,0,0,6000,0,, 
290723,540702,30-NOV-2023 17.59.59,5071,159.9,183.19,144.2,38.99,38,1662,,23.83,15.16,,,,0,1000,0,0,0,0,0,0,0,0,0,0,0,83600,5545,0,1595,0,999,6000,0,, 
290726,540703,30-NOV-2023 18.49.39,5071,159.7,188.39,150.4,37.99,38.7,1624,,23.22,14.77,,,,0,1000,0,0,0,0,0,0,0,0,0,0,0,84500,5600,0,1756,0,430,6000,0,, 
290729,540704,30-NOV-2023 19.38.59,5071,161.6,184.19,147.2,36.99,37.2,1672,,22.6,14.39,,,,0,1000,0,0,0,0,0,0,0,0,0,0,0,81600,5571,0,1895,0,350,6100,0,, 
290732,540705,30-NOV-2023 20.30.44,5040,152.9,173.59,135.6,37.99,36.2,1676,,23.22,14.77,,,,0,1000,0,0,0,0,0,0,0,0,0,0,0,76100,5559,0,1704,0,700,6100,0,, 
290735,540706,30-NOV-2023 21.22.55,5040,155.4,172.1,136.1,36,39,,,22,14,,,,0,1000,0,0,0,0,0,0,0,0,0,0,0,81700,5243,0,1425,0,350,6500,0,, 
290738,540707,30-NOV-2023 22.12.44,5040,154.4,46.7,10.7,36,36.8,1633,,22,14,,,,0,1000,0,0,0,0,0,0,0,0,0,0,0,80200,5568,0,1591,0,900,6000,0,, 
290741,540708,30-NOV-2023 23.12.17,5082,159.7,201.39,161.4,39.99,46.8,1649,,24.44,15.55,,,,0,1000,0,0,0,0,0,0,0,0,0,0,0,97000,5735,0,1867,0,540,6100,0,, 
290744,540709,01-DEC-2023 00.14.59,5082,163.4,199.59,160.6,38.99,44.6,1665,,23.83,15.16,,,,0,1000,0,0,0,0,0,0,0,0,0,0,0,93900,6752,596,2553,0,999,6500,0,, 
290747,540710,01-DEC-2023 01.13.29,5082,164,189.99,153,36.99,41.5,1668,,22.6,14.39,,,,0,1000,0,0,0,0,0,0,0,0,0,0,0,88200,6452,620,2730,0,1000,6000,0,, 
290750,540711,01-DEC-2023 02.09.08,1058,162.8,190.1,155.1,35,40.6,1665,,21.39,13.61,,,,0,999,0,0,0,0,0,0,0,0,0,0,0,87700,6227,238,2605,0,1000,6000,0,, 
290753,540712,01-DEC-2023 03.04.05,1058,163.6,188.69,149.7,38.99,40.5,1634,,23.83,15.16,,,,0,988,0,0,0,0,0,0,0,0,0,0,0,84800,6276,144,2621,0,1662,6000,0,, 
290756,540713,01-DEC-2023 04.05.13,1058,162.8,189.79,152.8,36.99,42.7,1641,,22.6,14.39,,,,0,963,0,0,0,0,0,0,0,0,0,0,0,88300,6029,127,2885,0,1217,6500,0,, 
290759,540714,01-DEC-2023 05.12.45,5082,166.3,187.1,151.1,36,41.8,1667,,22,14,,,,0,973,0,0,0,0,0,0,0,0,0,0,0,87000,6257,0,2252,0,1000,6500,0,, 
290761,540715,01-DEC-2023 06.16.14,5082,163.5,189.99,150,39.99,40.4,1736,,24.44,15.55,,,,0,1000,0,0,0,0,0,0,0,0,0,0,0,86000,6057,239,2501,0,1000,6500,0,, 
290764,540716,01-DEC-2023 07.10.44,5082,162.3,190.29,153.3,36.99,41.5,1664,,22.6,14.39,,,,0,907,0,0,0,0,0,0,0,0,0,0,0,86300,6283,481,2635,0,1000,6500,0,, 
290767,540717,01-DEC-2023 08.16.24,5082,161.7,204.9,169.9,35,46.5,1700,,21.39,13.61,,,,0,1362,0,0,0,0,0,0,0,0,0,0,0,90700,6574,0,3055,0,994,5800,0,, 
290770,540718,01-DEC-2023 09.14.11,7063,162.1,179.68,144.4,35.28,39.6,1671,,21.6,13.68,,,,0,1000,0,0,0,0,0,0,0,0,0,0,0,82500,5485,0,1763,0,747,5900,0,, 
290774,540719,01-DEC-2023 10.07.04,7063,160.5,180.09,142.9,37.19,37.2,1665,,22.73,14.46,,,,0,995,0,0,0,0,0,0,0,0,0,0,0,82500,5554,0,2052,0,1000,6500,0,, 
290777,540720,01-DEC-2023 10.56.19,5040,160.5,180.09,142.1,37.99,37.7,1650,,23.22,14.77,,,,0,1000,0,0,0,0,0,0,0,0,0,0,0,82300,5575,0,2345,0,0,6500,0,, 
290780,540721,01-DEC-2023 11.46.31,5040,162.4,179.89,140.9,38.99,37.9,1639,,23.83,15.16,,,,0,1000,0,0,0,0,0,0,0,0,0,0,0,81400,5685,0,2106,0,998,5900,0,, 
290783,540722,01-DEC-2023 12.44.21,5040,162.5,179.59,141.6,37.99,40.1,1661,,23.22,14.77,,,,0,1000,0,0,0,0,0,0,0,0,0,0,0,82700,5790,0,2545,0,1001,6500,0,, 
290786,540723,01-DEC-2023 14.45.04,5040,163.4,189.8,154.8,35,42.1,1662,,21.39,13.61,,,,0,1000,0,0,0,0,0,0,0,0,0,0,0,88500,6285,0,2444,0,1000,6500,0,, 
290790,540724,01-DEC-2023 15.38.01,5040,156.6,191.8,155.8,36,40.7,1676,,22,14,,,,0,1000,0,0,0,0,0,0,0,0,0,0,0,88800,5951,0,2235,0,1000,6500,0,, 
290792,540725,01-DEC-2023 16.44.20,1032,157.4,192.1,151.1,41,40.4,1651,,25.06,15.94,,,,0,993,0,0,0,0,0,0,0,0,0,0,0,83400,6025,0,2296,0,1000,6500,0,, 
290796,540726,01-DEC-2023 17.37.54,1032,158.2,195.39,157.9,37.49,42.9,1686,,22.91,14.58,,,,0,982,0,0,0,0,0,0,0,0,0,0,0,92000,6006,0,2905,0,500,6500,0,, 
290799,540727,01-DEC-2023 18.33.00,1015,158.2,179.7,141.2,38.5,38.9,1678,,23.53,14.97,,,,0,793,0,0,0,0,0,0,0,0,0,0,0,82100,5533,0,1934,0,945,4900,0,, 
290801,540728,01-DEC-2023 19.21.54,1015,156.9,176.6,142.4,34.2,39,1655,,20.9,13.3,,,,0,800,0,0,0,0,0,0,0,0,0,0,0,84600,5252,0,2128,0,1039,4600,0,, 
290804,540729,01-DEC-2023 20.09.54,1015,158.8,180.19,141.2,38.99,37.8,1660,,23.83,15.16,,,,0,800,0,0,0,0,0,0,0,0,0,0,0,81800,5081,0,1983,0,1039,5200,0,, 
290807,540730,01-DEC-2023 21.02.59,1015,159,188.49,151.3,37.19,39.7,1668,,22.73,14.46,,,,0,800,0,0,0,0,0,0,0,0,0,0,0,85700,5629,0,2310,0,500,5400,0,, 
290810,540731,01-DEC-2023 21.58.59,1015,161.7,193.89,157.7,36.19,41.9,1660,,22.12,14.07,,,,0,800,0,0,0,0,0,0,0,0,0,0,0,87800,6257,0,2401,0,999,5500,0,, 
290813,540732,01-DEC-2023 22.48.51,1015,153.8,186.59,149.6,36.99,40,1635,,22.6,14.39,,,,0,500,0,0,0,0,0,0,0,0,0,0,0,86000,5607,0,1920,0,1000,4800,0,, 
290816,540733,01-DEC-2023 23.49.03,1015,165.1,191.1,155.1,36,42.9,1627,,22,14,,,,0,800,0,0,0,0,0,0,0,0,0,0,0,88100,6087,0,2801,0,500,6200,0,, 
290819,540734,02-DEC-2023 00.42.39,1011,163.7,189.8,153.8,36,41.8,1663,,22,14,,,,0,250,0,0,0,0,0,0,0,0,0,0,0,89400,5883,493,2302,0,1500,6500,0,, 
290823,540735,02-DEC-2023 01.38.50,1011,162.8,184.9,148.9,36,42.9,1651,,22,14,,,,0,250,0,0,0,0,0,0,0,0,0,0,0,87000,5772,128,2284,0,1217,6500,0,, 
290826,540736,02-DEC-2023 02.42.17,1011,162.5,190.19,153.2,36.99,43.1,1530,,22.6,14.39,,,,0,250,0,0,0,0,0,0,0,0,0,0,0,89900,5926,387,2623,0,0,6500,0,, 
290829,540737,02-DEC-2023 03.30.56,1011,163.5,179.89,142.9,36.99,39,1646,,22.6,14.39,,,,0,250,0,0,0,0,0,0,0,0,0,0,0,82000,5359,0,2223,0,1000,6500,0,, 
290832,540738,02-DEC-2023 04.20.10,2011,162.6,179.39,149.4,29.99,38,1657,,18.33,11.66,,,,0,250,0,0,0,0,0,0,0,0,0,0,0,81700,5786,128,2227,0,775,6500,0,, 
290835,540739,02-DEC-2023 05.16.20,5042,163,183.4,147.4,36,38.4,1663,,22,14,,,,0,952,0,0,0,0,0,0,0,0,0,0,0,81100,5929,127,2102,0,1245,6500,0,, 
290838,540740,02-DEC-2023 06.09.26,7060,163.2,186.3,150.3,36,40.4,1678,,22,14,,,,0,968,0,0,0,0,0,0,0,0,0,0,0,86500,5951,0,2477,0,1000,6500,0,, 
290841,540741,02-DEC-2023 07.05.29,5040,131.8,182.29,142.3,39.99,40.8,1671,,24.44,15.55,,,,0,958,0,0,0,0,0,0,0,0,0,0,0,85400,5969,164,2331,0,1000,6300,0,, 
290844,540742,02-DEC-2023 08.11.31,1010,159.7,169.08,133.8,35.28,37.2,1608,,21.6,13.68,,,,0,255,0,0,0,0,0,0,0,0,0,0,0,78500,5285,0,2090,0,498,5500,0,, 
290846,540743,02-DEC-2023 09.01.56,1010,156.4,165.9,129.9,36,38.5,1607,,22,14,,,,0,255,0,0,0,0,0,0,0,0,0,0,0,80000,5402,197,2919,0,500,5700,0,, 
290849,540744,02-DEC-2023 09.55.15,1010,163.8,165.39,127.4,37.99,39.2,1644,,23.22,14.77,,,,0,255,0,0,0,0,0,0,0,0,0,0,0,80400,5080,0,3350,0,998,5400,0,, 
290852,540745,02-DEC-2023 10.47.50,1015,161.3,177.49,140.5,36.99,40.4,1640,,22.6,14.39,,,,0,800,0,0,0,0,0,0,0,0,0,0,0,87000,5676,0,3732,0,1000,6500,0,, 
290855,540746,02-DEC-2023 11.45.47,1015,158.9,178.6,142.6,36,42.7,1569,,22,14,,,,0,799,0,0,0,0,0,0,0,0,0,0,0,90200,5870,0,3582,0,998,6500,0,, 
290858,540747,02-DEC-2023 12.41.16,1032,162.1,188.9,152.9,36,40.4,1667,,22,14,,,,0,800,0,0,0,0,0,0,0,0,0,0,0,89500,5801,0,3394,0,1000,6500,0,, 
290862,540748,02-DEC-2023 15.32.37,1030,161,190.79,156.3,34.49,42.6,1613,,21.08,13.41,,,,0,999,0,0,0,0,0,0,0,0,0,0,0,90400,5251,0,2381,0,1000,6500,0,, 
290866,540749,02-DEC-2023 16.28.46,5042,161.2,188.4,152.4,36,40,1633,,22,14,,,,0,981,0,0,0,0,0,0,0,0,0,0,0,85900,5884,0,1938,0,998,6500,0,, 
290869,540750,02-DEC-2023 17.24.23,5042,159.5,178.9,142.9,36,38,1622,,22,14,,,,0,982,0,0,0,0,0,0,0,0,0,0,0,81100,5880,0,2263,0,998,7200,0,, 
290872,540751,02-DEC-2023 18.19.12,5040,162.1,175.9,139.9,36,39.6,1647,,22,14,,,,0,998,0,0,0,0,0,0,0,0,0,0,0,82300,5377,0,2667,0,998,7200,0,, 
290874,540752,02-DEC-2023 19.12.05,5040,157.8,175.8,139.8,36,40.3,1672,,22,14,,,,0,799,0,0,0,0,0,0,0,0,0,0,0,84200,5563,0,2669,0,0,6500,0,, 
290877,540753,02-DEC-2023 20.05.22,5040,164.1,164.5,128.5,36,36.7,1673,,22,14,,,,0,800,0,0,0,0,0,0,0,0,0,0,0,78500,5378,0,2233,0,0,6500,0,, 
290882,540754,02-DEC-2023 21.32.06,1015,158.1,199.49,159.5,39.99,45.5,1626,,24.44,15.55,,,,0,800,0,0,0,0,0,0,0,0,0,0,0,93000,6547,0,2595,0,0,6600,0,, 
290887,540755,02-DEC-2023 22.21.52,1015,156.4,186.49,148.5,37.99,39.8,1600,,23.22,14.77,,,,0,800,0,0,0,0,0,0,0,0,0,0,0,85500,5687,0,2152,0,0,6500,0,, 
290890,540756,02-DEC-2023 23.22.27,1015,162.8,189.89,151.9,37.99,44.8,,,23.22,14.77,,,,0,800,0,0,0,0,0,0,0,0,0,0,0,92000,6102,0,3119,0,0,6500,0,, 
290892,540757,03-DEC-2023 00.24.57,1015,160.5,190.7,149.7,41,43.4,1658,,25.06,15.94,,,,0,800,0,0,0,0,0,0,0,0,0,0,0,90300,5951,380,2708,0,1000,6500,0,, 
290896,540758,03-DEC-2023 01.16.23,1015,162,189.79,151.8,37.99,39.9,1640,,23.22,14.77,,,,0,800,0,0,0,0,0,0,0,0,0,0,0,87200,5702,104,2263,0,996,6500,0,, 
290899,540759,03-DEC-2023 02.11.02,1015,161.1,191.99,153,38.99,41.4,1618,,23.83,15.16,,,,0,800,0,0,0,0,0,0,0,0,0,0,0,88600,6298,93,2642,0,554,6500,0,, 
290902,540760,03-DEC-2023 03.02.36,1015,158.9,186.29,152.3,33.99,39.6,1676,,20.77,13.22,,,,0,800,0,0,0,0,0,0,0,0,0,0,0,86800,5810,0,2689,0,1108,6300,0,, 
290905,540761,03-DEC-2023 04.02.56,5042,172.4,193.69,156.7,36.99,43.2,1688,,22.6,14.39,,,,0,988,0,0,0,0,0,0,0,0,0,0,0,88800,6872,0,2971,0,1000,6700,0,, 
290908,540762,03-DEC-2023 04.58.02,7063,160.8,185.4,149.4,36,39.8,1650,,22,14,,,,0,984,0,0,0,0,0,0,0,0,0,0,0,85800,6143,94,3326,0,0,6500,0,, 
290911,540763,03-DEC-2023 05.53.33,7063,159.1,183.89,146.9,36.99,38.1,1653,,22.6,14.39,,,,0,974,0,0,0,0,0,0,0,0,0,0,0,82000,6307,127,2299,0,1000,6500,0,, 
290914,540764,03-DEC-2023 06.58.51,1030,161.3,189.29,152.3,36.99,42.4,1607,,22.6,14.39,,,,0,881,0,0,0,0,0,0,0,0,0,0,0,90000,5773,127,2477,0,1000,6500,0,, 
290917,540765,03-DEC-2023 07.52.28,1030,161.2,190.29,152.3,37.99,41.7,1677,,23.22,14.77,,,,0,893,0,0,0,0,0,0,0,0,0,0,0,89500,6066,0,3564,0,665,6500,0,, 
290920,540766,03-DEC-2023 08.46.23,1032,161.1,170.69,133.4,37.29,38.3,1665,,22.79,14.5,,,,0,891,0,0,0,0,0,0,0,0,0,0,0,80700,5806,0,3114,0,998,6500,0,, 
290922,540767,03-DEC-2023 10.20.33,1032,161,200.09,160,40.09,47.6,1616,,24.5,15.59,,,,0,882,0,0,0,0,0,0,0,0,0,0,0,95000,6623,0,3350,0,1000,6500,0,, 
290926,540768,03-DEC-2023 11.28.09,1015,160.5,180.49,142.5,37.99,40,1638,,23.22,14.77,,,,0,900,0,0,0,0,0,0,0,0,0,0,0,85100,5712,0,1951,0,1000,6300,0,, 
290929,540769,03-DEC-2023 12.19.08,1015,159.9,180.7,142.8,37.9,38,1673,,23.16,14.74,,,,0,900,0,0,0,0,0,0,0,0,0,0,0,81600,5639,0,2091,0,1000,6300,0,, 
290932,540770,03-DEC-2023 13.18.58,1015,159.7,178.06,142.8,35.26,40.1,,,21.55,13.71,,,,0,900,0,0,0,0,0,0,0,0,0,0,0,81200,5233,170,1804,0,998,6500,0,, 
290935,540771,03-DEC-2023 14.18.49,1015,161.4,173.2,134.6,38.6,38.6,1629,,23.59,15.01,,,,0,899,0,0,0,0,0,0,0,0,0,0,0,80800,5411,0,2306,0,554,5800,0,, 
290938,540772,03-DEC-2023 15.07.42,1015,164.6,190.8,152.3,38.5,39.9,1526,,23.53,14.97,,,,0,800,0,0,0,0,0,0,0,0,0,0,0,86000,5497,235,2310,0,998,6500,0,, 
290941,540773,03-DEC-2023 16.07.52,1015,161.2,197.2,161.2,36,44.3,1633,,22,14,,,,0,800,0,0,0,0,0,0,0,0,0,0,0,92500,6001,0,2649,0,0,6500,0,, 
290944,540774,03-DEC-2023 17.03.42,1015,163.6,182.3,146.3,36,41,1663,,22,14,,,,0,800,0,0,0,0,0,0,0,0,0,0,0,83200,5926,0,2253,0,765,6500,0,,
