Repository: sanad-code/udacity-aimaster-capstone-ai-programming-foundations-project

# Steel Production Data Analysis — Udacity AI Master Capstone

This project analyzes steel production data to identify key factors affecting energy consumption, quality indicators, and production efficiency. It covers data cleaning, exploratory data analysis (EDA), and visualization of relationships between variables such as DRI Carbon and Silica (SiO2). The insights support data-driven decisions to optimize the steelmaking process.

## What Was Built

A Jupyter Notebook (`data-workflow/data_workflow.ipynb`) that loads, cleans, and analyzes internal steel production heat data, producing visualizations and statistical summaries saved under `outputs/`.

File: data/raw/flat_raw_data.csv (part 27 of 86)
RC,HID,STOP_DATE,STEEL_GRADE,TAPPED_WGT,TOTAL_CHARGE,DRI_CHARGE,SCRAP_CHARGE,POWER_ON_TIME,FINAL_TEMP,TOTAL_C_DRI,LOCAL_SCRAP,HOME_RETURN_SCRAP,IMPORTED_SCRAP,PIG_IRON,DRI_BRIQUETTED,FESI,FEMN,SIMN,FECR,NICKEL,FETI,FEB,FENB,FEP,FEMO,CU,FEV,NITROVAN,ELEC_ENERGY,OXYGEN,COKE_LUMP,MODULE_CARBON,COKE_POWDER,BURNT_LIME,BURNT_DOLAMITE,FLUX,C_ANALYSIS, 
290948,540775,03-DEC-2023 18.06.42,1015,158.1,183.3,147.3,36,41.2,1635,,22,14,,,,0,800,0,0,0,0,0,0,0,0,0,0,0,83000,5643,0,1895,0,998,6500,0,, 
290950,540776,03-DEC-2023 19.01.57,1015,159.6,187.9,151.9,36,40.4,1458,,22,14,,,,0,800,0,0,0,0,0,0,0,0,0,0,0,87000,6014,0,2941,0,998,6500,0,, 
290954,540777,03-DEC-2023 19.55.57,1015,159.5,196.7,160.7,36,40.1,1643,,22,14,,,,0,0,0,0,0,0,0,0,0,0,0,0,0,87500,5896,0,2136,0,0,8000,0,, 
290957,540778,03-DEC-2023 20.48.29,1015,164,186.3,150.3,36,38.7,1651,,22,14,,,,0,800,0,0,0,0,0,0,0,0,0,0,0,84300,5602,0,2304,0,998,6500,0,, 
290959,540779,03-DEC-2023 21.42.08,1058,158.5,182.89,146.7,36.19,37.9,1646,,22.12,14.07,,,,0,984,0,0,0,0,0,0,0,0,0,0,0,82000,5942,350,2603,0,997,6500,0,, 
290963,540780,03-DEC-2023 22.34.59,1058,166.6,151.3,115.3,36,33.7,1666,,22,14,,,,0,987,0,0,0,0,0,0,0,0,0,0,0,69300,5018,0,1929,0,0,7000,0,, 
290966,540781,03-DEC-2023 23.52.05,1058,163.8,201.8,165.8,36,48.2,1639,,22,14,,,,0,1000,0,0,0,0,0,0,0,0,0,0,0,99700,7382,127,4223,0,1330,7900,0,, 
290968,540782,03-DEC-2023 23.47.25,1015,162.6,190.29,152.3,37.99,41.5,1683,,23.22,14.77,,,,0,800,0,0,0,0,0,0,0,0,0,0,0,89500,5909,238,2741,0,1000,6500,0,, 
290970,540783,04-DEC-2023 01.43.26,1015,162.3,189.69,152.7,36.99,40.6,1655,,22.6,14.39,,,,0,800,0,0,0,0,0,0,0,0,0,0,0,89100,6041,263,2791,0,1000,6500,0,, 
290974,540784,04-DEC-2023 02.34.48,1015,159.7,190.69,152.7,37.99,41.1,1662,,23.22,14.77,,,,0,800,0,0,0,0,0,0,0,0,0,0,0,88100,5839,263,2950,0,1000,6500,0,, 
290977,540785,04-DEC-2023 03.30.26,1015,167.9,185.7,149.7,36,40.8,1651,,22,14,,,,0,800,0,0,0,0,0,0,0,0,0,0,0,86300,5753,0,2374,0,996,6500,0,, 
290980,540786,04-DEC-2023 04.19.35,1015,161.8,185.59,145.6,39.99,38.9,1662,,24.44,15.55,,,,0,800,0,0,0,0,0,0,0,0,0,0,0,84300,5507,0,2271,0,0,6400,0,, 
290983,540787,04-DEC-2023 05.09.36,1015,159.3,179,143,36,39.4,1644,,22,14,,,,0,800,0,0,0,0,0,0,0,0,0,0,0,84600,5538,69,2358,0,1108,6500,0,, 
290986,540788,04-DEC-2023 06.06.26,1015,154.8,199.79,160.8,38.99,42.6,1650,,23.83,15.16,,,,0,800,0,0,0,0,0,0,0,0,0,0,0,90900,6372,632,2843,0,1000,6500,0,, 
290989,540789,04-DEC-2023 07.04.10,1015,160.7,199.9,164.9,35,43.7,1661,,21.39,13.61,,,,0,798,0,0,0,0,0,0,0,0,0,0,0,94100,6546,633,2790,0,1000,6500,0,, 
290992,540790,04-DEC-2023 07.58.08,1015,158.2,199.49,162.5,36.99,41.7,1578,,22.6,14.39,,,,0,794,0,0,0,0,0,0,0,0,0,0,0,89900,6053,0,2586,0,1000,6500,0,, 
290995,540791,04-DEC-2023 08.49.56,1015,159.3,190.6,155,35.6,37.5,1627,,21.76,13.84,,,,0,800,0,0,0,0,0,0,0,0,0,0,0,83100,5655,0,1884,0,1000,6500,0,, 
290998,540792,04-DEC-2023 09.39.34,1015,164.4,192.09,154.8,37.29,39.4,1628,,22.79,14.5,,,,0,800,0,0,0,0,0,0,0,0,0,0,0,86500,5531,0,2205,0,1160,6500,0,, 
291002,540793,04-DEC-2023 10.33.06,1015,165.3,192.19,155.9,36.29,42,1631,,22.18,14.11,,,,0,800,0,0,0,0,0,0,0,0,0,0,0,91500,5961,0,2301,0,1000,6500,0,, 
291004,540794,04-DEC-2023 11.23.05,1015,164.1,175.6,137.1,38.5,38.5,1687,,23.53,14.97,,,,0,800,0,0,0,0,0,0,0,0,0,0,0,82000,5547,0,2106,0,750,6100,0,, 
291007,540795,04-DEC-2023 12.33.25,1015,163.6,188.1,152.1,36,43.7,1556,,22,14,,,,0,800,0,0,0,0,0,0,0,0,0,0,0,93900,6338,0,3218,0,999,6500,0,, 
291011,540796,04-DEC-2023 13.27.40,1015,161.6,180.4,144.4,36,39.9,1684,,22,14,,,,0,799,0,0,0,0,0,0,0,0,0,0,0,86000,5913,0,2495,0,1050,6500,0,, 
291013,540797,04-DEC-2023 14.20.41,1015,160.9,181.3,145.3,36,43.8,1574,,22,14,,,,0,800,0,0,0,0,0,0,0,0,0,0,0,88000,4248,0,1416,0,0,4700,0,, 
291015,540798,04-DEC-2023 15.12.49,1015,158,174.49,140.5,33.99,37.5,,,20.77,13.22,,,,0,800,0,0,0,0,0,0,0,0,0,0,0,80900,5570,0,1817,0,700,6300,0,, 
291018,540799,04-DEC-2023 16.31.02,1015,159.1,187.5,151.5,36,45.7,1630,,22,14,,,,0,800,0,0,0,0,0,0,0,0,0,0,0,90000,6148,0,3391,0,0,6900,0,, 
291021,540800,04-DEC-2023 17.20.49,1015,159.2,187.49,151.3,36.19,41,1622,,22.12,14.07,,,,0,800,0,0,0,0,0,0,0,0,0,0,0,87500,5629,0,2451,0,554,6500,0,, 
291024,540801,04-DEC-2023 18.18.49,1015,155,185.49,151.5,33.99,40.5,1610,,20.77,13.22,,,,0,800,0,0,0,0,0,0,0,0,0,0,0,85500,5498,0,2389,0,1108,6500,0,, 
291028,540802,04-DEC-2023 19.13.32,1015,163.2,187.59,150.6,36.99,41.8,1629,,22.6,14.39,,,,0,800,0,0,0,0,0,0,0,0,0,0,0,88000,5856,0,2695,0,1108,6500,0,, 
291030,540803,04-DEC-2023 20.03.19,1015,164.2,186.7,150.7,36,39.6,1632,,22,14,,,,0,800,0,0,0,0,0,0,0,0,0,0,0,84300,5656,0,2134,0,1108,6500,0,, 
291034,540804,04-DEC-2023 21.00.00,1015,163.6,187.69,150.7,36.99,40.5,,,22.6,14.39,,,,0,800,0,0,0,0,0,0,0,0,0,0,0,84500,5650,0,2660,0,1108,6500,0,, 
291037,540805,04-DEC-2023 21.53.13,1015,158.7,187.09,150.1,36.99,40.5,1659,,22.6,14.39,,,,0,799,0,0,0,0,0,0,0,0,0,0,0,85100,5747,0,2520,0,1108,6500,0,, 
291040,540806,04-DEC-2023 22.57.09,1015,159.1,185.39,147.4,37.99,41.7,1619,,23.22,14.77,,,,0,800,0,0,0,0,0,0,0,0,0,0,0,85500,5984,0,2691,0,1108,6500,0,, 
291044,540807,05-DEC-2023 00.05.22,1015,159.7,213.69,176.7,36.99,47.6,1645,,22.6,14.39,,,,0,800,0,0,0,0,0,0,0,0,0,0,0,100000,6579,0,3632,0,998,6500,0,, 
291047,540808,05-DEC-2023 00.49.22,1015,101.3,137.6,101.6,36,32.8,1705,,22,14,,,,0,500,0,0,0,0,0,0,0,0,0,0,0,66100,4536,0,2517,0,0,4700,0,, 
291049,540809,05-DEC-2023 01.44.20,1015,161.7,191.5,156.5,35,40.5,1659,,21.39,13.61,,,,0,800,0,0,0,0,0,0,0,0,0,0,0,89000,5886,0,3147,0,0,6500,0,, 
291052,540810,05-DEC-2023 02.39.25,1015,162.5,194.5,159.5,35,43.5,1633,,21.39,13.61,,,,0,800,0,0,0,0,0,0,0,0,0,0,0,91500,6170,252,3349,0,1108,6500,0,, 
291055,540811,05-DEC-2023 03.30.10,1015,164.5,188.18,152.9,35.28,40.4,1684,,21.6,13.68,,,,0,791,0,0,0,0,0,0,0,0,0,0,0,86400,5604,471,2745,0,1000,2000,0,, 
291058,540812,05-DEC-2023 04.21.55,1015,169.3,191.49,157.5,33.99,41.7,1641,,20.77,13.22,,,,0,787,0,0,0,0,0,0,0,0,0,0,0,88700,5879,471,3572,0,1027,2000,0,, 
291061,540813,05-DEC-2023 05.25.28,1015,168.5,192.59,154.6,37.99,44.4,1655,,23.22,14.77,,,,0,789,0,0,0,0,0,0,0,0,0,0,0,88000,6350,237,3035,0,267,2100,0,, 
291064,540814,05-DEC-2023 06.10.25,1015,170,141.8,105.8,36,30.3,1689,,22,14,,,,0,776,0,0,0,0,0,0,0,0,0,0,0,63200,4638,235,2266,0,554,1800,0,, 
291066,540815,05-DEC-2023 22.13.31,1015,163.9,206.39,164.4,41.99,74.9,1679,,25.66,16.33,,,,0,974,0,0,0,0,0,0,0,0,0,0,0,112000,5403,472,2355,0,0,7000,0,, 
291072,540816,05-DEC-2023 23.05.46,1030,164.7,109.09,71.1,37.99,40.8,,,23.22,14.77,,,,0,952,0,0,0,0,0,0,0,0,0,0,0,87400,5486,0,2148,0,0,6500,0,, 
291074,540817,06-DEC-2023 00.04.21,1030,163.3,201.69,164.1,37.59,46.3,1661,,22.97,14.62,,,,0,941,0,0,0,0,0,0,0,0,0,0,0,95200,6436,0,3014,0,998,6500,0,, 
291076,540818,06-DEC-2023 01.01.35,1030,163.7,199.7,164.1,35.6,40.4,1709,,21.76,13.84,,,,0,936,0,0,0,0,0,0,0,0,0,0,0,86300,5599,0,2345,0,998,6500,0,, 
291078,540819,06-DEC-2023 01.52.42,1030,163,185.39,147.4,37.99,39.9,1665,,23.22,14.77,,,,0,950,0,0,0,0,0,0,0,0,0,0,0,86500,5474,0,2786,0,998,6500,0,, 
291081,540820,06-DEC-2023 02.45.02,7060,163.6,193.5,154.3,39.2,39.9,1658,,23.96,15.24,,,,0,939,0,0,0,0,0,0,0,0,0,0,0,87400,5553,0,2452,0,499,6500,0,, 
291084,540821,06-DEC-2023 03.36.51,5042,161.6,184.6,150.4,34.2,39.2,1660,,20.9,13.3,,,,0,929,0,0,0,0,0,0,0,0,0,0,0,84000,5781,0,2775,0,1008,6500,0,, 
291088,540822,06-DEC-2023 04.31.21,5042,160.8,189.89,152.9,36.99,40,1659,,22.6,14.39,,,,0,934,0,0,0,0,0,0,0,0,0,0,0,86000,5606,0,2231,0,1000,6500,0,, 
291090,540823,06-DEC-2023 05.18.10,5040,162.5,168.3,132.3,36,35.7,1665,,22,14,,,,0,935,0,0,0,0,0,0,0,0,0,0,0,77600,5240,0,2193,0,998,6500,0,, 
291094,540824,06-DEC-2023 06.08.12,5040,163.9,192.49,154.5,37.99,39.8,1637,,23.22,14.77,,,,0,931,0,0,0,0,0,0,0,0,0,0,0,85700,5924,0,2172,0,998,7000,0,, 
291096,540825,06-DEC-2023 06.56.04,5040,162.8,180.59,141.7,38.89,35.7,1689,,23.77,15.12,,,,0,931,0,0,0,0,0,0,0,0,0,0,0,80700,5473,0,2230,0,1008,6500,0,, 
291100,540826,06-DEC-2023 07.53.51,5040,159.6,195.59,158.6,36.99,40.5,1675,,22.6,14.39,,,,0,999,0,0,0,0,0,0,0,0,0,0,0,88700,5884,0,2178,0,504,6500,0,, 
291102,540827,06-DEC-2023 10.12.17,5040,160,191.1,155.1,36,43.8,1623,,22,14,,,,0,1000,0,0,0,0,0,0,0,0,0,0,0,92800,6073,0,2421,0,998,6800,0,, 
291107,540828,06-DEC-2023 11.04.46,2010,163.3,192.69,155.7,36.99,40.5,1655,,22.6,14.39,,,,0,300,0,0,0,0,0,0,0,0,0,0,0,88300,5501,0,2346,0,998,6800,0,, 
291109,540829,06-DEC-2023 12.00.17,2010,158.1,188.19,150.2,37.99,38.9,1655,,23.22,14.77,,,,0,300,0,0,0,0,0,0,0,0,0,0,0,85800,5218,0,2089,0,996,6500,0,, 
291113,540830,06-DEC-2023 12.58.02,2010,158.9,192.19,154,38.19,42.5,1656,,23.34,14.85,,,,0,300,0,0,0,0,0,0,0,0,0,0,0,89600,5549,0,2314,0,498,6000,0,, 
291115,540831,06-DEC-2023 14.45.07,2010,158.5,188.49,153.2,35.29,44.3,1644,,21.57,13.72,,,,0,300,0,0,0,0,0,0,0,0,0,0,0,91900,5416,0,2281,0,996,6000,0,, 
291118,540832,06-DEC-2023 15.38.01,1015,163.4,186.6,150.6,36,38.9,1645,,22,14,,,,0,799,0,0,0,0,0,0,0,0,0,0,0,84200,5367,0,2070,0,1108,6000,0,, 
291120,540833,06-DEC-2023 16.36.07,1015,163,188.09,150.1,37.99,39.7,1652,,23.22,14.77,,,,0,800,0,0,0,0,0,0,0,0,0,0,0,84500,5483,0,2494,0,1108,6100,0,, 
291124,540834,06-DEC-2023 17.27.26,1015,156.4,179.69,141.6,38.09,39.4,1625,,23.28,14.81,,,,0,800,0,0,0,0,0,0,0,0,0,0,0,81700,5196,0,1969,0,1108,6000,0,, 
291127,540835,06-DEC-2023 18.16.07,1015,164.5,189.39,150.4,38.99,38.3,1636,,23.83,15.16,,,,0,800,0,0,0,0,0,0,0,0,0,0,0,82800,5155,0,1915,0,554,6000,0,, 
291131,540836,06-DEC-2023 19.07.48,1015,162.9,185.39,147.4,37.99,38.5,1652,,23.22,14.77,,,,0,800,0,0,0,0,0,0,0,0,0,0,0,82200,5156,0,2155,0,1108,6000,0,, 
291133,540837,06-DEC-2023 19.59.28,1015,163.2,180.19,144,36.19,39.1,1628,,22.12,14.07,,,,0,800,0,0,0,0,0,0,0,0,0,0,0,83000,5296,0,2013,0,554,6000,0,, 
291136,540838,06-DEC-2023 20.47.58,1015,161.3,107,71,36,38.4,1650,,22,14,,,,0,800,0,0,0,0,0,0,0,0,0,0,0,82900,5249,0,2069,0,1108,6000,0,, 
291139,540839,06-DEC-2023 21.39.22,1015,162.9,61.3,25.3,36,41.6,1664,,22,14,,,,0,800,0,0,0,0,0,0,0,0,0,0,0,87800,5687,0,2473,0,1108,6000,0,, 
291142,540840,06-DEC-2023 22.33.47,7063,164.1,106.9,70.8,36.1,40.2,1634,,22.06,14.04,,,,0,800,0,0,0,0,0,0,0,0,0,0,0,85700,5587,0,2272,0,554,6000,0,, 
291145,540841,06-DEC-2023 23.38.34,1015,158.3,200.59,162.4,38.19,43.4,1696,,23.34,14.85,,,,0,800,0,0,0,0,0,0,0,0,0,0,0,92800,5894,0,2497,0,0,6000,0,, 
291148,540842,07-DEC-2023 00.30.52,1015,158.5,184,148,36,39.9,,,22,14,,,,0,800,0,0,0,0,0,0,0,0,0,0,0,85000,5469,0,2210,0,1008,6500,0,, 
291151,540843,07-DEC-2023 01.24.27,7063,157,185.79,147.8,37.99,38.1,1677,,23.22,14.77,,,,0,1000,0,0,0,0,0,0,0,0,0,0,0,83800,5500,0,2263,0,996,6500,0,, 
291155,540844,07-DEC-2023 02.17.36,1015,160.6,185.8,149.8,36,38.5,1655,,22,14,,,,0,800,0,0,0,0,0,0,0,0,0,0,0,85000,5418,0,2320,0,667,6600,0,, 
291157,540845,07-DEC-2023 03.13.38,1015,161.9,187.89,149.9,37.99,39.2,1674,,23.22,14.77,,,,0,800,0,0,0,0,0,0,0,0,0,0,0,86000,5429,0,2231,0,1008,6500,0,, 
291160,540846,07-DEC-2023 04.39.34,1015,159.6,190.39,153.4,36.99,42.1,,,22.6,14.39,,,,0,800,0,0,0,0,0,0,0,0,0,0,0,89000,5894,0,2667,0,668,5700,0,, 
291163,540847,07-DEC-2023 05.56.12,1015,158.8,175.6,139.6,36,42.4,1641,,22,14,,,,0,800,0,0,0,0,0,0,0,0,0,0,0,84100,5460,0,2833,0,998,6600,0,, 
291166,540848,07-DEC-2023 06.56.07,1015,159.1,185.5,144.5,41,43.1,1671,,,41,,,,0,800,0,0,0,0,0,0,0,0,0,0,0,84100,5598,0,2516,0,996,6600,0,, 
291170,540849,07-DEC-2023 07.47.33,1015,161.6,185.8,150.8,35,38.8,,,21.39,13.61,,,,0,799,0,0,0,0,0,0,0,0,0,0,0,84000,5004,0,2048,0,498,6000,0,, 
291172,540850,07-DEC-2023 08.35.33,1015,158.9,181.6,145.6,36,38.9,1629,,22,14,,,,0,800,0,0,0,0,0,0,0,0,0,0,0,83900,5301,0,2096,0,747,6000,0,, 
291175,540851,07-DEC-2023 09.23.47,1015,158.9,175.79,136.8,38.99,38.7,1658,,23.83,15.16,,,,0,800,0,0,0,0,0,0,0,0,0,0,0,82100,5165,0,1864,0,996,6200,0,, 
291179,540852,07-DEC-2023 10.17.28,1015,158.7,199.49,160.5,38.99,41.1,,,23.83,15.16,,,,0,800,0,0,0,0,0,0,0,0,0,0,0,91300,5671,0,2227,0,500,6000,0,, 
291182,540853,07-DEC-2023 11.04.53,1015,158.4,174.19,135.2,38.99,37,1654,,23.83,15.16,,,,0,800,0,0,0,0,0,0,0,0,0,0,0,80000,5235,0,2062,0,500,6000,0,, 
291184,540854,07-DEC-2023 12.02.34,1015,156.4,196.6,160.6,36,40.9,1625,,22,14,,,,0,799,0,0,0,0,0,0,0,0,0,0,0,90000,5719,0,2345,0,700,6000,0,, 
291188,540855,07-DEC-2023 12.49.37,1015,159.9,180.9,144.9,36,38.2,1693,,22,14,,,,0,800,0,0,0,0,0,0,0,0,0,0,0,83000,5388,0,2162,0,554,6000,0,, 
291191,540856,07-DEC-2023 13.40.39,1015,156.8,50.4,14.4,36,37.9,1668,,22,14,,,,0,800,0,0,0,0,0,0,0,0,0,0,0,82800,5191,0,1788,0,750,5900,0,, 
291193,540857,07-DEC-2023 14.35.54,1015,159.4,181.1,145.1,36,39,1692,,22,14,,,,0,500,0,0,0,0,0,0,0,0,0,0,0,84100,5506,0,2280,0,1000,6000,0,, 
291196,540858,07-DEC-2023 15.30.08,1015,162.2,192.1,156.1,36,41.6,1682,,22,14,,,,0,800,0,0,0,0,0,0,0,0,0,0,0,90600,5605,126,2352,0,1000,6000,0,, 
291199,540859,07-DEC-2023 16.24.03,1015,162.4,189.99,156,33.99,40.1,1675,,20.77,13.22,,,,0,800,0,0,0,0,0,0,0,0,0,0,0,86100,5577,0,2658,0,1000,6000,0,, 
291202,540860,07-DEC-2023 17.17.29,1015,162.7,189.9,154.9,35,42.2,1652,,21.39,13.61,,,,0,800,0,0,0,0,0,0,0,0,0,0,0,88400,5535,0,2321,0,1000,6000,0,, 
291205,540861,07-DEC-2023 18.24.53,1015,164.5,194.89,154.9,39.99,41.7,1633,,24.44,15.55,,,,0,800,0,0,0,0,0,0,0,0,0,0,0,86100,5530,0,2092,0,1218,6000,0,, 
291208,540862,07-DEC-2023 19.37.13,1015,161.6,190.9,155.9,35,42.8,1632,,21.39,13.61,,,,0,800,0,0,0,0,0,0,0,0,0,0,0,90000,5632,0,2571,0,1328,6000,0,, 
291211,540863,07-DEC-2023 20.37.33,1015,161.3,196.99,159,37.99,43.8,1679,,23.22,14.77,,,,0,800,0,0,0,0,0,0,0,0,0,0,0,91900,5944,0,3579,0,0,6000,0,, 
291214,540864,07-DEC-2023 21.32.40,1015,160.8,180.7,144.7,36,39.1,1633,,22,14,,,,0,800,0,0,0,0,0,0,0,0,0,0,0,84100,5280,608,2881,0,0,6000,0,, 
291217,540865,07-DEC-2023 22.21.39,1015,151.7,162.4,126.4,36,38,1633,,22,14,,,,0,800,0,0,0,0,0,0,0,0,0,0,0,78500,4997,0,2880,0,221,5900,0,, 
291220,540866,07-DEC-2023 23.08.59,1015,156.4,176,140,36,37.7,1659,,22,14,,,,0,800,0,0,0,0,0,0,0,0,0,0,0,82000,5330,0,2451,0,497,6000,0,, 
291223,540867,08-DEC-2023 00.05.59,1015,161.7,193.9,157.9,36,42.7,1648,,22,14,,,,0,800,0,0,0,0,0,0,0,0,0,0,0,92500,5869,801,3344,0,1000,6000,0,, 
291226,540868,08-DEC-2023 01.08.58,1015,161.2,184.7,148.7,36,42.9,1663,,22,14,,,,0,800,0,0,0,0,0,0,0,0,0,0,0,92000,5806,852,3712,0,1016,6000,0,, 
291230,540869,08-DEC-2023 01.58.12,1015,155.9,182.69,144.7,37.99,38,1681,,23.22,14.77,,,,0,800,0,0,0,0,0,0,0,0,0,0,0,85200,5067,0,2625,0,1108,6000,0,, 
291233,540870,08-DEC-2023 02.47.33,1015,151.6,185.8,149.8,36,40.3,,,22,14,,,,0,800,0,0,0,0,0,0,0,0,0,0,0,90200,5438,298,3466,0,1000,6000,0,, 
291236,540871,08-DEC-2023 03.39.23,1015,161.6,186,150,36,41.2,1667,,22,14,,,,0,800,0,0,0,0,0,0,0,0,0,0,0,89000,5630,0,3028,0,1000,6000,0,, 
291239,540872,08-DEC-2023 04.36.30,1015,155.1,185.5,150.5,35,37.6,1664,,21.39,13.61,,,,0,800,0,0,0,0,0,0,0,0,0,0,0,82900,5555,0,2347,0,1002,5800,0,, 
291242,540873,08-DEC-2023 05.23.14,1015,152.5,183.1,147.1,36,38.5,1648,,22,14,,,,0,800,0,0,0,0,0,0,0,0,0,0,0,84100,5267,0,1999,0,501,6000,0,, 
291245,540874,08-DEC-2023 06.10.19,1015,162.9,183,147,36,38.4,1631,,22,14,,,,0,800,0,0,0,0,0,0,0,0,0,0,0,83000,5330,0,2073,0,1002,5300,0,, 
291248,540875,08-DEC-2023 07.00.26,1015,159.9,188.29,150.3,37.99,40.6,1646,,23.22,14.77,,,,0,800,0,0,0,0,0,0,0,0,0,0,0,87100,5549,0,2840,0,1000,6000,0,, 
291250,540876,08-DEC-2023 08.41.25,1015,164.3,189.3,153.3,36,47.2,1630,,22,14,,,,0,800,0,0,0,0,0,0,0,0,0,0,0,93200,5373,0,2349,0,1000,6200,0,, 
291253,540877,08-DEC-2023 09.30.26,1015,156.6,179,143,36,38.2,1616,,22,14,,,,0,799,0,0,0,0,0,0,0,0,0,0,0,82000,5193,0,2124,0,1000,6200,0,, 
291255,540878,08-DEC-2023 10.19.50,1015,156.8,183.3,147.3,36,39.8,1631,,22,14,,,,0,799,0,0,0,0,0,0,0,0,0,0,0,85600,5522,0,2304,0,500,6000,0,, 
291258,540879,08-DEC-2023 11.16.24,1015,163.5,181.4,145.4,36,41.2,1626,,22,14,,,,0,800,0,0,0,0,0,0,0,0,0,0,0,85500,5879,0,2497,0,820,6000,0,, 
291261,540880,08-DEC-2023 12.09.08,1015,160.1,186.2,150.2,36,42.7,1619,,22,14,,,,0,800,0,0,0,0,0,0,0,0,0,0,0,87800,5531,0,2553,0,959,6000,0,, 
291265,540881,08-DEC-2023 12.58.54,1015,157.5,183.19,145.2,37.99,39.1,1672,,23.22,14.77,,,,0,800,0,0,0,0,0,0,0,0,0,0,0,83100,5265,0,2255,0,0,5900,0,, 
291267,540882,08-DEC-2023 13.56.45,1015,156.5,193.79,155.6,38.19,41,1639,,23.34,14.85,,,,0,800,0,0,0,0,0,0,0,0,0,0,0,88300,5464,0,2306,0,900,6000,0,, 
291270,540883,08-DEC-2023 14.48.25,1015,158.3,189.5,153.9,35.6,41.9,1634,,21.76,13.84,,,,0,800,0,0,0,0,0,0,0,0,0,0,0,88700,5743,0,2377,0,1250,6000,0,, 
291273,540884,08-DEC-2023 15.50.59,1015,163.9,214.89,178.4,36.49,46.6,1631,,22.3,14.19,,,,0,800,0,0,0,0,0,0,0,0,0,0,0,97800,6160,0,2787,0,1250,6000,0,, 
291277,540885,08-DEC-2023 16.45.20,1015,162,170.9,135.9,35,40.5,1636,,21.39,13.61,,,,0,800,0,0,0,0,0,0,0,0,0,0,0,79600,5694,346,3180,0,554,6000,0,, 
291280,540886,08-DEC-2023 17.50.06,1015,159,198.8,162.8,36,46.1,1614,,22,14,,,,0,800,0,0,0,0,0,0,0,0,0,0,0,92000,6220,253,3031,0,1108,6000,0,, 
291283,540887,08-DEC-2023 18.41.25,1015,156.2,186.5,150.5,36,39.3,1692,,22,14,,,,0,800,0,0,0,0,0,0,0,0,0,0,0,86000,5575,0,1822,0,1108,6000,0,, 
291286,540888,08-DEC-2023 19.32.34,1015,161.1,194.69,155.7,38.99,41.7,1640,,23.83,15.16,,,,0,798,0,0,0,0,0,0,0,0,0,0,0,89900,5879,587,2844,0,1108,5900,0,, 
291289,540889,08-DEC-2023 20.19.11,1015,159.8,175.4,139.4,36,38,1652,,22,14,,,,0,800,0,0,0,0,0,0,0,0,0,0,0,80200,5052,587,1836,0,1108,6000,0,, 
291292,540890,08-DEC-2023 21.05.32,1015,161.9,180.4,144.4,36,35.8,1695,,22,14,,,,0,800,0,0,0,0,0,0,0,0,0,0,0,78000,4945,569,1363,0,1108,6000,0,, 
291294,540891,08-DEC-2023 22.15.32,1015,163.9,179.9,143.9,36,41.3,1724,,22,14,,,,0,800,0,0,0,0,0,0,0,0,0,0,0,85800,5356,0,1631,0,1054,6000,0,, 
291297,540892,08-DEC-2023 23.27.41,1015,162.9,216.3,180.3,36,47.3,,,22,14,,,,0,800,0,0,0,0,0,0,0,0,0,0,0,99000,6487,0,2473,0,1108,6000,0,, 
291300,540893,09-DEC-2023 00.19.25,1015,157.8,177.99,140,37.99,37.8,,,23.22,14.77,,,,0,799,0,0,0,0,0,0,0,0,0,0,0,80000,5193,0,2174,0,1000,6000,0,, 
291303,540894,09-DEC-2023 01.08.21,1015,160,180.19,140.2,39.99,38.8,,,24.44,15.55,,,,0,800,0,0,0,0,0,0,0,0,0,0,0,82000,5247,0,2503,0,998,6000,0,, 
291307,540895,09-DEC-2023 02.04.26,1015,161,169.89,131.9,37.99,36.7,,,23.22,14.77,,,,0,800,0,0,0,0,0,0,0,0,0,0,0,78600,5744,0,3165,0,1008,6000,0,, 
291310,540896,09-DEC-2023 02.51.51,1015,161.8,180.99,142,38.99,37,1506,,23.83,15.16,,,,0,800,0,0,0,0,0,0,0,0,0,0,0,80800,5105,0,2077,0,664,6000,0,, 
291313,540897,09-DEC-2023 03.39.05,1015,157.4,179.9,143.9,36,36.9,1709,,22,14,,,,0,800,0,0,0,0,0,0,0,0,0,0,0,80500,5224,0,1903,0,996,6000,0,, 
291318,540898,09-DEC-2023 04.33.11,1015,160.4,179.99,142,37.99,37.7,1671,,23.22,14.77,,,,0,800,0,0,0,0,0,0,0,0,0,0,0,82000,5280,0,2030,0,1000,6000,0,, 
291321,540899,09-DEC-2023 05.20.51,1015,161.3,184.99,147,37.99,38,1644,,23.22,14.77,,,,0,800,0,0,0,0,0,0,0,0,0,0,0,83600,5111,0,2222,0,1000,6000,0,, 
291323,540900,09-DEC-2023 06.08.50,1015,162.4,185.6,145.3,40.3,38.1,1641,,24.63,15.67,,,,0,800,0,0,0,0,0,0,0,0,0,0,0,82200,5389,0,2067,0,500,6000,0,, 
291326,540901,09-DEC-2023 06.58.16,1015,163.4,184.7,140.7,44,39.9,1647,,26.89,17.11,,,,0,800,0,0,0,0,0,0,0,0,0,0,0,82900,5292,0,2174,0,996,6000,0,, 
291329,540902,09-DEC-2023 08.00.45,1015,162.9,191.39,151.4,39.99,41.6,1650,,24.44,15.55,,,,0,800,0,0,0,0,0,0,0,0,0,0,0,86500,5684,0,2653,0,1107,6000,0,, 
291332,540903,09-DEC-2023 08.52.22,1015,160.8,176.5,140.5,36,38,1649,,22,14,,,,0,800,0,0,0,0,0,0,0,0,0,0,0,80500,5124,0,1922,0,1107,6200,0,, 
291336,540904,09-DEC-2023 09.46.27,1015,164.5,156.69,115.6,41.09,36.1,1657,,25.11,15.98,,,,0,800,0,0,0,0,0,0,0,0,0,0,0,71400,4754,0,1629,0,0,6200,0,, 
291338,540905,09-DEC-2023 11.24.17,1015,155.4,200.7,161.5,39.2,45,1644,,23.96,15.24,,,,0,800,0,0,0,0,0,0,0,0,0,0,0,95000,5828,0,2148,0,1329,6500,0,, 
291342,540906,09-DEC-2023 12.31.47,1015,155.6,185.6,152.4,33.2,42.5,1603,,20.29,12.91,,,,0,800,0,0,0,0,0,0,0,0,0,0,0,85000,5703,0,2361,0,1329,6500,0,, 
291344,540907,09-DEC-2023 13.35.31,1015,155.4,185.8,150.8,35,43.2,1624,,21.39,13.61,,,,0,800,0,0,0,0,0,0,0,0,0,0,0,87800,6121,0,2613,0,1108,6500,0,, 
291348,540908,09-DEC-2023 14.28.32,1015,163.8,185.69,145.5,40.19,40,1669,,24.56,15.63,,,,0,800,0,0,0,0,0,0,0,0,0,0,0,84000,5506,0,2537,0,554,6000,0,, 
291351,540909,09-DEC-2023 15.21.31,1015,160,188.1,152.1,36,40.9,1648,,22,14,,,,0,800,0,0,0,0,0,0,0,0,0,0,0,87000,5589,0,2583,0,1108,6000,0,, 
291353,540910,09-DEC-2023 16.11.41,1015,155.3,189.89,152.9,36.99,40,1662,,22.6,14.39,,,,0,800,0,0,0,0,0,0,0,0,0,0,0,85300,5555,125,2476,0,1108,6000,0,, 
291357,540911,09-DEC-2023 17.01.02,1015,161.3,190,155,35,40,1640,,21.39,13.61,,,,0,800,0,0,0,0,0,0,0,0,0,0,0,84600,5546,0,2530,0,1172,6000,0,, 
291359,540912,09-DEC-2023 17.52.52,1015,160,191.19,151.2,39.99,41.9,1641,,24.44,15.55,,,,0,799,0,0,0,0,0,0,0,0,0,0,0,87000,5578,0,2787,0,0,6400,0,, 
291362,540913,09-DEC-2023 18.43.37,1015,157.8,187.79,149.8,37.99,40.4,1627,,23.22,14.77,,,,0,800,0,0,0,0,0,0,0,0,0,0,0,85500,5566,255,2325,0,775,6000,0,, 
291366,540914,09-DEC-2023 19.34.40,1015,156.8,185.7,149.7,36,40.1,1645,,22,14,,,,0,800,0,0,0,0,0,0,0,0,0,0,0,84700,5356,254,2354,0,1000,6000,0,, 
291369,540915,09-DEC-2023 20.26.18,1015,160.9,180,145,35,39.3,1639,,21.39,13.61,,,,0,800,0,0,0,0,0,0,0,0,0,0,0,83000,5248,384,2454,0,1662,6000,0,, 
291372,540916,09-DEC-2023 21.14.58,1015,160,179.9,143.9,36,38.6,1604,,22,14,,,,0,800,0,0,0,0,0,0,0,0,0,0,0,83000,5322,0,2310,0,1000,6000,0,, 
291374,540917,09-DEC-2023 22.10.48,1015,159.5,185.5,150.5,35,40.1,1634,,21.39,13.61,,,,0,800,0,0,0,0,0,0,0,0,0,0,0,81600,5746,0,2277,0,1303,6200,0,, 
291378,540918,09-DEC-2023 23.01.18,1015,158.7,184.8,148.8,36,41.1,1631,,22,14,,,,0,800,0,0,0,0,0,0,0,0,0,0,0,87000,5507,126,2472,0,1000,6000,0,, 
291380,540919,10-DEC-2023 00.06.53,1015,155.9,200.29,161.3,38.99,44.1,1669,,23.83,15.16,,,,0,800,0,0,0,0,0,0,0,0,0,0,0,91600,5721,0,2323,0,750,6000,0,, 
291384,540920,10-DEC-2023 01.00.12,1015,159.3,194.9,156.4,38.5,43,1646,,23.53,14.97,,,,0,801,0,0,0,0,0,0,0,0,0,0,0,90900,5760,0,2780,0,501,6000,0,, 
291387,540921,10-DEC-2023 02.01.27,1015,158.6,190.19,154.9,35.29,41.8,1687,,21.57,13.72,,,,0,800,0,0,0,0,0,0,0,0,0,0,0,86500,5816,0,3110,0,1002,6000,0,, 
291389,540922,10-DEC-2023 03.10.43,1015,157.5,189.19,152.2,36.99,44.2,1674,,22.6,14.39,,,,0,800,0,0,0,0,0,0,0,0,0,0,0,89800,6148,0,3596,0,1000,5600,0,, 
291392,540923,10-DEC-2023 04.03.03,1015,160.9,176.99,139,37.99,39,1610,,23.22,14.77,,,,0,800,0,0,0,0,0,0,0,0,0,0,0,82700,5153,0,2446,0,1000,5900,0,, 
291395,540924,10-DEC-2023 04.52.33,1015,158.8,176,140,36,38.1,1670,,22,14,,,,0,800,0,0,0,0,0,0,0,0,0,0,0,82000,5211,0,2908,0,823,6000,0,, 
291399,540925,10-DEC-2023 05.44.27,1015,159.1,174,138,36,39.9,1656,,22,14,,,,0,800,0,0,0,0,0,0,0,0,0,0,0,81600,5251,0,2660,0,1000,6000,0,, 
291401,540926,10-DEC-2023 06.33.58,1015,160,176.99,140,36.99,38.2,1655,,22.6,14.39,,,,0,800,0,0,0,0,0,0,0,0,0,0,0,81000,5576,0,2957,0,1000,6000,0,, 
291404,540927,10-DEC-2023 07.31.18,1015,158.3,200.49,161.5,38.99,45.2,1614,,23.83,15.16,,,,0,800,0,0,0,0,0,0,0,0,0,0,0,92100,6083,0,2856,0,500,6000,0,, 
291407,540928,10-DEC-2023 08.34.08,1015,162.9,183.9,147.9,36,43,1635,,22,14,,,,0,793,0,0,0,0,0,0,0,0,0,0,0,87300,5632,0,2984,0,554,6000,0,, 
291410,540929,10-DEC-2023 09.29.04,1015,155.9,186.99,147.9,39.09,46.2,1624,,23.89,15.2,,,,0,795,0,0,0,0,0,0,0,0,0,0,0,91300,5789,0,3991,0,554,6500,0,, 
291414,540930,10-DEC-2023 10.21.57,1015,158,180.29,140.3,39.99,42.3,1654,,24.44,15.55,,,,0,800,0,0,0,0,0,0,0,0,0,0,0,86500,5706,0,3022,0,1108,6500,0,, 
291417,540931,10-DEC-2023 11.14.03,1015,156.1,179.99,142,37.99,42.4,1637,,23.22,14.77,,,,0,800,0,0,0,0,0,0,0,0,0,0,0,86500,5771,128,2920,0,1108,6500,0,, 
291420,540932,10-DEC-2023 12.11.24,1015,163.2,179.9,144.7,35.2,41.7,1618,,21.51,13.69,,,,0,800,0,0,0,0,0,0,0,0,0,0,0,86000,5552,0,2459,0,554,6500,0,, 
291423,540933,10-DEC-2023 13.03.12,1015,159.1,170.59,132.6,37.99,38.5,1679,,23.22,14.77,,,,0,800,0,0,0,0,0,0,0,0,0,0,0,79800,4765,0,1643,0,554,6500,0,, 
291426,540934,10-DEC-2023 13.57.24,1015,157,170.1,134.1,36,39.7,1642,,22,14,,,,0,800,0,0,0,0,0,0,0,0,0,0,0,79200,5276,0,2770,0,997,6500,0,, 
291429,540935,10-DEC-2023 14.48.14,1015,155.2,171,134.9,36.1,38.9,1650,,22.06,14.04,,,,0,800,0,0,0,0,0,0,0,0,0,0,0,79000,4978,0,2141,0,1108,6500,0,, 
291432,540936,10-DEC-2023 15.53.42,1015,164.9,200.79,160.7,40.09,44.9,1661,,24.5,15.59,,,,0,800,0,0,0,0,0,0,0,0,0,0,0,87700,6287,0,2544,0,1000,6400,0,, 
291434,540937,10-DEC-2023 16.52.10,1015,160.6,191.6,155.6,36,42.5,1626,,22,14,,,,0,800,0,0,0,0,0,0,0,0,0,0,0,88500,5961,0,2690,0,1108,6000,0,, 
291437,540938,10-DEC-2023 17.46.18,1015,160.4,183.79,146.8,36.99,40.2,1641,,22.6,14.39,,,,0,800,0,0,0,0,0,0,0,0,0,0,0,82000,5231,0,2434,0,500,6000,0,, 
291440,540939,10-DEC-2023 18.39.44,1015,159.8,179.79,141.8,37.99,40.4,1571,,23.22,14.77,,,,0,800,0,0,0,0,0,0,0,0,0,0,0,81900,5528,0,2210,0,0,6000,0,, 
291443,540940,10-DEC-2023 19.41.43,1015,164.3,179.5,143.5,36,40,1653,,22,14,,,,0,800,0,0,0,0,0,0,0,0,0,0,0,81000,5256,0,2254,0,0,6000,0,, 
291446,540941,10-DEC-2023 20.31.53,1015,162.4,182.4,150.4,32,40.3,1568,,19.56,12.44,,,,0,800,0,0,0,0,0,0,0,0,0,0,0,82100,5480,0,2149,0,0,6000,0,, 
291449,540942,10-DEC-2023 21.25.04,1015,162.1,185.49,146.5,38.99,39.2,1628,,23.83,15.16,,,,0,800,0,0,0,0,0,0,0,0,0,0,0,82500,5490,0,1903,0,0,5900,0,, 
291452,540943,10-DEC-2023 22.15.09,1015,161.5,169.69,132.7,36.99,37.4,1647,,22.6,14.39,,,,0,800,0,0,0,0,0,0,0,0,0,0,0,78200,5508,125,2372,0,500,6000,0,, 
291455,540944,10-DEC-2023 23.13.29,1015,159.7,186.39,148.4,37.99,40.4,1633,,23.22,14.77,,,,0,800,0,0,0,0,0,0,0,0,0,0,0,84500,5901,0,1926,0,1304,6000,0,, 
291459,540945,11-DEC-2023 00.05.00,1015,163.4,186.3,150.3,36,39.8,1548,,22,14,,,,0,800,0,0,0,0,0,0,0,0,0,0,0,86200,5446,0,2563,0,1000,6000,0,, 
291462,540946,11-DEC-2023 00.54.59,1015,162.2,189.99,152,37.99,40.1,1662,,23.22,14.77,,,,0,790,0,0,0,0,0,0,0,0,0,0,0,86700,5460,0,2180,0,500,6000,0,, 
291465,540947,11-DEC-2023 01.45.03,1015,161.9,190.19,150.2,39.99,39.8,1651,,24.44,15.55,,,,0,797,0,0,0,0,0,0,0,0,0,0,0,85600,5296,0,1990,0,750,6000,0,, 
291467,540948,11-DEC-2023 02.38.09,1032,162,190.99,151,39.99,41.6,1644,,24.44,15.55,,,,0,1000,0,0,0,0,0,0,0,0,0,0,0,88000,5623,0,2338,0,900,6000,0,, 
291471,540949,11-DEC-2023 03.27.28,1032,160.7,190.19,153,37.19,39.9,1648,,22.73,14.46,,,,0,950,0,0,0,0,0,0,0,0,0,0,0,85900,5435,0,2451,0,900,6000,0,, 
291474,540950,11-DEC-2023 04.25.09,1032,65.7,107.29,69.3,37.99,28.2,1656,,23.22,14.77,,,,0,1000,0,0,0,0,0,0,0,0,0,0,0,51000,3403,0,1473,0,726,2500,0,, 
291477,540951,11-DEC-2023 05.35.56,1032,162.6,169.09,130.1,38.99,37.8,1632,,23.83,15.16,,,,0,0,0,0,0,0,0,0,0,0,0,0,0,77900,4815,0,2598,0,1000,6000,0,, 
291480,540952,11-DEC-2023 06.28.49,1011,163.3,182.29,140.3,41.99,41.1,1665,,25.66,16.33,,,,0,300,0,0,0,0,0,0,0,0,0,0,0,82600,5501,0,2808,0,1000,6000,0,, 
291483,540953,11-DEC-2023 07.21.49,1011,159.4,186,150,36,41.2,1660,,22,14,,,,0,300,0,0,0,0,0,0,0,0,0,0,0,85600,5834,0,2954,0,1000,6000,0,, 
291486,540954,11-DEC-2023 08.14.06,1011,160.2,185.39,150.3,35.09,40.5,1635,,21.44,13.65,,,,0,300,0,0,0,0,0,0,0,0,0,0,0,85100,5344,0,2578,0,1000,5900,0,, 
291489,540955,11-DEC-2023 09.02.50,1011,157.5,185,150,35,39.2,1635,,21.39,13.61,,,,0,300,0,0,0,0,0,0,0,0,0,0,0,83600,5383,0,2531,0,500,6000,0,, 
291491,540956,11-DEC-2023 10.15.15,1011,160.4,189.69,149.7,39.99,43.1,1643,,24.44,15.55,,,,0,300,0,0,0,0,0,0,0,0,0,0,0,89100,5777,181,2634,0,500,6000,0,, 
291495,540957,11-DEC-2023 11.07.25,1011,161.4,186.3,145.3,41,40.8,1639,,25.06,15.94,,,,0,300,0,0,0,0,0,0,0,0,0,0,0,84200,5416,0,2455,0,500,6000,0,, 
291498,540958,11-DEC-2023 11.57.45,1011,160.6,184.6,145.4,39.2,39.3,1630,,23.96,15.24,,,,0,300,0,0,0,0,0,0,0,0,0,0,0,83100,5212,0,2795,0,500,6000,0,, 
291501,540959,11-DEC-2023 12.48.39,1011,157.8,175.89,136.9,38.99,39.6,1611,,23.83,15.16,,,,0,300,0,0,0,0,0,0,0,0,0,0,0,81500,5147,123,2031,0,0,5800,0,, 
291504,540960,11-DEC-2023 13.44.06,1011,162.6,179.3,140.8,38.5,41,1604,,23.53,14.97,,,,0,300,0,0,0,0,0,0,0,0,0,0,0,83000,5700,0,3105,0,500,6000,0,, 
291507,540961,11-DEC-2023 14.32.34,1011,161.8,170.39,131.4,38.99,36.5,1634,,23.83,15.16,,,,0,300,0,0,0,0,0,0,0,0,0,0,0,77200,5066,0,2221,0,500,6000,0,, 
291510,540962,11-DEC-2023 15.32.50,1011,162.5,194,158,36,45,1631,,22,14,,,,0,300,0,0,0,0,0,0,0,0,0,0,0,90700,6089,243,2619,0,1000,6000,0,, 
291512,540963,11-DEC-2023 16.24.14,1015,160.5,190.99,153,37.99,40.9,1666,,23.22,14.77,,,,0,800,0,0,0,0,0,0,0,0,0,0,0,86600,5641,122,2662,0,1000,6000,0,, 
291516,540964,11-DEC-2023 17.17.24,1015,160.6,180.3,144.3,36,39.9,1658,,22,14,,,,0,800,0,0,0,0,0,0,0,0,0,0,0,82100,5251,120,1878,0,0,5400,0,, 
291519,540965,11-DEC-2023 18.07.28,1015,159.9,169.89,129.9,39.99,38.3,1656,,24.44,15.55,,,,0,800,0,0,0,0,0,0,0,0,0,0,0,78500,5191,0,2234,0,1000,6000,0,, 
291521,540966,11-DEC-2023 19.06.14,1015,162.4,183.2,142.2,41,40.2,1651,,25.06,15.94,,,,0,800,0,0,0,0,0,0,0,0,0,0,0,81800,6139,122,2673,0,1108,6200,0,, 
291523,540967,11-DEC-2023 20.01.00,1015,156.9,187.69,150.7,36.99,40.3,1656,,22.6,14.39,,,,0,800,0,0,0,0,0,0,0,0,0,0,0,86500,5573,243,2083,0,1000,6000,0,, 
291527,540968,11-DEC-2023 21.02.55,1015,160.6,179.79,142.8,36.99,41.1,1614,,22.6,14.39,,,,0,800,0,0,0,0,0,0,0,0,0,0,0,84000,5495,88,2424,0,1249,6000,0,, 
291529,540969,11-DEC-2023 21.53.17,1015,160.8,179.9,143.9,36,40.6,1648,,22,14,,,,0,800,0,0,0,0,0,0,0,0,0,0,0,84000,5270,0,2536,0,1000,6000,0,, 
291533,540970,11-DEC-2023 22.43.56,1015,159.3,180.7,139.7,41,39.5,1653,,25.06,15.94,,,,0,791,0,0,0,0,0,0,0,0,0,0,0,80600,5365,0,2243,0,1000,6000,0,, 
291536,540971,11-DEC-2023 23.36.37,1015,162.1,190.29,148.3,41.99,42.5,1648,,25.66,16.33,,,,0,800,0,0,0,0,0,0,0,0,0,0,0,87000,5648,0,2265,0,750,6000,0,, 
291539,540972,12-DEC-2023 00.27.21,1015,159.4,188.4,152.4,36,42.4,1600,,22,14,,,,0,800,0,0,0,0,0,0,0,0,0,0,0,87000,5447,0,2425,0,1000,6000,0,, 
291542,540973,12-DEC-2023 01.20.01,1015,161.7,190,145,45,41.7,1661,,27.5,17.5,,,,0,800,0,0,0,0,0,0,0,0,0,0,0,87200,5682,0,2550,0,700,6000,0,, 
291544,540974,12-DEC-2023 02.22.41,1015,161.7,177.1,141.1,36,42.1,1662,,22,14,,,,0,800,0,0,0,0,0,0,0,0,0,0,0,89000,4986,0,2159,0,1230,6000,0,, 
291548,540975,12-DEC-2023 03.10.06,1015,158,171,135,36,39.6,1638,,22,14,,,,0,795,0,0,0,0,0,0,0,0,0,0,0,83000,5169,0,2303,0,880,6000,0,, 
291552,540976,12-DEC-2023 04.00.45,1015,161.9,178.9,137.9,41,39.4,1639,,25.06,15.94,,,,0,786,0,0,0,0,0,0,0,0,0,0,0,81400,5431,0,2239,0,530,6000,0,, 
291555,540977,12-DEC-2023 04.53.10,1015,160.3,188.8,147.8,41,41.9,1656,,25.06,15.94,,,,0,798,0,0,0,0,0,0,0,0,0,0,0,87900,5632,0,2115,0,443,6000,0,, 
291558,540978,12-DEC-2023 05.45.47,8061,158.7,182.29,140.3,41.99,39.3,1655,,25.66,16.33,,,,0,1000,0,0,0,0,0,0,0,0,0,0,0,83200,5451,0,2477,0,1000,6000,0,, 
291560,540979,12-DEC-2023 06.36.10,8061,163.1,179.59,141.6,37.99,39.3,1647,,23.22,14.77,,,,0,1000,0,0,0,0,0,0,0,0,0,0,0,83300,5545,0,2397,0,700,6000,0,, 
291564,540980,12-DEC-2023 07.50.00,5040,163.2,191.29,151.3,39.99,42.9,1654,,24.44,15.55,,,,0,1000,0,0,0,0,0,0,0,0,0,0,0,90100,6308,0,2801,0,0,6500,0,, 
291567,540981,12-DEC-2023 09.10.56,5095,159.7,175.5,139.5,36,40.2,1635,,22,14,,,,0,699,0,0,0,0,0,0,0,0,0,0,0,83000,5150,0,2036,0,1000,6000,0,, 
291570,540982,12-DEC-2023 10.44.41,1010,160.6,180.99,143.9,37.09,41.6,1645,,22.67,14.42,,,,0,299,0,0,0,0,0,0,0,0,0,0,0,87000,5498,0,3012,0,510,6000,0,, 
291573,540983,12-DEC-2023 11.41.31,1010,160.6,181.2,142,39.2,40.5,1619,,23.96,15.24,,,,0,300,0,0,0,0,0,0,0,0,0,0,0,84000,5390,0,2595,0,500,6000,0,, 
291576,540984,12-DEC-2023 12.45.47,1010,162.5,180.6,138.5,42.1,41.8,1610,,25.73,16.37,,,,0,300,0,0,0,0,0,0,0,0,0,0,0,83600,5237,0,2055,0,500,6300,0,, 
291579,540985,12-DEC-2023 13.42.32,1010,161.5,190.6,148.5,42.1,41.8,1648,,25.73,16.37,,,,0,300,0,0,0,0,0,0,0,0,0,0,0,87000,6108,0,2720,0,500,6000,0,, 
291582,540986,12-DEC-2023 14.40.33,1010,159.6,187.89,144.9,42.99,41.9,1630,,26.27,16.72,,,,0,300,0,0,0,0,0,0,0,0,0,0,0,84300,5874,0,2733,0,500,6000,0,, 
291585,540987,12-DEC-2023 15.38.03,1010,156.8,190.39,152.4,37.99,44.9,1633,,23.22,14.77,,,,0,299,0,0,0,0,0,0,0,0,0,0,0,90400,6221,0,2857,0,500,6000,0,, 
291588,540988,12-DEC-2023 16.27.33,2011,156.3,178.89,140.9,37.99,39,1641,,23.22,14.77,,,,0,300,0,0,0,0,0,0,0,0,0,0,0,82300,5698,0,3315,0,1108,6000,0,, 
291592,540989,12-DEC-2023 19.10.13,2011,164.5,180.89,146.4,34.49,39.4,1682,,21.08,13.41,,,,0,300,0,0,0,0,0,0,0,0,0,0,0,84500,5366,0,2279,0,0,6000,0,, 
291596,540990,12-DEC-2023 20.02.06,1032,161.7,180.9,144.9,36,39.7,1649,,22,14,,,,0,975,0,0,0,0,0,0,0,0,0,0,0,85000,5637,0,3170,0,1108,6000,0,, 
291599,540991,12-DEC-2023 20.57.17,1032,161.9,184.99,148,36.99,41,1682,,22.6,14.39,,,,0,969,0,0,0,0,0,0,0,0,0,0,0,85400,5462,0,2379,0,508,6100,0,, 
291601,540992,12-DEC-2023 21.49.36,1032,158.8,185.6,144.6,41,40.3,1676,,25.06,15.94,,,,0,1000,0,0,0,0,0,0,0,0,0,0,0,84800,5861,0,2533,0,0,6000,0,, 
291604,540993,12-DEC-2023 22.41.43,1032,163.3,180.6,144.6,36,38.2,1649,,22,14,,,,0,1000,0,0,0,0,0,0,0,0,0,0,0,82400,5329,0,2367,0,0,6000,0,, 
291607,540994,12-DEC-2023 23.39.47,1014,164.1,198.5,162.5,36,41.6,1655,,22,14,,,,0,300,0,0,0,0,0,0,0,0,0,0,0,91200,5694,0,2877,0,1000,6000,0,, 
291610,540995,13-DEC-2023 00.34.51,1014,162.4,194.6,158.6,36,43.8,1642,,22,14,,,,0,300,0,0,0,0,0,0,0,0,0,0,0,90800,5758,0,2602,0,1050,6000,0,, 
291613,540996,13-DEC-2023 01.20.22,1014,157.4,166.1,130.1,36,37.7,1593,,22,14,,,,0,300,0,0,0,0,0,0,0,0,0,0,0,78500,4915,0,2250,0,1280,6000,0,, 
291616,540997,13-DEC-2023 02.09.47,1014,165.5,166.4,130.4,36,36.4,1683,,22,14,,,,0,300,0,0,0,0,0,0,0,0,0,0,0,77500,4879,0,2026,0,1280,6000,0,, 
291618,540998,13-DEC-2023 03.02.02,1014,159.6,168.6,132.6,36,38.4,1611,,22,14,,,,0,300,0,0,0,0,0,0,0,0,0,0,0,79000,4976,0,2238,0,920,6000,0,, 
291622,540999,13-DEC-2023 03.56.08,1015,164.1,166.1,130.1,36,37.7,1666,,22,14,,,,0,800,0,0,0,0,0,0,0,0,0,0,0,77100,5395,238,2562,0,1899,2000,0,, 
291625,541000,13-DEC-2023 05.02.09,1015,162.4,155.9,119.9,36,38.5,,,22,14,,,,0,798,0,0,0,0,0,0,0,0,0,0,0,72700,5371,248,3034,0,998,2000,0,, 
291632,541001,14-DEC-2023 07.00.54,6095,78.9,44,0,44,10.1,,,26.89,17.11,,,,0,0,0,0,0,0,0,0,0,0,0,0,0,5400,0,0,0,0,0,0,0,, 
291635,541001,14-DEC-2023 08.20.05,5095,161.7,212.2,176.2,36,45.1,1686,,22,14,,,,0,948,0,0,0,0,0,0,0,0,0,0,0,92100,7015,470,3118,0,1108,6300,0,, 
291637,541002,14-DEC-2023 09.23.12,5095,160.2,185.48,102.5,82.98,41.1,1668,,50.71,32.27,,,,0,948,0,0,0,0,0,0,0,0,0,0,0,79100,5333,0,2411,0,0,5900,0,, 
291639,541003,14-DEC-2023 10.29.56,2032,161.1,190.58,110.6,79.98,45,,,48.88,31.1,,,,0,851,0,0,0,0,0,0,0,0,0,0,0,83000,5746,0,2259,0,1497,5300,0,, 
291641,541004,14-DEC-2023 11.45.31,2011,158.2,176.3,140.3,36,43.5,1661,,22,14,,,,0,300,0,0,0,0,0,0,0,0,0,0,0,86300,5690,0,2767,0,499,6000,0,, 
291643,541005,14-DEC-2023 12.47.12,2011,156.3,182.09,140.1,41.99,41.9,1625,,25.66,16.33,,,,0,300,0,0,0,0,0,0,0,0,0,0,0,86000,5499,0,2493,0,998,6500,0,, 
291646,541006,14-DEC-2023 13.38.31,2010,157,181.79,139.8,41.99,39.2,1648,,25.66,16.33,,,,0,300,0,0,0,0,0,0,0,0,0,0,0,82600,5225,0,2247,0,1662,6500,0,, 
291649,541007,14-DEC-2023 14.33.47,1011,157.7,188.29,145.3,42.99,40.6,1655,,26.27,16.72,,,,0,300,0,0,0,0,0,0,0,0,0,0,0,85200,5539,0,2117,0,1356,6000,0,, 
291652,541008,14-DEC-2023 15.25.35,1011,161.6,186.2,150.2,36,42.1,1634,,22,14,,,,0,300,0,0,0,0,0,0,0,0,0,0,0,88100,5670,0,2654,0,332,6500,0,, 
291655,541009,14-DEC-2023 16.20.36,1015,163.5,195.1,150.1,45,42.2,1570,,27.5,17.5,,,,0,793,0,0,0,0,0,0,0,0,0,0,0,89500,5724,0,2432,0,1500,6500,0,, 
291658,541010,14-DEC-2023 17.12.13,1015,166.2,185.89,142.9,42.99,40.9,1651,,26.27,16.72,,,,0,800,0,0,0,0,0,0,0,0,0,0,0,85300,5419,0,2508,0,0,6400,0,, 
291662,541011,14-DEC-2023 18.00.42,1015,160.3,180.2,141,39.2,38.8,1670,,23.96,15.24,,,,0,800,0,0,0,0,0,0,0,0,0,0,0,81200,5130,0,1814,0,1364,6500,0,, 
291665,541012,14-DEC-2023 18.47.45,1015,164,179.8,135.8,44,36.9,1679,,26.89,17.11,,,,0,800,0,0,0,0,0,0,0,0,0,0,0,79800,5078,0,1680,0,754,5900,0,, 
291668,541013,14-DEC-2023 19.38.56,1015,164,194.4,158.4,36,41.8,1627,,22,14,,,,0,800,0,0,0,0,0,0,0,0,0,0,0,89000,5921,0,2514,0,750,6400,0,, 
291670,541014,14-DEC-2023 20.30.53,1015,163.8,160.2,82.2,78,34.1,1653,,,78,,,,0,800,0,0,0,0,0,0,0,0,0,0,0,68700,4691,0,2377,0,0,6000,0,, 
291673,541015,14-DEC-2023 21.18.39,1015,160.3,175.19,132.2,42.99,37.7,1640,,26.27,16.72,,,,0,800,0,0,0,0,0,0,0,0,0,0,0,79700,4979,0,1599,0,750,5900,0,, 
291676,541016,14-DEC-2023 22.10.37,5043,162.7,193.2,150,43.2,40.6,1667,,26.4,16.8,,,,0,1000,0,0,0,0,0,0,0,0,0,0,0,85300,5576,0,1910,0,1000,6500,0,, 
291679,541017,14-DEC-2023 23.02.49,5043,163.8,191.39,148.4,42.99,39.4,1675,,26.27,16.72,,,,0,1000,0,0,0,0,0,0,0,0,0,0,0,85800,5569,0,2038,0,1000,6000,0,, 
291682,541018,15-DEC-2023 00.05.02,1014,162,190.59,152.6,37.99,41.8,1659,,23.22,14.77,,,,0,299,0,0,0,0,0,0,0,0,0,0,0,88000,5778,0,2481,0,500,6000,0,, 
291686,541019,15-DEC-2023 01.33.08,1014,160.1,185.1,144.1,41,39.3,1638,,25.06,15.94,,,,0,300,0,0,0,0,0,0,0,0,0,0,0,83400,5054,0,2008,0,950,6000,0,, 
291689,541020,15-DEC-2023 02.29.58,1014,161.2,183.6,147.6,36,40.6,1649,,22,14,,,,0,300,0,0,0,0,0,0,0,0,0,0,0,86300,5323,0,2329,0,1049,6000,0,, 
291691,541021,15-DEC-2023 03.22.19,1014,160.5,185.59,143.6,41.99,40.3,1645,,25.66,16.33,,,,0,299,0,0,0,0,0,0,0,0,0,0,0,85000,5147,0,2200,0,1049,6000,0,, 
291695,541022,15-DEC-2023 04.12.29,1014,160.4,185.39,143.4,41.99,39.1,1670,,25.66,16.33,,,,0,300,0,0,0,0,0,0,0,0,0,0,0,84500,5171,0,2367,0,1050,6000,0,, 
291698,541023,15-DEC-2023 05.00.57,1017,163.1,186,145,41,40,1604,,25.06,15.94,,,,0,500,0,0,0,0,0,0,0,0,0,0,0,85300,5187,0,2586,0,1050,6000,0,, 
291700,541024,15-DEC-2023 05.54.33,1017,158.4,192.9,156.9,36,43.3,1597,,22,14,,,,0,500,0,0,0,0,0,0,0,0,0,0,0,91900,5708,0,2850,0,250,6000,0,, 
291703,541025,15-DEC-2023 06.52.19,1017,160.6,191.5,155.5,36,45.2,1616,,22,14,,,,0,500,0,0,0,0,0,0,0,0,0,0,0,92900,5791,0,2750,0,1047,6000,0,, 
291706,541026,15-DEC-2023 07.57.48,1017,161.8,186.2,150.2,36,44.9,1629,,22,14,,,,0,500,0,0,0,0,0,0,0,0,0,0,0,89000,5905,91,3081,0,1000,6000,0,, 
291710,541027,15-DEC-2023 08.56.38,1017,163.2,185.8,144.8,41,43.9,1653,,25.06,15.94,,,,0,0,0,0,0,0,0,0,0,0,0,0,0,86400,6047,666,3387,0,1107,6000,0,, 
291712,541028,15-DEC-2023 09.50.07,1017,162.6,185.69,146.7,38.99,42.4,1640,,23.83,15.16,,,,0,500,0,0,0,0,0,0,0,0,0,0,0,86000,5579,54,2813,0,996,6000,0,, 
291715,541029,15-DEC-2023 10.44.01,1017,161.7,180.9,139.9,41,43.3,1559,,25.06,15.94,,,,0,500,0,0,0,0,0,0,0,0,0,0,0,84300,5673,236,2433,0,1000,6000,0,, 
291718,541030,15-DEC-2023 11.36.07,1017,166.6,181.3,140.3,41,40.6,1662,,25.06,15.94,,,,0,500,0,0,0,0,0,0,0,0,0,0,0,82000,5460,0,2289,0,1552,6000,0,, 
291722,541031,15-DEC-2023 12.37.47,1017,162.9,176.3,140.3,36,41.8,1653,,22,14,,,,0,999,0,0,0,0,0,0,0,0,0,0,0,83900,5590,0,2444,0,1246,6000,0,, 
291724,541032,15-DEC-2023 13.31.18,1017,160.9,187.6,146.6,41,41.3,1694,,25.06,15.94,,,,0,990,0,0,0,0,0,0,0,0,0,0,0,86300,5572,571,2149,0,249,6000,0,, 
291727,541033,15-DEC-2023 14.21.54,1057,161.4,170.6,129.6,41,37.2,1661,,25.06,15.94,,,,0,983,0,0,0,0,0,0,0,0,0,0,0,75000,4869,0,2039,0,619,6700,0,, 
291732,541034,15-DEC-2023 16.05.14,5040,161.1,206.5,167.3,39.2,41.9,1636,,23.96,15.24,,,,0,999,0,0,0,0,0,0,0,0,0,0,0,92800,5972,0,2560,0,501,6200,0,, 
291734,541035,15-DEC-2023 17.07.48,5040,165.3,195.39,153.1,42.29,40.5,,,25.84,16.45,,,,0,999,0,0,0,0,0,0,0,0,0,0,0,86200,5766,0,2560,0,1000,6000,0,, 
291737,541036,15-DEC-2023 18.11.05,1014,163.2,184.3,143.3,41,42.1,1646,,25.06,15.94,,,,0,300,0,0,0,0,0,0,0,0,0,0,0,84100,5473,0,2647,0,1000,6000,0,, 
291740,541037,15-DEC-2023 19.04.15,1010,163,180.5,140.5,40,40.7,1604,,,40,,,,0,300,0,0,0,0,0,0,0,0,0,0,0,84000,5244,0,2641,0,500,5500,0,, 
291743,541038,15-DEC-2023 19.55.18,1010,165.4,180.89,142.9,37.99,41.9,1631,,23.22,14.77,,,,0,299,0,0,0,0,0,0,0,0,0,0,0,85100,5421,0,2854,0,1000,5500,0,, 
291746,541039,15-DEC-2023 20.59.58,1010,162.4,179.7,139.7,40,38.6,1638,,,40,,,,0,300,0,0,0,0,0,0,0,0,0,0,0,82000,5091,0,3093,0,1000,6000,0,, 
291749,541040,15-DEC-2023 22.24.58,1010,165.2,184.8,143.8,41,45.1,1615,,25.06,15.94,,,,0,300,0,0,0,0,0,0,0,0,0,0,0,89000,5440,0,2966,0,500,5700,0,, 
291752,541041,16-DEC-2023 00.01.08,2010,163.9,185,103,82,43.4,1666,,,82,,,,0,300,0,0,0,0,0,0,0,0,0,0,0,81200,5648,202,2946,0,500,6100,0,, 
291756,541042,16-DEC-2023 00.55.29,1017,162.3,178.4,142.4,36,40.5,1601,,22,14,,,,0,300,0,0,0,0,0,0,0,0,0,0,0,82600,5121,0,2327,0,1000,6000,0,,
