Repository: sanad-code/udacity-aimaster-capstone-ai-programming-foundations-project

# Steel Production Data Analysis — Udacity AI Master Capstone

This project analyzes steel production data to identify key factors affecting energy consumption, quality indicators, and production efficiency. It covers data cleaning, exploratory data analysis (EDA), and visualization of relationships between variables such as DRI Carbon and Silica (SiO2). The insights support data-driven decisions to optimize the steelmaking process.

## What Was Built

A Jupyter Notebook (`data-workflow/data_workflow.ipynb`) that loads, cleans, and analyzes internal steel production heat data, producing visualizations and statistical summaries saved under `outputs/`.

File: data/raw/flat_raw_data.csv (part 28 of 86)
RC,HID,STOP_DATE,STEEL_GRADE,TAPPED_WGT,TOTAL_CHARGE,DRI_CHARGE,SCRAP_CHARGE,POWER_ON_TIME,FINAL_TEMP,TOTAL_C_DRI,LOCAL_SCRAP,HOME_RETURN_SCRAP,IMPORTED_SCRAP,PIG_IRON,DRI_BRIQUETTED,FESI,FEMN,SIMN,FECR,NICKEL,FETI,FEB,FENB,FEP,FEMO,CU,FEV,NITROVAN,ELEC_ENERGY,OXYGEN,COKE_LUMP,MODULE_CARBON,COKE_POWDER,BURNT_LIME,BURNT_DOLAMITE,FLUX,C_ANALYSIS, 
291759,541043,16-DEC-2023 01.54.19,1017,164.5,184.99,141.9,43.09,42.9,1642,,26.33,16.76,,,,0,400,0,0,0,0,0,0,0,0,0,0,0,85500,5440,0,2653,0,1000,6000,0,, 
291762,541044,16-DEC-2023 02.47.55,1017,156.3,184.99,143,41.99,42,1674,,25.66,16.33,,,,0,400,0,0,0,0,0,0,0,0,0,0,0,86000,5476,0,2587,0,0,6000,0,, 
291765,541045,16-DEC-2023 04.06.05,1017,165,184.79,146.8,37.99,42.5,1660,,23.22,14.77,,,,0,400,0,0,0,0,0,0,0,0,0,0,0,86700,5223,0,2631,0,500,6400,0,, 
291769,541046,16-DEC-2023 05.21.40,1017,162.9,185.2,146,39.2,43.6,1641,,23.96,15.24,,,,0,400,0,0,0,0,0,0,0,0,0,0,0,87000,5571,0,2711,0,0,6100,0,, 
291772,541047,16-DEC-2023 06.17.00,1017,164.3,181.1,145.1,36,41.1,1659,,22,14,,,,0,400,0,0,0,0,0,0,0,0,0,0,0,85000,5409,0,2866,0,0,6000,0,, 
291774,541048,16-DEC-2023 07.10.01,1017,157.9,179.8,143.8,36,40.1,1619,,22,14,,,,0,400,0,0,0,0,0,0,0,0,0,0,0,83000,5335,0,2252,0,0,6000,0,, 
291777,541049,16-DEC-2023 08.21.54,1017,163.8,184.79,144.8,39.99,40.9,1639,,24.44,15.55,,,,0,500,0,0,0,0,0,0,0,0,0,0,0,83900,5406,233,2243,0,1000,6200,0,, 
291780,541050,16-DEC-2023 09.24.40,1017,161.1,184.9,143.9,41,39.9,1681,,25.06,15.94,,,,0,500,0,0,0,0,0,0,0,0,0,0,0,83600,5249,0,2059,0,1000,6000,0,, 
291782,541051,16-DEC-2023 10.20.29,1011,160.7,183,147,36,40.7,1629,,22,14,,,,0,300,0,0,0,0,0,0,0,0,0,0,0,84000,5324,0,2212,0,1000,6000,0,, 
291787,541052,16-DEC-2023 11.19.10,2011,164,181.98,100,81.98,43.7,1664,,50.1,31.88,,,,0,300,0,0,0,0,0,0,0,0,0,0,0,81500,5473,127,2290,0,1250,6100,0,, 
291790,541053,16-DEC-2023 12.10.39,2011,160.2,183.29,140.3,42.99,40.5,1642,,26.27,16.72,,,,0,300,0,0,0,0,0,0,0,0,0,0,0,82000,5395,0,2603,0,498,5900,0,, 
291793,541054,16-DEC-2023 13.19.14,2010,162.9,146.1,110.1,36,43.7,1626,,22,14,,,,0,300,0,0,0,0,0,0,0,0,0,0,0,81500,5747,0,2156,0,747,6200,0,, 
291795,541055,16-DEC-2023 14.43.54,2010,163,182.29,140.3,41.99,40.5,1652,,25.66,16.33,,,,0,300,0,0,0,0,0,0,0,0,0,0,0,82500,5002,0,2085,0,1000,6000,0,, 
291799,541056,16-DEC-2023 16.42.35,2010,164.9,191,150,41,42.8,1668,,25.06,15.94,,,,0,300,0,0,0,0,0,0,0,0,0,0,0,86600,6287,0,3543,0,1000,5900,0,, 
291803,541057,16-DEC-2023 17.35.31,2010,162.3,185.29,145.3,39.99,41,1640,,24.44,15.55,,,,0,300,0,0,0,0,0,0,0,0,0,0,0,87100,5229,0,2860,0,1000,6000,0,, 
291805,541058,16-DEC-2023 18.51.36,2010,163.4,190.3,149.3,41,45.1,1546,,25.06,15.94,,,,0,300,0,0,0,0,0,0,0,0,0,0,0,86200,5647,0,3145,0,0,6000,0,, 
291808,541059,16-DEC-2023 19.41.16,1010,165.7,185.3,145.3,40,40.3,1640,,,40,,,,0,300,0,0,0,0,0,0,0,0,0,0,0,83400,5403,0,2555,0,1000,6000,0,, 
291811,541060,16-DEC-2023 20.38.17,1010,164.3,181.9,145.9,36,43.7,1599,,22,14,,,,0,300,0,0,0,0,0,0,0,0,0,0,0,89100,5672,0,2942,0,1000,5400,0,, 
291814,541061,16-DEC-2023 21.38.37,1015,163.2,190,117,73,42.1,1680,,,73,,,,0,800,0,0,0,0,0,0,0,0,0,0,0,83100,5726,0,2783,0,1000,6100,0,, 
291817,541062,16-DEC-2023 22.38.07,1015,165.4,188,152,36,43.1,1669,,22,14,,,,0,800,0,0,0,0,0,0,0,0,0,0,0,89600,5713,0,2982,0,1000,6000,0,, 
291820,541063,16-DEC-2023 23.49.10,1015,165.6,181.2,145.2,36,43.9,1675,,22,14,,,,0,800,0,0,0,0,0,0,0,0,0,0,0,86400,5228,0,2245,0,1000,6000,0,, 
291823,541064,17-DEC-2023 00.41.19,1016,156.9,186.29,147.2,39.09,41.7,1664,,23.89,15.2,,,,0,300,0,0,0,0,0,0,0,0,0,0,0,84900,5476,0,2391,0,1000,6000,0,, 
291826,541065,17-DEC-2023 01.38.07,2011,165.6,185.79,109.7,76.09,41.8,1643,,46.5,29.59,,,,0,300,0,0,0,0,0,0,0,0,0,0,0,79000,5666,0,2366,0,797,6000,0,, 
291829,541066,17-DEC-2023 02.50.41,2011,166.2,184.69,109.7,74.99,41.8,1638,,45.83,29.16,,,,0,300,0,0,0,0,0,0,0,0,0,0,0,79000,5325,0,1964,0,1000,7400,0,, 
291832,541067,17-DEC-2023 03.39.41,1056,163.2,180.4,139.4,41,37.9,1673,,25.06,15.94,,,,0,1000,0,0,0,0,0,0,0,0,0,0,0,81100,5334,0,2288,0,0,6000,0,, 
291835,541068,17-DEC-2023 04.29.11,1056,157.5,187.3,146.3,41,41,1658,,25.06,15.94,,,,0,998,0,0,0,0,0,0,0,0,0,0,0,85100,5498,0,2398,0,998,6000,0,, 
291837,541069,17-DEC-2023 06.15.50,1016,156.5,186.79,145.6,41.19,45.4,1673,,25.17,16.02,,,,0,1000,0,0,0,0,0,0,0,0,0,0,0,85700,5600,0,2880,0,1000,6000,0,, 
291841,541070,17-DEC-2023 07.24.17,1016,156.6,189.99,149.9,40.09,41.8,1657,,24.5,15.59,,,,0,1000,0,0,0,0,0,0,0,0,0,0,0,86900,5271,0,2790,0,1000,6000,0,, 
291843,541071,17-DEC-2023 08.35.17,1016,155.2,189.89,149.9,39.99,42.7,1644,,24.44,15.55,,,,0,500,0,0,0,0,0,0,0,0,0,0,0,86700,5530,0,3110,0,1248,6000,0,, 
291846,541072,17-DEC-2023 09.32.06,1016,159.1,187.89,149.9,37.99,41.3,1660,,23.22,14.77,,,,0,500,0,0,0,0,0,0,0,0,0,0,0,84000,5359,0,2630,0,751,6000,0,, 
291850,541073,17-DEC-2023 10.26.26,1016,153.8,179.79,139.8,39.99,41.5,1628,,24.44,15.55,,,,0,500,0,0,0,0,0,0,0,0,0,0,0,84900,5436,0,2630,0,753,6000,0,, 
291852,541074,17-DEC-2023 11.35.21,1017,165.4,180.5,135.5,45,42.9,1632,,27.5,17.5,,,,0,500,0,0,0,0,0,0,0,0,0,0,0,84900,5286,0,2464,0,499,6000,0,, 
291855,541075,17-DEC-2023 12.27.42,1017,164.9,165.89,126.9,38.99,36.6,1675,,23.83,15.16,,,,0,500,0,0,0,0,0,0,0,0,0,0,0,76500,4999,123,2589,0,998,6000,0,, 
291858,541076,17-DEC-2023 14.05.33,2010,157.2,191.48,111.5,79.98,42.5,1636,,48.88,31.1,,,,0,300,0,0,0,0,0,0,0,0,0,0,0,81700,5725,246,2750,0,1108,5400,0,, 
291862,541077,17-DEC-2023 14.54.22,2010,160.6,181.1,140.1,41,37.9,1659,,25.06,15.94,,,,0,300,0,0,0,0,0,0,0,0,0,0,0,81300,5013,0,1906,0,775,6000,0,, 
291865,541078,17-DEC-2023 15.47.36,2010,167.1,174.09,140.1,33.99,38.4,1677,,20.77,13.22,,,,0,800,0,0,0,0,0,0,0,0,0,0,0,83700,5174,0,2276,0,999,6000,0,, 
291867,541079,17-DEC-2023 16.42.12,2010,164.1,191.49,151.3,40.19,40.7,1651,,24.56,15.63,,,,0,800,0,0,0,0,0,0,0,0,0,0,0,86900,5274,0,2509,0,999,5000,0,, 
291871,541080,17-DEC-2023 17.39.33,2014,164.1,190.98,115.8,75.18,41.7,1630,,45.94,29.24,,,,0,300,0,0,0,0,0,0,0,0,0,0,0,82600,5317,0,2261,0,998,5000,0,, 
291874,541081,17-DEC-2023 19.01.26,1017,158.1,186.5,150.5,36,41.4,1628,,22,14,,,,0,500,0,0,0,0,0,0,0,0,0,0,0,87000,5201,0,2308,0,500,5000,0,, 
291877,541082,17-DEC-2023 20.29.23,1017,163.5,187,151,36,42.7,1648,,22,14,,,,0,500,0,0,0,0,0,0,0,0,0,0,0,89000,5606,0,2978,0,998,5000,0,, 
291880,541083,17-DEC-2023 21.26.53,1011,166,189.4,153.4,36,43.3,1634,,22,14,,,,0,300,0,0,0,0,0,0,0,0,0,0,0,90000,5492,0,3009,0,1250,5000,0,, 
291882,541084,17-DEC-2023 22.15.02,1011,157.9,172.49,135.3,37.19,37.6,1646,,22.73,14.46,,,,0,300,0,0,0,0,0,0,0,0,0,0,0,79000,4795,0,2251,0,1000,5000,0,, 
291885,541085,17-DEC-2023 23.10.33,1011,155.9,185.59,107.6,77.99,40.6,1614,,47.66,30.33,,,,0,300,0,0,0,0,0,0,0,0,0,0,0,79500,5111,0,2227,0,1000,5200,0,, 
291888,541086,18-DEC-2023 00.09.42,1011,164.7,146.8,110.8,36,43.8,1629,,22,14,,,,0,300,0,0,0,0,0,0,0,0,0,0,0,83500,5594,0,2790,0,0,5500,0,, 
291891,541087,18-DEC-2023 01.02.17,1011,164.5,184.29,145.3,38.99,41.1,1642,,23.83,15.16,,,,0,300,0,0,0,0,0,0,0,0,0,0,0,85100,5108,0,2578,0,998,5000,0,, 
291894,541088,18-DEC-2023 01.56.32,2010,162.9,185.28,103.2,82.08,39.8,1660,,50.16,31.92,,,,0,300,0,0,0,0,0,0,0,0,0,0,0,79400,4987,0,2601,0,998,5000,0,, 
291897,541089,18-DEC-2023 02.53.39,2010,156,181.18,104.2,76.98,39.5,1630,,47.04,29.94,,,,0,300,0,0,0,0,0,0,0,0,0,0,0,79000,4981,0,2004,0,998,5100,0,, 
291900,541090,18-DEC-2023 03.50.17,2081,160.7,184.19,159.2,24.99,40.5,1664,,15.27,9.72,,,,0,600,0,0,0,0,0,0,0,0,0,0,0,87500,5593,0,3163,0,998,5100,0,, 
291903,541091,18-DEC-2023 04.48.58,1015,164.8,185.58,105.6,79.98,40.6,1676,,48.88,31.1,,,,0,800,0,0,0,0,0,0,0,0,0,0,0,79100,5225,0,2388,0,1000,5000,0,, 
291907,541092,18-DEC-2023 05.39.58,2015,160.3,186.3,145.3,41,41.3,1628,,25.06,15.94,,,,0,800,0,0,0,0,0,0,0,0,0,0,0,84500,5345,0,2492,0,1000,5000,0,, 
291910,541093,18-DEC-2023 06.34.53,1015,156.1,185.7,144.7,41,40,1648,,25.06,15.94,,,,0,799,0,0,0,0,0,0,0,0,0,0,0,82500,5054,0,2024,0,500,5000,0,, 
291913,541094,18-DEC-2023 07.28.42,2015,162.3,189.49,149.5,39.99,41.4,1621,,24.44,15.55,,,,0,800,0,0,0,0,0,0,0,0,0,0,0,85200,5773,124,2690,0,586,5000,0,, 
291915,541095,18-DEC-2023 08.35.02,2015,161.8,148.4,112.4,36,44.1,1662,,22,14,,,,0,800,0,0,0,0,0,0,0,0,0,0,0,81800,5302,292,2360,0,1000,5100,0,, 
291919,541096,18-DEC-2023 09.24.59,1011,159.9,180.5,144.5,36,39.5,1625,,22,14,,,,0,300,0,0,0,0,0,0,0,0,0,0,0,81200,5014,0,2358,0,1221,4000,0,, 
291922,541097,18-DEC-2023 10.15.28,1011,154.4,179.99,143,36.99,40.4,1634,,22.6,14.39,,,,0,300,0,0,0,0,0,0,0,0,0,0,0,83000,5215,404,2513,0,1000,4000,0,, 
291925,541098,18-DEC-2023 11.23.02,1011,163.5,184.79,146.8,37.99,43.5,1646,,23.22,14.77,,,,0,300,0,0,0,0,0,0,0,0,0,0,0,85600,5720,235,2753,0,1000,4000,0,, 
291927,541099,18-DEC-2023 12.33.18,1011,162,185.69,148.7,36.99,46.9,1633,,22.6,14.39,,,,0,300,0,0,0,0,0,0,0,0,0,0,0,87900,5635,0,2878,0,1000,4000,0,, 
291930,541100,18-DEC-2023 13.31.31,1011,164.5,96.2,60.2,36,44.3,1616,,22,14,,,,0,300,0,0,0,0,0,0,0,0,0,0,0,89000,5982,0,2824,0,750,4000,0,, 
291934,541101,18-DEC-2023 14.19.28,1018,156.3,182.09,144.1,37.99,38.5,1630,,23.22,14.77,,,,0,300,0,0,0,0,0,0,0,0,0,0,0,80100,5432,0,2109,0,1000,4000,0,, 
291936,541102,18-DEC-2023 15.04.32,1018,160.3,159.59,116.6,42.99,35.1,1655,,26.27,16.72,,,,0,800,0,0,0,0,0,0,0,0,0,0,0,69500,4793,287,2116,0,1000,4000,0,, 
291940,541103,18-DEC-2023 16.10.09,1018,165.3,181,145.8,35.2,40.6,1631,,21.51,13.69,,,,0,799,0,0,0,0,0,0,0,0,0,0,0,82700,5192,0,2439,0,1000,4000,0,, 
291943,541104,18-DEC-2023 17.00.43,2015,159.4,180.7,144.7,36,40.5,1646,,22,14,,,,0,800,0,0,0,0,0,0,0,0,0,0,0,85000,4974,59,2593,0,1080,4000,0,, 
291946,541105,18-DEC-2023 17.49.35,2015,155.6,175.69,139.5,36.19,39.1,1644,,22.12,14.07,,,,0,800,0,0,0,0,0,0,0,0,0,0,0,81000,4997,0,2422,0,1040,4000,0,, 
291949,541106,18-DEC-2023 18.36.15,2010,164.6,171.7,135.7,36,36.4,1647,,22,14,,,,0,300,0,0,0,0,0,0,0,0,0,0,0,77200,4609,0,2453,0,500,4000,0,, 
291952,541107,18-DEC-2023 19.24.29,1010,156.4,172.5,136.5,36,38.9,1656,,22,14,,,,0,300,0,0,0,0,0,0,0,0,0,0,0,78900,4980,0,2594,0,1000,4000,0,, 
291955,541108,18-DEC-2023 20.13.27,1010,160,176.2,140.2,36,38.9,1644,,22,14,,,,0,300,0,0,0,0,0,0,0,0,0,0,0,79600,4935,0,2549,0,1000,4000,0,, 
291958,541109,18-DEC-2023 21.12.25,1015,162.1,175.49,142.5,32.99,39.7,1651,,20.16,12.83,,,,0,300,0,0,0,0,0,0,0,0,0,0,0,79100,4863,0,2337,0,1160,4000,0,, 
291961,541110,18-DEC-2023 22.01.03,2010,161.3,180.2,145.2,35,39.4,1669,,21.39,13.61,,,,0,300,0,0,0,0,0,0,0,0,0,0,0,83400,5212,0,2589,0,580,4000,0,, 
291964,541111,18-DEC-2023 22.51.18,1010,151.9,181.09,144.6,36.49,40.8,1640,,22.3,14.19,,,,0,800,0,0,0,0,0,0,0,0,0,0,0,84000,5150,0,2614,0,0,3600,0,, 
291967,541112,18-DEC-2023 23.56.55,1010,164.2,186.09,149.1,36.99,40.9,1570,,22.6,14.39,,,,0,800,0,0,0,0,0,0,0,0,0,0,0,83500,5300,0,2527,0,500,5000,0,, 
291970,541113,19-DEC-2023 00.50.35,2011,162.9,184.7,149.7,35,41.8,1655,,21.39,13.61,,,,0,300,0,0,0,0,0,0,0,0,0,0,0,84400,5371,0,2356,0,1000,5000,0,, 
291973,541114,19-DEC-2023 02.17.15,1010,164.9,185.29,150.2,35.09,40.5,1658,,21.44,13.65,,,,0,300,0,0,0,0,0,0,0,0,0,0,0,84300,5269,0,2575,0,500,5000,0,, 
291976,541115,19-DEC-2023 03.09.47,1010,156.1,184.79,148.6,36.19,40.6,1650,,22.12,14.07,,,,0,300,0,0,0,0,0,0,0,0,0,0,0,85000,5417,0,2498,0,500,5000,0,, 
291979,541116,19-DEC-2023 03.57.45,1010,164.3,184.99,147,37.99,37.5,1647,,23.22,14.77,,,,0,300,0,0,0,0,0,0,0,0,0,0,0,82600,5286,0,2875,0,500,5000,0,, 
291983,541117,19-DEC-2023 05.55.24,1010,161.8,186.6,150.6,36,40.4,1633,,22,14,,,,0,300,0,0,0,0,0,0,0,0,0,0,0,85000,5673,0,2762,0,1000,5000,0,, 
291986,541118,19-DEC-2023 06.59.55,1011,156.7,186.19,150,36.19,40.5,1635,,22.12,14.07,,,,0,300,0,0,0,0,0,0,0,0,0,0,0,83600,5247,0,2458,0,1000,5000,0,, 
291989,541119,19-DEC-2023 08.17.35,1018,160.5,190.39,166.4,23.99,42,1657,,14.66,9.33,,,,0,300,0,0,0,0,0,0,0,0,0,0,0,89900,6033,0,3040,0,1000,4000,0,, 
291992,541120,19-DEC-2023 09.09.31,1015,154.5,187.89,150.4,37.49,40.8,1663,,22.91,14.58,,,,0,299,0,0,0,0,0,0,0,0,0,0,0,87300,5804,0,3313,0,1008,5000,0,, 
291995,541121,19-DEC-2023 10.11.41,2011,159,184.79,146.8,37.99,45.4,1588,,23.22,14.77,,,,0,300,0,0,0,0,0,0,0,0,0,0,0,87000,5631,0,3063,0,1008,5000,0,, 
291998,541122,19-DEC-2023 11.08.30,2011,154.6,186.29,146.8,39.49,37.3,1648,,24.13,15.36,,,,0,300,0,0,0,0,0,0,0,0,0,0,0,77000,5277,0,2564,0,1008,5000,0,, 
292001,541123,19-DEC-2023 12.12.25,2011,154.9,178.39,140.4,37.99,41,1634,,23.22,14.77,,,,0,300,0,0,0,0,0,0,0,0,0,0,0,84000,5067,0,2851,0,1002,5000,0,, 
292004,541124,19-DEC-2023 13.06.11,1032,159.2,186.09,148.9,37.19,40.1,1666,,22.73,14.46,,,,0,300,0,0,0,0,0,0,0,0,0,0,0,83700,5696,0,3383,0,998,5000,0,, 
292007,541125,19-DEC-2023 14.10.14,1011,157.8,196.7,161.7,35,43,1560,,21.39,13.61,,,,0,300,0,0,0,0,0,0,0,0,0,0,0,90000,5873,0,2795,0,1008,4800,0,, 
292010,541126,19-DEC-2023 14.58.51,1011,153.7,169.28,134,35.28,38.1,1645,,21.6,13.68,,,,0,300,0,0,0,0,0,0,0,0,0,0,0,78100,4978,0,2622,0,1008,4000,0,, 
292013,541127,19-DEC-2023 16.20.20,1011,158.3,181.1,145.1,36,41.2,1635,,22,14,,,,0,300,0,0,0,0,0,0,0,0,0,0,0,82100,5208,0,2444,0,1160,4000,0,, 
292016,541128,19-DEC-2023 17.25.30,1011,163.8,200.8,164.8,36,45.2,1670,,22,14,,,,0,300,0,0,0,0,0,0,0,0,0,0,0,91400,6165,0,3155,0,1000,4000,0,, 
292019,541129,19-DEC-2023 18.14.21,1011,164.4,175.3,139.3,36,39.9,1647,,22,14,,,,0,300,0,0,0,0,0,0,0,0,0,0,0,79500,5035,0,2785,0,500,4000,0,, 
292022,541130,19-DEC-2023 19.06.34,5071,157.4,180.1,144.1,36,40.2,1638,,22,14,,,,0,999,0,0,0,0,0,0,0,0,0,0,0,82500,5486,0,2718,0,500,4000,0,, 
292024,541131,19-DEC-2023 19.56.21,1011,161,179.29,141.3,37.99,40.5,1652,,23.22,14.77,,,,0,300,0,0,0,0,0,0,0,0,0,0,0,81000,5228,0,2904,0,1000,4000,0,, 
292028,541132,19-DEC-2023 20.58.00,1011,162.8,169.6,133.6,36,41.3,1666,,22,14,,,,0,300,0,0,0,0,0,0,0,0,0,0,0,80800,4946,0,2604,0,1159,4000,0,, 
292030,541133,19-DEC-2023 21.45.21,1011,163.1,170.2,129.2,41,38.3,1638,,25.06,15.94,,,,0,300,0,0,0,0,0,0,0,0,0,0,0,78000,4823,0,2480,0,869,4000,0,, 
292033,541134,19-DEC-2023 22.42.40,1011,159,180.19,142.2,37.99,41.4,1651,,23.22,14.77,,,,0,300,0,0,0,0,0,0,0,0,0,0,0,82200,5284,0,2499,0,1000,4000,0,, 
292037,541135,20-DEC-2023 00.19.56,1011,155,183.4,147.4,36,41.6,1641,,22,14,,,,0,300,0,0,0,0,0,0,0,0,0,0,0,84000,5167,0,2471,0,749,4000,0,, 
292040,541136,20-DEC-2023 01.37.26,2010,163,187.19,150.2,36.99,40.5,1660,,22.6,14.39,,,,0,299,0,0,0,0,0,0,0,0,0,0,0,83500,5437,0,1930,0,500,4000,0,, 
292043,541137,20-DEC-2023 02.38.17,1017,156.6,185.09,145.1,39.99,38.8,1661,,24.44,15.55,,,,0,400,0,0,0,0,0,0,0,0,0,0,0,82200,5270,0,2180,0,1000,4000,0,, 
292046,541138,20-DEC-2023 03.33.01,1017,158.6,180.39,140.4,39.99,40.3,1642,,24.44,15.55,,,,0,400,0,0,0,0,0,0,0,0,0,0,0,82600,5145,0,2404,0,500,4000,0,, 
292049,541139,20-DEC-2023 05.09.28,2010,159.8,180.1,144,36.1,41.5,1646,,22.06,14.04,,,,0,300,0,0,0,0,0,0,0,0,0,0,0,81500,5322,0,2597,0,664,4000,0,, 
292051,541140,20-DEC-2023 06.04.50,2010,154.9,191.4,150.4,41,41.9,1631,,25.06,15.94,,,,0,300,0,0,0,0,0,0,0,0,0,0,0,85200,5387,0,2775,0,998,4000,0,, 
292055,541141,20-DEC-2023 06.57.37,2010,164.7,180.09,141.1,38.99,40.4,1618,,23.83,15.16,,,,0,300,0,0,0,0,0,0,0,0,0,0,0,81200,5123,0,2837,0,1000,4000,0,, 
292057,541142,20-DEC-2023 07.51.57,1011,158.6,189.99,147,42.99,44.3,1625,,26.27,16.72,,,,0,300,0,0,0,0,0,0,0,0,0,0,0,90000,5779,0,3082,0,1002,4200,0,, 
292060,541143,20-DEC-2023 08.48.00,1011,155.3,182.2,147,35.2,41.8,1669,,21.51,13.69,,,,0,300,0,0,0,0,0,0,0,0,0,0,0,84000,5987,0,3513,0,1008,5000,0,, 
292063,541144,20-DEC-2023 09.38.51,1011,152.9,180.39,142.4,37.99,39.7,1641,,23.22,14.77,,,,0,300,0,0,0,0,0,0,0,0,0,0,0,81600,5475,0,2795,0,1008,4500,0,, 
292066,541145,20-DEC-2023 10.39.46,1011,160.9,168.6,129.4,39.2,40.3,1611,,23.96,15.24,,,,0,299,0,0,0,0,0,0,0,0,0,0,0,81000,5538,0,2738,0,1002,5200,0,, 
292069,541146,20-DEC-2023 11.32.26,1011,162.1,175.39,136.1,39.29,41,1634,,24.01,15.28,,,,0,300,0,0,0,0,0,0,0,0,0,0,0,81500,5400,0,2630,0,1008,5000,0,, 
292073,541147,20-DEC-2023 12.20.51,1011,157.3,173.39,135.1,38.29,37.7,1612,,23.4,14.89,,,,0,300,0,0,0,0,0,0,0,0,0,0,0,79000,5100,0,2299,0,1008,5000,0,, 
292075,541148,20-DEC-2023 13.08.47,1011,157,180,145,35,37.6,1645,,21.39,13.61,,,,0,300,0,0,0,0,0,0,0,0,0,0,0,79800,5060,0,1723,0,500,4500,0,, 
292078,541149,20-DEC-2023 14.01.46,1015,158.9,175.9,139.9,36,37.7,1676,,,36,,,,0,790,0,0,0,0,0,0,0,0,0,0,0,79400,4861,0,1855,0,1008,4500,0,, 
292082,541150,20-DEC-2023 14.53.03,2015,160.7,177.29,139.3,37.99,40.5,1627,,23.22,14.77,,,,0,800,0,0,0,0,0,0,0,0,0,0,0,82100,5290,0,2977,0,1007,4500,0,, 
292085,541151,20-DEC-2023 15.47.32,1015,161.7,186.3,150.3,36,42.7,1668,,22,14,,,,0,800,0,0,0,0,0,0,0,0,0,0,0,89300,4999,0,2607,0,996,4000,0,, 
292088,541152,20-DEC-2023 16.38.22,1010,162.9,178.8,143.8,35,41.4,1685,,21.39,13.61,,,,0,300,0,0,0,0,0,0,0,0,0,0,0,83800,5224,0,2630,0,995,4000,0,, 
292091,541153,20-DEC-2023 17.36.29,1011,163.7,179.99,143.7,36.29,41.4,1656,,22.18,14.11,,,,0,300,0,0,0,0,0,0,0,0,0,0,0,83800,5462,0,2786,0,750,4000,0,, 
292094,541154,20-DEC-2023 18.28.58,1010,163.8,175.3,140.1,35.2,39.2,1652,,21.51,13.69,,,,0,300,0,0,0,0,0,0,0,0,0,0,0,80300,5245,0,2905,0,500,4000,0,, 
292097,541155,20-DEC-2023 19.21.18,1011,155.6,192.29,155,37.29,44,1643,,22.79,14.5,,,,0,299,0,0,0,0,0,0,0,0,0,0,0,89400,5688,0,2904,0,870,4000,0,, 
292099,541156,20-DEC-2023 20.19.42,1015,162.1,189.39,152.9,36.49,43.6,1661,,22.3,14.19,,,,0,800,0,0,0,0,0,0,0,0,0,0,0,88900,5586,0,3141,0,1002,4000,0,, 
292102,541157,20-DEC-2023 21.06.17,1015,159.9,167.39,130.4,36.99,38.3,1644,,22.6,14.39,,,,0,800,0,0,0,0,0,0,0,0,0,0,0,78900,5002,0,2649,0,1000,4500,0,, 
292105,541158,20-DEC-2023 21.58.21,1015,159,170.19,132.2,37.99,40.1,1662,,23.22,14.77,,,,0,800,0,0,0,0,0,0,0,0,0,0,0,80300,5446,0,3134,0,1400,4500,0,, 
292108,541159,20-DEC-2023 22.49.09,1015,159.3,175.59,138.7,36.89,42.8,1620,,22.54,14.35,,,,0,800,0,0,0,0,0,0,0,0,0,0,0,85000,5634,0,3101,0,1600,5000,0,, 
292112,541160,20-DEC-2023 23.47.28,1015,163.7,192.9,156.9,36,41.9,1656,,22,14,,,,0,800,0,0,0,0,0,0,0,0,0,0,0,88100,5900,140,2607,0,1221,5000,0,, 
292114,541161,21-DEC-2023 00.42.58,1015,163.3,189.39,151.4,37.99,40.9,1639,,23.22,14.77,,,,0,785,0,0,0,0,0,0,0,0,0,0,0,85600,5642,125,2617,0,0,5000,0,, 
292117,541162,21-DEC-2023 01.32.57,1015,162.3,180.39,143.4,36.99,40.2,1634,,22.6,14.39,,,,0,783,0,0,0,0,0,0,0,0,0,0,0,82000,5511,126,2776,0,0,4500,0,, 
292120,541163,21-DEC-2023 02.56.28,1015,163.5,183.59,140.6,42.99,42.2,1642,,26.27,16.72,,,,0,797,0,0,0,0,0,0,0,0,0,0,0,81000,5489,0,2350,0,554,5000,0,, 
292124,541164,21-DEC-2023 03.46.58,1015,163.3,177.9,141.9,36,41,1636,,22,14,,,,0,795,0,0,0,0,0,0,0,0,0,0,0,80300,5119,0,2713,0,999,1000,0,, 
292127,541165,21-DEC-2023 04.58.42,1015,163.3,169.8,133.8,36,39.6,1635,,22,14,,,,0,783,0,0,0,0,0,0,0,0,0,0,0,74500,5407,0,3001,0,1662,1000,0,, 
292130,541166,21-DEC-2023 05.49.42,1015,167,136.6,100.6,36,33,1643,,22,14,,,,0,788,0,0,0,0,0,0,0,0,0,0,0,61700,4312,0,2710,0,0,1000,0,, 
292137,541167,21-DEC-2023 20.02.43,6095,154.3,190.4,154.4,36,75.7,1667,,22,14,,,,0,952,0,0,0,0,0,0,0,0,0,0,0,113800,5244,0,2350,0,1250,6700,0,, 
292139,541168,21-DEC-2023 21.01.03,6095,155.5,188.5,152.5,36,42.4,,,22,14,,,,0,916,0,0,0,0,0,0,0,0,0,0,0,87800,5393,0,2179,0,0,5000,0,, 
292141,541169,21-DEC-2023 22.00.42,6095,157.9,190.39,153.4,36.99,43.6,1686,,22.6,14.39,,,,0,920,0,0,0,0,0,0,0,0,0,0,0,89900,5584,0,2736,0,0,6000,0,, 
292143,541170,21-DEC-2023 22.57.08,1010,161,191,155,36,43.9,1690,,22,14,,,,0,300,0,0,0,0,0,0,0,0,0,0,0,91100,5781,0,3220,0,0,5000,0,, 
292146,541171,21-DEC-2023 23.58.29,1010,153.7,181.5,145.5,36,40.9,1665,,22,14,,,,0,300,0,0,0,0,0,0,0,0,0,0,0,82100,5440,0,2524,0,486,5300,0,, 
292150,541172,22-DEC-2023 00.51.50,1011,159.3,185.39,147.4,37.99,39.7,1644,,23.22,14.77,,,,0,300,0,0,0,0,0,0,0,0,0,0,0,82400,5529,0,2860,0,1108,5000,0,, 
292153,541173,22-DEC-2023 02.02.03,1014,162.7,177.9,141.9,36,39.2,1655,,22,14,,,,0,300,0,0,0,0,0,0,0,0,0,0,0,80300,5202,0,2603,0,1108,5000,0,, 
292157,541174,22-DEC-2023 02.55.02,1058,154.2,180.49,142.5,37.99,40.9,1629,,23.22,14.77,,,,0,1000,0,0,0,0,0,0,0,0,0,0,0,83800,5289,0,2556,0,1108,5000,0,, 
292159,541175,22-DEC-2023 03.51.43,5071,157.3,183.6,147.6,36,40.7,1633,,22,14,,,,0,962,0,0,0,0,0,0,0,0,0,0,0,84800,5511,0,2949,0,1328,5000,0,, 
292161,541176,22-DEC-2023 05.09.08,5082,160.2,191.5,150.5,41,49.4,1588,,25.06,15.94,,,,0,951,0,0,0,0,0,0,0,0,0,0,0,88400,6042,0,3066,0,554,5600,0,, 
292165,541177,22-DEC-2023 06.04.18,1057,154.1,191,155,36,41.1,1652,,22,14,,,,0,970,0,0,0,0,0,0,0,0,0,0,0,87000,5776,0,3014,0,1000,5000,0,, 
292169,541178,22-DEC-2023 06.56.59,5082,157.3,185.69,147.7,37.99,40.9,1658,,23.22,14.77,,,,0,967,0,0,0,0,0,0,0,0,0,0,0,85000,5525,0,3155,0,1000,5000,0,, 
292172,541179,22-DEC-2023 07.53.52,5082,162.7,184.59,145.6,38.99,42,1613,,23.83,15.16,,,,0,951,0,0,0,0,0,0,0,0,0,0,0,84100,5578,0,3176,0,0,4900,0,, 
292175,541180,22-DEC-2023 08.44.19,5082,159.3,181.3,145.3,36,40,1604,,22,14,,,,0,867,0,0,0,0,0,0,0,0,0,0,0,83000,5268,0,2912,0,0,5000,0,, 
292178,541181,22-DEC-2023 09.37.52,5082,158.9,180.59,145.3,35.29,38.8,1657,,21.57,13.72,,,,0,834,0,0,0,0,0,0,0,0,0,0,0,81000,5471,0,3101,0,1008,5500,0,, 
292180,541182,22-DEC-2023 10.27.23,1058,162,179.19,140.9,38.29,40.1,1629,,23.4,14.89,,,,0,1000,0,0,0,0,0,0,0,0,0,0,0,83000,5143,0,2826,0,504,5000,0,, 
292184,541183,22-DEC-2023 11.17.49,1063,151.9,177.29,140.1,37.19,39.3,1652,,22.73,14.46,,,,0,1000,0,0,0,0,0,0,0,0,0,0,0,82000,5081,0,3188,0,1000,5000,0,, 
292186,541184,22-DEC-2023 12.09.08,1063,158.6,179.89,141.9,37.99,41.6,1651,,23.22,14.77,,,,0,1000,0,0,0,0,0,0,0,0,0,0,0,84600,4882,0,2150,0,0,5000,0,, 
292189,541185,22-DEC-2023 13.04.33,5082,83.4,136.89,99.9,36.99,31.4,1667,,22.6,14.39,,,,0,0,0,0,0,0,0,0,0,0,0,0,0,62200,4752,0,1837,0,504,4800,0,, 
292192,541186,22-DEC-2023 14.01.39,5082,160.1,159.3,123.3,36,33.5,1656,,22,14,,,,0,1000,0,0,0,0,0,0,0,0,0,0,0,73500,4853,0,3231,0,500,5000,0,, 
292194,541187,22-DEC-2023 14.54.33,9904,157.1,54.2,18.2,36,39.4,1671,,22,14,,,,0,796,0,0,0,0,0,0,0,0,0,0,0,79100,5341,0,3149,0,1000,5000,0,, 
292198,541188,22-DEC-2023 16.02.48,9904,157.3,192.7,156.7,36,44.9,1647,,22,14,,,,0,770,0,0,0,0,0,0,0,0,0,0,0,90800,5936,130,3486,0,554,6000,0,, 
292201,541189,22-DEC-2023 16.55.49,1015,160.9,179.69,142.5,37.19,42.5,1615,,22.73,14.46,,,,0,798,0,0,0,0,0,0,0,0,0,0,0,85800,5279,0,3560,0,0,5000,0,, 
292204,541190,22-DEC-2023 18.00.29,1015,164.7,180.2,147.1,33.1,42.1,1640,,20.23,12.87,,,,0,760,0,0,0,0,0,0,0,0,0,0,0,83100,5637,0,2911,0,999,5000,0,, 
292207,541191,22-DEC-2023 19.14.23,1015,160.8,186.6,151.4,35.2,48.2,1604,,21.51,13.69,,,,0,786,0,0,0,0,0,0,0,0,0,0,0,90300,5723,0,3179,0,0,5000,0,, 
292211,541192,22-DEC-2023 20.29.15,1015,157.6,171.99,133.8,38.19,41.2,1633,,23.34,14.85,,,,0,300,0,0,0,0,0,0,0,0,0,0,0,79000,5129,0,3325,0,1107,5000,0,, 
292214,541193,23-DEC-2023 04.03.09,1015,159.3,196.79,159.8,36.99,54.6,1638,,22.6,14.39,,,,0,250,0,0,0,0,0,0,0,0,0,0,0,101600,6439,237,3561,0,1000,5500,0,, 
292217,541194,23-DEC-2023 05.00.08,1015,161.6,198.79,159.8,38.99,41,1682,,23.83,15.16,,,,0,300,0,0,0,0,0,0,0,0,0,0,0,82900,5259,487,3038,0,1000,5500,0,, 
292219,541195,23-DEC-2023 05.55.35,2010,163.3,177.9,141.9,36,42.3,1610,,22,14,,,,0,300,0,0,0,0,0,0,0,0,0,0,0,84000,5536,0,3740,0,996,5000,0,, 
292222,541196,23-DEC-2023 06.45.44,2010,161.7,170.69,132.7,37.99,39,1613,,23.22,14.77,,,,0,300,0,0,0,0,0,0,0,0,0,0,0,78000,4923,0,2752,0,995,5000,0,, 
292226,541197,23-DEC-2023 07.42.15,1010,161.2,185.79,147.8,37.99,44.6,1642,,23.22,14.77,,,,0,300,0,0,0,0,0,0,0,0,0,0,0,89400,5551,0,3057,0,1002,5500,0,, 
292229,541198,23-DEC-2023 08.32.59,1010,152.8,175.39,136.4,38.99,40.4,1584,,23.83,15.16,,,,0,300,0,0,0,0,0,0,0,0,0,0,0,81700,5026,0,2775,0,1503,5500,0,, 
292232,541199,23-DEC-2023 09.21.38,2010,160.7,169.89,129.9,39.99,38.4,1659,,24.44,15.55,,,,0,300,0,0,0,0,0,0,0,0,0,0,0,79100,5236,0,3008,0,1512,5500,0,, 
292235,541200,23-DEC-2023 10.11.09,2010,156.8,176.49,140,36.49,38,1660,,22.3,14.19,,,,0,300,0,0,0,0,0,0,0,0,0,0,0,79700,5322,0,2924,0,1500,5500,0,, 
292238,541201,23-DEC-2023 11.03.38,2010,162.5,177.69,140.7,36.99,41.2,1657,,22.6,14.39,,,,0,300,0,0,0,0,0,0,0,0,0,0,0,83100,5442,0,2827,0,1500,5500,0,, 
292241,541202,23-DEC-2023 12.50.00,2010,160.5,182.1,147.1,35,42.8,1654,,21.39,13.61,,,,0,300,0,0,0,0,0,0,0,0,0,0,0,87000,5445,0,2808,0,1503,5500,0,, 
292244,541203,23-DEC-2023 14.00.01,2010,160.6,181,145,36,41.8,1696,,22,14,,,,0,300,0,0,0,0,0,0,0,0,0,0,0,85700,5540,0,2996,0,1511,5500,0,, 
292247,541204,23-DEC-2023 14.57.15,2010,155.8,180.4,145.4,35,40.7,1682,,21.39,13.61,,,,0,300,0,0,0,0,0,0,0,0,0,0,0,82900,5227,0,2421,0,1511,5500,0,, 
292250,541205,23-DEC-2023 16.03.14,2010,160.3,185.99,148.8,37.19,42.8,1625,,22.73,14.46,,,,0,1466,0,0,0,0,0,0,0,0,0,0,0,88000,5233,0,2722,0,0,6500,0,, 
292253,541206,23-DEC-2023 16.59.40,7063,165.9,185.29,148.1,37.19,43.8,1638,,22.73,14.46,,,,0,431,0,0,0,0,0,0,0,0,0,0,0,89600,5293,0,4097,0,860,5500,0,, 
292256,541207,23-DEC-2023 18.21.00,7063,159.7,181.3,147.1,34.2,43.2,1656,,20.9,13.3,,,,0,1500,0,0,0,0,0,0,0,0,0,0,0,88600,5178,0,3078,0,1499,6000,0,, 
292259,541208,23-DEC-2023 19.24.00,7063,162.2,181.09,144.1,36.99,44,1656,,22.6,14.39,,,,0,1500,0,0,0,0,0,0,0,0,0,0,0,87000,5976,0,3927,0,1499,6000,0,, 
292262,541209,23-DEC-2023 20.19.24,7060,158.5,176.7,141.5,35.2,43.7,1630,,21.51,13.69,,,,0,940,0,0,0,0,0,0,0,0,0,0,0,88000,5565,0,4085,0,0,7000,0,, 
292264,541210,23-DEC-2023 21.15.31,5071,165.3,178.99,144.9,34.09,42.9,1639,,20.83,13.26,,,,0,851,0,0,0,0,0,0,0,0,0,0,0,88000,5739,0,3811,0,299,7000,0,, 
292267,541211,23-DEC-2023 22.13.05,5071,161.1,179.8,144.8,35,42.6,1664,,21.39,13.61,,,,0,999,0,0,0,0,0,0,0,0,0,0,0,88700,5612,0,3402,0,499,7000,0,, 
292272,541212,23-DEC-2023 23.06.25,5071,161.1,169.39,132.4,36.99,39.2,1609,,22.6,14.39,,,,0,1000,0,0,0,0,0,0,0,0,0,0,0,79800,5043,0,3004,0,332,6400,0,, 
292274,541213,24-DEC-2023 00.04.41,1013,162.5,192.1,156,36.1,43.3,1663,,22.06,14.04,,,,0,300,0,0,0,0,0,0,0,0,0,0,0,89800,5724,377,2807,0,1662,5000,0,, 
292277,541214,24-DEC-2023 01.45.14,1013,163.1,184.99,147,37.99,41.9,1638,,23.22,14.77,,,,0,300,0,0,0,0,0,0,0,0,0,0,0,85000,5296,366,2582,0,999,5000,0,, 
292281,541215,24-DEC-2023 03.05.45,1013,162.2,179.99,142,37.99,44.6,1671,,23.22,14.77,,,,0,300,0,0,0,0,0,0,0,0,0,0,0,86500,5660,531,2887,0,1000,5100,0,, 
292284,541216,24-DEC-2023 04.11.00,1013,161.7,179.8,143.8,36,42.8,1637,,22,14,,,,0,299,0,0,0,0,0,0,0,0,0,0,0,84900,5481,404,2522,0,1000,5000,0,, 
292287,541217,24-DEC-2023 05.28.01,1013,162.1,179.79,141.8,37.99,41.5,1643,,23.22,14.77,,,,0,300,0,0,0,0,0,0,0,0,0,0,0,83000,5263,416,2483,0,1000,5000,0,, 
292290,541218,24-DEC-2023 06.34.35,1013,162.5,180.29,142.3,37.99,41.9,1643,,23.22,14.77,,,,0,866,0,0,0,0,0,0,0,0,0,0,0,82700,5254,0,3069,0,1329,5200,0,, 
292293,541219,24-DEC-2023 07.32.10,1013,161.7,186.5,150.5,36,46.2,1650,,22,14,,,,0,861,0,0,0,0,0,0,0,0,0,0,0,90400,6033,0,3512,0,554,5000,0,, 
292296,541220,24-DEC-2023 07.44.19,1032,154.9,185.49,147.5,37.99,47.3,1624,,23.22,14.77,,,,0,856,0,0,0,0,0,0,0,0,0,0,0,91600,5810,0,3790,0,1108,5500,0,, 
292299,541221,24-DEC-2023 09.43.22,1032,163.8,187.09,150.1,36.99,44.5,1615,,22.6,14.39,,,,0,900,0,0,0,0,0,0,0,0,0,0,0,90700,5657,0,3595,0,998,5500,0,, 
292302,541222,24-DEC-2023 10.50.49,1032,161.7,191.58,155.5,36.08,47.1,1643,,22.05,14.03,,,,0,888,0,0,0,0,0,0,0,0,0,0,0,94800,5506,0,3284,0,998,6000,0,, 
292305,541223,24-DEC-2023 11.42.48,1032,162.2,49.19,12.2,36.99,42.5,1652,,22.6,14.39,,,,0,889,0,0,0,0,0,0,0,0,0,0,0,84900,5272,0,3559,0,530,6000,0,, 
292308,541224,24-DEC-2023 12.34.13,1032,161.1,170.69,132.7,37.99,41.1,1675,,23.22,14.77,,,,0,900,0,0,0,0,0,0,0,0,0,0,0,82700,5108,0,3024,0,1199,6000,0,, 
292311,541225,24-DEC-2023 13.27.39,1032,165.4,186,150,36,41.3,1631,,22,14,,,,0,900,0,0,0,0,0,0,0,0,0,0,0,87100,5294,0,2727,0,1199,6000,0,, 
292314,541226,24-DEC-2023 14.19.19,1011,158.8,172.6,136.6,36,39.3,1588,,22,14,,,,0,300,0,0,0,0,0,0,0,0,0,0,0,79100,5083,0,2246,0,2360,5900,0,, 
292317,541227,24-DEC-2023 15.07.28,1011,158.5,178.6,142.6,36,40.6,1605,,22,14,,,,0,300,0,0,0,0,0,0,0,0,0,0,0,83000,5335,0,2177,0,500,6000,0,, 
292320,541228,24-DEC-2023 16.41.19,1011,157.4,186.8,150.8,36,44.3,1597,,22,14,,,,0,300,0,0,0,0,0,0,0,0,0,0,0,84500,5288,0,2730,0,1000,5500,0,, 
292324,541229,24-DEC-2023 17.33.23,1011,164.6,184.2,148.2,36,40.8,1654,,22,14,,,,0,300,0,0,0,0,0,0,0,0,0,0,0,84800,5467,0,2973,0,1497,5500,0,, 
292326,541230,24-DEC-2023 18.29.43,1011,161.8,185.69,148.7,36.99,41.8,,,22.6,14.39,,,,0,300,0,0,0,0,0,0,0,0,0,0,0,86000,5843,0,3139,0,1997,6000,0,, 
292330,541231,24-DEC-2023 19.18.33,1058,160.3,184.9,149.9,35,38.2,,,21.39,13.61,,,,0,867,0,0,0,0,0,0,0,0,0,0,0,80200,5250,0,2610,0,0,6000,0,, 
292333,541232,24-DEC-2023 20.11.13,1058,160.3,183.79,149.8,33.99,39.4,1631,,20.77,13.22,,,,0,924,0,0,0,0,0,0,0,0,0,0,0,84000,5385,0,2893,0,0,6500,0,, 
292335,541233,24-DEC-2023 21.10.53,8061,159.4,187.89,150.9,36.99,46,1664,,22.6,14.39,,,,0,999,0,0,0,0,0,0,0,0,0,0,0,90300,6374,0,3720,0,499,6600,0,, 
292338,541234,24-DEC-2023 22.11.04,7060,165.1,184.99,148,36.99,43.9,1610,,22.6,14.39,,,,0,1000,0,0,0,0,0,0,0,0,0,0,0,87500,5653,0,3681,0,499,6600,0,, 
292341,541235,24-DEC-2023 23.04.22,7060,165.3,185.79,148.8,36.99,39.8,1637,,22.6,14.39,,,,0,1000,0,0,0,0,0,0,0,0,0,0,0,83000,5574,0,2685,0,283,6500,0,, 
292344,541236,25-DEC-2023 00.00.18,5042,163.8,193.69,156.7,36.99,44.6,1651,,22.6,14.39,,,,0,999,0,0,0,0,0,0,0,0,0,0,0,92300,6014,126,3714,0,554,6500,0,, 
292347,541237,25-DEC-2023 00.52.48,5042,163.8,189.69,151.7,37.99,43.4,1678,,23.22,14.77,,,,0,999,0,0,0,0,0,0,0,0,0,0,0,89900,5776,254,2940,0,1500,6500,0,, 
292350,541238,25-DEC-2023 01.47.52,5042,163.1,185.9,149.9,36,43.2,1656,,22,14,,,,0,1000,0,0,0,0,0,0,0,0,0,0,0,88900,5639,0,3342,0,0,6500,0,, 
292353,541239,25-DEC-2023 02.40.13,5042,164.1,185.19,148.2,36.99,41.2,1642,,22.6,14.39,,,,0,999,0,0,0,0,0,0,0,0,0,0,0,85600,5319,128,2708,0,1662,6500,0,, 
292356,541240,25-DEC-2023 03.30.14,5042,164.6,108.89,70.9,37.99,42.5,1642,,23.22,14.77,,,,0,1000,0,0,0,0,0,0,0,0,0,0,0,87100,5507,251,3004,0,1000,6000,0,, 
292360,541241,25-DEC-2023 04.21.53,5042,160.3,185.2,150.2,35,40.9,1659,,21.39,13.61,,,,0,1000,0,0,0,0,0,0,0,0,0,0,0,85300,5430,350,3219,0,1000,6000,0,, 
292363,541242,25-DEC-2023 05.15.37,5042,164,182,146,36,41.8,1620,,22,14,,,,0,1000,0,0,0,0,0,0,0,0,0,0,0,86000,5409,708,2876,0,2000,6000,0,, 
292365,541243,25-DEC-2023 06.08.39,5082,160.5,184.79,147.8,36.99,43.1,1581,,22.6,14.39,,,,0,1000,0,0,0,0,0,0,0,0,0,0,0,88000,5907,491,2616,0,2000,6000,0,, 
292367,541244,25-DEC-2023 06.59.23,5082,158.1,184.2,148.2,36,39.1,1671,,22,14,,,,0,1000,0,0,0,0,0,0,0,0,0,0,0,82600,5207,0,3019,0,1108,6000,0,, 
292371,541245,25-DEC-2023 07.57.48,1058,162.1,189.69,149.7,39.99,44.6,1622,,24.44,15.55,,,,0,1000,0,0,0,0,0,0,0,0,0,0,0,89900,5816,0,3085,0,421,6800,0,, 
292374,541246,25-DEC-2023 08.53.14,5095,165.5,51.58,16.3,35.28,44.6,1654,,21.6,13.68,,,,0,1000,0,0,0,0,0,0,0,0,0,0,0,93300,5096,0,2604,0,0,6000,0,, 
292376,541247,25-DEC-2023 09.49.05,5095,166.3,185.69,151.7,33.99,42.9,,,20.77,13.22,,,,0,1000,0,0,0,0,0,0,0,0,0,0,0,90400,5333,0,3468,0,0,6400,0,, 
292380,541248,25-DEC-2023 10.43.34,1056,160.2,181.5,145.5,36,45.4,1637,,22,14,,,,0,1000,0,0,0,0,0,0,0,0,0,0,0,91000,5440,0,3667,0,1108,6000,0,, 
292382,541249,25-DEC-2023 11.34.09,1013,165.2,56.4,20.4,36,41.9,1654,,22,14,,,,0,300,0,0,0,0,0,0,0,0,0,0,0,85700,5255,0,2473,0,500,6000,0,, 
292385,541250,25-DEC-2023 12.30.05,1013,161.9,198.8,162,36.8,43.5,1633,,22.49,14.31,,,,0,299,0,0,0,0,0,0,0,0,0,0,0,94000,5969,0,3100,0,2180,6500,0,, 
292388,541251,25-DEC-2023 13.16.14,1013,160,167.69,129.7,37.99,38.8,1621,,23.22,14.77,,,,0,300,0,0,0,0,0,0,0,0,0,0,0,79400,4772,0,2638,0,998,6500,0,, 
292391,541252,25-DEC-2023 14.03.29,1013,159.5,170.2,134.2,36,39.3,1627,,22,14,,,,0,300,0,0,0,0,0,0,0,0,0,0,0,80200,5115,0,2283,0,2378,6000,0,, 
292393,541253,25-DEC-2023 15.04.29,1011,160.9,179.89,145.9,33.99,40.6,1640,,20.77,13.22,,,,0,300,0,0,0,0,0,0,0,0,0,0,0,83300,5085,0,2645,0,1180,5900,0,, 
292397,541254,25-DEC-2023 16.11.44,1011,158.1,190.1,154,36.1,43.4,1631,,22.06,14.04,,,,0,300,0,0,0,0,0,0,0,0,0,0,0,87500,5888,0,3458,0,1000,6000,0,, 
292400,541255,25-DEC-2023 17.05.35,1011,165.9,190.6,155.4,35.2,41.6,1634,,21.51,13.69,,,,0,300,0,0,0,0,0,0,0,0,0,0,0,86000,5498,0,2544,0,1662,6000,0,, 
292403,541256,25-DEC-2023 18.18.04,1011,161.1,193.99,156.8,37.19,45,1632,,22.73,14.46,,,,0,300,0,0,0,0,0,0,0,0,0,0,0,91100,5760,0,3046,0,1000,6000,0,, 
292407,541257,25-DEC-2023 19.12.44,1011,166.3,188.29,150.8,37.49,42.2,1628,,22.91,14.58,,,,0,300,0,0,0,0,0,0,0,0,0,0,0,85200,5505,0,2769,0,1108,6000,0,, 
292410,541258,25-DEC-2023 20.04.28,1013,164,184.9,149.3,35.6,42.2,1610,,21.76,13.84,,,,0,300,0,0,0,0,0,0,0,0,0,0,0,86500,5315,0,2577,0,999,6300,0,, 
292413,541259,25-DEC-2023 20.54.38,1013,164.2,89.89,51.9,37.99,41.1,1618,,23.22,14.77,,,,0,300,0,0,0,0,0,0,0,0,0,0,0,87300,5434,0,3192,0,0,6500,0,, 
292416,541260,25-DEC-2023 21.54.05,1013,158.4,190,150.8,39.2,43.1,1596,,23.96,15.24,,,,0,300,0,0,0,0,0,0,0,0,0,0,0,88800,5706,0,3351,0,1443,9200,0,, 
292419,541261,25-DEC-2023 22.46.54,1013,161.1,186.39,145.3,41.09,43.4,1626,,25.11,15.98,,,,0,300,0,0,0,0,0,0,0,0,0,0,0,88000,5586,0,3380,0,1000,8900,0,, 
292422,541262,25-DEC-2023 23.45.15,1010,158,188.99,150,38.99,42.9,1605,,23.83,15.16,,,,0,300,0,0,0,0,0,0,0,0,0,0,0,89500,6041,0,3976,0,2000,7000,0,, 
292425,541263,26-DEC-2023 00.54.24,1010,162.2,185.3,149.3,36,44.4,1668,,22,14,,,,0,300,0,0,0,0,0,0,0,0,0,0,0,89000,5643,0,3134,0,2000,6900,0,, 
292428,541264,26-DEC-2023 01.46.21,1010,156.1,187.9,151.9,36,40.2,1673,,22,14,,,,0,300,0,0,0,0,0,0,0,0,0,0,0,86000,5506,204,2362,0,2000,7000,0,, 
292430,541265,26-DEC-2023 03.58.11,1010,156.3,199.89,162.9,36.99,48.8,1662,,22.6,14.39,,,,0,300,0,0,0,0,0,0,0,0,0,0,0,99000,5846,256,3394,0,1686,7000,0,, 
292433,541266,26-DEC-2023 04.48.21,1010,152.1,184.49,147.5,36.99,39.9,,,22.6,14.39,,,,0,300,0,0,0,0,0,0,0,0,0,0,0,84000,5409,201,2569,0,0,7000,0,, 
292435,541267,26-DEC-2023 05.45.19,1011,161.6,184.89,146.9,37.99,43.4,1615,,23.22,14.77,,,,0,300,0,0,0,0,0,0,0,0,0,0,0,88000,5899,0,3080,0,13,7000,0,, 
292439,541268,26-DEC-2023 06.41.21,1011,160.1,184.89,145.9,38.99,38.8,1710,,23.83,15.16,,,,0,300,0,0,0,0,0,0,0,0,0,0,0,82000,5958,197,2201,0,0,6800,0,, 
292442,541269,26-DEC-2023 07.37.20,1011,166.3,190.9,154.9,36,44.9,1633,,22,14,,,,0,299,0,0,0,0,0,0,0,0,0,0,0,94000,6033,0,3270,0,0,7100,0,, 
292445,541270,26-DEC-2023 08.40.51,1011,160.4,196.7,160.7,36,45.7,1643,,22,14,,,,0,300,0,0,0,0,0,0,0,0,0,0,0,95000,6161,0,3296,0,58,7100,0,, 
292448,541271,26-DEC-2023 09.28.51,1011,159.9,181.9,138.6,43.3,40.6,1610,,26.46,16.84,,,,0,300,0,0,0,0,0,0,0,0,0,0,0,83500,5487,0,3045,0,0,5000,0,, 
292451,541272,26-DEC-2023 10.20.50,1010,162.6,190.89,146.6,44.29,43.1,1642,,27.07,17.22,,,,0,300,0,0,0,0,0,0,0,0,0,0,0,88400,5540,0,3039,0,0,5000,0,, 
292453,541273,26-DEC-2023 11.11.04,1010,161.4,170.79,127.8,42.99,40.2,1640,,26.27,16.72,,,,0,300,0,0,0,0,0,0,0,0,0,0,0,81100,5216,0,3238,0,500,5000,0,, 
292457,541274,26-DEC-2023 12.03.21,1011,160.6,160.5,124.5,36,39.9,,,22,14,,,,0,300,0,0,0,0,0,0,0,0,0,0,0,79000,5084,284,3170,0,331,5000,0,, 
292460,541275,26-DEC-2023 13.40.00,1010,163,183.6,147.6,36,47.1,1676,,22,14,,,,0,300,0,0,0,0,0,0,0,0,0,0,0,92800,5774,460,3246,0,1026,5000,0,, 
292464,541276,26-DEC-2023 14.36.21,1010,162.6,192.19,150.2,41.99,44.3,,,25.66,16.33,,,,0,300,0,0,0,0,0,0,0,0,0,0,0,90500,5437,0,3410,0,1000,5000,0,, 
292467,541277,26-DEC-2023 15.32.30,1010,160.7,181.2,145.2,36,43.6,1635,,22,14,,,,0,300,0,0,0,0,0,0,0,0,0,0,0,86500,5349,0,2732,0,1000,5000,0,, 
292470,541278,26-DEC-2023 16.38.54,1010,164.1,184.69,143.6,41.09,43.2,1635,,25.11,15.98,,,,0,300,0,0,0,0,0,0,0,0,0,0,0,86500,5445,0,2856,0,1000,5500,0,, 
292472,541279,26-DEC-2023 17.40.04,1010,162.5,187.1,144.9,42.2,42.4,1616,,25.79,16.41,,,,0,300,0,0,0,0,0,0,0,0,0,0,0,87500,5247,0,3664,0,1000,5500,0,, 
292475,541280,26-DEC-2023 18.32.31,1010,155,176.09,138,38.09,41.5,1550,,23.28,14.81,,,,0,300,0,0,0,0,0,0,0,0,0,0,0,84100,4615,185,2604,0,0,5400,0,, 
292478,541281,26-DEC-2023 19.30.27,1010,164.5,190.29,150.2,40.09,45.5,1627,,24.5,15.59,,,,0,300,0,0,0,0,0,0,0,0,0,0,0,94800,4357,0,3092,0,0,6500,0,, 
292481,541282,26-DEC-2023 20.29.56,1010,161.3,187.09,146,41.09,43.3,1640,,25.11,15.98,,,,0,300,0,0,0,0,0,0,0,0,0,0,0,87500,5154,0,3101,0,499,5500,0,, 
292484,541283,26-DEC-2023 21.26.21,1010,158.5,164.9,128.9,36,43.7,1629,,22,14,,,,0,300,0,0,0,0,0,0,0,0,0,0,0,84000,4393,127,2943,0,0,4900,0,, 
292487,541284,26-DEC-2023 22.35.51,1010,162.3,180.3,144.3,36,45.1,,,22,14,,,,0,300,0,0,0,0,0,0,0,0,0,0,0,87500,4799,0,2813,0,0,5400,0,, 
292491,541285,26-DEC-2023 23.34.40,1010,162.3,186.3,150.3,36,41.3,,,22,14,,,,0,300,0,0,0,0,0,0,0,0,0,0,0,87300,5471,0,3183,0,0,7000,0,, 
292494,541286,27-DEC-2023 00.27.28,1010,163.2,184.69,142.7,41.99,40.8,1664,,25.66,16.33,,,,0,300,0,0,0,0,0,0,0,0,0,0,0,83500,5615,0,2313,0,1108,7000,0,, 
292497,541287,27-DEC-2023 01.17.46,1010,161.5,186.79,148.8,37.99,39.5,1633,,23.22,14.77,,,,0,300,0,0,0,0,0,0,0,0,0,0,0,82300,5693,0,2354,0,998,6300,0,, 
292500,541288,27-DEC-2023 02.12.06,1010,163.8,196.9,159.9,37,42,1650,,,37,,,,0,300,0,0,0,0,0,0,0,0,0,0,0,89200,5904,0,2730,0,998,7000,0,, 
292502,541289,27-DEC-2023 03.10.01,1010,164.1,184.99,145,39.99,40.9,1658,,24.44,15.55,,,,0,300,0,0,0,0,0,0,0,0,0,0,0,85100,5358,0,2228,0,554,7000,0,, 
292506,541290,27-DEC-2023 04.01.17,1010,160.3,189.99,152,37.99,40.8,1657,,23.22,14.77,,,,0,300,0,0,0,0,0,0,0,0,0,0,0,88000,5804,0,2630,0,500,7000,0,, 
292508,541291,27-DEC-2023 04.56.26,1011,162.2,60.4,19.4,41,40.9,1614,,25.06,15.94,,,,0,300,0,0,0,0,0,0,0,0,0,0,0,85300,5786,0,2258,0,998,6700,0,, 
292510,541292,27-DEC-2023 05.47.36,1010,160,185.9,149.9,36,39.3,1667,,22,14,,,,0,300,0,0,0,0,0,0,0,0,0,0,0,87000,5448,0,2590,0,500,7000,0,, 
292514,541293,27-DEC-2023 06.50.01,1010,161.3,189.79,150.8,38.99,40.5,1651,,23.83,15.16,,,,0,300,0,0,0,0,0,0,0,0,0,0,0,83800,5664,0,2194,0,1000,7000,0,, 
292518,541294,27-DEC-2023 07.55.46,1010,163.8,190.59,152.6,37.99,48.3,1662,,23.22,14.77,,,,0,300,0,0,0,0,0,0,0,0,0,0,0,97500,4769,0,2696,0,500,6900,0,, 
292520,541295,27-DEC-2023 08.48.00,1010,161.5,190.59,152.6,37.99,41.6,1673,,23.22,14.77,,,,0,300,0,0,0,0,0,0,0,0,0,0,0,90100,5026,0,3355,0,500,7000,0,, 
292523,541296,27-DEC-2023 09.40.20,1014,161.5,182.2,146.2,36,42,1633,,22,14,,,,0,300,0,0,0,0,0,0,0,0,0,0,0,89000,5209,0,3310,0,1000,5000,0,, 
292526,541297,27-DEC-2023 10.31.40,1010,161.8,184.19,143,41.19,41.3,1655,,25.17,16.02,,,,0,300,0,0,0,0,0,0,0,0,0,0,0,87100,5266,0,3356,0,998,5000,0,, 
292529,541298,27-DEC-2023 11.34.31,1010,163.4,178.3,137.3,41,43.3,1629,,25.06,15.94,,,,0,300,0,0,0,0,0,0,0,0,0,0,0,85500,5313,0,3874,0,998,6000,0,0.05, 
292532,541299,27-DEC-2023 12.25.21,1010,163.3,169.5,133.5,36,41.1,1663,,22,14,,,,0,300,0,0,0,0,0,0,0,0,0,0,0,83000,5105,0,3377,0,1996,2000,0,, 
292535,541300,27-DEC-2023 13.13.37,1010,160.6,173,130.8,42.2,37.5,,,25.79,16.41,,,,0,300,0,0,0,0,0,0,0,0,0,0,0,78100,4658,0,3090,0,998,4100,0,, 
292537,541301,27-DEC-2023 14.03.30,1010,159.9,166.7,130.7,36,40.8,1598,,22,14,,,,0,300,0,0,0,0,0,0,0,0,0,0,0,82000,5173,0,3514,0,998,6300,0,, 
292540,541302,27-DEC-2023 14.59.02,1010,160.3,184.49,144.5,39.99,45.5,1617,,24.44,15.55,,,,0,300,0,0,0,0,0,0,0,0,0,0,0,91500,5562,127,4428,0,490,7500,0,, 
292544,541303,27-DEC-2023 16.02.42,5082,163.2,182.7,146.7,36,42,1639,,22,14,,,,0,1000,0,0,0,0,0,0,0,0,0,0,0,87000,5380,0,3228,0,1108,5500,0,, 
292547,541304,27-DEC-2023 16.54.26,5082,163.4,190.39,148.4,41.99,41.6,1625,,25.66,16.33,,,,0,1000,0,0,0,0,0,0,0,0,0,0,0,88000,5200,0,3618,0,1662,6000,0,, 
292550,541305,27-DEC-2023 17.51.06,1063,162.7,190.39,150.4,39.99,43.5,1638,,24.44,15.55,,,,0,1000,0,0,0,0,0,0,0,0,0,0,0,89300,5498,569,3345,0,554,5500,0,, 
292553,541306,27-DEC-2023 18.47.42,1063,164.2,196.4,151.4,45,44.6,1648,,27.5,17.5,,,,0,1000,0,0,0,0,0,0,0,0,0,0,0,92600,6013,1059,2845,0,2216,5500,0,, 
292556,541307,27-DEC-2023 19.40.43,1063,163.9,192,151,41,43,1649,,25.06,15.94,,,,0,1000,0,0,0,0,0,0,0,0,0,0,0,89400,5530,921,3138,0,2214,5500,0,, 
292559,541308,27-DEC-2023 20.52.17,1063,163.2,190.9,149.9,41,46.3,1628,,25.06,15.94,,,,0,1000,0,0,0,0,0,0,0,0,0,0,0,94000,5927,637,3171,0,2000,5500,0,, 
292561,541309,27-DEC-2023 22.06.22,1063,163.1,189.68,143.7,45.98,46,,,28.1,17.88,,,,0,1000,0,0,0,0,0,0,0,0,0,0,0,89600,6072,793,3455,0,554,6500,0,, 
292564,541310,27-DEC-2023 23.04.52,1063,162,116.1,71.1,45,44.6,,,27.5,17.5,,,,0,1000,0,0,0,0,0,0,0,0,0,0,0,86900,6224,568,2867,0,2216,5400,0,,
