Repository: sanad-code/udacity-aimaster-capstone-ai-programming-foundations-project

# Steel Production Data Analysis — Udacity AI Master Capstone

This project analyzes steel production data to identify key factors affecting energy consumption, quality indicators, and production efficiency. It covers data cleaning, exploratory data analysis (EDA), and visualization of relationships between variables such as DRI Carbon and Silica (SiO2). The insights support data-driven decisions to optimize the steelmaking process.

## What Was Built

A Jupyter Notebook (`data-workflow/data_workflow.ipynb`) that loads, cleans, and analyzes internal steel production heat data, producing visualizations and statistical summaries saved under `outputs/`.

File: data/raw/flat_raw_data.csv (part 29 of 86)
RC,HID,STOP_DATE,STEEL_GRADE,TAPPED_WGT,TOTAL_CHARGE,DRI_CHARGE,SCRAP_CHARGE,POWER_ON_TIME,FINAL_TEMP,TOTAL_C_DRI,LOCAL_SCRAP,HOME_RETURN_SCRAP,IMPORTED_SCRAP,PIG_IRON,DRI_BRIQUETTED,FESI,FEMN,SIMN,FECR,NICKEL,FETI,FEB,FENB,FEP,FEMO,CU,FEV,NITROVAN,ELEC_ENERGY,OXYGEN,COKE_LUMP,MODULE_CARBON,COKE_POWDER,BURNT_LIME,BURNT_DOLAMITE,FLUX,C_ANALYSIS, 
292567,541311,28-DEC-2023 00.02.17,1063,163.8,195,154,41,43.3,,,25.06,15.94,,,,0,978,0,0,0,0,0,0,0,0,0,0,0,92000,6015,0,3439,0,1000,7000,0,, 
292571,541312,28-DEC-2023 00.54.22,5042,162.8,187.09,145.1,41.99,41.9,1669,,25.66,16.33,,,,0,1000,0,0,0,0,0,0,0,0,0,0,0,89000,5522,0,3662,0,665,6000,0,, 
292574,541313,28-DEC-2023 01.54.06,1010,163.3,185.4,145.1,40.3,45.3,1637,,24.63,15.67,,,,0,300,0,0,0,0,0,0,0,0,0,0,0,93200,5475,0,3831,0,0,6500,0,, 
292577,541314,28-DEC-2023 02.47.36,1010,159.2,186.1,145.1,41,43.6,1680,,25.06,15.94,,,,0,300,0,0,0,0,0,0,0,0,0,0,0,91000,5808,0,3792,0,0,6500,0,, 
292580,541315,28-DEC-2023 03.39.12,1010,160.4,177.09,134.8,42.29,41.7,1649,,25.84,16.45,,,,0,300,0,0,0,0,0,0,0,0,0,0,0,85200,5345,0,3466,0,1330,6500,0,, 
292583,541316,28-DEC-2023 05.01.22,1010,157.2,189.89,149.9,39.99,47.1,1643,,24.44,15.55,,,,0,300,0,0,0,0,0,0,0,0,0,0,0,96100,5736,0,3546,0,1000,6500,0,, 
292586,541317,28-DEC-2023 06.17.23,2010,163.9,186.8,150.8,36,45.7,1650,,22,14,,,,0,300,0,0,0,0,0,0,0,0,0,0,0,92800,5653,0,3483,0,1500,6400,0,, 
292589,541318,28-DEC-2023 07.09.13,1030,156.4,171.5,130.5,41,40.7,,,25.06,15.94,,,,0,980,0,0,0,0,0,0,0,0,0,0,0,82000,4943,0,2521,0,0,6400,0,, 
292592,541319,28-DEC-2023 08.05.37,1030,162.3,192.29,150.3,41.99,44.2,1666,,25.66,16.33,,,,0,984,0,0,0,0,0,0,0,0,0,0,0,93500,5724,0,4141,0,0,6500,0,, 
292595,541320,28-DEC-2023 09.03.42,1030,159.2,195.4,154.4,41,47.5,1650,,25.06,15.94,,,,0,1000,0,0,0,0,0,0,0,0,0,0,0,95900,5880,92,4542,0,0,6500,0,, 
292598,541321,28-DEC-2023 10.16.08,1030,161,191.2,155.2,36,49.3,1648,,22,14,,,,0,1000,0,0,0,0,0,0,0,0,0,0,0,97400,5881,0,4452,0,1500,6500,0,, 
292600,541322,28-DEC-2023 11.19.00,1030,157.7,186,150,36,45.1,1657,,22,14,,,,0,1000,0,0,0,0,0,0,0,0,0,0,0,94000,5162,0,3930,0,998,6500,0,, 
292604,541323,28-DEC-2023 12.31.04,1030,161.1,170.7,134.7,36,46.6,,,22,14,,,,0,1000,0,0,0,0,0,0,0,0,0,0,0,90600,5639,0,3486,0,0,7400,0,, 
292607,541324,28-DEC-2023 13.20.09,1032,160,158.49,119.5,38.99,38.8,,,23.83,15.16,,,,0,1000,0,0,0,0,0,0,0,0,0,0,0,79000,4859,0,2936,0,998,6500,0,, 
292610,541325,28-DEC-2023 16.09.51,1013,160,77.49,37.5,39.99,28.3,,,24.44,15.55,,,,0,0,0,0,0,0,0,0,0,0,0,0,0,40000,1126,0,870,0,554,1500,0,, 
292614,541325,28-DEC-2023 19.59.00,1013,161.6,165.8,129.8,36,46,1683,,22,14,,,,0,250,0,0,0,0,0,0,0,0,0,0,0,86300,6323,366,2857,0,1662,6500,0,, 
292616,541326,28-DEC-2023 21.33.00,1013,163.6,192.49,150.5,41.99,48.3,1639,,25.66,16.33,,,,0,250,0,0,0,0,0,0,0,0,0,0,0,95000,6225,0,3008,0,1662,6400,0,, 
292621,541327,28-DEC-2023 22.23.03,1013,159.3,176.79,134.8,41.99,39.1,1651,,25.66,16.33,,,,0,250,0,0,0,0,0,0,0,0,0,0,0,80900,5120,251,2673,0,1108,6000,0,, 
292624,541328,28-DEC-2023 23.15.29,1013,159.8,184.4,140.4,44,40.8,1610,,26.89,17.11,,,,0,250,0,0,0,0,0,0,0,0,0,0,0,85000,5407,364,2195,0,2216,6000,0,, 
292627,541329,29-DEC-2023 00.29.51,1013,162.3,189.69,147.7,41.99,42.4,1648,,25.66,16.33,,,,0,250,0,0,0,0,0,0,0,0,0,0,0,87100,5762,0,3080,0,0,6400,0,, 
292631,541330,29-DEC-2023 00.35.27,1011,157.2,190.8,149.8,41,48,1598,,,41,,,,0,300,0,0,0,0,0,0,0,0,0,0,0,93600,6163,0,3554,0,1716,7000,0,, 
292634,541331,29-DEC-2023 02.34.46,1011,160,200.89,160.9,39.99,45.2,,,24.44,15.55,,,,0,300,0,0,0,0,0,0,0,0,0,0,0,97000,5917,298,3164,0,1000,7000,0,, 
292637,541332,29-DEC-2023 03.27.40,1011,160.3,189.3,148.3,41,44.9,1575,,25.06,15.94,,,,0,300,0,0,0,0,0,0,0,0,0,0,0,92100,5770,124,3580,0,999,6300,0,, 
292640,541333,29-DEC-2023 04.26.51,1011,158.5,193.89,149.7,44.19,43.9,1610,,27.01,17.18,,,,0,300,0,0,0,0,0,0,0,0,0,0,0,92300,5752,0,2980,0,1662,7000,0,, 
292643,541334,29-DEC-2023 05.18.07,5095,159,189.9,144.9,45,41.1,1702,,27.5,17.5,,,,0,991,0,0,0,0,0,0,0,0,0,0,0,87000,5687,0,3156,0,500,7000,0,, 
292646,541335,29-DEC-2023 06.05.57,5095,161.5,182.99,140,42.99,39.4,1567,,26.27,16.72,,,,0,999,0,0,0,0,0,0,0,0,0,0,0,85000,5360,0,3184,0,1000,7000,0,, 
292648,541336,29-DEC-2023 07.00.30,5095,163,189.49,146.5,42.99,42.5,1663,,26.27,16.72,,,,0,1000,0,0,0,0,0,0,0,0,0,0,0,90000,5562,0,3249,0,1662,7000,0,, 
292651,541337,29-DEC-2023 07.59.16,5095,152.1,193.19,151.2,41.99,45.3,1650,,25.66,16.33,,,,0,990,0,0,0,0,0,0,0,0,0,0,0,95500,5817,0,3711,0,902,8000,0,, 
292654,541338,29-DEC-2023 08.59.30,5095,157.6,185.69,140.6,45.09,41.7,1667,,27.56,17.53,,,,0,980,0,0,0,0,0,0,0,0,0,0,0,88700,5608,0,3224,0,1692,7600,0,, 
292657,541339,29-DEC-2023 09.59.16,5095,162.7,185.99,141.9,44.09,45,1613,,26.94,17.15,,,,0,957,0,0,0,0,0,0,0,0,0,0,0,90000,5461,0,4017,0,499,9000,0,, 
292660,541340,29-DEC-2023 10.57.01,1063,161.6,178.1,136.6,41.5,44,1631,,25.36,16.14,,,,0,946,0,0,0,0,0,0,0,0,0,0,0,88500,5841,0,3871,0,999,9500,0,, 
292663,541341,29-DEC-2023 11.48.50,1063,156.4,179.19,137.2,41.99,42.6,1639,,25.66,16.33,,,,0,1000,0,0,0,0,0,0,0,0,0,0,0,88300,5577,0,3111,0,0,8500,0,, 
292666,541342,29-DEC-2023 12.50.47,1063,156.3,180.19,139.1,41.09,43.2,1635,,25.11,15.98,,,,0,1000,0,0,0,0,0,0,0,0,0,0,0,88600,5742,460,2863,0,1108,8500,0,, 
292669,541343,29-DEC-2023 13.47.17,1063,159.6,188.99,144.9,44.09,44.5,1662,,26.94,17.15,,,,0,1000,0,0,0,0,0,0,0,0,0,0,0,94500,6118,0,3454,0,1053,9900,0,, 
292672,541344,29-DEC-2023 14.53.40,5040,155.2,110.89,70.9,39.99,45.1,1645,,24.44,15.55,,,,0,1000,0,0,0,0,0,0,0,0,0,0,0,92500,5855,0,4019,0,500,10000,0,, 
292676,541345,29-DEC-2023 15.48.10,5040,162.4,190.3,154.3,36,42.6,1631,,22,14,,,,0,1000,0,0,0,0,0,0,0,0,0,0,0,91900,5589,807,2964,0,1000,6000,0,, 
292678,541346,29-DEC-2023 16.44.46,1013,162.4,185.3,149.3,36,42.6,1605,,22,14,,,,0,250,0,0,0,0,0,0,0,0,0,0,0,89100,5530,436,2651,0,2250,7000,0,, 
292681,541347,29-DEC-2023 17.34.32,1010,161.9,184.1,140.1,44,40.8,1621,,26.89,17.11,,,,0,250,0,0,0,0,0,0,0,0,0,0,0,85800,5468,452,2581,0,2000,7000,0,, 
292685,541348,29-DEC-2023 18.23.32,1015,162.7,184.6,139.6,45,39.7,1670,,27.5,17.5,,,,0,801,0,0,0,0,0,0,0,0,0,0,0,84500,5341,376,2205,0,1500,7000,0,, 
292688,541349,29-DEC-2023 19.12.37,1030,163.6,184.2,143.2,41,41.1,1602,,25.06,15.94,,,,0,978,0,0,0,0,0,0,0,0,0,0,0,85300,5370,0,3256,0,1662,7000,0,, 
292690,541350,29-DEC-2023 20.06.01,2010,165.4,182.29,140.3,41.99,41.7,1676,,25.66,16.33,,,,0,250,0,0,0,0,0,0,0,0,0,0,0,85600,5392,348,2593,0,2000,7000,0,, 
292693,541351,29-DEC-2023 21.02.33,1010,163.9,184.09,141.1,42.99,41.3,1642,,26.27,16.72,,,,0,250,0,0,0,0,0,0,0,0,0,0,0,87000,5431,0,2722,0,1108,8000,0,, 
292696,541352,29-DEC-2023 22.04.02,1010,163.1,179.9,143.9,36,42.4,1648,,22,14,,,,0,250,0,0,0,0,0,0,0,0,0,0,0,89900,5895,613,2858,0,2000,9000,0,, 
292699,541353,29-DEC-2023 23.03.56,1010,162.2,191.8,150.8,41,43.4,1637,,25.06,15.94,,,,0,250,0,0,0,0,0,0,0,0,0,0,0,91200,5575,0,3687,0,2215,7000,0,, 
292702,541354,30-DEC-2023 00.00.03,1010,160.6,205.2,169.2,36,45.5,1664,,22,14,,,,0,300,0,0,0,0,0,0,0,0,0,0,0,98100,6265,0,3444,0,2061,7000,0,, 
292705,541355,30-DEC-2023 00.51.06,1010,162.1,190.59,148.6,41.99,41.7,1550,,25.66,16.33,,,,0,300,0,0,0,0,0,0,0,0,0,0,0,88900,5442,0,3176,0,998,6500,0,, 
292708,541356,30-DEC-2023 01.44.03,1015,159.4,199.9,156.9,43,44,1646,,,43,,,,0,300,0,0,0,0,0,0,0,0,0,0,0,94000,5876,495,3618,0,1000,7000,0,, 
292711,541357,30-DEC-2023 02.53.32,1013,162.9,189.69,151.7,37.99,44.8,1633,,23.22,14.77,,,,0,300,0,0,0,0,0,0,0,0,0,0,0,92000,5738,0,3767,0,2061,7000,0,, 
292715,541358,30-DEC-2023 03.45.32,1013,161.7,190.09,148.1,41.99,42.8,1638,,25.66,16.33,,,,0,300,0,0,0,0,0,0,0,0,0,0,0,91900,5407,362,3123,0,2016,7000,0,, 
292718,541359,30-DEC-2023 04.40.41,1013,162.6,190.3,149.3,41,43.9,1623,,25.06,15.94,,,,0,300,0,0,0,0,0,0,0,0,0,0,0,92000,5507,235,3540,0,998,6700,0,, 
292721,541360,30-DEC-2023 05.59.13,1058,157.5,202,160,42,48.5,1626,,,42,,,,0,999,0,0,0,0,0,0,0,0,0,0,0,99000,6621,500,4314,0,500,7200,0,, 
292724,541361,30-DEC-2023 06.54.12,6071,162.9,196.2,160.2,36,46.1,1602,,22,14,,,,0,994,0,0,0,0,0,0,0,0,0,0,0,97000,6002,204,3665,0,973,7000,0,, 
292727,541362,30-DEC-2023 08.04.27,5040,161.5,173.7,137.7,36,43.5,1628,,22,14,,,,0,987,0,0,0,0,0,0,0,0,0,0,0,87000,6323,569,3152,0,4,9400,0,, 
292730,541363,30-DEC-2023 09.04.22,2015,154.8,180.49,140.3,40.19,46.2,1669,,24.56,15.63,,,,0,800,0,0,0,0,0,0,0,0,0,0,0,92500,5966,0,4292,0,17,10000,0,, 
292732,541364,30-DEC-2023 09.58.33,2015,159,184.3,142.1,42.2,44.3,1650,,25.79,16.41,,,,0,800,0,0,0,0,0,0,0,0,0,0,0,90600,5962,343,3332,0,0,10000,0,, 
292735,541365,30-DEC-2023 10.56.47,2015,166.9,156.3,115.3,41,40.7,1643,,25.06,15.94,,,,0,800,0,0,0,0,0,0,0,0,0,0,0,80600,5574,580,3488,0,0,9000,0,, 
292738,541366,30-DEC-2023 12.38.29,2015,157.9,192.58,148.4,44.18,46.1,1671,,27,17.18,,,,0,800,0,0,0,0,0,0,0,0,0,0,0,95800,6536,0,2492,0,0,9000,0,, 
292741,541367,30-DEC-2023 13.28.42,2015,153.8,181.49,141.5,39.99,38.8,1668,,24.44,15.55,,,,0,800,0,0,0,0,0,0,0,0,0,0,0,82900,5215,0,2193,0,0,7800,0,, 
292744,541368,30-DEC-2023 14.16.29,2010,160.8,180.29,140.1,40.19,38.8,1613,,24.56,15.63,,,,0,300,0,0,0,0,0,0,0,0,0,0,0,82000,5170,0,1851,0,998,7000,0,, 
292746,541369,30-DEC-2023 15.04.52,2015,160.4,180.2,136.2,44,39.5,1606,,26.89,17.11,,,,0,800,0,0,0,0,0,0,0,0,0,0,0,82800,5508,0,2086,0,1498,6800,0,, 
292750,541370,30-DEC-2023 15.56.58,2015,159,185.5,149.5,36,42.5,1650,,22,14,,,,0,800,0,0,0,0,0,0,0,0,0,0,0,92000,5610,243,3396,0,626,7000,0,, 
292752,541371,30-DEC-2023 16.47.28,2015,161.9,193.99,151,42.99,40.7,1569,,26.27,16.72,,,,0,800,0,0,0,0,0,0,0,0,0,0,0,89600,5505,945,2661,0,1993,6500,0,, 
292756,541372,30-DEC-2023 17.41.33,2015,166.1,192.9,151.9,41,43.8,1632,,25.06,15.94,,,,0,300,0,0,0,0,0,0,0,0,0,0,0,94800,5869,811,3593,0,2216,6500,0,, 
292759,541373,30-DEC-2023 18.32.31,2015,161.5,190.29,147.3,42.99,41.7,1572,,26.27,16.72,,,,0,300,0,0,0,0,0,0,0,0,0,0,0,89500,5264,513,3060,0,1108,6500,0,, 
292762,541374,30-DEC-2023 19.41.39,5071,160.1,191.49,148.5,42.99,46.4,1624,,26.27,16.72,,,,0,1000,0,0,0,0,0,0,0,0,0,0,0,94000,6106,473,2825,0,1993,6000,0,, 
292765,541375,30-DEC-2023 20.33.29,1056,161.7,184.69,145.7,38.99,41.1,1655,,23.83,15.16,,,,0,1000,0,0,0,0,0,0,0,0,0,0,0,86700,5290,251,2828,0,1108,6500,0,, 
292768,541376,30-DEC-2023 21.23.12,1056,164.4,184.99,143,41.99,40.3,1659,,25.66,16.33,,,,0,1000,0,0,0,0,0,0,0,0,0,0,0,85200,5394,595,2643,0,1500,6500,0,, 
292771,541377,30-DEC-2023 22.13.43,2015,163.9,185.09,142.1,42.99,40.4,1637,,26.27,16.72,,,,0,1001,0,0,0,0,0,0,0,0,0,0,0,86600,5330,237,3019,0,554,6500,0,, 
292773,541378,30-DEC-2023 23.06.00,2015,162.2,192.99,150,42.99,41.5,1655,,26.27,16.72,,,,0,1001,0,0,0,0,0,0,0,0,0,0,0,88300,5547,251,2452,0,1249,6500,0,, 
292777,541379,31-DEC-2023 00.10.12,1032,158.5,190.4,145.4,45,46,1667,,27.5,17.5,,,,0,900,0,0,0,0,0,0,0,0,0,0,0,94600,5777,315,3885,0,998,6500,0,, 
292780,541380,31-DEC-2023 03.36.54,1015,170.4,198.8,162.8,36,54.8,1648,,22,14,,,,0,800,0,0,0,0,0,0,0,0,0,0,0,105000,6067,0,4480,0,999,7500,0,, 
292785,541381,31-DEC-2023 04.27.57,1015,153.5,171.2,135.2,36,42,1623,,22,14,,,,0,800,0,0,0,0,0,0,0,0,0,0,0,87900,5381,70,3690,0,500,6500,0,, 
292788,541382,31-DEC-2023 05.18.09,1015,159.1,169.6,133.6,36,39.3,1632,,22,14,,,,0,800,0,0,0,0,0,0,0,0,0,0,0,83400,4944,0,3869,0,1000,6500,0,, 
292790,541383,31-DEC-2023 06.13.24,2010,164,181.09,139.8,41.29,43.9,1611,,25.23,16.06,,,,0,300,0,0,0,0,0,0,0,0,0,0,0,89500,5464,0,3749,0,1994,6500,0,, 
292794,541384,31-DEC-2023 07.04.17,1014,156.9,181.5,145.5,36,41.3,1652,,22,14,,,,0,300,0,0,0,0,0,0,0,0,0,0,0,87400,5309,0,4099,0,500,6500,0,, 
292797,541385,31-DEC-2023 08.00.09,1014,156,192.29,149.2,43.09,43.3,1626,,26.33,16.76,,,,0,300,0,0,0,0,0,0,0,0,0,0,0,90500,5494,0,2639,0,1108,6500,0,, 
292800,541386,31-DEC-2023 08.56.49,1014,161,193.59,151.6,41.99,44.9,1639,,25.66,16.33,,,,0,300,0,0,0,0,0,0,0,0,0,0,0,94200,5287,0,3079,0,1108,6500,0,, 
292803,541387,31-DEC-2023 09.58.05,2010,164.7,189.88,143.9,45.98,43.4,1668,,28.1,17.88,,,,0,300,0,0,0,0,0,0,0,0,0,0,0,89500,5226,0,2948,0,2000,6500,0,, 
292805,541388,31-DEC-2023 11.06.59,2010,153.3,186.7,142.7,44,43.5,1636,,26.89,17.11,,,,0,300,0,0,0,0,0,0,0,0,0,0,0,88000,5556,0,3103,0,0,5400,0,, 
292809,541389,31-DEC-2023 12.01.35,2010,155.9,198.7,156.6,42.1,43.9,1618,,25.73,16.37,,,,0,300,0,0,0,0,0,0,0,0,0,0,0,95000,5438,0,3170,0,1000,6500,0,, 
292812,541390,31-DEC-2023 12.59.14,2010,157.9,180.29,140.2,40.09,38.8,1641,,24.5,15.59,,,,0,300,0,0,0,0,0,0,0,0,0,0,0,83500,5173,0,2457,0,1000,6500,0,, 
292816,541391,31-DEC-2023 13.47.18,2010,167.5,175.59,134.5,41.09,38.9,1617,,25.11,15.98,,,,0,300,0,0,0,0,0,0,0,0,0,0,0,82000,4862,0,2260,0,1000,6500,0,, 
292818,541392,31-DEC-2023 14.36.24,2010,163.1,181.29,135.2,46.09,39.3,1650,,28.17,17.92,,,,0,300,0,0,0,0,0,0,0,0,0,0,0,82500,5205,0,2562,0,0,6500,0,, 
292821,541393,31-DEC-2023 15.31.44,2063,161.8,203.19,160.2,42.99,42.6,1663,,26.27,16.72,,,,0,1000,0,0,0,0,0,0,0,0,0,0,0,91000,6024,570,3106,0,554,6500,0,, 
292824,541394,31-DEC-2023 16.22.54,2063,164.1,179.7,138.7,41,40.9,1642,,25.06,15.94,,,,0,1000,0,0,0,0,0,0,0,0,0,0,0,83000,5530,169,2516,0,1108,6600,0,, 
292826,541395,31-DEC-2023 17.31.15,2010,163.9,190.49,150.5,39.99,46,1672,,24.44,15.55,,,,0,1000,0,0,0,0,0,0,0,0,0,0,0,92400,5845,0,3749,0,1661,7000,0,, 
292830,541396,31-DEC-2023 18.21.15,2063,157.6,109.09,71.1,37.99,40.5,1642,,23.22,14.77,,,,0,1000,0,0,0,0,0,0,0,0,0,0,0,83700,5362,0,2464,0,2000,6500,0,, 
292833,541397,31-DEC-2023 19.13.59,2063,162.9,182,141,41,41.2,1548,,25.06,15.94,,,,0,1000,0,0,0,0,0,0,0,0,0,0,0,86600,5444,239,2319,0,2000,6500,0,, 
292835,541398,31-DEC-2023 20.18.35,2063,160.3,178.9,142.9,36,43.2,1654,,22,14,,,,0,997,0,0,0,0,0,0,0,0,0,0,0,90000,5846,0,3837,0,1108,7000,0,, 
292839,541399,31-DEC-2023 21.09.58,6096,162.5,112.79,70.8,41.99,41.6,1608,,25.66,16.33,,,,0,1000,0,0,0,0,0,0,0,0,0,0,0,86600,5345,252,2690,0,2000,6500,0,, 
292842,541400,31-DEC-2023 22.02.54,6096,158.3,185.09,146.1,38.99,43.6,1628,,23.83,15.16,,,,0,1000,0,0,0,0,0,0,0,0,0,0,0,88100,5610,0,3790,0,2052,6500,0,, 
292845,541401,31-DEC-2023 22.56.49,6095,160.6,184.5,148.5,36,42.9,1622,,22,14,,,,0,1000,0,0,0,0,0,0,0,0,0,0,0,90000,5493,237,3959,0,1498,6500,0,, 
292849,541402,31-DEC-2023 23.49.25,6095,161.4,186.09,149.8,36.29,43.8,1611,,22.18,14.11,,,,0,1000,0,0,0,0,0,0,0,0,0,0,0,92600,5530,143,4096,0,1059,6500,0,, 
292852,541403,01-JAN-2024 00.42.44,5095,162.7,183.6,147.6,36,42.1,1659,,22,14,,,,0,1000,0,0,0,0,0,0,0,0,0,0,0,90100,5625,479,3953,0,1497,6500,0,, 
292855,541404,01-JAN-2024 01.37.14,5095,159.8,186.7,150.7,36,43.6,1669,,22,14,,,,0,1000,0,0,0,0,0,0,0,0,0,0,0,91500,5793,241,4053,0,500,6500,0,, 
292858,541405,01-JAN-2024 02.29.49,5095,160.6,179.8,143.8,36,42.7,1656,,22,14,,,,0,1000,0,0,0,0,0,0,0,0,0,0,0,90200,5594,107,4063,0,1000,6500,0,, 
292860,541406,01-JAN-2024 03.29.16,5082,161.4,180.2,144.2,36,43.3,1653,,22,14,,,,0,1000,0,0,0,0,0,0,0,0,0,0,0,92000,5872,313,4333,0,1528,6500,0,, 
292864,541407,01-JAN-2024 04.38.32,5082,159.8,165.8,129.8,36,43.8,1614,,22,14,,,,0,1000,0,0,0,0,0,0,0,0,0,0,0,85400,5518,368,4021,0,1996,5800,0,, 
292867,541408,01-JAN-2024 05.36.00,2032,163.4,161.7,125.7,36,40.5,1678,,22,14,,,,0,999,0,0,0,0,0,0,0,0,0,0,0,80000,5370,240,4202,0,0,3500,0,, 
292869,541409,01-JAN-2024 21.32.00,2032,159.3,205.9,169.9,36,87.2,1663,,22,14,,,,0,999,0,0,0,0,0,0,0,0,0,0,0,132800,5675,620,4249,0,1998,8100,0,, 
292874,541410,01-JAN-2024 22.35.17,2063,160.4,205.9,169.9,36,44.8,1646,,22,14,,,,0,997,0,0,0,0,0,0,0,0,0,0,0,95000,5929,620,3607,0,1998,8100,0,, 
292876,541411,01-JAN-2024 23.36.19,5082,163.7,193.99,160,33.99,44.7,1602,,20.77,13.22,,,,0,998,0,0,0,0,0,0,0,0,0,0,0,91800,5876,300,3106,0,500,7000,0,, 
292878,541412,02-JAN-2024 00.44.30,5082,157.1,184.09,147.1,36.99,44.7,1677,,22.6,14.39,,,,0,1000,0,0,0,0,0,0,0,0,0,0,0,89800,5441,0,3840,0,998,6000,0,, 
292881,541413,02-JAN-2024 01.38.36,5082,156.5,181.39,143.4,37.99,43.8,1649,,23.22,14.77,,,,0,1000,0,0,0,0,0,0,0,0,0,0,0,87800,5528,0,3296,0,998,6000,0,, 
292884,541414,02-JAN-2024 02.31.26,5082,158.9,181.69,141.7,39.99,42,1655,,24.44,15.55,,,,0,1000,0,0,0,0,0,0,0,0,0,0,0,87500,5454,0,3517,0,0,6000,0,, 
292887,541415,02-JAN-2024 03.20.30,5082,159.6,176.69,140.5,36.19,39.6,1632,,22.12,14.07,,,,0,1000,0,0,0,0,0,0,0,0,0,0,0,84600,5305,0,3305,0,0,6000,0,, 
292889,541416,02-JAN-2024 04.08.07,5082,157,180.59,141.6,38.99,38.5,1667,,23.83,15.16,,,,0,999,0,0,0,0,0,0,0,0,0,0,0,83700,5147,0,2247,0,1120,6000,0,, 
292893,541417,02-JAN-2024 05.00.16,5082,160.8,184.9,143.9,41,39.7,1718,,25.06,15.94,,,,0,1000,0,0,0,0,0,0,0,0,0,0,0,84100,5346,0,2382,0,1419,6400,0,, 
292896,541418,02-JAN-2024 05.49.47,5082,162.8,180.79,140.7,40.09,38.9,1653,,24.5,15.59,,,,0,1500,0,0,0,0,0,0,0,0,0,0,0,84500,5237,0,2483,0,1060,6000,0,, 
292899,541419,02-JAN-2024 06.41.16,5082,161.7,178.79,139.8,38.99,39.8,1650,,23.83,15.16,,,,0,500,0,0,0,0,0,0,0,0,0,0,0,84200,5309,0,3669,0,998,6000,0,, 
292902,541420,02-JAN-2024 07.35.50,5082,156.2,181.19,145,36.19,40.8,1666,,22.12,14.07,,,,0,700,0,0,0,0,0,0,0,0,0,0,0,86500,5524,0,2583,0,326,6000,0,, 
292904,541421,02-JAN-2024 08.33.36,5082,156.1,194.4,158.4,36,43.9,1644,,22,14,,,,0,991,0,0,0,0,0,0,0,0,0,0,0,91800,5601,0,3225,0,0,6500,0,, 
292908,541422,02-JAN-2024 09.31.36,5082,157.3,186,145,41,43,1661,,25.06,15.94,,,,0,800,0,0,0,0,0,0,0,0,0,0,0,88300,5334,0,3347,0,0,6000,0,, 
292910,541423,02-JAN-2024 10.24.52,5082,158.4,186.89,145.8,41.09,40.7,1669,,25.11,15.98,,,,0,800,0,0,0,0,0,0,0,0,0,0,0,87500,5172,0,2599,0,0,6000,0,, 
292913,541424,02-JAN-2024 11.23.27,5082,153.8,188.59,146.6,41.99,44.6,1646,,25.66,16.33,,,,0,800,0,0,0,0,0,0,0,0,0,0,0,90300,5624,0,2573,0,0,6100,0,, 
292917,541425,02-JAN-2024 12.17.22,1015,159,185.99,144,41.99,42.2,1651,,25.66,16.33,,,,0,800,0,0,0,0,0,0,0,0,0,0,0,89000,5461,0,2906,0,0,6000,0,, 
292920,541426,02-JAN-2024 12.13.17,1015,162.4,185.19,148,37.19,40.9,1643,,22.73,14.46,,,,0,800,0,0,0,0,0,0,0,0,0,0,0,84800,5370,0,1871,0,0,6000,0,, 
292924,541427,02-JAN-2024 14.07.08,1015,159.7,184.79,146.7,38.09,40.7,1656,,23.28,14.81,,,,0,800,0,0,0,0,0,0,0,0,0,0,0,86100,5338,0,2146,0,0,6000,0,, 
292927,541428,02-JAN-2024 15.02.42,1015,159.1,185.59,145.4,40.19,42.1,1622,,24.56,15.63,,,,0,800,0,0,0,0,0,0,0,0,0,0,0,86600,5266,0,3182,0,0,6000,0,, 
292930,541429,02-JAN-2024 16.07.39,5095,159.2,185.89,145.9,39.99,41.5,1672,,24.44,15.55,,,,0,999,0,0,0,0,0,0,0,0,0,0,0,84300,5138,0,2383,0,0,6000,0,, 
292933,541430,02-JAN-2024 17.01.39,5095,157.7,186.19,146.2,39.99,43.3,1656,,24.44,15.55,,,,0,999,0,0,0,0,0,0,0,0,0,0,0,88500,5616,0,2712,0,1330,6000,0,, 
292936,541431,02-JAN-2024 17.54.59,5095,159.1,183.1,147.1,36,41.9,1653,,22,14,,,,0,995,0,0,0,0,0,0,0,0,0,0,0,86300,5336,0,2759,0,1995,5500,0,, 
292939,541432,02-JAN-2024 18.49.38,5095,161.9,185.39,145.4,39.99,43.5,1651,,24.44,15.55,,,,0,997,0,0,0,0,0,0,0,0,0,0,0,86100,5608,259,3088,0,2061,5500,0,, 
292942,541433,02-JAN-2024 19.43.30,5095,158.1,185.29,142.3,42.99,41.6,1672,,26.27,16.72,,,,0,999,0,0,0,0,0,0,0,0,0,0,0,85100,5456,0,2176,0,554,5500,0,, 
292946,541434,02-JAN-2024 20.38.53,1015,157.7,184.2,143.2,41,43.2,1619,,,41,,,,0,800,0,0,0,0,0,0,0,0,0,0,0,87000,5731,300,4018,0,500,5500,0,, 
292948,541435,02-JAN-2024 21.31.23,1015,159,179.09,136.1,42.99,41.6,1655,,26.27,16.72,,,,0,800,0,0,0,0,0,0,0,0,0,0,0,83700,5173,0,2899,0,1995,6000,0,, 
292952,541436,02-JAN-2024 22.20.33,1032,158,178.79,136.8,41.99,40.2,1649,,25.66,16.33,,,,0,999,0,0,0,0,0,0,0,0,0,0,0,81000,5355,0,2672,0,998,5900,0,, 
292955,541437,02-JAN-2024 23.13.49,1032,161.2,175.3,139.3,36,41.4,1550,,22,14,,,,0,300,0,0,0,0,0,0,0,0,0,0,0,82200,5662,363,3478,0,1552,6100,0,, 
292958,541438,03-JAN-2024 00.29.29,1032,160,187.8,151.8,36,47,1658,,22,14,,,,0,1000,0,0,0,0,0,0,0,0,0,0,0,93800,5539,0,3383,0,0,6500,0,, 
292961,541439,03-JAN-2024 01.23.33,1030,162.9,185.9,149.9,36,42.7,1677,,22,14,,,,0,1000,0,0,0,0,0,0,0,0,0,0,0,89800,5719,0,3477,0,998,5500,0,, 
292964,541440,03-JAN-2024 02.15.20,1030,160.2,177.7,141.7,36,42.2,1611,,22,14,,,,0,1000,0,0,0,0,0,0,0,0,0,0,0,87400,5257,0,3422,0,0,5500,0,, 
292966,541441,03-JAN-2024 03.05.30,1063,158.7,170.4,134.4,36,40.2,1604,,22,14,,,,0,1000,0,0,0,0,0,0,0,0,0,0,0,83600,5191,0,3277,0,0,5500,0,, 
292969,541442,03-JAN-2024 03.53.30,1067,159.5,174.89,136.9,37.99,39.2,1635,,23.22,14.77,,,,0,1000,0,0,0,0,0,0,0,0,0,0,0,83100,5063,0,2964,0,0,5000,0,, 
292972,541443,03-JAN-2024 04.42.24,5040,163.7,46.1,10.1,36,38.9,1556,,22,14,,,,0,1000,0,0,0,0,0,0,0,0,0,0,0,82100,5053,0,2788,0,230,5000,0,, 
292975,541444,03-JAN-2024 05.29.19,5040,159.6,172.1,136.1,36,38.9,1617,,22,14,,,,0,1000,0,0,0,0,0,0,0,0,0,0,0,83500,5179,0,2684,0,0,5000,0,, 
292978,541445,03-JAN-2024 06.21.00,5040,151.6,179.09,139.1,39.99,39.4,1689,,24.44,15.55,,,,0,1500,0,0,0,0,0,0,0,0,0,0,0,84200,5278,0,2778,0,0,5000,0,, 
292981,541446,03-JAN-2024 07.10.06,5040,156.5,177.19,135.2,41.99,37.9,1624,,25.66,16.33,,,,0,499,0,0,0,0,0,0,0,0,0,0,0,78600,5733,0,2938,0,0,5600,0,, 
292984,541447,03-JAN-2024 08.12.28,5082,161.9,189.89,150.9,38.99,41.9,1687,,23.83,15.16,,,,0,1000,0,0,0,0,0,0,0,0,0,0,0,89300,5459,125,3205,0,500,5500,0,, 
292987,541448,03-JAN-2024 09.07.24,5082,162.8,189.6,148.6,41,40.9,1649,,25.06,15.94,,,,0,999,0,0,0,0,0,0,0,0,0,0,0,88200,5569,0,3069,0,280,5500,0,, 
292990,541449,03-JAN-2024 10.00.59,5082,161.6,190.99,148,42.99,43.6,1634,,26.27,16.72,,,,0,1000,0,0,0,0,0,0,0,0,0,0,0,89500,5706,363,3071,0,24,5500,0,, 
292993,541450,03-JAN-2024 10.53.04,1015,163.6,190.19,147.2,42.99,43.1,1636,,26.27,16.72,,,,0,800,0,0,0,0,0,0,0,0,0,0,0,89100,5649,0,2999,0,0,5500,0,, 
292996,541451,03-JAN-2024 11.52.05,1015,163,191.79,149.8,41.99,46.4,1607,,25.66,16.33,,,,0,800,0,0,0,0,0,0,0,0,0,0,0,90400,5970,377,3482,0,1500,5500,0,, 
292999,541452,03-JAN-2024 12.52.28,1015,171,201.69,161.7,39.99,46.3,1661,,24.44,15.55,,,,0,999,0,0,0,0,0,0,0,0,0,0,0,93500,6298,169,3659,0,0,5500,0,, 
293002,541453,03-JAN-2024 15.02.06,1015,159.4,186.3,150.3,36,46.1,1633,,22,14,,,,0,999,0,0,0,0,0,0,0,0,0,0,0,93400,5553,0,3428,0,1108,5700,0,, 
293006,541454,03-JAN-2024 16.10.06,1032,162.7,215.19,177,38.19,50.1,1508,,23.34,14.85,,,,0,1000,0,0,0,0,0,0,0,0,0,0,0,104000,6321,602,3426,0,0,6000,0,, 
293009,541455,03-JAN-2024 17.04.09,1032,163.1,180,139,41,42.2,1648,,25.06,15.94,,,,0,1000,0,0,0,0,0,0,0,0,0,0,0,85700,5482,0,3657,0,665,5500,0,, 
293012,541456,03-JAN-2024 17.55.26,1032,164.2,179.09,138.9,40.19,41.3,1652,,24.56,15.63,,,,0,1000,0,0,0,0,0,0,0,0,0,0,0,85000,5452,0,2765,0,2061,5500,0,, 
293014,541457,03-JAN-2024 18.46.36,1032,163.4,180.49,140.5,39.99,41,1616,,24.44,15.55,,,,0,999,0,0,0,0,0,0,0,0,0,0,0,85100,5241,0,3215,0,998,5500,0,, 
293016,541458,03-JAN-2024 19.42.08,1015,161.9,181,140,41,41.1,1673,,,41,,,,0,800,0,0,0,0,0,0,0,0,0,0,0,86400,5343,0,2746,0,500,5500,0,, 
293018,541459,03-JAN-2024 20.34.35,1015,162.6,174.7,133.7,41,38.8,1612,,25.06,15.94,,,,0,800,0,0,0,0,0,0,0,0,0,0,0,81700,5049,0,2048,0,998,5500,0,, 
293020,541460,03-JAN-2024 21.23.56,1015,161.5,171,135,36,38.9,1646,,22,14,,,,0,800,0,0,0,0,0,0,0,0,0,0,0,80600,4843,400,2451,0,1000,5500,0,, 
293022,541461,03-JAN-2024 22.13.04,1015,160.3,180.09,138.1,41.99,40.3,1629,,25.66,16.33,,,,0,800,0,0,0,0,0,0,0,0,0,0,0,84000,5287,399,2228,0,1000,5500,0,, 
293024,541462,03-JAN-2024 23.02.09,1015,160.4,181.1,140.1,41,39.4,1616,,25.06,15.94,,,,0,800,0,0,0,0,0,0,0,0,0,0,0,83900,5143,0,2142,0,1994,5500,0,, 
293027,541463,03-JAN-2024 23.51.36,1015,163.9,180.39,140.4,39.99,38,,,24.44,15.55,,,,0,800,0,0,0,0,0,0,0,0,0,0,0,82600,5094,0,2558,0,1552,5500,0,, 
293030,541464,04-JAN-2024 00.40.05,1015,162.5,177.09,137.1,39.99,39.3,1618,,24.44,15.55,,,,0,799,0,0,0,0,0,0,0,0,0,0,0,83700,4983,0,2808,0,554,5500,0,, 
293032,541465,04-JAN-2024 01.35.04,1015,156.7,197.79,159.8,37.99,44.9,1676,,23.22,14.77,,,,0,800,0,0,0,0,0,0,0,0,0,0,0,99500,5627,0,4702,0,0,5500,0,, 
293036,541466,04-JAN-2024 02.29.15,1030,164.3,184.39,147.4,36.99,44.6,1664,,22.6,14.39,,,,0,1089,0,0,0,0,0,0,0,0,0,0,0,94800,5236,0,3865,0,0,5500,0,, 
293039,541467,04-JAN-2024 03.22.42,1030,160.8,193.79,154.8,38.99,43.3,1670,,23.83,15.16,,,,0,1000,0,0,0,0,0,0,0,0,0,0,0,93600,5458,792,3254,0,0,5500,0,, 
293042,541468,04-JAN-2024 04.19.02,1030,160.7,184.9,148.9,36,45.3,1635,,22,14,,,,0,1000,0,0,0,0,0,0,0,0,0,0,0,95500,5549,0,3731,0,0,5500,0,, 
293045,541469,04-JAN-2024 05.31.41,1030,157.9,177.9,141.9,36,46.9,1637,,22,14,,,,0,999,0,0,0,0,0,0,0,0,0,0,0,89500,5940,677,3649,0,998,5500,0,, 
293048,541470,04-JAN-2024 06.27.50,1030,160.3,185.29,145.3,39.99,46.3,1645,,24.44,15.55,,,,0,999,0,0,0,0,0,0,0,0,0,0,0,91500,5822,128,3963,0,1590,5500,0,, 
293050,541471,04-JAN-2024 07.25.41,1030,163.8,190.39,147.4,42.99,48.6,1648,,26.27,16.72,,,,0,1000,0,0,0,0,0,0,0,0,0,0,0,94600,5973,0,4284,0,1060,5800,0,, 
293054,541472,04-JAN-2024 08.33.11,1030,161.8,189.2,148.2,41,49.1,1621,,25.06,15.94,,,,0,1000,0,0,0,0,0,0,0,0,0,0,0,92400,5690,475,3412,0,2000,5500,0,, 
293057,541473,04-JAN-2024 09.30.31,1030,157.5,108.99,71,37.99,45.3,,,23.22,14.77,,,,0,1000,0,0,0,0,0,0,0,0,0,0,0,92000,5968,603,3852,0,996,5500,0,, 
293060,541474,04-JAN-2024 10.24.51,1015,165.7,110.09,71.1,38.99,43.9,1582,,23.83,15.16,,,,0,800,0,0,0,0,0,0,0,0,0,0,0,88000,5465,249,2968,0,1500,5500,0,, 
293063,541475,04-JAN-2024 11.27.40,1015,162.6,180.79,150.8,29.99,44.5,1613,,18.33,11.66,,,,0,800,0,0,0,0,0,0,0,0,0,0,0,89000,5633,495,3216,0,0,5500,0,, 
293066,541476,04-JAN-2024 12.17.51,1015,163,178.5,134.5,44,41.3,1664,,26.89,17.11,,,,0,799,0,0,0,0,0,0,0,0,0,0,0,85100,5442,436,2882,0,1999,5500,0,, 
293069,541477,04-JAN-2024 13.09.52,1015,162.6,180.39,137.4,42.99,41.6,1658,,26.27,16.72,,,,0,800,0,0,0,0,0,0,0,0,0,0,0,85500,5369,0,3320,0,2085,5500,0,, 
293072,541478,04-JAN-2024 14.04.01,1015,165.8,180.89,142.9,37.99,40.7,1594,,23.22,14.77,,,,0,800,0,0,0,0,0,0,0,0,0,0,0,85800,5193,0,2933,0,1661,5700,0,, 
293075,541479,04-JAN-2024 14.56.40,1015,162.7,189.49,151.5,37.99,42.7,1620,,23.22,14.77,,,,0,800,0,0,0,0,0,0,0,0,0,0,0,91400,5496,442,2624,0,2000,5700,0,, 
293079,541480,04-JAN-2024 15.46.12,1015,160.1,186.7,145.7,41,39.3,1614,,25.06,15.94,,,,0,800,0,0,0,0,0,0,0,0,0,0,0,87400,5030,0,2069,0,998,6700,0,, 
293081,541481,04-JAN-2024 16.36.51,1015,162.7,183.49,145.3,38.19,39.5,1632,,23.34,14.85,,,,0,800,0,0,0,0,0,0,0,0,0,0,0,87100,5193,0,2405,0,1995,5500,0,, 
293085,541482,04-JAN-2024 17.29.22,2030,160.8,180.99,115,65.99,39.3,1674,,40.33,25.66,,,,0,998,0,0,0,0,0,0,0,0,0,0,0,80000,4917,200,2551,0,1000,5500,0,, 
293088,541483,04-JAN-2024 18.15.21,1032,120.7,150.19,112.2,37.99,35.3,1611,,23.22,14.77,,,,0,500,0,0,0,0,0,0,0,0,0,0,0,72000,4499,0,2115,0,0,5000,0,, 
293091,541484,04-JAN-2024 19.12.05,1032,161.2,210.09,171.8,38.29,46.4,1601,,23.4,14.89,,,,0,984,0,0,0,0,0,0,0,0,0,0,0,100000,5704,0,2887,0,0,5900,0,, 
293093,541485,04-JAN-2024 20.06.38,1032,157.9,181.99,142.2,39.79,40.6,1674,,24.32,15.47,,,,0,989,0,0,0,0,0,0,0,0,0,0,0,83900,5162,0,2472,0,1330,5500,0,, 
293095,541486,04-JAN-2024 20.58.30,1032,165.8,189.69,149.5,40.19,41.4,1641,,24.56,15.63,,,,0,999,0,0,0,0,0,0,0,0,0,0,0,88000,5270,0,2623,0,1108,5000,0,, 
293098,541487,04-JAN-2024 21.51.18,1032,163.4,179.5,139.9,39.6,42.9,1554,,24.2,15.4,,,,0,972,0,0,0,0,0,0,0,0,0,0,0,88000,5658,806,3891,0,554,5000,0,, 
293101,541488,04-JAN-2024 22.46.52,1032,160.1,180.1,142.1,38,40.6,1669,,,38,,,,0,988,0,0,0,0,0,0,0,0,0,0,0,85000,5181,300,2811,0,500,5500,0,, 
293105,541489,04-JAN-2024 23.43.46,1015,160.3,185.3,149.3,36,42.7,1643,,22,14,,,,0,800,0,0,0,0,0,0,0,0,0,0,0,89100,5413,300,2097,0,500,5500,0,, 
293108,541490,04-JAN-2024 23.38.33,1058,157.2,185.49,145.5,39.99,41.3,1626,,24.44,15.55,,,,0,999,0,0,0,0,0,0,0,0,0,0,0,87800,5386,474,2477,0,999,5500,0,, 
293110,541491,05-JAN-2024 01.30.42,1015,165.5,190.3,148.2,42.1,41.7,,,25.73,16.37,,,,0,800,0,0,0,0,0,0,0,0,0,0,0,87500,5425,443,2664,0,1998,5500,0,, 
293114,541492,05-JAN-2024 02.21.28,1015,166.2,180.19,141.1,39.09,40.8,1652,,23.89,15.2,,,,0,799,0,0,0,0,0,0,0,0,0,0,0,86200,5274,681,3049,0,1108,5500,0,, 
293116,541493,05-JAN-2024 03.16.19,1015,160.1,180.69,140.5,40.19,43.3,1586,,24.56,15.63,,,,0,800,0,0,0,0,0,0,0,0,0,0,0,89800,5340,571,3303,0,554,5700,0,, 
293119,541494,05-JAN-2024 04.06.49,1015,158,176.6,135.6,41,39.9,1656,,25.06,15.94,,,,0,800,0,0,0,0,0,0,0,0,0,0,0,85600,5100,236,3260,0,998,5400,0,, 
293124,541495,05-JAN-2024 04.54.19,1015,164.8,175.09,135,40.09,38.1,1664,,24.5,15.59,,,,0,800,0,0,0,0,0,0,0,0,0,0,0,81400,5119,0,3130,0,998,5000,0,, 
293126,541496,05-JAN-2024 05.42.28,1015,163.9,175.3,134.3,41,40.1,1624,,25.06,15.94,,,,0,800,0,0,0,0,0,0,0,0,0,0,0,83000,5071,0,2647,0,998,5000,0,, 
293130,541497,05-JAN-2024 06.42.28,1032,162.1,199.99,154.9,45.09,45.3,1636,,27.56,17.53,,,,0,300,0,0,0,0,0,0,0,0,0,0,0,95800,5565,0,4148,0,10,5000,0,, 
293133,541498,05-JAN-2024 07.40.08,1010,164.5,191.89,149.9,41.99,46,1687,,25.66,16.33,,,,0,250,0,0,0,0,0,0,0,0,0,0,0,91900,5974,255,3123,0,0,5500,0,, 
293135,541499,05-JAN-2024 08.39.38,1010,161.6,193.4,149.4,44,47.7,1638,,26.89,17.11,,,,0,249,0,0,0,0,0,0,0,0,0,0,0,96100,6226,250,3718,0,142,5500,0,, 
293138,541500,05-JAN-2024 09.52.37,1010,160.9,196,160,36,48.9,1614,,22,14,,,,0,250,0,0,0,0,0,0,0,0,0,0,0,100000,6137,509,3794,0,0,5500,0,, 
293141,541501,05-JAN-2024 10.58.58,1010,164.2,193.19,150.2,42.99,48.4,1650,,26.27,16.72,,,,0,250,0,0,0,0,0,0,0,0,0,0,0,96300,5921,252,4696,0,1108,5500,0,, 
293144,541502,05-JAN-2024 12.06.22,1010,164.7,186.99,148,38.99,48,1647,,23.83,15.16,,,,0,250,0,0,0,0,0,0,0,0,0,0,0,93600,6297,948,3827,0,2216,6200,0,, 
293148,541503,05-JAN-2024 13.42.48,1010,162.8,178.7,143.7,35,49.6,1596,,21.39,13.61,,,,0,250,0,0,0,0,0,0,0,0,0,0,0,92300,6159,827,4237,0,1108,6700,0,, 
293151,541504,05-JAN-2024 14.34.38,1013,163.8,176.2,140.2,36,42,1632,,22,14,,,,0,250,0,0,0,0,0,0,0,0,0,0,0,86300,5331,945,3137,0,1662,5500,0,, 
293155,541505,05-JAN-2024 15.39.08,1013,163.5,184.89,144.9,39.99,45.1,1614,,24.44,15.55,,,,0,250,0,0,0,0,0,0,0,0,0,0,0,89100,5273,348,2949,0,1995,5500,0,, 
293158,541506,05-JAN-2024 16.27.44,5071,165.3,183.2,147.2,36,40.1,1704,,22,14,,,,0,890,0,0,0,0,0,0,0,0,0,0,0,82900,5661,0,3100,0,332,5500,0,, 
293161,541507,05-JAN-2024 17.17.17,5071,163.4,185,146,39,41.9,1595,,,39,,,,0,900,0,0,0,0,0,0,0,0,0,0,0,86500,5096,301,2575,0,1000,5500,0,, 
293163,541508,05-JAN-2024 18.09.25,2015,160.5,184.89,144.9,39.99,43.6,1633,,24.44,15.55,,,,0,875,0,0,0,0,0,0,0,0,0,0,0,88400,5538,125,3257,0,554,5500,0,, 
293165,541509,05-JAN-2024 18.58.08,2015,163.5,184.4,143.4,41,41.1,,,25.06,15.94,,,,0,896,0,0,0,0,0,0,0,0,0,0,0,85400,5103,126,2616,0,998,5900,0,, 
293168,541510,05-JAN-2024 19.49.28,2015,165,190,147,43,41.7,1617,,,43,,,,0,900,0,0,0,0,0,0,0,0,0,0,0,89000,5498,499,3022,0,1000,5500,0,, 
293171,541511,05-JAN-2024 20.38.37,1015,164.8,184.8,139.8,45,42,1626,,27.5,17.5,,,,0,894,0,0,0,0,0,0,0,0,0,0,0,88000,5407,126,2921,0,554,5500,0,, 
293174,541512,05-JAN-2024 21.31.15,1015,155.4,179.3,143.3,36,42.5,1624,,22,14,,,,0,897,0,0,0,0,0,0,0,0,0,0,0,89000,5337,0,2734,0,998,5500,0,, 
293177,541513,05-JAN-2024 22.30.54,1015,166.3,177,141,36,44.1,1640,,22,14,,,,0,333,0,0,0,0,0,0,0,0,0,0,0,91000,5576,402,3902,0,1330,5500,0,, 
293179,541514,05-JAN-2024 23.43.38,1015,162.5,187.2,151.2,36,46.7,1627,,22,14,,,,0,797,0,0,0,0,0,0,0,0,0,0,0,95000,5364,236,2804,0,554,5600,0,, 
293182,541515,06-JAN-2024 00.45.03,1015,165.5,182.1,140,42.1,41.4,1620,,25.73,16.37,,,,0,800,0,0,0,0,0,0,0,0,0,0,0,88100,5006,359,2857,0,1440,5600,0,, 
293186,541516,06-JAN-2024 01.37.19,5095,157.4,189.3,145.3,44,41.9,1646,,26.89,17.11,,,,0,999,0,0,0,0,0,0,0,0,0,0,0,90200,5595,585,3755,0,886,5500,0,, 
293189,541517,06-JAN-2024 02.30.34,5095,159.4,180.49,140.3,40.19,43.8,1613,,24.56,15.63,,,,0,1000,0,0,0,0,0,0,0,0,0,0,0,90000,5788,0,3505,0,1297,5500,0,, 
293192,541518,06-JAN-2024 03.22.58,1067,162.8,178.99,140,38.99,43,1629,,23.83,15.16,,,,0,1000,0,0,0,0,0,0,0,0,0,0,0,87000,5649,1124,3632,0,1440,5500,0,, 
293195,541519,06-JAN-2024 04.17.04,6040,157.9,178.8,137.8,41,43.2,1642,,25.06,15.94,,,,0,1000,0,0,0,0,0,0,0,0,0,0,0,85400,5713,1127,2014,0,499,5500,0,, 
293198,541520,06-JAN-2024 05.08.54,1014,153,179.99,156,23.99,41.8,1627,,14.66,9.33,,,,0,300,0,0,0,0,0,0,0,0,0,0,0,88000,5254,429,3018,0,1107,4900,0,, 
293201,541521,06-JAN-2024 06.00.07,1030,159.1,180.3,138.2,42.1,40.7,1645,,25.73,16.37,,,,0,987,0,0,0,0,0,0,0,0,0,0,0,86300,5210,215,3158,0,456,5600,0,, 
293204,541522,06-JAN-2024 07.02.04,1032,162.6,180.6,141.4,39.2,40.8,1660,,23.96,15.24,,,,0,983,0,0,0,0,0,0,0,0,0,0,0,86700,5110,236,3021,0,0,5500,0,, 
293207,541523,06-JAN-2024 07.55.59,1032,169.3,166.49,128.3,38.19,40.5,1633,,23.34,14.85,,,,0,999,0,0,0,0,0,0,0,0,0,0,0,82400,4775,0,3080,0,7,5500,0,, 
293209,541524,06-JAN-2024 10.24.45,1032,163.7,110.89,70.9,39.99,47.7,1618,,24.44,15.55,,,,0,999,0,0,0,0,0,0,0,0,0,0,0,96500,5775,629,3166,0,2000,5500,0,, 
293212,541525,06-JAN-2024 11.41.44,1032,163.9,178.1,146.1,32,46.1,1638,,19.56,12.44,,,,0,300,0,0,0,0,0,0,0,0,0,0,0,92000,5648,570,4059,0,2216,6000,0,, 
293215,541526,06-JAN-2024 12.36.23,1015,163.5,110.89,70.9,39.99,45.1,1614,,24.44,15.55,,,,0,800,0,0,0,0,0,0,0,0,0,0,0,94500,5865,569,4077,0,2000,5500,0,, 
293219,541527,06-JAN-2024 13.33.50,1015,162.9,189.39,149.4,39.99,46.1,1623,,24.44,15.55,,,,0,800,0,0,0,0,0,0,0,0,0,0,0,95700,5721,350,3708,0,1996,5500,0,, 
293222,541528,06-JAN-2024 14.29.03,1015,163.5,185.19,145.2,39.99,44.4,1621,,24.44,15.55,,,,0,800,0,0,0,0,0,0,0,0,0,0,0,90600,5637,141,4071,0,1341,5900,0,, 
293225,541529,06-JAN-2024 15.26.04,1015,160.7,194.09,155.1,38.99,45.5,1665,,23.83,15.16,,,,0,800,0,0,0,0,0,0,0,0,0,0,0,93000,5588,0,4464,0,0,5500,0,, 
293228,541530,06-JAN-2024 16.26.00,1015,166.4,190.79,150.6,40.19,46.7,1635,,24.56,15.63,,,,0,800,0,0,0,0,0,0,0,0,0,0,0,95000,5108,571,2338,0,0,5000,0,, 
293231,541531,06-JAN-2024 17.22.43,1015,163.1,184.09,144.1,39.99,44.6,,,24.44,15.55,,,,0,800,0,0,0,0,0,0,0,0,0,0,0,88400,6046,573,3705,0,0,5400,0,, 
293233,541532,06-JAN-2024 18.21.30,1015,156.3,183.1,143.5,39.6,47.5,1513,,24.2,15.4,,,,0,795,0,0,0,0,0,0,0,0,0,0,0,91800,5902,0,3960,0,0,5000,0,, 
293236,541533,06-JAN-2024 19.15.25,1015,161.8,174.49,137.5,36.99,42.5,1624,,22.6,14.39,,,,0,750,0,0,0,0,0,0,0,0,0,0,0,84600,5882,240,3737,0,0,5100,0,, 
293239,541534,06-JAN-2024 20.10.30,1015,161.6,177.09,138.1,38.99,43.2,1678,,23.83,15.16,,,,0,749,0,0,0,0,0,0,0,0,0,0,0,89000,5342,0,3746,0,0,5500,0,, 
293242,541535,06-JAN-2024 21.03.20,1015,157.4,176.5,140.5,36,41.3,1663,,22,14,,,,0,750,0,0,0,0,0,0,0,0,0,0,0,86900,5951,572,3379,0,998,6200,0,, 
293246,541536,06-JAN-2024 21.58.50,1017,162.1,179.5,143.5,36,45.3,1541,,22,14,,,,0,500,0,0,0,0,0,0,0,0,0,0,0,95800,5584,501,3871,0,998,6000,0,, 
293249,541537,06-JAN-2024 22.54.10,1017,160.6,180.79,140.8,39.99,43.7,1693,,24.44,15.55,,,,0,500,0,0,0,0,0,0,0,0,0,0,0,93500,5353,0,3604,0,2120,6000,0,, 
293252,541538,07-JAN-2024 00.02.21,1017,161.4,184.3,148.3,36,44.5,1645,,22,14,,,,0,500,0,0,0,0,0,0,0,0,0,0,0,93700,4260,0,2811,0,1060,5500,0,, 
293254,541539,07-JAN-2024 00.53.45,1017,156.8,185.99,147,38.99,42.7,1641,,23.83,15.16,,,,0,500,0,0,0,0,0,0,0,0,0,0,0,90800,5557,1142,3058,0,0,5500,0,, 
293257,541540,07-JAN-2024 01.43.24,1017,157,180.29,142.1,38.19,39.7,1647,,23.34,14.85,,,,0,500,0,0,0,0,0,0,0,0,0,0,0,86200,5078,599,2903,0,1662,5500,0,, 
293260,541541,07-JAN-2024 02.33.51,1017,163,180.59,136.5,44.09,41.1,1640,,26.94,17.15,,,,0,500,0,0,0,0,0,0,0,0,0,0,0,88100,5165,477,2889,0,1108,5000,0,, 
293263,541542,07-JAN-2024 03.28.36,1017,161,184.89,141.9,42.99,43.6,1623,,26.27,16.72,,,,0,500,0,0,0,0,0,0,0,0,0,0,0,93000,5504,364,3054,0,1108,5500,0,, 
293266,541543,07-JAN-2024 04.22.36,1017,157.3,184.98,140.8,44.18,42.5,1628,,27,17.18,,,,0,500,0,0,0,0,0,0,0,0,0,0,0,89000,5528,349,3905,0,456,5500,0,, 
293269,541544,07-JAN-2024 05.21.06,1017,164.6,185.49,138.5,46.99,43.2,1657,,28.72,18.27,,,,0,799,0,0,0,0,0,0,0,0,0,0,0,89600,5226,0,3091,0,3,5500,0,, 
293273,541545,07-JAN-2024 06.12.37,1015,163.8,185.59,145.4,40.19,42.3,1660,,24.56,15.63,,,,0,773,0,0,0,0,0,0,0,0,0,0,0,88500,5106,0,3265,0,2,5500,0,, 
293275,541546,07-JAN-2024 07.07.41,1015,161.9,186.19,147.2,38.99,43.6,1603,,23.83,15.16,,,,0,800,0,0,0,0,0,0,0,0,0,0,0,90500,5270,0,3945,0,0,5500,0,, 
293278,541547,07-JAN-2024 08.03.15,1015,162.8,190.99,149,41.99,44.6,1603,,25.66,16.33,,,,0,800,0,0,0,0,0,0,0,0,0,0,0,92900,5766,588,3209,0,21,5500,0,, 
293280,541548,07-JAN-2024 08.54.46,1015,163,186.3,145.3,41,41.9,1639,,25.06,15.94,,,,0,799,0,0,0,0,0,0,0,0,0,0,0,88800,5427,169,3835,0,10,5500,0,, 
293284,541549,07-JAN-2024 09.48.25,1015,161.1,180.49,137.5,42.99,42.5,1641,,26.27,16.72,,,,0,801,0,0,0,0,0,0,0,0,0,0,0,86300,5501,172,3185,0,0,5500,0,, 
293287,541550,07-JAN-2024 10.40.30,1015,161.3,180.29,140.3,39.99,42,1668,,24.44,15.55,,,,0,800,0,0,0,0,0,0,0,0,0,0,0,86100,5545,684,2470,0,2216,5700,0,, 
293290,541551,07-JAN-2024 11.31.55,1015,165.2,110.19,71.2,38.99,41.3,1658,,23.83,15.16,,,,0,800,0,0,0,0,0,0,0,0,0,0,0,86000,5206,105,2543,0,2216,5000,0,, 
293293,541552,07-JAN-2024 12.26.20,1017,162.9,108.89,70.9,37.99,40.3,1638,,23.22,14.77,,,,0,500,0,0,0,0,0,0,0,0,0,0,0,84500,4957,377,2638,0,1662,5000,0,, 
293297,541553,07-JAN-2024 13.20.57,1017,162.7,198.19,156.2,41.99,45.6,1658,,25.66,16.33,,,,0,500,0,0,0,0,0,0,0,0,0,0,0,93000,5839,383,3014,0,1662,5000,0,, 
293299,541554,07-JAN-2024 14.13.30,1017,161.1,174.8,138.8,36,41.1,1630,,22,14,,,,0,500,0,0,0,0,0,0,0,0,0,0,0,83700,5165,794,2269,0,1108,5000,0,, 
293302,541555,07-JAN-2024 15.04.20,1017,162.9,184.69,146.7,37.99,41.5,1621,,23.22,14.77,,,,0,500,0,0,0,0,0,0,0,0,0,0,0,89400,5370,480,3611,0,1550,5000,0,, 
293306,541556,07-JAN-2024 15.59.35,1017,162.1,190.19,150.2,39.99,45.2,1681,,24.44,15.55,,,,0,500,0,0,0,0,0,0,0,0,0,0,0,94500,5336,574,2779,0,1196,5000,0,, 
293309,541557,07-JAN-2024 16.55.30,1017,164.9,183.89,141.9,41.99,45.2,1661,,25.66,16.33,,,,0,500,0,0,0,0,0,0,0,0,0,0,0,94900,4589,127,2881,0,1899,6000,0,, 
293313,541558,07-JAN-2024 17.48.15,1017,159.3,184.89,142.9,41.99,43.5,1582,,25.66,16.33,,,,0,500,0,0,0,0,0,0,0,0,0,0,0,89800,5049,0,2877,0,1108,6000,0,, 
293316,541559,07-JAN-2024 18.41.45,1015,159.8,183.89,145.9,37.99,43.2,1604,,23.22,14.77,,,,0,771,0,0,0,0,0,0,0,0,0,0,0,91800,5209,0,3020,0,1290,6000,0,, 
293318,541560,07-JAN-2024 19.41.09,1015,163.1,173.8,137.8,36,41.7,1625,,22,14,,,,0,800,0,0,0,0,0,0,0,0,0,0,0,88400,4916,798,2843,0,500,6000,0,, 
293322,541561,07-JAN-2024 20.30.39,1015,160,169.4,133.4,36,38.8,1649,,22,14,,,,0,800,0,0,0,0,0,0,0,0,0,0,0,81100,4958,235,2462,0,500,6000,0,, 
293325,541562,07-JAN-2024 20.28.57,1015,161,168.1,132.1,36,41.9,1601,,22,14,,,,0,800,0,0,0,0,0,0,0,0,0,0,0,83100,5941,570,3198,0,1000,5600,0,, 
293328,541563,07-JAN-2024 22.19.16,1015,157.4,171.6,135.6,36,39.4,1612,,22,14,,,,0,800,0,0,0,0,0,0,0,0,0,0,0,81300,5027,409,2547,0,500,5700,0,, 
293331,541564,07-JAN-2024 23.28.57,1015,161.1,186.9,150.9,36,46.7,1608,,22,14,,,,0,794,0,0,0,0,0,0,0,0,0,0,0,94000,5704,0,3910,0,1908,5500,0,, 
293334,541565,08-JAN-2024 00.29.46,1015,159.5,192.59,150.6,41.99,45.3,1648,,25.66,16.33,,,,0,300,0,0,0,0,0,0,0,0,0,0,0,92300,5406,0,2863,0,0,5900,0,, 
293337,541566,08-JAN-2024 01.37.33,1015,166.2,197.99,158,39.99,48.1,1643,,24.44,15.55,,,,0,300,0,0,0,0,0,0,0,0,0,0,0,97900,5984,0,3796,0,1108,5500,0,, 
293340,541567,08-JAN-2024 02.33.13,1015,160.5,185.6,141.6,44,44.1,1661,,26.89,17.11,,,,0,800,0,0,0,0,0,0,0,0,0,0,0,89700,5208,0,3187,0,1108,5500,0,, 
293343,541568,08-JAN-2024 03.26.14,1015,160.1,185.29,143.3,41.99,43.7,1639,,25.66,16.33,,,,0,800,0,0,0,0,0,0,0,0,0,0,0,91000,5321,571,3541,0,554,5500,0,, 
293345,541569,08-JAN-2024 04.21.23,1015,164.3,179.3,143.3,36,41.5,1664,,22,14,,,,0,0,0,0,0,0,0,0,0,0,0,0,0,86500,5712,348,3326,0,1000,6000,0,, 
293348,541570,08-JAN-2024 05.11.02,1015,159.5,180.19,137.2,42.99,41.1,1635,,26.27,16.72,,,,0,800,0,0,0,0,0,0,0,0,0,0,0,83400,4824,0,2381,0,1000,5500,0,, 
293351,541571,08-JAN-2024 06.05.58,1015,159.5,180.9,144.9,36,43.7,1623,,22,14,,,,0,800,0,0,0,0,0,0,0,0,0,0,0,89000,5422,0,3295,0,912,5500,0,, 
293354,541572,08-JAN-2024 07.06.23,5095,166.8,112,71,41,40.4,1663,,25.06,15.94,,,,0,928,0,0,0,0,0,0,0,0,0,0,0,88000,5613,316,2722,0,0,7000,0,, 
293358,541573,08-JAN-2024 08.05.24,6040,159.5,157.1,121.1,36,41.8,1668,,22,14,,,,0,973,0,0,0,0,0,0,0,0,0,0,0,86000,5316,302,2917,0,65,6200,0,, 
293360,541574,08-JAN-2024 09.00.07,1014,160,186,160,26,44.6,1642,,,26,,,,0,300,0,0,0,0,0,0,0,0,0,0,0,93000,6298,303,2780,0,0,6300,0,, 
293363,541575,08-JAN-2024 09.50.27,1030,160,180.3,144.3,36,40.4,1597,,22,14,,,,0,952,0,0,0,0,0,0,0,0,0,0,0,90000,5219,0,3033,0,0,6500,0,,
