Repository: sanad-code/udacity-aimaster-capstone-ai-programming-foundations-project

# Steel Production Data Analysis — Udacity AI Master Capstone

This project analyzes steel production data to identify key factors affecting energy consumption, quality indicators, and production efficiency. It covers data cleaning, exploratory data analysis (EDA), and visualization of relationships between variables such as DRI Carbon and Silica (SiO2). The insights support data-driven decisions to optimize the steelmaking process.

## What Was Built

A Jupyter Notebook (`data-workflow/data_workflow.ipynb`) that loads, cleans, and analyzes internal steel production heat data, producing visualizations and statistical summaries saved under `outputs/`.

File: data/raw/flat_raw_data.csv (part 30 of 86)
RC,HID,STOP_DATE,STEEL_GRADE,TAPPED_WGT,TOTAL_CHARGE,DRI_CHARGE,SCRAP_CHARGE,POWER_ON_TIME,FINAL_TEMP,TOTAL_C_DRI,LOCAL_SCRAP,HOME_RETURN_SCRAP,IMPORTED_SCRAP,PIG_IRON,DRI_BRIQUETTED,FESI,FEMN,SIMN,FECR,NICKEL,FETI,FEB,FENB,FEP,FEMO,CU,FEV,NITROVAN,ELEC_ENERGY,OXYGEN,COKE_LUMP,MODULE_CARBON,COKE_POWDER,BURNT_LIME,BURNT_DOLAMITE,FLUX,C_ANALYSIS, 
293367,541576,08-JAN-2024 10.42.47,1032,159.6,187.09,149.1,37.99,41.5,1659,,23.22,14.77,,,,0,0,0,0,0,0,0,0,0,0,0,0,0,91000,5265,0,2657,0,0,7000,0,, 
293369,541577,08-JAN-2024 11.37.06,1015,160.6,196.19,155,41.19,41.6,1692,,25.17,16.02,,,,0,799,0,0,0,0,0,0,0,0,0,0,0,92000,5284,302,2896,0,80,6000,0,, 
293372,541578,08-JAN-2024 12.44.12,2067,158.6,185.58,112.6,72.98,44,1638,,44.6,28.38,,,,0,970,0,0,0,0,0,0,0,0,0,0,0,86000,5451,0,2275,0,1996,6000,0,, 
293375,541579,08-JAN-2024 13.39.24,2067,157,185.18,115,70.18,40.9,1679,,42.89,27.29,,,,0,888,0,0,0,0,0,0,0,0,0,0,0,84600,5194,0,2726,0,0,6600,0,, 
293378,541580,08-JAN-2024 14.27.18,2067,163,199.09,130.6,68.49,36.8,1636,,41.86,26.63,,,,0,1000,0,0,0,0,0,0,0,0,0,0,0,79300,4752,0,2157,0,0,6000,0,, 
293381,541581,08-JAN-2024 17.02.48,2067,159.9,199.59,124.6,74.99,51.2,1618,,45.83,29.16,,,,0,947,0,0,0,0,0,0,0,0,0,0,0,98000,5527,352,3297,0,999,6200,0,, 
293384,541582,08-JAN-2024 17.52.59,2067,157.5,192.29,152.3,39.99,42.3,1615,,24.44,15.55,,,,0,982,0,0,0,0,0,0,0,0,0,0,0,92500,5086,224,3173,0,554,5900,0,, 
293387,541583,08-JAN-2024 18.48.12,2067,158.9,190.2,149.2,41,44.7,1622,,25.06,15.94,,,,0,982,0,0,0,0,0,0,0,0,0,0,0,95500,5351,144,3680,0,799,6400,0,, 
293390,541584,08-JAN-2024 19.39.00,2067,139.6,186.1,145.1,41,41,1616,,25.06,15.94,,,,0,1500,0,0,0,0,0,0,0,0,0,0,0,89100,5173,145,3414,0,1000,6000,0,, 
293393,541585,08-JAN-2024 20.29.10,6095,160.7,171.19,133.2,37.99,40.4,1619,,23.22,14.77,,,,0,500,0,0,0,0,0,0,0,0,0,0,0,84500,4854,226,3079,0,1661,6000,0,, 
293396,541586,08-JAN-2024 21.23.10,6095,163.6,180.58,98.6,81.98,40.7,1653,,50.1,31.88,,,,0,1000,0,0,0,0,0,0,0,0,0,0,0,79400,4871,0,2617,0,0,6000,0,, 
293399,541587,08-JAN-2024 22.12.09,6095,160.7,180.3,139.3,41,40.4,1546,,25.06,15.94,,,,0,999,0,0,0,0,0,0,0,0,0,0,0,85000,4896,72,3104,0,500,6000,0,, 
293402,541588,08-JAN-2024 23.03.14,6095,160.1,179.6,143.6,36,41,1640,,22,14,,,,0,1000,0,0,0,0,0,0,0,0,0,0,0,87000,5073,145,3029,0,1299,6000,0,, 
293405,541589,09-JAN-2024 00.15.02,6095,162,183.1,147.1,36,43.8,1625,,22,14,,,,0,967,0,0,0,0,0,0,0,0,0,0,0,90000,4976,0,2643,0,500,6500,0,, 
293409,541590,09-JAN-2024 01.04.13,5095,161.3,177.6,141.6,36,39.8,1653,,22,14,,,,0,980,0,0,0,0,0,0,0,0,0,0,0,84800,5353,0,2052,0,0,7000,0,, 
293412,541591,09-JAN-2024 01.54.09,1032,160.5,185.69,148.6,37.09,40,1638,,22.67,14.42,,,,0,1000,0,0,0,0,0,0,0,0,0,0,0,86300,5057,239,2059,0,0,6000,0,, 
293415,541592,09-JAN-2024 02.46.18,2032,157.9,181.88,109.9,71.98,39.8,1645,,43.99,27.99,,,,0,1000,0,0,0,0,0,0,0,0,0,0,0,81400,4859,130,2119,0,0,6000,0,, 
293417,541593,09-JAN-2024 03.37.49,2032,162,190.69,150.5,40.19,42.9,1623,,24.56,15.63,,,,0,1000,0,0,0,0,0,0,0,0,0,0,0,94000,5042,258,3338,0,0,6000,0,, 
293421,541594,09-JAN-2024 04.34.14,1017,161.9,190.8,148.6,42.2,44.1,1607,,25.79,16.41,,,,0,500,0,0,0,0,0,0,0,0,0,0,0,94500,5015,241,3294,0,92,6000,0,, 
293424,541595,09-JAN-2024 05.46.08,1017,158,185.59,148.5,37.09,45.9,1640,,22.67,14.42,,,,0,800,0,0,0,0,0,0,0,0,0,0,0,96000,5362,0,3835,0,0,6500,0,, 
293427,541596,09-JAN-2024 06.43.32,1015,163.8,196.69,157.6,39.09,46.7,1636,,23.89,15.2,,,,0,800,0,0,0,0,0,0,0,0,0,0,0,97400,5606,368,3191,0,0,6500,0,, 
293430,541597,09-JAN-2024 07.33.42,1015,158.6,185.39,144.3,41.09,41.4,1632,,25.11,15.98,,,,0,800,0,0,0,0,0,0,0,0,0,0,0,86700,4863,0,2538,0,0,5200,0,, 
293432,541598,09-JAN-2024 08.37.09,1015,162.4,189.7,149.7,40,44.6,1558,,,40,,,,0,800,0,0,0,0,0,0,0,0,0,0,0,93900,5312,239,3319,0,1058,6500,0,, 
293434,541599,09-JAN-2024 09.45.54,1015,161.2,187.09,149.9,37.19,46.1,1620,,22.73,14.46,,,,0,800,0,0,0,0,0,0,0,0,0,0,0,94700,5440,696,3732,0,3023,6800,0,, 
293438,541600,09-JAN-2024 10.51.55,1015,160.1,190.39,150.4,39.99,43.7,1653,,24.44,15.55,,,,0,800,0,0,0,0,0,0,0,0,0,0,0,92100,5349,499,3074,0,1000,7000,0,, 
293442,541601,09-JAN-2024 11.58.05,1015,164.5,180.9,142.3,38.6,46.5,1584,,23.59,15.01,,,,0,800,0,0,0,0,0,0,0,0,0,0,0,91600,5032,348,3067,0,1995,6000,0,, 
293445,541602,09-JAN-2024 12.49.18,1015,159.7,184.7,143.7,41,40.4,1622,,25.06,15.94,,,,0,800,0,0,0,0,0,0,0,0,0,0,0,85800,5472,238,3138,0,1552,7000,0,, 
293448,541603,09-JAN-2024 13.43.13,1015,164.1,184.5,145.3,39.2,40.7,1571,,23.96,15.24,,,,0,800,0,0,0,0,0,0,0,0,0,0,0,86900,5217,458,2783,0,1330,6800,0,, 
293450,541604,09-JAN-2024 14.32.54,1015,158.3,177.19,139.7,37.49,39.6,,,22.91,14.58,,,,0,792,0,0,0,0,0,0,0,0,0,0,0,84300,5356,186,3137,0,1008,6500,0,, 
293454,541605,09-JAN-2024 15.23.38,1015,163.4,180.29,143.3,36.99,41,,,22.6,14.39,,,,0,800,0,0,0,0,0,0,0,0,0,0,0,86200,4817,301,2294,0,0,6000,0,, 
293457,541606,09-JAN-2024 16.24.24,1015,166.9,184.69,146.7,37.99,46,1645,,23.22,14.77,,,,0,799,0,0,0,0,0,0,0,0,0,0,0,96700,4710,71,3700,0,1498,6900,0,, 
293460,541607,09-JAN-2024 17.19.04,1015,158.8,190.4,148.2,42.2,44.4,,,25.79,16.41,,,,0,800,0,0,0,0,0,0,0,0,0,0,0,93200,5445,71,3726,0,500,6000,0,, 
293463,541608,09-JAN-2024 18.10.34,1015,163.3,189.39,148.2,41.19,43.8,1616,,25.17,16.02,,,,0,795,0,0,0,0,0,0,0,0,0,0,0,92400,5261,0,3539,0,1960,6000,0,, 
293466,541609,09-JAN-2024 19.03.27,1015,158.9,188.19,151.2,36.99,44.9,1600,,22.6,14.39,,,,0,783,0,0,0,0,0,0,0,0,0,0,0,94400,5435,0,4251,0,1760,6000,0,, 
293468,541610,09-JAN-2024 19.55.04,1015,163.2,190.2,151,39.2,43.5,1607,,23.96,15.24,,,,0,800,0,0,0,0,0,0,0,0,0,0,0,92000,5275,0,3795,0,1996,6000,0,, 
293471,541611,09-JAN-2024 20.49.35,6074,159.4,190.29,150.2,40.09,46.4,1653,,24.5,15.59,,,,0,955,0,0,0,0,0,0,0,0,0,0,0,95300,5333,70,4066,0,1000,6000,0,, 
293474,541612,09-JAN-2024 21.55.58,7010,160.3,190.29,149.1,41.19,50.4,1612,,25.17,16.02,,,,0,1460,0,0,0,0,0,0,0,0,0,0,0,97500,5410,0,4377,0,0,6200,0,, 
293478,541613,09-JAN-2024 22.53.13,7010,155.3,174.89,136.9,37.99,46.2,1570,,23.22,14.77,,,,0,1443,0,0,0,0,0,0,0,0,0,0,0,89100,4881,69,3593,0,1193,6000,0,, 
293480,541614,10-JAN-2024 00.24.43,7010,164.8,176.5,140.5,36,46.4,1626,,22,14,,,,0,500,0,0,0,0,0,0,0,0,0,0,0,89500,5388,697,2795,0,1000,6000,0,, 
293483,541615,10-JAN-2024 01.18.54,1017,165.8,185.29,146.3,38.99,44.8,1600,,23.83,15.16,,,,0,500,0,0,0,0,0,0,0,0,0,0,0,92000,5392,0,3323,0,0,6200,0,, 
293486,541616,10-JAN-2024 02.11.57,1017,165.1,181.79,142.8,38.99,42.3,1680,,23.83,15.16,,,,0,500,0,0,0,0,0,0,0,0,0,0,0,88000,5353,129,2935,0,0,5800,0,, 
293488,541617,10-JAN-2024 05.07.03,1017,163.9,176.9,140.9,36,50.2,1614,,22,14,,,,0,499,0,0,0,0,0,0,0,0,0,0,0,94300,5638,354,3924,0,554,6400,0,, 
293491,541618,10-JAN-2024 06.07.29,1015,164.7,177.6,141.6,36,44.3,1626,,22,14,,,,0,800,0,0,0,0,0,0,0,0,0,0,0,89100,5474,129,3918,0,0,6000,0,, 
293494,541619,10-JAN-2024 07.01.49,1015,165.9,188.19,150.2,37.99,44.6,1668,,23.22,14.77,,,,0,792,0,0,0,0,0,0,0,0,0,0,0,92400,5457,493,3297,0,2015,6000,0,, 
293496,541620,10-JAN-2024 07.57.44,1015,165,185.8,144.8,41,41.5,1599,,25.06,15.94,,,,0,791,0,0,0,0,0,0,0,0,0,0,0,89300,5324,0,3452,0,1330,6500,0,, 
293504,541621,10-JAN-2024 11.14.59,1015,162.2,221.09,143.1,77.99,44.5,1668,,47.66,30.33,,,,0,0,0,0,0,0,0,0,0,0,0,0,0,94600,5118,509,3447,0,1000,6500,0,, 
293507,541622,10-JAN-2024 12.10.49,1015,158.2,188.29,150.1,38.19,44.5,1680,,23.34,14.85,,,,0,775,0,0,0,0,0,0,0,0,0,0,0,93600,5726,603,3225,0,1500,6500,0,, 
293510,541623,10-JAN-2024 13.01.33,1015,159.1,184.69,146.7,37.99,42.5,1625,,23.22,14.77,,,,0,800,0,0,0,0,0,0,0,0,0,0,0,89500,5483,0,2758,0,1330,6500,0,, 
293513,541624,10-JAN-2024 14.06.29,1015,164.1,182.59,140.3,42.29,45.9,,,25.84,16.45,,,,0,772,0,0,0,0,0,0,0,0,0,0,0,88800,5596,104,3818,0,1330,7000,0,, 
293516,541625,10-JAN-2024 15.04.59,1015,155.4,185.3,145,40.3,44.7,1602,,24.63,15.67,,,,0,800,0,0,0,0,0,0,0,0,0,0,0,93000,5575,102,3302,0,500,7000,0,, 
293519,541626,10-JAN-2024 16.12.54,1015,162.6,190.5,149.5,41,46.3,1657,,25.06,15.94,,,,0,797,0,0,0,0,0,0,0,0,0,0,0,95200,5730,0,4100,0,1995,6500,0,, 
293523,541627,10-JAN-2024 17.08.21,1015,164.7,195.69,153.7,41.99,45.9,1534,,25.66,16.33,,,,0,790,0,0,0,0,0,0,0,0,0,0,0,97100,5448,0,3961,0,999,6500,0,, 
293526,541628,10-JAN-2024 18.12.43,1015,164,184.19,142.2,41.99,46.2,1678,,25.66,16.33,,,,0,758,0,0,0,0,0,0,0,0,0,0,0,92700,5425,142,3940,0,1342,6500,0,, 
293529,541629,10-JAN-2024 20.27.59,1015,161,191.6,150.6,41,51.2,1619,,25.06,15.94,,,,0,300,0,0,0,0,0,0,0,0,0,0,0,95900,6057,571,4191,0,750,5900,0,, 
293533,541630,10-JAN-2024 21.20.00,1010,161,173.99,134,39.99,44,,,24.44,15.55,,,,0,300,0,0,0,0,0,0,0,0,0,0,0,86000,5136,0,3282,0,1500,6000,0,, 
293536,541631,10-JAN-2024 22.12.20,1010,158.7,180.5,139.5,41,43.8,,,25.06,15.94,,,,0,300,0,0,0,0,0,0,0,0,0,0,0,87900,5351,0,3795,0,1500,7000,0,, 
293538,541632,10-JAN-2024 23.05.29,2011,158.8,186.59,144.6,41.99,45.4,1603,,25.66,16.33,,,,0,300,0,0,0,0,0,0,0,0,0,0,0,92800,5434,0,3809,0,1500,6600,0,, 
293541,541633,11-JAN-2024 00.11.49,2011,163.3,184.99,146,38.99,44.3,1654,,23.83,15.16,,,,0,300,0,0,0,0,0,0,0,0,0,0,0,89200,5515,455,2598,0,2000,6500,0,, 
293544,541634,11-JAN-2024 01.05.56,2011,166.9,201.29,159.3,41.99,45,1621,,25.66,16.33,,,,0,300,0,0,0,0,0,0,0,0,0,0,0,95000,5835,386,3174,0,0,6500,0,, 
293548,541635,11-JAN-2024 01.55.15,2011,158.7,187.89,147.9,39.99,41.8,1620,,24.44,15.55,,,,0,300,0,0,0,0,0,0,0,0,0,0,0,90500,5417,667,2247,0,0,6500,0,, 
293550,541636,11-JAN-2024 03.00.05,2011,162.9,179.29,139.3,39.99,41.4,1635,,24.44,15.55,,,,0,300,0,0,0,0,0,0,0,0,0,0,0,86700,5136,130,3441,0,998,4000,0,, 
293554,541637,11-JAN-2024 04.12.30,1010,166,50.8,14.8,36,41.9,1649,,22,14,,,,0,300,0,0,0,0,0,0,0,0,0,0,0,82600,5601,905,3201,0,0,3000,0,, 
293557,541638,11-JAN-2024 05.13.19,2011,154.3,141.5,105.5,36,38.9,1671,,22,14,,,,0,300,0,0,0,0,0,0,0,0,0,0,0,69600,5013,701,2703,0,0,3700,0,, 
293563,541639,11-JAN-2024 20.45.56,2011,155.4,213.4,171.3,42.1,66.3,1682,,25.73,16.37,,,,0,300,0,0,0,0,0,0,0,0,0,0,0,113000,7321,482,3223,0,1606,9100,0,, 
293565,541640,11-JAN-2024 22.05.36,2011,165,189.79,149.8,39.99,47.2,1681,,24.44,15.55,,,,0,300,0,0,0,0,0,0,0,0,0,0,0,95800,5503,0,3783,0,1108,7000,0,, 
293567,541641,11-JAN-2024 23.08.11,1017,159.7,182.09,137,45.09,40.9,,,27.56,17.53,,,,0,499,0,0,0,0,0,0,0,0,0,0,0,83100,4792,0,2989,0,554,6500,0,, 
293569,541642,12-JAN-2024 00.10.38,1017,161.5,190.19,150.2,39.99,47.8,1662,,24.44,15.55,,,,0,500,0,0,0,0,0,0,0,0,0,0,0,96000,5969,348,4048,0,0,5500,0,, 
293572,541643,12-JAN-2024 01.09.46,1017,163,189.99,150,39.99,44.8,1629,,24.44,15.55,,,,0,500,0,0,0,0,0,0,0,0,0,0,0,92500,5194,541,2883,0,2000,6000,0,, 
293576,541644,12-JAN-2024 02.07.28,1017,164,190.09,147.1,42.99,43.6,1653,,26.27,16.72,,,,0,499,0,0,0,0,0,0,0,0,0,0,0,90800,5360,94,2967,0,1108,6000,0,, 
293578,541645,12-JAN-2024 03.08.57,1017,162.6,176.7,140.7,36,43.3,1639,,22,14,,,,0,500,0,0,0,0,0,0,0,0,0,0,0,87500,5535,351,2669,0,2000,6000,0,, 
293581,541646,12-JAN-2024 04.03.22,1017,162.7,185.4,150.4,35,40.5,1655,,21.39,13.61,,,,0,500,0,0,0,0,0,0,0,0,0,0,0,87000,5294,1174,2216,0,1662,6000,0,, 
293585,541647,12-JAN-2024 05.08.36,1017,161.4,185.4,144.4,41,42.5,1619,,25.06,15.94,,,,0,500,0,0,0,0,0,0,0,0,0,0,0,88500,5580,0,2848,0,1662,6000,0,, 
293588,541648,12-JAN-2024 06.02.57,1017,162.3,181,145,36,42.1,1620,,22,14,,,,0,500,0,0,0,0,0,0,0,0,0,0,0,88800,5427,348,2838,0,2000,6000,0,, 
293591,541649,12-JAN-2024 07.02.28,1017,162.9,186.7,145.7,41,42.9,1686,,25.06,15.94,,,,0,499,0,0,0,0,0,0,0,0,0,0,0,88500,5381,236,2729,0,2216,6000,0,, 
293594,541650,12-JAN-2024 07.57.46,1017,157.8,185.09,142.1,42.99,42.5,,,26.27,16.72,,,,0,300,0,0,0,0,0,0,0,0,0,0,0,86100,5351,239,2984,0,1552,6000,0,, 
293597,541651,12-JAN-2024 08.57.46,1010,157.3,180.3,142.3,38,42,1627,,,38,,,,0,300,0,0,0,0,0,0,0,0,0,0,0,87100,5242,239,2661,0,998,6000,0,, 
293600,541652,12-JAN-2024 09.50.00,7063,158.3,180.4,145.4,35,41.8,,,21.39,13.61,,,,0,902,0,0,0,0,0,0,0,0,0,0,0,88000,5297,0,2689,0,1330,6000,0,, 
293603,541653,12-JAN-2024 10.42.30,5042,159.6,180.09,143.1,36.99,41.9,1634,,22.6,14.39,,,,0,850,0,0,0,0,0,0,0,0,0,0,0,87800,5373,0,3126,0,1995,6000,0,, 
293606,541654,12-JAN-2024 11.34.23,5095,155,181.49,142.5,38.99,41.8,1614,,23.83,15.16,,,,0,858,0,0,0,0,0,0,0,0,0,0,0,87600,5471,239,2446,0,1994,6000,0,, 
293609,541655,12-JAN-2024 12.52.52,1015,162.6,180.89,144.4,36.49,45.4,1669,,22.3,14.19,,,,0,857,0,0,0,0,0,0,0,0,0,0,0,87800,5814,205,3330,0,998,7900,0,, 
293612,541656,12-JAN-2024 14.03.18,1015,159.3,186.89,144.6,42.29,45.1,1655,,25.84,16.45,,,,0,874,0,0,0,0,0,0,0,0,0,0,0,87000,5577,0,3091,0,1994,6500,0,, 
293615,541657,12-JAN-2024 14.59.47,1015,156,194.99,153.8,41.19,41.1,1663,,25.17,16.02,,,,0,868,0,0,0,0,0,0,0,0,0,0,0,89000,5862,0,3198,0,2220,6500,0,, 
293618,541658,12-JAN-2024 16.00.52,1015,159.8,184.99,151,33.99,43.2,1609,,20.77,13.22,,,,0,769,0,0,0,0,0,0,0,0,0,0,0,90500,5289,0,3517,0,0,5800,0,, 
293620,541659,12-JAN-2024 17.01.27,1015,164.8,186.09,148.1,37.99,42.6,1630,,23.22,14.77,,,,0,788,0,0,0,0,0,0,0,0,0,0,0,88800,5172,0,3505,0,0,6000,0,, 
293624,541660,12-JAN-2024 18.01.14,1015,160.5,187.19,144.1,43.09,42.3,1608,,26.33,16.76,,,,0,670,0,0,0,0,0,0,0,0,0,0,0,88200,5335,0,2379,0,1108,6200,0,, 
293627,541661,12-JAN-2024 19.02.32,1015,161.5,186.11,147.1,39.01,43.1,1668,,23.84,15.17,,,,0,799,0,0,0,0,0,0,0,0,0,0,0,88600,5381,239,2770,0,754,6200,0,, 
293630,541662,12-JAN-2024 20.01.13,1015,164.6,187.79,148.8,38.99,44.3,1653,,23.83,15.16,,,,0,800,0,0,0,0,0,0,0,0,0,0,0,89600,5646,0,3709,0,1508,6200,0,, 
293633,541663,12-JAN-2024 21.03.13,1015,164.7,192.09,155,37.09,44.9,1681,,22.67,14.42,,,,0,799,0,0,0,0,0,0,0,0,0,0,0,87500,5375,0,2954,0,1508,6700,0,, 
293636,541664,12-JAN-2024 21.54.34,1015,162.8,180.49,140.3,40.19,40.5,1646,,24.56,15.63,,,,0,800,0,0,0,0,0,0,0,0,0,0,0,85000,4927,0,2758,0,975,6000,0,, 
293638,541665,12-JAN-2024 22.45.44,1015,157.4,170.79,129.6,41.19,39.9,1632,,25.17,16.02,,,,0,800,0,0,0,0,0,0,0,0,0,0,0,84200,4879,0,2622,0,998,6000,0,, 
293641,541666,12-JAN-2024 23.40.54,1015,161.9,111.4,71.1,40.3,41.9,1653,,24.63,15.67,,,,0,800,0,0,0,0,0,0,0,0,0,0,0,89600,5317,0,2806,0,1500,6000,0,, 
293644,541667,13-JAN-2024 00.38.02,1015,163.9,110.89,70.9,39.99,43.3,1611,,24.44,15.55,,,,0,800,0,0,0,0,0,0,0,0,0,0,0,92200,5296,349,3592,0,2000,6000,0,, 
293646,541668,13-JAN-2024 01.37.53,1015,161.9,108.89,70.9,37.99,44.3,1687,,23.22,14.77,,,,0,800,0,0,0,0,0,0,0,0,0,0,0,91800,5604,351,2700,0,2000,6000,0,, 
293649,541669,13-JAN-2024 02.35.36,1015,162.1,185.19,145.2,39.99,42.1,1652,,24.44,15.55,,,,0,800,0,0,0,0,0,0,0,0,0,0,0,88100,5406,0,3071,0,1500,6000,0,, 
293653,541670,13-JAN-2024 03.35.08,1015,162.1,181.3,145.3,36,42.5,1567,,22,14,,,,0,800,0,0,0,0,0,0,0,0,0,0,0,89000,5190,0,3150,0,1329,6000,0,, 
293656,541671,13-JAN-2024 04.31.50,1015,162.6,182.9,141.9,41,45,1622,,25.06,15.94,,,,0,800,0,0,0,0,0,0,0,0,0,0,0,89100,5360,127,2808,0,656,6200,0,, 
293658,541672,13-JAN-2024 05.26.10,1015,162.6,182.39,145.4,36.99,40.6,1685,,22.6,14.39,,,,0,699,0,0,0,0,0,0,0,0,0,0,0,86400,5525,572,2116,0,0,6700,0,, 
293661,541673,13-JAN-2024 06.16.09,1015,162.5,112,71,41,39.9,1619,,25.06,15.94,,,,0,300,0,0,0,0,0,0,0,0,0,0,0,84800,5210,0,2341,0,0,5800,0,, 
293666,541674,13-JAN-2024 07.08.10,1015,163,184.2,143.2,41,40,1636,,25.06,15.94,,,,0,1000,0,0,0,0,0,0,0,0,0,0,0,86600,5396,0,2666,0,0,6500,0,, 
293668,541675,13-JAN-2024 08.10.54,1015,161,183.1,147.1,36,44.9,1656,,22,14,,,,0,0,0,0,0,0,0,0,0,0,0,0,0,90100,5643,0,3580,0,0,6700,0,, 
293671,541676,13-JAN-2024 12.02.08,1032,161.1,95.09,53.9,41.19,58,1651,,25.17,16.02,,,,0,800,0,0,0,0,0,0,0,0,0,0,0,105000,6552,0,3397,0,1000,5900,0,, 
293673,541677,13-JAN-2024 13.18.43,1015,158.5,193.09,151.9,41.19,44.9,1657,,25.17,16.02,,,,0,800,0,0,0,0,0,0,0,0,0,0,0,90700,5780,0,3359,0,2000,6500,0,, 
293675,541678,13-JAN-2024 14.16.58,1015,160.9,186.29,148.3,37.99,43,,,23.22,14.77,,,,0,800,0,0,0,0,0,0,0,0,0,0,0,89900,5167,0,3240,0,2199,5500,0,, 
293679,541679,13-JAN-2024 15.08.38,1015,161.1,170.29,132.8,37.49,40.1,1547,,22.91,14.58,,,,0,800,0,0,0,0,0,0,0,0,0,0,0,80500,5044,0,2852,0,2051,4900,0,, 
293682,541680,13-JAN-2024 16.49.29,1015,163.7,200.99,163.7,37.29,47.9,1618,,22.79,14.5,,,,0,400,0,0,0,0,0,0,0,0,0,0,0,98500,5709,240,2892,0,776,6000,0,, 
293685,541681,13-JAN-2024 17.53.08,1015,165.3,186.1,144,42.1,44.7,1609,,25.73,16.37,,,,0,900,0,0,0,0,0,0,0,0,0,0,0,93100,5150,0,3907,0,500,6200,0,, 
293689,541682,13-JAN-2024 18.48.22,1015,158.2,186.09,148.9,37.19,43.3,1620,,22.73,14.46,,,,0,1000,0,0,0,0,0,0,0,0,0,0,0,90500,5254,0,3582,0,998,6200,0,, 
293692,541683,13-JAN-2024 19.57.14,5040,163.9,179.58,108.6,70.98,42.2,1668,,43.38,27.6,,,,0,1000,0,0,0,0,0,0,0,0,0,0,0,82000,5119,0,2004,0,0,6000,0,, 
293695,541684,13-JAN-2024 20.55.54,7063,159.2,179.88,107.9,71.98,41.7,1667,,43.99,27.99,,,,0,1000,0,0,0,0,0,0,0,0,0,0,0,83000,5059,0,2378,0,1253,6000,0,, 
293698,541685,13-JAN-2024 21.51.15,5071,163.7,184.1,143.1,41,40,1657,,25.06,15.94,,,,0,999,0,0,0,0,0,0,0,0,0,0,0,85400,5252,0,2729,0,0,5800,0,, 
293701,541686,13-JAN-2024 22.43.34,5071,161.3,186.99,150.5,36.49,39.9,1644,,22.3,14.19,,,,0,1000,0,0,0,0,0,0,0,0,0,0,0,85800,5328,0,2143,0,998,6000,0,, 
293704,541687,13-JAN-2024 23.40.45,5071,161.9,190.49,150.5,39.99,42.6,1614,,24.44,15.55,,,,0,789,0,0,0,0,0,0,0,0,0,0,0,89700,5217,0,2670,0,1000,6000,0,, 
293706,541688,14-JAN-2024 00.35.34,5071,163.8,189.99,151,38.99,41.7,1661,,23.83,15.16,,,,0,800,0,0,0,0,0,0,0,0,0,0,0,88400,5244,256,2485,0,2000,6000,0,, 
293709,541689,14-JAN-2024 01.28.39,1015,164.4,106.9,70.9,36,42.5,1647,,22,14,,,,0,800,0,0,0,0,0,0,0,0,0,0,0,90000,5347,240,2752,0,1623,6000,0,, 
293712,541690,14-JAN-2024 02.33.48,1015,165.2,186.1,150.1,36,45.4,1651,,22,14,,,,0,801,0,0,0,0,0,0,0,0,0,0,0,92400,5380,129,2988,0,2000,6000,0,, 
293714,541691,14-JAN-2024 03.36.04,1015,163.2,112.1,71.1,41,44.9,1640,,25.06,15.94,,,,0,800,0,0,0,0,0,0,0,0,0,0,0,91100,5514,0,3187,0,1662,6000,0,, 
293717,541692,14-JAN-2024 04.29.55,1015,167.3,181.8,145.8,36,42.8,1618,,22,14,,,,0,800,0,0,0,0,0,0,0,0,0,0,0,87000,5319,573,2262,0,0,6000,0,, 
293721,541693,14-JAN-2024 05.20.05,1015,162.9,177.29,137.3,39.99,41.2,1649,,24.44,15.55,,,,0,800,0,0,0,0,0,0,0,0,0,0,0,85700,5297,0,2633,0,0,6200,0,, 
293723,541694,14-JAN-2024 06.11.05,1015,164,169.1,128.1,41,40.5,1636,,25.06,15.94,,,,0,800,0,0,0,0,0,0,0,0,0,0,0,82000,5184,572,2004,0,0,6000,0,, 
293726,541695,14-JAN-2024 07.04.14,1015,163.6,184.8,143.8,41,41.9,1649,,25.06,15.94,,,,0,800,0,0,0,0,0,0,0,0,0,0,0,86700,5405,239,2417,0,0,6000,0,, 
293729,541696,14-JAN-2024 08.00.45,1015,158.9,188.4,152.4,36,45.6,1633,,22,14,,,,0,800,0,0,0,0,0,0,0,0,0,0,0,93900,5747,0,3161,0,998,6000,0,, 
293733,541697,14-JAN-2024 09.04.04,1015,151.2,178.89,141.9,36.99,43.7,1656,,22.6,14.39,,,,0,800,0,0,0,0,0,0,0,0,0,0,0,89200,5017,0,2784,0,0,6000,0,, 
293736,541698,14-JAN-2024 10.23.35,2010,156.6,180.59,142.6,37.99,46.3,1610,,23.22,14.77,,,,0,300,0,0,0,0,0,0,0,0,0,0,0,93000,5380,0,3032,0,2106,6000,0,, 
293739,541699,14-JAN-2024 11.39.06,2010,160.2,175.29,137.3,37.99,41.9,1603,,23.22,14.77,,,,0,300,0,0,0,0,0,0,0,0,0,0,0,86100,4331,0,2058,0,2106,6000,0,, 
293743,541700,14-JAN-2024 12.38.55,2010,159,179.09,141.1,37.99,42.5,1619,,23.22,14.77,,,,0,300,0,0,0,0,0,0,0,0,0,0,0,88600,5005,0,3186,0,1996,6000,0,, 
293746,541701,14-JAN-2024 13.42.54,6095,160.8,178.5,142.5,36,41.9,1671,,22,14,,,,0,1000,0,0,0,0,0,0,0,0,0,0,0,87800,5368,0,2965,0,1996,6000,0,, 
293748,541702,14-JAN-2024 14.40.30,5095,160.1,186.2,150.2,36,43.4,1673,,22,14,,,,0,1000,0,0,0,0,0,0,0,0,0,0,0,91400,5118,0,2984,0,1996,6000,0,, 
293750,541703,14-JAN-2024 15.33.34,5095,157.7,189.49,150.5,38.99,41.7,1659,,23.83,15.16,,,,0,1000,0,0,0,0,0,0,0,0,0,0,0,88300,5385,0,2842,0,332,6000,0,, 
293753,541704,14-JAN-2024 16.54.30,5095,155.8,184.99,146,38.99,40.9,1661,,23.83,15.16,,,,0,999,0,0,0,0,0,0,0,0,0,0,0,88500,4893,0,2342,0,0,6000,0,, 
293756,541705,14-JAN-2024 17.48.34,5095,165.2,187.89,147.9,39.99,43,1641,,24.44,15.55,,,,0,1000,0,0,0,0,0,0,0,0,0,0,0,89700,4858,0,2404,0,554,6000,0,, 
293759,541706,14-JAN-2024 18.47.00,5095,159.2,187.99,150,37.99,41.8,1666,,23.22,14.77,,,,0,1000,0,0,0,0,0,0,0,0,0,0,0,88300,5121,0,2690,0,500,6000,0,, 
293762,541707,14-JAN-2024 19.38.30,1058,156.1,185.1,144.1,41,40.3,1662,,25.06,15.94,,,,0,1000,0,0,0,0,0,0,0,0,0,0,0,83500,4641,0,2674,0,0,6000,0,, 
293765,541708,14-JAN-2024 20.34.00,1058,155.2,159.69,118.6,41.09,43.7,1649,,25.11,15.98,,,,0,999,0,0,0,0,0,0,0,0,0,0,0,90800,5305,0,2495,0,1000,6000,0,, 
293768,541709,14-JAN-2024 21.29.20,1058,165.3,180.49,139.4,41.09,40.1,1659,,25.11,15.98,,,,0,1000,0,0,0,0,0,0,0,0,0,0,0,85100,4818,0,2723,0,0,6000,0,, 
293771,541710,14-JAN-2024 22.20.04,1058,165.6,171.69,129.7,41.99,40.8,1534,,25.66,16.33,,,,0,1000,0,0,0,0,0,0,0,0,0,0,0,83400,4825,0,2546,0,499,6000,0,, 
293773,541711,14-JAN-2024 23.09.16,1058,156.6,169.39,131.4,37.99,36.8,1645,,23.22,14.77,,,,0,1000,0,0,0,0,0,0,0,0,0,0,0,77000,4683,0,1396,0,499,5600,0,, 
293777,541712,15-JAN-2024 00.07.30,1058,160.3,183.3,147.3,36,43.9,1616,,22,14,,,,0,1000,0,0,0,0,0,0,0,0,0,0,0,91400,5171,231,2729,0,1330,7000,0,, 
293780,541713,15-JAN-2024 01.10.51,1058,162.9,184,148,36,43.9,1665,,22,14,,,,0,1035,0,0,0,0,0,0,0,0,0,0,0,91000,5879,0,3147,0,1996,7000,0,, 
293782,541714,15-JAN-2024 02.04.10,1058,162.3,129.59,90.6,38.99,40.9,1668,,23.83,15.16,,,,0,810,0,0,0,0,0,0,0,0,0,0,0,87000,5236,506,2645,0,1000,6000,0,, 
293786,541715,15-JAN-2024 02.58.41,1058,158.7,180,144,36,40.9,1591,,22,14,,,,0,1000,0,0,0,0,0,0,0,0,0,0,0,86000,5557,130,2784,0,0,5800,0,, 
293789,541716,15-JAN-2024 03.53.00,1058,164.3,183.1,147.1,36,39,1659,,22,14,,,,0,1000,0,0,0,0,0,0,0,0,0,0,0,84000,5718,201,2984,0,1000,6000,0,, 
293793,541717,15-JAN-2024 04.39.12,5071,164.3,184.09,147.1,36.99,37.6,1628,,22.6,14.39,,,,0,1000,0,0,0,0,0,0,0,0,0,0,0,83600,5299,201,2308,0,1000,6000,0,, 
293796,541718,15-JAN-2024 05.23.11,5095,156.8,211.1,175.1,36,37.8,1629,,22,14,,,,0,999,0,0,0,0,0,0,0,0,0,0,0,83800,5573,0,2397,0,0,6000,0,, 
293798,541719,15-JAN-2024 06.10.00,5095,159.4,176.3,140.3,36,37,1671,,22,14,,,,0,1000,0,0,0,0,0,0,0,0,0,0,0,81700,5069,0,2262,0,1330,6000,0,, 
293801,541720,15-JAN-2024 07.03.18,5095,164.4,187,151,36,41.1,1651,,22,14,,,,0,999,0,0,0,0,0,0,0,0,0,0,0,89900,5445,0,2655,0,1004,6000,0,, 
293803,541721,15-JAN-2024 07.56.46,5095,158.3,190.29,150.3,39.99,42.3,1623,,24.44,15.55,,,,0,999,0,0,0,0,0,0,0,0,0,0,0,91100,5407,0,3202,0,156,6000,0,, 
293805,541722,15-JAN-2024 08.54.37,5095,152.9,186.59,143.6,42.99,43.7,1604,,26.27,16.72,,,,0,1000,0,0,0,0,0,0,0,0,0,0,0,89800,5330,0,3110,0,0,5900,0,, 
293810,541723,15-JAN-2024 10.04.48,5095,175.4,181.69,142.7,38.99,45.1,1633,,23.83,15.16,,,,0,1000,0,0,0,0,0,0,0,0,0,0,0,89000,5525,0,3631,0,0,6000,0,, 
293813,541724,15-JAN-2024 12.36.57,1030,165.6,186.29,149.3,36.99,55,1632,,22.6,14.39,,,,0,1000,0,0,0,0,0,0,0,0,0,0,0,94600,6453,570,3396,0,76,5700,0,, 
293818,541725,15-JAN-2024 13.42.20,1030,158,182.59,144.6,37.99,43.6,1656,,23.22,14.77,,,,0,1000,0,0,0,0,0,0,0,0,0,0,0,88500,5276,0,3379,0,0,6000,0,, 
293822,541726,15-JAN-2024 14.37.28,1032,160.6,188.59,151.1,37.49,43.8,1607,,22.91,14.58,,,,0,1000,0,0,0,0,0,0,0,0,0,0,0,92300,5060,0,3488,0,0,6000,0,, 
293825,541727,15-JAN-2024 15.37.46,1015,155.6,190,154,36,47.8,1631,,22,14,,,,0,800,0,0,0,0,0,0,0,0,0,0,0,97500,5516,701,3501,0,500,6000,0,, 
293828,541728,15-JAN-2024 16.42.26,1015,162.7,185.4,153.4,32,44.5,1682,,19.56,12.44,,,,0,800,0,0,0,0,0,0,0,0,0,0,0,93000,5639,0,2865,0,1552,6000,0,, 
293831,541729,15-JAN-2024 17.38.50,1015,156.2,104.09,65.1,38.99,46.5,1608,,23.83,15.16,,,,0,800,0,0,0,0,0,0,0,0,0,0,0,91000,5583,241,3394,0,1552,6000,0,, 
293834,541730,15-JAN-2024 18.36.07,1015,160.6,175.79,138.6,37.19,44.6,1631,,22.73,14.46,,,,0,800,0,0,0,0,0,0,0,0,0,0,0,89000,5532,130,3491,0,499,6000,0,, 
293837,541731,15-JAN-2024 19.31.28,1015,154.2,171.69,130.6,41.09,40.4,1597,,25.11,15.98,,,,0,800,0,0,0,0,0,0,0,0,0,0,0,81100,4657,0,2685,0,749,6000,0,, 
293841,541732,15-JAN-2024 20.25.08,1010,158.4,171.3,127.3,44,42.8,,,26.89,17.11,,,,0,299,0,0,0,0,0,0,0,0,0,0,0,87000,5165,0,3435,0,998,6000,0,, 
293844,541733,15-JAN-2024 21.47.16,1015,157.6,177.3,132.3,45,44.7,1635,,27.5,17.5,,,,0,800,0,0,0,0,0,0,0,0,0,0,0,86600,4825,0,2699,0,499,6000,0,, 
293848,541734,15-JAN-2024 22.56.46,1015,157.4,169.39,127.4,41.99,41.9,1649,,25.66,16.33,,,,0,800,0,0,0,0,0,0,0,0,0,0,0,83000,5043,0,3263,0,500,6000,0,, 
293851,541735,15-JAN-2024 23.57.07,1015,160.5,192.09,150.1,41.99,43,1619,,25.66,16.33,,,,0,800,0,0,0,0,0,0,0,0,0,0,0,91800,5422,0,2680,0,1004,6000,0,, 
293853,541736,16-JAN-2024 00.52.06,1015,152.9,185.4,140.4,45,41.2,1689,,27.5,17.5,,,,0,800,0,0,0,0,0,0,0,0,0,0,0,86300,4886,0,2517,0,1995,6000,0,, 
293856,541737,16-JAN-2024 01.43.43,1015,154.4,185.1,141.1,44,41.9,1644,,26.89,17.11,,,,0,800,0,0,0,0,0,0,0,0,0,0,0,85600,5582,240,2909,0,1996,6600,0,, 
293859,541738,16-JAN-2024 02.48.53,2010,161.8,180.3,95.3,85,39,1630,,,85,,,,0,300,0,0,0,0,0,0,0,0,0,0,0,76100,5272,398,2468,0,1000,6000,0,, 
293862,541739,16-JAN-2024 03.45.37,2010,161.4,162.19,93.9,68.29,42.4,1624,,41.73,26.56,,,,0,300,0,0,0,0,0,0,0,0,0,0,0,78100,4996,0,2904,0,1004,6000,0,, 
293866,541740,16-JAN-2024 04.43.16,2010,153.5,166.38,95.4,70.98,44.3,1601,,43.38,27.6,,,,0,300,0,0,0,0,0,0,0,0,0,0,0,81000,5606,261,2352,0,1107,6300,0,, 
293869,541741,16-JAN-2024 05.32.13,2010,151.3,170.2,123.2,47,39.6,1617,,,47,,,,0,300,0,0,0,0,0,0,0,0,0,0,0,80500,4787,0,2039,0,228,6000,0,, 
293872,541742,16-JAN-2024 06.17.26,2010,155.6,170.7,125.7,45,37.1,1591,,27.5,17.5,,,,0,300,0,0,0,0,0,0,0,0,0,0,0,78100,4689,0,1891,0,0,5200,0,, 
293875,541743,16-JAN-2024 07.06.56,2010,154,186.39,144.4,41.99,40.6,1575,,25.66,16.33,,,,0,300,0,0,0,0,0,0,0,0,0,0,0,86000,5489,241,2843,0,0,6700,0,, 
293877,541744,16-JAN-2024 08.02.13,2010,161.8,190.5,154.5,36,44.5,1637,,22,14,,,,0,300,0,0,0,0,0,0,0,0,0,0,0,93500,5694,0,3489,0,80,6000,0,, 
293881,541745,16-JAN-2024 09.12.08,2010,163.4,184.09,142.9,41.19,47.6,1662,,25.17,16.02,,,,0,552,0,0,0,0,0,0,0,0,0,0,0,90600,5804,0,3261,0,0,6500,0,0.037, 
293883,541746,16-JAN-2024 10.21.22,6062,159.1,185,150,35,47.7,1684,,21.39,13.61,,,,0,997,0,0,0,0,0,0,0,0,0,0,0,95500,5962,0,3595,0,0,6500,0,0.04, 
293887,541747,16-JAN-2024 12.28.13,6062,160.8,185.49,148.3,37.19,54.2,1688,,22.73,14.46,,,,0,1003,0,0,0,0,0,0,0,0,0,0,0,102300,5988,573,3001,0,0,7900,0,0.035, 
293890,541748,16-JAN-2024 13.32.46,6062,165.5,180.99,140.8,40.19,44.3,1648,,24.56,15.63,,,,0,1000,0,0,0,0,0,0,0,0,0,0,0,90600,5385,0,2506,0,0,6000,0,, 
293893,541749,16-JAN-2024 14.34.06,6062,158.3,185.29,145.3,39.99,43.9,1653,,24.44,15.55,,,,0,1000,0,0,0,0,0,0,0,0,0,0,0,93100,5721,0,3093,0,1026,6000,0,0.047, 
293895,541750,16-JAN-2024 16.09.37,6062,163.3,203.99,165,38.99,51.1,1645,,23.83,15.16,,,,0,1000,0,0,0,0,0,0,0,0,0,0,0,106000,6155,130,3255,0,1053,6900,0,0.038, 
293898,541751,16-JAN-2024 17.34.03,6062,164.1,197.5,165.5,32,52.1,1615,,19.56,12.44,,,,0,998,0,0,0,0,0,0,0,0,0,0,0,99300,6343,862,2973,0,0,6000,0,, 
293901,541752,16-JAN-2024 18.39.29,6066,163.6,190,155,35,47.2,1657,,21.39,13.61,,,,0,1500,0,0,0,0,0,0,0,0,0,0,0,94900,5975,612,2905,0,2999,6500,0,0.048, 
293904,541753,16-JAN-2024 19.48.19,6066,162,185,153,32,47.2,1626,,19.56,12.44,,,,0,1481,0,0,0,0,0,0,0,0,0,0,0,93900,5552,0,2849,0,1387,7000,0,0.038, 
293907,541754,16-JAN-2024 21.14.32,6066,163.5,189,153,36,47,1678,,22,14,,,,0,1399,0,0,0,0,0,0,0,0,0,0,0,93000,6278,0,3381,0,1529,7000,0,0.043, 
293911,541755,16-JAN-2024 22.12.00,6066,164.3,183.99,150,33.99,44,1667,,20.77,13.22,,,,0,1407,0,0,0,0,0,0,0,0,0,0,0,89100,5969,797,2594,0,554,6500,0,0.038, 
293913,541756,16-JAN-2024 23.58.50,6066,161.8,187.49,150.5,36.99,47.7,1597,,22.6,14.39,,,,0,1408,0,0,0,0,0,0,0,0,0,0,0,94000,5974,797,2656,0,554,6800,0,0.038, 
293917,541757,17-JAN-2024 01.06.48,6066,163.2,191.1,155.1,36,42.5,1611,,22,14,,,,0,1437,0,0,0,0,0,0,0,0,0,0,0,91000,5895,204,2596,0,500,7000,0,0.044, 
293919,541758,17-JAN-2024 03.43.23,6066,163.2,182.1,147.1,35,43.5,1553,,21.39,13.61,,,,0,1450,0,0,0,0,0,0,0,0,0,0,0,92300,5468,694,2070,0,633,7000,0,0.053, 
293923,541759,17-JAN-2024 04.41.00,6066,161.9,180.1,146.1,34,39.6,1649,,,34,,,,0,1448,0,0,0,0,0,0,0,0,0,0,0,85400,5405,201,2322,0,1000,7000,0,, 
293925,541760,17-JAN-2024 05.40.30,6066,158.1,180.18,144.9,35.28,42.4,1638,,21.6,13.68,,,,0,1412,0,0,0,0,0,0,0,0,0,0,0,88400,5348,0,2802,0,0,7000,0,0.045, 
293928,541761,17-JAN-2024 06.44.32,6066,160.2,175.1,140.1,35,39.4,1677,,21.39,13.61,,,,0,1443,0,0,0,0,0,0,0,0,0,0,0,83000,5928,0,2949,0,1346,7000,0,0.048, 
293931,541762,17-JAN-2024 07.58.53,6066,161.4,185.49,152.5,32.99,46.5,1661,,20.16,12.83,,,,0,1322,0,0,0,0,0,0,0,0,0,0,0,95100,5503,0,2736,0,0,7000,0,0.043, 
293935,541763,17-JAN-2024 09.19.34,6066,162.2,186.09,148.5,37.59,48.3,1658,,22.97,14.62,,,,0,1378,0,0,0,0,0,0,0,0,0,0,0,91900,5825,0,2875,0,499,7900,0,0.056, 
293937,541764,17-JAN-2024 10.33.13,6066,158.3,183.7,142.7,41,44.4,1694,,25.06,15.94,,,,0,1326,0,0,0,0,0,0,0,0,0,0,0,91200,5473,0,2724,0,0,7000,0,, 
293939,541765,17-JAN-2024 11.41.19,6066,161.7,177.2,142,35.2,45.4,1642,,21.51,13.69,,,,0,1289,0,0,0,0,0,0,0,0,0,0,0,90100,6070,0,3285,0,0,7000,0,0.036, 
293944,541766,17-JAN-2024 14.00.29,6066,166.3,182.89,139.9,42.99,50.5,1602,,26.27,16.72,,,,0,1399,0,0,0,0,0,0,0,0,0,0,0,97300,5487,0,2868,0,3992,6900,0,, 
293947,541767,17-JAN-2024 14.55.55,6066,162.1,185.1,144.1,41,43.1,1655,,25.06,15.94,,,,0,1360,0,0,0,0,0,0,0,0,0,0,0,88200,5588,0,2051,0,0,7000,0,, 
293950,541768,17-JAN-2024 16.03.48,6066,163,199.69,162.7,36.99,45.5,1663,,22.6,14.39,,,,0,1401,0,0,0,0,0,0,0,0,0,0,0,95900,6028,171,3033,0,999,8000,0,, 
293952,541769,17-JAN-2024 17.26.50,2010,163.5,189.9,144.9,45,47.2,1643,,27.5,17.5,,,,0,300,0,0,0,0,0,0,0,0,0,0,0,95000,5886,795,2641,0,2000,6500,0,, 
293955,541770,17-JAN-2024 18.42.34,2010,164.4,192.09,150.1,41.99,43,1665,,25.66,16.33,,,,0,300,0,0,0,0,0,0,0,0,0,0,0,92000,5334,573,2571,0,2000,6500,0,, 
293959,541771,17-JAN-2024 19.40.18,2010,163.7,185.4,141.4,44,42.1,1660,,26.89,17.11,,,,0,300,0,0,0,0,0,0,0,0,0,0,0,88400,5521,195,2778,0,1994,6500,0,, 
293961,541772,17-JAN-2024 20.36.35,2010,164.3,176.1,140.1,36,40.6,1649,,22,14,,,,0,300,0,0,0,0,0,0,0,0,0,0,0,83000,5217,0,2729,0,1250,6500,0,, 
293964,541773,17-JAN-2024 21.34.18,1015,164,183.29,140.3,42.99,40.8,1638,,26.27,16.72,,,,0,764,0,0,0,0,0,0,0,0,0,0,0,85600,5235,0,2478,0,0,7000,0,, 
293968,541774,17-JAN-2024 22.37.25,1064,162.3,172.8,136.8,36,45.3,1645,,22,14,,,,0,1344,0,0,0,0,0,0,0,0,0,0,0,91400,5327,314,3588,0,1250,7000,0,, 
293972,541775,17-JAN-2024 23.33.58,1064,161.8,189.8,145.8,44,46.3,1657,,26.89,17.11,,,,0,1017,0,0,0,0,0,0,0,0,0,0,0,94000,5280,0,3241,0,0,7000,0,, 
293975,541776,18-JAN-2024 00.43.29,1064,167.7,173.09,130.1,42.99,43.2,1700,,26.27,16.72,,,,0,1003,0,0,0,0,0,0,0,0,0,0,0,87800,5129,299,3215,0,500,7000,0,, 
293977,541777,18-JAN-2024 02.39.45,1064,159.8,195.8,159.8,36,51,1631,,22,14,,,,0,1000,0,0,0,0,0,0,0,0,0,0,0,104100,5233,253,3726,0,2497,7000,0,, 
293980,541778,18-JAN-2024 03.47.15,1064,164,197.79,159.8,37.99,45.6,1626,,23.22,14.77,,,,0,1017,0,0,0,0,0,0,0,0,0,0,0,92500,5279,253,4062,0,2497,7000,0,, 
293983,541779,18-JAN-2024 05.02.51,1064,167.4,185.4,144.4,41,46.5,1535,,,41,,,,0,1020,0,0,0,0,0,0,0,0,0,0,0,94000,5519,0,4369,0,1000,7000,0,, 
293986,541780,18-JAN-2024 06.01.50,1064,168.9,181.69,139.7,41.99,43.9,1644,,25.66,16.33,,,,0,998,0,0,0,0,0,0,0,0,0,0,0,88000,5298,0,4106,0,444,7000,0,, 
293989,541781,18-JAN-2024 06.58.21,1030,154.6,179.09,140.1,38.99,40.1,1663,,23.83,15.16,,,,0,1002,0,0,0,0,0,0,0,0,0,0,0,85900,5412,0,2297,0,500,7000,0,, 
293992,541782,18-JAN-2024 07.57.11,1030,160,191.39,149.4,41.99,42.6,1643,,25.66,16.33,,,,0,1001,0,0,0,0,0,0,0,0,0,0,0,91000,5471,0,2725,0,0,7000,0,, 
293995,541783,18-JAN-2024 08.58.04,1030,156,178.7,142.7,36,44.3,1679,,22,14,,,,0,969,0,0,0,0,0,0,0,0,0,0,0,91500,5763,0,4110,0,0,8000,0,, 
293998,541784,18-JAN-2024 11.04.04,1015,166.1,185.69,147.7,37.99,44.8,1640,,23.22,14.77,,,,0,792,0,0,0,0,0,0,0,0,0,0,0,89500,5283,0,3265,0,0,5500,0,, 
294001,541785,18-JAN-2024 11.59.02,1015,160.3,180.99,142,38.99,43,1653,,23.83,15.16,,,,0,792,0,0,0,0,0,0,0,0,0,0,0,86900,5572,0,3585,0,0,5500,0,, 
294004,541786,18-JAN-2024 13.35.11,1015,157.3,179.39,139.4,39.99,43.7,1665,,24.44,15.55,,,,0,800,0,0,0,0,0,0,0,0,0,0,0,87200,5410,0,3202,0,0,6000,0,, 
294007,541787,18-JAN-2024 14.34.41,1015,171.3,185.69,145.7,39.99,43.5,1658,,24.44,15.55,,,,0,796,0,0,0,0,0,0,0,0,0,0,0,87800,5657,0,2772,0,0,5500,0,, 
294010,541788,18-JAN-2024 15.47.32,1015,162.5,198.89,159.9,38.99,47.7,1548,,23.83,15.16,,,,0,793,0,0,0,0,0,0,0,0,0,0,0,96400,6046,0,2869,0,1000,6000,0,, 
294014,541789,18-JAN-2024 16.48.45,1015,162.2,201.89,159.9,41.99,42.7,1661,,25.66,16.33,,,,0,787,0,0,0,0,0,0,0,0,0,0,0,88800,5698,0,2779,0,1000,6000,0,, 
294016,541790,18-JAN-2024 17.50.55,2015,169.7,195.19,153.2,41.99,45,,,25.66,16.33,,,,0,398,0,0,0,0,0,0,0,0,0,0,0,91800,5716,381,3270,0,1662,6000,0,, 
294019,541791,18-JAN-2024 18.49.01,2010,164.3,191.09,149.1,41.99,44.9,1646,,25.66,16.33,,,,0,599,0,0,0,0,0,0,0,0,0,0,0,90000,5668,339,3118,0,500,6000,0,, 
294022,541792,18-JAN-2024 19.49.31,2010,164.2,191.9,150.9,41,43.7,1618,,25.06,15.94,,,,0,0,0,0,0,0,0,0,0,0,0,0,0,89300,5604,231,2564,0,1497,6000,0,, 
294026,541793,18-JAN-2024 20.43.52,2010,162.6,167.3,131.3,36,43.7,1631,,22,14,,,,0,300,0,0,0,0,0,0,0,0,0,0,0,85100,5591,573,3077,0,554,6000,0,, 
294028,541794,18-JAN-2024 22.14.05,2010,165.2,184.7,140.7,44,46.1,1635,,26.89,17.11,,,,0,786,0,0,0,0,0,0,0,0,0,0,0,91400,5381,571,2913,0,331,6500,0,, 
294031,541795,18-JAN-2024 23.07.46,2015,163.6,185.6,140.6,45,41.7,,,27.5,17.5,,,,0,780,0,0,0,0,0,0,0,0,0,0,0,86100,5589,0,2385,0,499,6000,0,, 
294034,541796,19-JAN-2024 00.13.12,1015,163.8,191.8,150.8,41,46.8,1675,,,41,,,,0,805,0,0,0,0,0,0,0,0,0,0,0,94500,6225,236,3881,0,1004,6000,0,, 
294036,541797,19-JAN-2024 01.07.22,2010,155.7,181.99,140,41.99,41.4,1646,,25.66,16.33,,,,0,300,0,0,0,0,0,0,0,0,0,0,0,87000,5417,0,2286,0,1523,6000,0,, 
294039,541798,19-JAN-2024 02.01.26,2010,160.8,184.79,142.8,41.99,40.8,1607,,25.66,16.33,,,,0,300,0,0,0,0,0,0,0,0,0,0,0,86500,5553,238,2769,0,1996,6000,0,, 
294042,541799,19-JAN-2024 02.53.36,2015,147.9,184,140,44,39.4,1695,,26.89,17.11,,,,0,808,0,0,0,0,0,0,0,0,0,0,0,86000,5480,0,2462,0,0,6000,0,, 
294046,541800,19-JAN-2024 03.51.56,2015,164,172.7,136.7,36,40.4,1713,,22,14,,,,0,811,0,0,0,0,0,0,0,0,0,0,0,85000,5203,0,2400,0,554,7000,0,, 
294049,541801,19-JAN-2024 04.40.06,1015,158.6,177,136,41,38,,,25.06,15.94,,,,0,800,0,0,0,0,0,0,0,0,0,0,0,82000,4962,0,2486,0,500,7000,0,, 
294051,541802,19-JAN-2024 05.31.18,1015,162.6,169.79,129.8,39.99,39.4,,,24.44,15.55,,,,0,798,0,0,0,0,0,0,0,0,0,0,0,80000,5241,91,3046,0,998,5800,0,, 
294055,541803,19-JAN-2024 06.43.41,1015,156.6,189.3,153.3,36,46.5,1716,,22,14,,,,0,796,0,0,0,0,0,0,0,0,0,0,0,94200,6187,0,3020,0,0,7000,0,, 
294058,541804,19-JAN-2024 07.45.56,1015,167.5,187.2,146.2,41,43.1,,,25.06,15.94,,,,0,620,0,0,0,0,0,0,0,0,0,0,0,90000,5541,0,2823,0,554,6000,0,, 
294061,541805,19-JAN-2024 08.42.01,1015,161.7,178.1,142.1,36,43.5,1545,,22,14,,,,0,800,0,0,0,0,0,0,0,0,0,0,0,88600,5246,0,2484,0,554,6000,0,, 
294065,541806,19-JAN-2024 09.52.16,1015,154.9,177.8,141.8,36,44.9,1601,,22,14,,,,0,300,0,0,0,0,0,0,0,0,0,0,0,90300,5253,0,3339,0,0,6000,0,, 
294068,541807,19-JAN-2024 10.43.17,1015,164.9,179.19,140.2,38.99,39.9,1661,,23.83,15.16,,,,0,300,0,0,0,0,0,0,0,0,0,0,0,83500,5215,0,2013,0,0,6000,0,, 
294071,541808,19-JAN-2024 11.34.08,2010,161.8,179.69,139.7,39.99,41.6,1614,,24.44,15.55,,,,0,300,0,0,0,0,0,0,0,0,0,0,0,87500,5204,0,2887,0,0,6300,0,, 
294074,541809,19-JAN-2024 12.29.26,1015,161.4,178.6,137.6,41,41.7,1628,,25.06,15.94,,,,0,300,0,0,0,0,0,0,0,0,0,0,0,85500,5035,0,2628,0,998,6000,0,, 
294077,541810,19-JAN-2024 13.35.42,5071,158.7,181.59,142.6,38.99,42.4,1583,,23.83,15.16,,,,0,1022,0,0,0,0,0,0,0,0,0,0,0,88500,5571,0,3195,0,998,6600,0,, 
294080,541811,19-JAN-2024 14.27.17,5071,162.8,149.6,113.6,36,37.5,1532,,22,14,,,,0,967,0,0,0,0,0,0,0,0,0,0,0,77500,4477,0,2733,0,0,7000,0,, 
294083,541812,19-JAN-2024 16.11.52,5095,163.8,200.1,165.1,35,45.8,1598,,21.39,13.61,,,,0,993,0,0,0,0,0,0,0,0,0,0,0,98000,6038,257,2749,0,1000,6500,0,, 
294085,541813,19-JAN-2024 17.13.34,5071,158.9,190.29,152.3,37.99,43.7,1703,,23.22,14.77,,,,0,1828,0,0,0,0,0,0,0,0,0,0,0,92800,5481,0,2691,0,998,6500,0,, 
294087,541814,19-JAN-2024 18.12.34,5071,163.4,190.09,152.1,37.99,44.9,1594,,23.22,14.77,,,,0,699,0,0,0,0,0,0,0,0,0,0,0,97400,5411,254,2936,0,1662,6500,0,, 
294091,541815,19-JAN-2024 19.11.02,5095,164.1,190.29,153.3,36.99,43.7,1633,,22.6,14.39,,,,0,1499,0,0,0,0,0,0,0,0,0,0,0,93900,6031,0,3807,0,1662,6500,0,, 
294093,541816,19-JAN-2024 20.23.42,5095,163.5,200.7,159.7,41,45,1592,,25.06,15.94,,,,0,0,0,0,0,0,0,0,0,0,0,0,0,95900,5892,0,3093,0,2130,7000,0,, 
294098,541817,19-JAN-2024 21.19.26,5095,164.5,191.99,150,41.99,43.8,1627,,25.66,16.33,,,,0,998,0,0,0,0,0,0,0,0,0,0,0,93600,5359,0,2811,0,2000,6000,0,, 
294101,541818,19-JAN-2024 22.10.13,5095,164.1,185.29,145.3,39.99,40.4,1615,,24.44,15.55,,,,0,999,0,0,0,0,0,0,0,0,0,0,0,86900,5318,0,2659,0,2000,6000,0,, 
294104,541819,19-JAN-2024 23.04.54,5095,163.2,179.4,143.4,36,40.5,1523,,22,14,,,,0,999,0,0,0,0,0,0,0,0,0,0,0,85500,5445,0,2447,0,1498,6200,0,, 
294107,541820,20-JAN-2024 00.09.42,5095,161.6,184.9,148.9,36,43.4,,,22,14,,,,0,984,0,0,0,0,0,0,0,0,0,0,0,92200,5838,0,2844,0,1498,6000,0,, 
294110,541821,20-JAN-2024 01.10.32,5095,157.7,188.19,146.9,41.29,45.6,1613,,25.23,16.06,,,,0,999,0,0,0,0,0,0,0,0,0,0,0,89800,6299,0,3921,0,500,6000,0,, 
294113,541822,20-JAN-2024 02.02.07,5071,158,187.29,146.8,40.49,42.1,1578,,24.74,15.75,,,,0,999,0,0,0,0,0,0,0,0,0,0,0,88000,5444,0,2829,0,998,5500,0,, 
294116,541823,20-JAN-2024 02.53.42,5071,156.7,188.62,147.6,41.02,41.5,1625,,25.07,15.95,,,,0,1000,0,0,0,0,0,0,0,0,0,0,0,87000,5474,0,2443,0,500,5500,0,, 
294119,541824,20-JAN-2024 03.56.04,5071,159.9,186.19,145.7,40.49,43,1634,,24.74,15.75,,,,0,998,0,0,0,0,0,0,0,0,0,0,0,89300,5211,0,2500,0,1534,5500,0,, 
294122,541825,20-JAN-2024 04.47.13,5071,161.5,184.49,144.5,39.99,39.8,1612,,24.44,15.55,,,,0,999,0,0,0,0,0,0,0,0,0,0,0,84800,5074,0,2473,0,166,5500,0,, 
294125,541826,20-JAN-2024 05.44.32,2032,159.7,190.2,152.3,37.9,44.2,1660,,23.16,14.74,,,,0,1000,0,0,0,0,0,0,0,0,0,0,0,91300,5211,0,2712,0,379,5500,0,, 
294128,541827,20-JAN-2024 07.06.18,1032,157.7,182.99,146,36.99,45,1633,,22.6,14.39,,,,0,1000,0,0,0,0,0,0,0,0,0,0,0,89700,5257,0,2886,0,0,5400,0,, 
294131,541828,20-JAN-2024 08.34.42,1032,153.2,198.99,161,37.99,49.8,1665,,23.22,14.77,,,,0,1000,0,0,0,0,0,0,0,0,0,0,0,103100,5794,0,4625,0,13,8100,0,, 
294133,541829,20-JAN-2024 09.30.46,1014,157.7,184.29,159.3,24.99,44,1660,,15.27,9.72,,,,0,300,0,0,0,0,0,0,0,0,0,0,0,96000,5774,0,4356,0,0,8000,0,, 
294136,541830,20-JAN-2024 10.28.56,1014,159.6,184.3,156.3,28,45.2,1637,,17.11,10.89,,,,0,300,0,0,0,0,0,0,0,0,0,0,0,96200,5529,0,4268,0,0,8000,0,, 
294139,541831,20-JAN-2024 11.27.56,1014,155.9,184.3,161.3,23,47.5,1605,,14.06,8.94,,,,0,300,0,0,0,0,0,0,0,0,0,0,0,98000,6225,0,4667,0,0,7700,0,, 
294142,541832,20-JAN-2024 12.27.08,1014,157.5,180.99,156,24.99,46.2,1654,,15.27,9.72,,,,0,299,0,0,0,0,0,0,0,0,0,0,0,94000,6164,0,4395,0,1000,8100,0,, 
294146,541833,20-JAN-2024 13.26.30,1015,164.7,180.3,144.3,36,44.3,1664,,22,14,,,,0,799,0,0,0,0,0,0,0,0,0,0,0,89500,5409,0,3107,0,0,8000,0,, 
294148,541834,20-JAN-2024 14.19.29,1015,156.1,176.39,137.4,38.99,42.6,1609,,23.83,15.16,,,,0,800,0,0,0,0,0,0,0,0,0,0,0,88500,5080,0,3118,0,1110,10000,0,, 
294151,541835,20-JAN-2024 15.09.14,2010,161.8,165.7,129.7,36,39,1646,,22,14,,,,0,300,0,0,0,0,0,0,0,0,0,0,0,83300,5156,0,3779,0,776,9000,0,, 
294155,541836,20-JAN-2024 16.23.49,2010,160.2,181.5,140.5,41,46.9,1624,,25.06,15.94,,,,0,299,0,0,0,0,0,0,0,0,0,0,0,96200,5046,242,2698,0,499,6400,0,, 
294158,541837,20-JAN-2024 17.42.54,2010,161.3,183.49,146.5,36.99,44.4,1632,,22.6,14.39,,,,0,966,0,0,0,0,0,0,0,0,0,0,0,89700,5740,124,3419,0,554,6500,0,, 
294161,541838,20-JAN-2024 19.11.48,5095,159.3,189.89,151.9,37.99,45.6,1644,,23.22,14.77,,,,0,967,0,0,0,0,0,0,0,0,0,0,0,94300,5728,0,3396,0,1000,7000,0,, 
294164,541839,20-JAN-2024 20.08.23,1058,159.4,185.49,145.5,39.99,42.7,1647,,24.44,15.55,,,,0,957,0,0,0,0,0,0,0,0,0,0,0,89300,5733,0,3623,0,1440,6500,0,, 
294166,541840,20-JAN-2024 21.03.28,1032,158.6,184.69,145.7,38.99,45.3,1610,,23.83,15.16,,,,0,861,0,0,0,0,0,0,0,0,0,0,0,92900,5454,259,3564,0,1831,6500,0,, 
294169,541841,20-JAN-2024 22.01.30,1032,162.3,187.89,147.9,39.99,45.2,1671,,24.44,15.55,,,,0,865,0,0,0,0,0,0,0,0,0,0,0,94100,5306,516,3031,0,2000,6500,0,,
