Repository: sanad-code/udacity-aimaster-capstone-ai-programming-foundations-project

# Steel Production Data Analysis — Udacity AI Master Capstone

This project analyzes steel production data to identify key factors affecting energy consumption, quality indicators, and production efficiency. It covers data cleaning, exploratory data analysis (EDA), and visualization of relationships between variables such as DRI Carbon and Silica (SiO2). The insights support data-driven decisions to optimize the steelmaking process.

## What Was Built

A Jupyter Notebook (`data-workflow/data_workflow.ipynb`) that loads, cleans, and analyzes internal steel production heat data, producing visualizations and statistical summaries saved under `outputs/`.

File: data/raw/flat_raw_data.csv (part 31 of 86)
RC,HID,STOP_DATE,STEEL_GRADE,TAPPED_WGT,TOTAL_CHARGE,DRI_CHARGE,SCRAP_CHARGE,POWER_ON_TIME,FINAL_TEMP,TOTAL_C_DRI,LOCAL_SCRAP,HOME_RETURN_SCRAP,IMPORTED_SCRAP,PIG_IRON,DRI_BRIQUETTED,FESI,FEMN,SIMN,FECR,NICKEL,FETI,FEB,FENB,FEP,FEMO,CU,FEV,NITROVAN,ELEC_ENERGY,OXYGEN,COKE_LUMP,MODULE_CARBON,COKE_POWDER,BURNT_LIME,BURNT_DOLAMITE,FLUX,C_ANALYSIS, 
294172,541842,20-JAN-2024 22.56.23,1032,162.4,180.1,144.1,36,43.7,1649,,22,14,,,,0,859,0,0,0,0,0,0,0,0,0,0,0,91500,5522,323,3255,0,1721,6500,0,, 
294175,541843,21-JAN-2024 00.10.03,1032,161.3,185.79,142.8,42.99,42.3,1617,,26.27,16.72,,,,0,999,0,0,0,0,0,0,0,0,0,0,0,88400,5460,0,3421,0,0,6200,0,, 
294179,541844,21-JAN-2024 01.10.43,1015,157.9,188,148.4,39.6,43.2,1562,,24.2,15.4,,,,0,799,0,0,0,0,0,0,0,0,0,0,0,90900,5410,0,3489,0,0,6500,0,, 
294182,541845,21-JAN-2024 02.06.39,1015,157.7,178.19,140,38.19,42.9,1630,,23.34,14.85,,,,0,801,0,0,0,0,0,0,0,0,0,0,0,89400,5319,0,3519,0,0,6500,0,, 
294185,541846,21-JAN-2024 03.03.33,1010,159.9,172.69,130.7,41.99,42.3,1562,,25.66,16.33,,,,0,300,0,0,0,0,0,0,0,0,0,0,0,87800,4862,254,3238,0,0,7500,0,, 
294188,541847,21-JAN-2024 04.25.14,1010,160.1,185.39,145.6,39.79,45.1,1676,,24.32,15.47,,,,0,700,0,0,0,0,0,0,0,0,0,0,0,95200,5459,192,3516,0,0,6500,0,, 
294191,541848,21-JAN-2024 05.22.54,1015,160.2,146.8,110.8,36,45.1,1620,,22,14,,,,0,700,0,0,0,0,0,0,0,0,0,0,0,93600,5413,0,3342,0,0,7000,0,, 
294194,541849,21-JAN-2024 06.22.28,1015,156.7,188,152,36,47.5,1654,,22,14,,,,0,700,0,0,0,0,0,0,0,0,0,0,0,96600,5551,0,3640,0,1496,6500,0,, 
294196,541850,21-JAN-2024 07.31.40,1015,163.1,188.3,152.3,36,48.7,1628,,22,14,,,,0,700,0,0,0,0,0,0,0,0,0,0,0,104100,4985,0,4171,0,0,8000,0,, 
294199,541851,21-JAN-2024 08.49.08,1032,156.7,177.5,141.5,36,46.7,1644,,22,14,,,,0,800,0,0,0,0,0,0,0,0,0,0,0,96000,5569,0,3645,0,0,6000,0,, 
294203,541852,21-JAN-2024 09.44.34,1015,159.4,179.5,135.5,44,42.2,1662,,26.89,17.11,,,,0,800,0,0,0,0,0,0,0,0,0,0,0,89500,5279,0,3591,0,0,6000,0,, 
294206,541853,21-JAN-2024 10.50.46,1015,158.9,180.09,137.1,42.99,46.5,1640,,26.27,16.72,,,,0,800,0,0,0,0,0,0,0,0,0,0,0,92800,5392,0,3900,0,999,6000,0,, 
294209,541854,21-JAN-2024 11.53.54,1015,154.2,102.79,64.7,38.09,47.7,1609,,23.28,14.81,,,,0,796,0,0,0,0,0,0,0,0,0,0,0,92000,6354,571,3979,0,565,6000,0,, 
294212,541855,21-JAN-2024 12.46.56,1015,157.5,104.19,66.2,37.99,41.7,1642,,23.22,14.77,,,,0,800,0,0,0,0,0,0,0,0,0,0,0,85400,5322,0,2905,0,998,6000,0,, 
294215,541856,21-JAN-2024 13.50.04,1015,169.2,175.59,136.6,38.99,40.2,1636,,23.83,15.16,,,,0,801,0,0,0,0,0,0,0,0,0,0,0,84700,5340,517,2006,0,998,6000,0,, 
294218,541857,21-JAN-2024 14.44.15,1015,160.1,180.39,142.4,37.99,40.6,1640,,23.22,14.77,,,,0,800,0,0,0,0,0,0,0,0,0,0,0,86000,5192,573,2692,0,998,6000,0,, 
294221,541858,21-JAN-2024 15.40.15,1032,161.5,200.19,162,38.19,43.9,1626,,23.34,14.85,,,,0,899,0,0,0,0,0,0,0,0,0,0,0,94000,6124,595,3736,0,500,6000,0,, 
294223,541859,21-JAN-2024 16.58.38,1032,163.7,185.1,149.1,36,44.4,1560,,22,14,,,,0,893,0,0,0,0,0,0,0,0,0,0,0,90100,5730,251,3973,0,1552,6400,0,, 
294227,541860,21-JAN-2024 17.59.30,1058,163.8,184.9,149.9,35,44.1,1597,,21.39,13.61,,,,0,934,0,0,0,0,0,0,0,0,0,0,0,93700,6054,634,4048,0,1996,7100,0,, 
294230,541861,21-JAN-2024 19.06.25,1058,155.9,190.19,153.2,36.99,45.1,1662,,22.6,14.39,,,,0,917,0,0,0,0,0,0,0,0,0,0,0,96600,5867,255,3784,0,1552,6900,0,, 
294233,541862,21-JAN-2024 20.02.05,2058,158.8,190.4,154.4,36,42.8,1632,,,36,,,,0,964,0,0,0,0,0,0,0,0,0,0,0,94000,5845,501,3535,0,1500,7000,0,, 
294235,541863,21-JAN-2024 20.56.14,5095,154,189.49,149.5,39.99,44.6,1602,,24.44,15.55,,,,0,971,0,0,0,0,0,0,0,0,0,0,0,94000,5866,235,4076,0,998,7000,0,, 
294238,541864,21-JAN-2024 22.08.05,5095,161.8,186.6,145.6,41,45.3,,,,41,,,,0,936,0,0,0,0,0,0,0,0,0,0,0,94000,5737,225,3564,0,2016,6700,0,, 
294241,541865,21-JAN-2024 23.04.25,5095,160.1,189.99,148,41.99,43.9,,,25.66,16.33,,,,0,926,0,0,0,0,0,0,0,0,0,0,0,94000,5917,601,3960,0,1500,7000,0,, 
294244,541866,22-JAN-2024 00.17.20,5095,157.5,178.5,142.5,36,46.1,1642,,22,14,,,,0,1000,0,0,0,0,0,0,0,0,0,0,0,96400,5464,499,3863,0,1501,7000,0,, 
294247,541867,22-JAN-2024 01.15.45,2010,162.7,179.3,143.3,36,45.1,1611,,22,14,,,,0,300,0,0,0,0,0,0,0,0,0,0,0,96000,5420,491,3861,0,2330,7000,0,, 
294250,541868,22-JAN-2024 02.38.12,2010,161.4,58.7,17.7,41,45.6,1649,,25.06,15.94,,,,0,300,0,0,0,0,0,0,0,0,0,0,0,91400,5195,729,2628,0,2319,7000,0,, 
294254,541869,22-JAN-2024 03.37.11,2010,163.3,179.19,143,36.19,43.9,1579,,22.12,14.07,,,,0,299,0,0,0,0,0,0,0,0,0,0,0,93400,5254,462,3320,0,1994,7000,0,, 
294257,541870,22-JAN-2024 04.29.31,2015,154.3,165.8,129.8,36,41.2,1643,,22,14,,,,0,800,0,0,0,0,0,0,0,0,0,0,0,85400,4684,314,2444,0,0,6700,0,, 
294259,541871,22-JAN-2024 05.28.21,2015,159.5,173,137,36,42.8,1605,,22,14,,,,0,798,0,0,0,0,0,0,0,0,0,0,0,88400,5001,588,2705,0,554,4000,0,, 
294262,541872,23-JAN-2024 01.40.02,2015,160,194.2,158.2,36,91.8,1629,,22,14,,,,0,1021,0,0,0,0,0,0,0,0,0,0,0,130400,4773,1222,2496,0,1164,6800,0,, 
294267,541873,23-JAN-2024 02.40.51,1030,164.3,191.8,155.8,36,49.5,,,22,14,,,,0,1007,0,0,0,0,0,0,0,0,0,0,0,103900,4824,502,2202,0,1739,6000,0,, 
294269,541874,23-JAN-2024 03.35.51,1030,160.3,180.49,137.5,42.99,44.6,1676,,26.27,16.72,,,,0,1009,0,0,0,0,0,0,0,0,0,0,0,92300,4406,671,2371,0,1740,6000,0,, 
294271,541875,23-JAN-2024 04.32.58,1030,156.4,185.79,142.8,42.99,46.3,1683,,26.27,16.72,,,,0,1007,0,0,0,0,0,0,0,0,0,0,0,91900,5312,389,3217,0,580,5300,0,, 
294274,541876,23-JAN-2024 05.33.27,1032,154.9,185.6,144.6,41,45.6,1607,,25.06,15.94,,,,0,1006,0,0,0,0,0,0,0,0,0,0,0,90900,5523,117,3244,0,1498,6000,0,, 
294277,541877,23-JAN-2024 06.50.41,1032,161.3,179.49,140.5,38.99,47.5,1605,,23.83,15.16,,,,0,1005,0,0,0,0,0,0,0,0,0,0,0,88200,5317,316,2966,0,1921,6000,0,, 
294280,541878,23-JAN-2024 07.52.50,1032,163.8,182.79,142.8,39.99,48,1668,,24.44,15.55,,,,0,1006,0,0,0,0,0,0,0,0,0,0,0,93400,5740,479,3581,0,1220,6600,0,, 
294283,541879,23-JAN-2024 09.04.57,1032,163.9,185,144,41,42.4,1631,,25.06,15.94,,,,0,1007,0,0,0,0,0,0,0,0,0,0,0,88500,5503,242,2500,0,0,6000,0,, 
294286,541880,23-JAN-2024 10.00.08,1032,163.7,180.3,144.3,36,43.1,1603,,22,14,,,,0,1008,0,0,0,0,0,0,0,0,0,0,0,89700,5553,140,2929,0,0,6000,0,, 
294290,541881,23-JAN-2024 10.54.37,1030,163.9,180.29,146.3,33.99,42.5,1529,,20.77,13.22,,,,0,1010,0,0,0,0,0,0,0,0,0,0,0,89600,5460,71,2604,0,0,6000,0,, 
294293,541882,23-JAN-2024 11.50.08,1030,162.8,182,150,32,43.3,,,19.56,12.44,,,,0,1005,0,0,0,0,0,0,0,0,0,0,0,89900,5532,142,2237,0,499,6000,0,, 
294296,541883,23-JAN-2024 12.55.57,1030,163.5,200.8,165.8,35,52.3,1635,,21.39,13.61,,,,0,1322,0,0,0,0,0,0,0,0,0,0,0,100000,6288,257,3219,0,1999,6800,0,, 
294298,541884,23-JAN-2024 13.53.03,1032,164.5,189.09,152.1,36.99,44.7,1659,,22.6,14.39,,,,0,895,0,0,0,0,0,0,0,0,0,0,0,92100,5658,744,3167,0,0,6500,0,, 
294300,541885,23-JAN-2024 14.47.28,1030,162.8,184.59,151.6,32.99,43.5,1686,,20.16,12.83,,,,0,906,0,0,0,0,0,0,0,0,0,0,0,90100,5393,343,2625,0,0,6000,0,, 
294303,541886,23-JAN-2024 15.55.08,1030,163.7,187.9,151.9,36,43.9,1655,,22,14,,,,0,305,0,0,0,0,0,0,0,0,0,0,0,89800,5757,106,3288,0,2000,6000,0,, 
294307,541887,23-JAN-2024 16.48.28,1015,161.8,185.79,148.8,36.99,41.9,1621,,22.6,14.39,,,,0,807,0,0,0,0,0,0,0,0,0,0,0,90600,5730,407,3539,0,499,6000,0,, 
294310,541888,23-JAN-2024 17.44.32,1015,158.4,186.7,151.5,35.2,43.9,1676,,21.51,13.69,,,,0,799,0,0,0,0,0,0,0,0,0,0,0,92300,5138,105,3280,0,1330,6000,0,, 
294312,541889,23-JAN-2024 18.37.16,1015,163.9,184.2,150,34.2,42.5,1690,,20.9,13.3,,,,0,799,0,0,0,0,0,0,0,0,0,0,0,90000,5557,503,3194,0,1000,6000,0,, 
294316,541890,23-JAN-2024 19.30.02,2010,162.3,183.39,149.9,33.49,42.8,1619,,20.47,13.02,,,,0,310,0,0,0,0,0,0,0,0,0,0,0,89700,5547,447,3220,0,1996,6000,0,, 
294319,541891,23-JAN-2024 20.18.06,2010,163.7,173.8,140,33.8,38.9,,,20.66,13.14,,,,0,306,0,0,0,0,0,0,0,0,0,0,0,82000,5190,210,2900,0,2016,6000,0,, 
294322,541892,23-JAN-2024 21.15.53,2010,160.1,190.29,151.3,38.99,43.5,1524,,23.83,15.16,,,,0,306,0,0,0,0,0,0,0,0,0,0,0,93000,5480,147,3254,0,1994,6500,0,, 
294325,541893,23-JAN-2024 22.07.36,2010,163,190,154,36,42.7,1638,,22,14,,,,0,310,0,0,0,0,0,0,0,0,0,0,0,90800,5712,460,3358,0,1503,6500,0,, 
294328,541894,23-JAN-2024 23.02.44,2010,163.2,190.29,157.3,32.99,44.2,,,20.16,12.83,,,,0,301,0,0,0,0,0,0,0,0,0,0,0,93100,5625,572,3186,0,1995,6500,0,, 
294331,541895,23-JAN-2024 23.54.27,1030,159.8,186.2,150.2,36,41.9,1651,,22,14,,,,0,992,0,0,0,0,0,0,0,0,0,0,0,89100,5123,0,3150,0,1996,6000,0,, 
294334,541896,24-JAN-2024 00.48.53,5040,163.7,185.29,152.3,32.99,43.7,1615,,20.16,12.83,,,,0,999,0,0,0,0,0,0,0,0,0,0,0,92400,5479,0,3394,0,1500,6000,0,, 
294337,541897,24-JAN-2024 01.45.43,5040,160.8,184.89,151.9,32.99,45.4,1571,,20.16,12.83,,,,0,997,0,0,0,0,0,0,0,0,0,0,0,93100,5565,0,3297,0,2350,6000,0,, 
294340,541898,24-JAN-2024 02.43.23,5040,161,189.5,156.3,33.2,46.7,1606,,20.29,12.91,,,,0,998,0,0,0,0,0,0,0,0,0,0,0,98800,5742,424,3884,0,2320,6000,0,, 
294345,541900,24-JAN-2024 04.47.08,5040,155,180.8,146.6,34.2,39.5,1648,,20.9,13.3,,,,0,0,0,0,0,0,0,0,0,0,0,0,0,89000,5235,0,3276,0,756,6000,0,, 
294349,541901,24-JAN-2024 05.40.09,5040,161.5,184.19,150.9,33.29,41.8,1650,,20.34,12.95,,,,0,998,0,0,0,0,0,0,0,0,0,0,0,91000,5337,0,3177,0,0,6000,0,, 
294352,541902,24-JAN-2024 06.34.18,5040,162.8,185.89,152.9,32.99,44.6,1647,,20.16,12.83,,,,0,998,0,0,0,0,0,0,0,0,0,0,0,93900,5288,0,3564,0,0,6000,0,, 
294355,541903,24-JAN-2024 07.31.38,5040,163.1,190.09,156,34.09,44.7,1648,,20.83,13.26,,,,0,999,0,0,0,0,0,0,0,0,0,0,0,96100,5791,1220,3151,0,0,6000,0,, 
294357,541904,24-JAN-2024 08.27.53,5040,163.5,190.19,156.2,33.99,44.1,1648,,20.77,13.22,,,,0,999,0,0,0,0,0,0,0,0,0,0,0,94700,5611,468,3461,0,0,6000,0,, 
294359,541905,24-JAN-2024 09.21.49,1063,163.2,189.9,153.9,36,43.6,1659,,22,14,,,,0,1004,0,0,0,0,0,0,0,0,0,0,0,93700,4989,316,2910,0,181,6000,0,, 
294363,541906,24-JAN-2024 10.20.50,1063,163.1,186.49,149.5,36.99,46.4,1610,,22.6,14.39,,,,0,998,0,0,0,0,0,0,0,0,0,0,0,92800,5680,700,2905,0,0,5000,0,, 
294366,541907,24-JAN-2024 11.26.22,5082,163.1,185.8,149.8,36,43.1,1680,,22,14,,,,0,992,0,0,0,0,0,0,0,0,0,0,0,88200,5420,350,3062,0,0,5000,0,, 
294368,541908,24-JAN-2024 12.21.50,5082,163.4,170.79,137.8,32.99,42.6,1641,,20.16,12.83,,,,0,991,0,0,0,0,0,0,0,0,0,0,0,88900,5372,493,2737,0,1500,5000,0,, 
294373,541909,24-JAN-2024 13.19.08,5040,163.9,181.6,146.6,35,44.1,1651,,21.39,13.61,,,,0,1003,0,0,0,0,0,0,0,0,0,0,0,93300,5568,141,2998,0,0,5000,0,, 
294375,541910,24-JAN-2024 14.20.19,5040,163.4,198.68,163.4,35.28,44.8,1647,,21.6,13.68,,,,0,999,0,0,0,0,0,0,0,0,0,0,0,96500,5642,600,2911,0,1251,5000,0,, 
294379,541911,24-JAN-2024 15.06.04,5082,161.3,164.1,129.1,35,36.1,1660,,21.39,13.61,,,,0,1007,0,0,0,0,0,0,0,0,0,0,0,77000,4684,259,2284,0,0,5000,0,, 
294382,541912,24-JAN-2024 16.03.18,5040,163.2,200.5,164.5,36,45.1,1678,,22,14,,,,0,987,0,0,0,0,0,0,0,0,0,0,0,96100,5750,241,3398,0,0,5000,0,, 
294384,541913,24-JAN-2024 17.05.39,5040,165.9,201.29,165,36.29,45.3,1657,,22.18,14.11,,,,0,1006,0,0,0,0,0,0,0,0,0,0,0,94400,6163,795,3244,0,1500,4800,0,, 
294388,541914,24-JAN-2024 17.59.29,5040,162.3,185.1,150.1,35,41.4,1629,,21.39,13.61,,,,0,1006,0,0,0,0,0,0,0,0,0,0,0,90000,5751,703,3307,0,1500,5000,0,, 
294391,541915,24-JAN-2024 18.53.39,5095,161.5,101.9,66.3,35.6,41.6,1542,,21.76,13.84,,,,0,994,0,0,0,0,0,0,0,0,0,0,0,87600,5396,769,3196,0,1500,5000,0,, 
294394,541916,24-JAN-2024 19.44.24,2010,160.9,99.59,64.2,35.39,42.4,1588,,21.63,13.76,,,,0,305,0,0,0,0,0,0,0,0,0,0,0,88400,5022,687,2825,0,1500,5000,0,, 
294397,541917,24-JAN-2024 20.33.18,2010,158.9,175.8,139.8,36,39.8,1632,,22,14,,,,0,302,0,0,0,0,0,0,0,0,0,0,0,87000,5240,700,2982,0,1500,6900,0,, 
294400,541918,24-JAN-2024 21.26.36,2010,157.7,179.29,145.3,33.99,43.2,1608,,20.77,13.22,,,,0,305,0,0,0,0,0,0,0,0,0,0,0,89600,5458,461,3055,0,1002,6700,0,, 
294402,541919,24-JAN-2024 22.16.15,2010,159.5,177.1,142.1,35,40.9,1643,,21.39,13.61,,,,0,303,0,0,0,0,0,0,0,0,0,0,0,88100,5291,767,2954,0,1498,5800,0,, 
294405,541920,24-JAN-2024 23.09.20,2010,159.7,182.49,145.5,36.99,40.4,1651,,22.6,14.39,,,,0,302,0,0,0,0,0,0,0,0,0,0,0,88100,5474,462,2851,0,1002,5900,0,, 
294407,541921,25-JAN-2024 00.14.39,2010,161.6,186.79,149.8,36.99,43.4,1645,,22.6,14.39,,,,0,299,0,0,0,0,0,0,0,0,0,0,0,92500,5273,170,3587,0,500,5000,0,, 
294409,541922,25-JAN-2024 01.10.05,2010,164.8,106.79,66.8,39.99,43.1,1645,,24.44,15.55,,,,0,1001,0,0,0,0,0,0,0,0,0,0,0,87600,4930,103,3533,0,1000,5000,0,, 
294412,541923,25-JAN-2024 02.13.39,2010,161.3,168.9,129.7,39.2,45.2,1639,,23.96,15.24,,,,0,998,0,0,0,0,0,0,0,0,0,0,0,91000,5229,0,3912,0,1500,5000,0,, 
294415,541924,25-JAN-2024 03.28.34,2010,158.7,197.39,156.2,41.19,46.1,1672,,25.17,16.02,,,,0,244,0,0,0,0,0,0,0,0,0,0,0,93800,5452,0,3958,0,1500,5000,0,, 
294418,541925,25-JAN-2024 04.20.05,2030,160.9,180.29,148,32.29,41.4,1650,,19.73,12.56,,,,0,998,0,0,0,0,0,0,0,0,0,0,0,87300,5132,258,2739,0,1108,5000,0,, 
294421,541926,25-JAN-2024 05.14.36,2030,163.6,183.69,146.5,37.19,42.4,1649,,22.73,14.46,,,,0,1007,0,0,0,0,0,0,0,0,0,0,0,89200,5171,242,3190,0,554,5000,0,, 
294424,541927,25-JAN-2024 06.10.04,2030,158.2,181.49,147.4,34.09,43.7,1643,,20.83,13.26,,,,0,1007,0,0,0,0,0,0,0,0,0,0,0,91000,5415,0,2940,0,190,5000,0,, 
294427,541928,25-JAN-2024 07.05.49,1014,160.5,196.4,161.2,35.2,43.8,1660,,21.51,13.69,,,,0,300,0,0,0,0,0,0,0,0,0,0,0,92500,5501,96,3290,0,0,5200,0,, 
294429,541929,25-JAN-2024 08.03.56,1014,162.8,203.79,166.3,37.49,45.8,1638,,22.91,14.58,,,,0,306,0,0,0,0,0,0,0,0,0,0,0,95500,6059,927,3227,0,3,5000,0,, 
294433,541930,25-JAN-2024 08.55.36,1014,160.6,185.89,164.9,20.99,41.6,1662,,12.83,8.16,,,,0,308,0,0,0,0,0,0,0,0,0,0,0,91000,5444,409,3312,0,0,5000,0,, 
294435,541931,25-JAN-2024 09.59.25,1014,164.2,169.59,145.6,23.99,50.1,1605,,14.66,9.33,,,,0,309,0,0,0,0,0,0,0,0,0,0,0,104000,6307,565,3679,0,1500,5000,0,, 
294437,541932,25-JAN-2024 11.54.36,1014,163.1,179.39,155.4,23.99,45.1,,,14.66,9.33,,,,0,307,0,0,0,0,0,0,0,0,0,0,0,91300,5677,316,2994,0,1500,5000,0,, 
294442,541933,25-JAN-2024 13.02.12,1010,158,180.39,143.4,36.99,44.4,1629,,22.6,14.39,,,,0,300,0,0,0,0,0,0,0,0,0,0,0,85500,5573,0,2955,0,1330,5400,0,, 
294445,541934,25-JAN-2024 14.13.21,1010,162.8,168.8,132.8,36,42.1,1655,,22,14,,,,0,989,0,0,0,0,0,0,0,0,0,0,0,81700,4975,571,2366,0,1500,5200,0,, 
294449,541935,25-JAN-2024 15.03.42,1032,162.3,3146.99,3108,38.99,40.3,1640,,23.83,15.16,,,,0,988,0,0,0,0,0,0,0,0,0,0,0,85200,4743,0,2560,0,0,5000,0,, 
294451,541936,25-JAN-2024 16.00.36,1032,157.2,202,166,36,46.6,1651,,22,14,,,,0,998,0,0,0,0,0,0,0,0,0,0,0,100000,5966,171,3750,0,1503,6000,0,, 
294454,541937,25-JAN-2024 16.57.31,1032,161.3,200.5,166.3,34.2,44,1693,,20.9,13.3,,,,0,996,0,0,0,0,0,0,0,0,0,0,0,94000,6231,375,3469,0,2017,6300,0,, 
294457,541938,25-JAN-2024 17.52.14,1032,160.4,260.89,227.9,32.99,42.1,1687,,20.16,12.83,,,,0,991,0,0,0,0,0,0,0,0,0,0,0,92000,5674,502,3179,0,1500,5000,0,, 
294460,541939,25-JAN-2024 18.44.50,1030,162.8,185.3,150.3,35,41.2,1671,,21.39,13.61,,,,0,1000,0,0,0,0,0,0,0,0,0,0,0,87100,5603,0,2949,0,501,5000,0,, 
294462,541940,25-JAN-2024 19.41.36,1063,161,185.7,149.7,36,40.3,1666,,22,14,,,,0,1000,0,0,0,0,0,0,0,0,0,0,0,86000,5311,0,2676,0,1512,5000,0,, 
294466,541941,25-JAN-2024 20.53.31,5082,156.1,200.59,167.6,32.99,45.8,1672,,20.16,12.83,,,,0,994,0,0,0,0,0,0,0,0,0,0,0,96700,6101,304,4046,0,1500,5000,0,, 
294468,541942,25-JAN-2024 22.29.05,5040,163.1,187.39,150.4,36.99,48.8,1577,,22.6,14.39,,,,0,995,0,0,0,0,0,0,0,0,0,0,0,96000,5386,172,3398,0,1002,5000,0,, 
294472,541943,25-JAN-2024 23.40.55,5040,164.8,196.7,160.7,36,46.8,1624,,22,14,,,,0,1005,0,0,0,0,0,0,0,0,0,0,0,95500,5604,172,3095,0,1002,5300,0,, 
294475,541944,26-JAN-2024 00.47.15,5040,159.9,185.09,152.1,32.99,43.9,1661,,20.16,12.83,,,,0,1000,0,0,0,0,0,0,0,0,0,0,0,91000,5543,0,3120,0,1108,5200,0,, 
294478,541945,26-JAN-2024 01.54.15,5040,156.3,185.19,151.1,34.09,45.7,1686,,20.83,13.26,,,,0,1009,0,0,0,0,0,0,0,0,0,0,0,93800,5029,0,3452,0,0,5000,0,, 
294481,541946,26-JAN-2024 02.51.42,2030,162.7,185.29,150.2,35.09,44.4,1634,,21.44,13.65,,,,0,995,0,0,0,0,0,0,0,0,0,0,0,91000,5120,0,3094,0,500,5000,0,, 
294484,541947,26-JAN-2024 03.44.42,2030,160.8,165.09,132.9,32.19,39.6,1669,,19.67,12.52,,,,0,1008,0,0,0,0,0,0,0,0,0,0,0,82000,4502,517,3198,0,500,5000,0,, 
294487,541948,26-JAN-2024 05.09.36,2030,156.2,190.4,157.2,33.2,46.1,,,20.29,12.91,,,,0,1006,0,0,0,0,0,0,0,0,0,0,0,97000,5022,353,3331,0,1108,5000,0,, 
294490,541949,26-JAN-2024 06.04.31,2030,159.5,180.19,144.9,35.29,42.4,,,21.57,13.72,,,,0,999,0,0,0,0,0,0,0,0,0,0,0,87500,5462,0,2949,0,1362,5000,0,, 
294492,541950,26-JAN-2024 07.10.57,1030,160.7,179.83,143.7,36.13,42.1,,,22.08,14.05,,,,0,1001,0,0,0,0,0,0,0,0,0,0,0,88400,5130,0,3081,0,663,5000,0,, 
294495,541951,26-JAN-2024 08.04.17,2030,163.5,189.9,157.9,32,42.9,,,19.56,12.44,,,,0,996,0,0,0,0,0,0,0,0,0,0,0,92000,5428,256,2807,0,2,5500,0,, 
294498,541952,26-JAN-2024 08.57.47,2030,161.7,185.2,153.2,32,40.6,,,19.56,12.44,,,,0,1000,0,0,0,0,0,0,0,0,0,0,0,88400,5073,0,3144,0,0,5000,0,, 
294502,541953,26-JAN-2024 09.49.17,1030,164.8,189.2,153.2,36,41.3,1637,,22,14,,,,0,1000,0,0,0,0,0,0,0,0,0,0,0,89700,5148,0,3138,0,0,5000,0,, 
294505,541954,26-JAN-2024 10.38.57,1030,163.9,104.19,71.2,32.99,39.5,1661,,20.16,12.83,,,,0,1000,0,0,0,0,0,0,0,0,0,0,0,86500,5094,0,2664,0,0,5000,0,, 
294508,541955,26-JAN-2024 11.36.36,1030,164,103.99,71,32.99,45.3,1638,,20.16,12.83,,,,0,988,0,0,0,0,0,0,0,0,0,0,0,92400,5618,106,3257,0,1500,5000,0,, 
294511,541956,26-JAN-2024 12.25.47,1030,162,184.19,150.2,33.99,40.8,1602,,20.77,13.22,,,,0,1002,0,0,0,0,0,0,0,0,0,0,0,87900,5264,130,2748,0,0,5000,0,, 
294514,541957,26-JAN-2024 13.19.30,1030,163.9,104.89,70.9,33.99,41.5,,,20.77,13.22,,,,0,807,0,0,0,0,0,0,0,0,0,0,0,86100,4376,129,2120,0,998,5500,0,, 
294516,541958,26-JAN-2024 14.10.10,1030,163.4,175.3,140.3,35,40,1638,,21.39,13.61,,,,0,788,0,0,0,0,0,0,0,0,0,0,0,83500,5121,282,2090,0,1663,5500,0,, 
294519,541959,26-JAN-2024 14.59.47,1015,164.3,189.4,154.4,35,41.9,1631,,21.39,13.61,,,,0,801,0,0,0,0,0,0,0,0,0,0,0,91500,5251,412,3128,0,1662,5500,0,, 
294522,541960,26-JAN-2024 15.55.32,1015,160.7,181.4,145.4,36,42.4,1543,,22,14,,,,0,800,0,0,0,0,0,0,0,0,0,0,0,89900,5042,0,2869,0,1996,5500,0,, 
294525,541961,26-JAN-2024 16.51.40,1015,165.7,181.69,147.7,33.99,44.3,1610,,20.77,13.22,,,,0,794,0,0,0,0,0,0,0,0,0,0,0,89000,5330,239,3240,0,0,5500,0,, 
294528,541962,26-JAN-2024 18.44.40,6095,163,194.72,160.5,34.22,49.6,1634,,20.91,13.31,,,,0,1014,0,0,0,0,0,0,0,0,0,0,0,98000,5482,520,2754,0,2745,5000,0,, 
294533,541963,26-JAN-2024 19.43.48,6095,161.3,191,156,35,46.4,1640,,21.39,13.61,,,,0,1001,0,0,0,0,0,0,0,0,0,0,0,94400,5368,387,2810,0,1000,5000,0,, 
294535,541964,26-JAN-2024 22.06.42,6095,158.4,185.59,151.6,33.99,51,1638,,20.77,13.22,,,,0,999,0,0,0,0,0,0,0,0,0,0,0,93000,5633,429,2856,0,2498,5000,0,, 
294537,541965,26-JAN-2024 23.19.57,6095,158,194.59,159.1,35.49,45,1657,,21.69,13.8,,,,0,998,0,0,0,0,0,0,0,0,0,0,0,93200,5283,258,2699,0,1500,5000,0,, 
294539,541966,27-JAN-2024 00.15.27,5095,161.1,185.89,149.7,36.19,43.8,1618,,22.12,14.07,,,,0,998,0,0,0,0,0,0,0,0,0,0,0,89000,4723,170,2094,0,1499,4900,0,, 
294543,541967,27-JAN-2024 01.09.12,5095,161.8,198.8,166.8,32,43.4,1624,,19.56,12.44,,,,0,999,0,0,0,0,0,0,0,0,0,0,0,93000,5446,918,2521,0,754,5500,0,, 
294545,541968,27-JAN-2024 02.10.34,5095,159.9,182.69,150.6,32.09,44.9,1659,,19.61,12.48,,,,0,998,0,0,0,0,0,0,0,0,0,0,0,90000,5529,97,2814,0,0,5000,0,, 
294549,541969,27-JAN-2024 03.18.04,6098,156.1,190.39,153.4,36.99,45.3,1662,,22.6,14.39,,,,0,999,0,0,0,0,0,0,0,0,0,0,0,92200,5470,129,2863,0,3,5200,0,, 
294552,541970,27-JAN-2024 04.17.56,5082,164,186.3,150.3,36,43.7,1642,,22,14,,,,0,1002,0,0,0,0,0,0,0,0,0,0,0,92000,5216,0,3167,0,7,5500,0,, 
294555,541971,27-JAN-2024 05.22.27,5082,158.1,168.9,132.9,36,47.2,1649,,22,14,,,,0,999,0,0,0,0,0,0,0,0,0,0,0,95100,5241,0,3804,0,0,5500,0,, 
294558,541972,27-JAN-2024 06.10.44,5082,163,168.7,132.7,36,39.2,1640,,22,14,,,,0,998,0,0,0,0,0,0,0,0,0,0,0,81500,4504,0,2750,0,0,5500,0,, 
294561,541973,27-JAN-2024 07.08.24,5082,157,173.59,133.6,39.99,43,1602,,24.44,15.55,,,,0,998,0,0,0,0,0,0,0,0,0,0,0,85000,5107,0,3163,0,0,5600,0,, 
294564,541974,27-JAN-2024 08.06.18,5082,164.5,190,158,32,46.2,1642,,19.56,12.44,,,,0,999,0,0,0,0,0,0,0,0,0,0,0,97100,5550,825,3033,0,719,6000,0,, 
294566,541975,27-JAN-2024 09.04.38,5082,163.3,191,156,35,42.4,1650,,21.39,13.61,,,,0,999,0,0,0,0,0,0,0,0,0,0,0,92100,5677,701,3415,0,5,6000,0,, 
294568,541976,27-JAN-2024 09.59.17,5082,163.4,184.6,149.6,35,44,1623,,21.39,13.61,,,,0,998,0,0,0,0,0,0,0,0,0,0,0,92900,5416,351,2941,0,1500,5500,0,, 
294573,541977,27-JAN-2024 10.52.33,5082,163.5,103,71,32,43.2,1649,,19.56,12.44,,,,0,1001,0,0,0,0,0,0,0,0,0,0,0,93800,5586,884,2856,0,2000,5500,0,, 
294576,541978,27-JAN-2024 11.53.58,2030,163.8,185.89,147.9,37.99,42.4,1657,,23.22,14.77,,,,0,899,0,0,0,0,0,0,0,0,0,0,0,92400,5545,626,2887,0,0,5500,0,, 
294580,541979,27-JAN-2024 12.44.54,1032,163.3,185.6,149.6,36,40.7,1650,,22,14,,,,0,906,0,0,0,0,0,0,0,0,0,0,0,87500,5289,344,2712,0,1500,5500,0,, 
294583,541980,27-JAN-2024 13.43.33,1032,163.4,190.99,160,30.99,44.4,1642,,18.94,12.05,,,,0,899,0,0,0,0,0,0,0,0,0,0,0,95300,5762,1328,3008,0,2000,5500,0,, 
294585,541981,27-JAN-2024 14.35.54,1032,163.6,182.69,149.7,32.99,41.4,1658,,20.16,12.83,,,,0,892,0,0,0,0,0,0,0,0,0,0,0,87900,5236,172,2789,0,1500,5500,0,, 
294588,541982,27-JAN-2024 15.31.44,1032,157.8,190.1,155.1,35,43.9,1677,,21.39,13.61,,,,0,899,0,0,0,0,0,0,0,0,0,0,0,94100,5342,247,3315,0,998,5500,0,, 
294591,541983,27-JAN-2024 16.24.54,1032,160.2,191,155,36,42.5,1668,,22,14,,,,0,900,0,0,0,0,0,0,0,0,0,0,0,93500,5210,521,2724,0,1758,5500,0,, 
294594,541984,27-JAN-2024 17.15.04,1032,157.9,184.69,151.7,32.99,41.2,1610,,20.16,12.83,,,,0,900,0,0,0,0,0,0,0,0,0,0,0,89100,4656,132,2512,0,997,5500,0,, 
294597,541985,27-JAN-2024 18.09.38,1032,160.1,183.9,151.9,32,43.5,1621,,19.56,12.44,,,,0,899,0,0,0,0,0,0,0,0,0,0,0,92000,4972,128,2574,0,1996,5500,0,, 
294601,541986,27-JAN-2024 19.01.59,1015,159.9,186.59,149.6,36.99,41.8,1629,,22.6,14.39,,,,0,799,0,0,0,0,0,0,0,0,0,0,0,91600,5082,254,2743,0,1996,5500,0,, 
294603,541987,27-JAN-2024 19.54.18,1015,161.2,185.19,152.2,32.99,43.7,1612,,20.16,12.83,,,,0,800,0,0,0,0,0,0,0,0,0,0,0,94600,5048,512,3331,0,2618,5500,0,, 
294606,541988,27-JAN-2024 20.52.09,2015,159,186.09,151,35.09,44.6,1602,,21.44,13.65,,,,0,791,0,0,0,0,0,0,0,0,0,0,0,94500,4937,630,2945,0,2076,5500,0,, 
294610,541989,27-JAN-2024 21.43.20,2015,159.4,172.79,139.3,33.49,42.2,1611,,20.47,13.02,,,,0,800,0,0,0,0,0,0,0,0,0,0,0,88800,4752,743,2515,0,1996,6400,0,, 
294613,541990,27-JAN-2024 22.37.19,2015,160.3,46.79,10.5,36.29,42.6,1642,,22.18,14.11,,,,0,800,0,0,0,0,0,0,0,0,0,0,0,93100,4699,749,2466,0,2319,5900,0,, 
294616,541991,27-JAN-2024 23.33.30,2010,161.2,181.99,149,32.99,42,1656,,20.16,12.83,,,,0,300,0,0,0,0,0,0,0,0,0,0,0,88600,4958,351,2412,0,1000,5500,0,, 
294619,541992,28-JAN-2024 00.29.00,1015,163.4,184.89,150.9,33.99,41.9,1619,,20.77,13.22,,,,0,799,0,0,0,0,0,0,0,0,0,0,0,88000,5120,240,2300,0,0,5500,0,, 
294622,541993,28-JAN-2024 01.37.09,1015,157.5,196.7,161.7,35,47.5,1583,,21.39,13.61,,,,0,800,0,0,0,0,0,0,0,0,0,0,0,99000,5478,607,3571,0,0,5500,0,, 
294625,541994,28-JAN-2024 03.23.09,1015,161.9,188.29,150.3,37.99,51.2,1634,,23.22,14.77,,,,0,798,0,0,0,0,0,0,0,0,0,0,0,95700,5821,671,3643,0,0,5300,0,, 
294628,541995,28-JAN-2024 04.19.24,1015,164.2,190.39,156.3,34.09,45.3,1652,,20.83,13.26,,,,0,804,0,0,0,0,0,0,0,0,0,0,0,97100,5254,570,3613,0,999,5500,0,, 
294630,541996,28-JAN-2024 05.15.00,5040,159.8,193.2,157.2,36,43.6,1669,,22,14,,,,0,986,0,0,0,0,0,0,0,0,0,0,0,94500,5256,350,3281,0,0,5500,0,, 
294632,541997,28-JAN-2024 06.10.13,5040,160.5,191,157.9,33.1,45.2,1632,,20.23,12.87,,,,0,986,0,0,0,0,0,0,0,0,0,0,0,96500,5480,0,3231,0,0,5500,0,, 
294635,541998,28-JAN-2024 07.04.40,5040,161.8,192.4,160.4,32,43.9,1658,,19.56,12.44,,,,0,987,0,0,0,0,0,0,0,0,0,0,0,95000,5318,616,2077,0,0,5500,0,, 
294638,541999,28-JAN-2024 08.00.14,5040,161.1,191.6,155.6,36,43,1668,,22,14,,,,0,999,0,0,0,0,0,0,0,0,0,0,0,95100,5208,0,2702,0,501,6900,0,, 
294641,542000,28-JAN-2024 08.53.44,5040,161.1,190.2,157.7,32.5,43.1,1669,,19.86,12.64,,,,0,999,0,0,0,0,0,0,0,0,0,0,0,93200,5523,302,2879,0,1008,6900,0,, 
294644,542001,28-JAN-2024 09.52.14,5040,162.1,200.2,167,33.2,47.1,1548,,20.29,12.91,,,,0,998,0,0,0,0,0,0,0,0,0,0,0,102000,5935,0,3400,0,665,6500,0,, 
294646,542002,28-JAN-2024 11.00.03,5040,159.7,188.69,152.2,36.49,45.3,,,22.3,14.19,,,,0,998,0,0,0,0,0,0,0,0,0,0,0,93700,6088,867,2502,0,2016,6500,0,, 
294650,542003,28-JAN-2024 11.53.44,5040,159.3,172.79,139.8,32.99,43.3,1625,,20.16,12.83,,,,0,1007,0,0,0,0,0,0,0,0,0,0,0,92100,4868,525,2129,0,1330,6500,0,, 
294653,542004,28-JAN-2024 12.50.06,5040,155.4,53.5,17.5,36,44.4,1517,,22,14,,,,0,999,0,0,0,0,0,0,0,0,0,0,0,91100,5017,352,3396,0,844,5600,0,, 
294656,542005,28-JAN-2024 13.49.05,5040,160.1,167.6,133.6,34,40.1,1635,,,34,,,,0,1005,0,0,0,0,0,0,0,0,0,0,0,82900,4920,128,2975,0,1681,6500,0,, 
294659,542006,28-JAN-2024 14.44.45,5040,156.3,164.49,134.5,29.99,39,1662,,18.33,11.66,,,,0,997,0,0,0,0,0,0,0,0,0,0,0,80700,5274,835,2710,0,1008,6500,0,, 
294663,542007,28-JAN-2024 16.04.45,1058,157.4,193.99,160,33.99,48.9,1619,,20.77,13.22,,,,0,998,0,0,0,0,0,0,0,0,0,0,0,104400,5669,861,3311,0,2320,5500,0,, 
294666,542008,28-JAN-2024 17.02.08,1058,158.1,193.99,160,33.99,47.2,1628,,20.77,13.22,,,,0,1009,0,0,0,0,0,0,0,0,0,0,0,100000,5447,1433,2727,0,2320,5500,0,, 
294668,542009,28-JAN-2024 17.56.26,1058,156.7,188.9,156.9,32,42.6,1650,,19.56,12.44,,,,0,1007,0,0,0,0,0,0,0,0,0,0,0,94800,5019,0,3007,0,998,5500,0,, 
294671,542010,28-JAN-2024 18.48.16,1058,159.6,186.7,150.7,36,41.6,1651,,22,14,,,,0,990,0,0,0,0,0,0,0,0,0,0,0,90600,4772,388,2372,0,0,5500,0,, 
294674,542011,28-JAN-2024 19.39.49,1058,159.7,189.7,153.7,36,42.2,1618,,22,14,,,,0,1005,0,0,0,0,0,0,0,0,0,0,0,93000,5103,0,2865,0,998,5500,0,, 
294677,542012,28-JAN-2024 20.31.45,1058,162,131.59,97.1,34.49,42,1646,,21.08,13.41,,,,0,1005,0,0,0,0,0,0,0,0,0,0,0,88500,4481,514,2367,0,0,6100,0,, 
294680,542013,28-JAN-2024 21.25.34,1058,157.6,185.09,149.6,35.49,44.4,1637,,21.69,13.8,,,,0,998,0,0,0,0,0,0,0,0,0,0,0,95100,5168,147,2988,0,2320,5500,0,, 
294683,542014,28-JAN-2024 22.21.45,1058,155.9,184.99,151,33.99,43.7,1666,,20.77,13.22,,,,0,996,0,0,0,0,0,0,0,0,0,0,0,94400,5239,462,3128,0,2320,5700,0,, 
294685,542015,28-JAN-2024 23.23.30,1058,165.8,188.89,153.8,35.09,45.6,1664,,21.44,13.65,,,,0,1002,0,0,0,0,0,0,0,0,0,0,0,96500,5360,753,2392,0,2320,5500,0,, 
294688,542016,29-JAN-2024 00.30.14,5071,160.2,185.49,153.4,32.09,45,1615,,19.61,12.48,,,,0,1006,0,0,0,0,0,0,0,0,0,0,0,96500,5504,1185,2520,0,664,5500,0,, 
294692,542017,29-JAN-2024 01.25.55,5071,162.4,188.8,153.8,35,42.8,1662,,21.39,13.61,,,,0,999,0,0,0,0,0,0,0,0,0,0,0,93100,5561,1380,2110,0,1000,5500,0,, 
294695,542018,29-JAN-2024 02.19.25,5071,164,189.49,155.5,33.99,42.2,1646,,20.77,13.22,,,,0,999,0,0,0,0,0,0,0,0,0,0,0,91700,5830,572,2664,0,1110,5500,0,, 
294699,542019,29-JAN-2024 03.16.55,5071,159.1,95.3,60.3,35,45.6,1645,,21.39,13.61,,,,0,1001,0,0,0,0,0,0,0,0,0,0,0,97500,5523,0,3010,0,0,5600,0,, 
294701,542020,29-JAN-2024 04.09.30,5071,160.6,184.39,149.3,35.09,40.8,1695,,21.44,13.65,,,,0,999,0,0,0,0,0,0,0,0,0,0,0,88900,5538,0,2720,0,452,5500,0,, 
294705,542021,29-JAN-2024 05.00.20,5071,163.7,138.2,103.2,35,42,1608,,21.39,13.61,,,,0,998,0,0,0,0,0,0,0,0,0,0,0,90300,5294,0,2789,0,0,6000,0,, 
294708,542022,29-JAN-2024 05.49.25,5071,162.4,187.5,151.5,36,39.5,1667,,22,14,,,,0,799,0,0,0,0,0,0,0,0,0,0,0,88100,4864,0,2803,0,0,5500,0,, 
294711,542023,29-JAN-2024 06.41.56,1015,161.9,163.5,127.5,36,38.2,1672,,22,14,,,,0,799,0,0,0,0,0,0,0,0,0,0,0,80000,5000,271,3050,0,0,5900,0,, 
294714,542024,29-JAN-2024 08.03.22,1015,160.5,195.1,163.1,32,46,1622,,19.56,12.44,,,,0,797,0,0,0,0,0,0,0,0,0,0,0,102100,5419,636,3194,0,3,6500,0,, 
294716,542025,29-JAN-2024 08.56.55,1015,155.3,185.69,150.4,35.29,43.2,1613,,21.57,13.72,,,,0,806,0,0,0,0,0,0,0,0,0,0,0,93700,5303,794,3363,0,0,6500,0,, 
294719,542026,29-JAN-2024 09.49.36,1015,158.5,186.2,152,34.2,41.3,1562,,20.9,13.3,,,,0,800,0,0,0,0,0,0,0,0,0,0,0,90000,5403,794,3215,0,0,6500,0,, 
294722,542027,29-JAN-2024 09.55.20,1015,158.5,45.89,11.9,33.99,2.9,,,20.77,13.22,,,,0,0,0,0,0,0,0,0,0,0,0,0,0,0,0,0,7,0,0,0,0,, 
294724,542027,29-JAN-2024 10.52.11,1015,160,181.49,147.5,33.99,42.8,1698,,20.77,13.22,,,,0,801,0,0,0,0,0,0,0,0,0,0,0,89500,6048,252,3514,0,1007,6100,0,, 
294728,542028,29-JAN-2024 13.36.02,1015,158.7,210.9,178.9,32,54.1,1593,,19.56,12.44,,,,0,807,0,0,0,0,0,0,0,0,0,0,0,111800,6103,958,3462,0,1330,6500,0,, 
294730,542029,29-JAN-2024 14.47.16,1015,160.6,194.4,158.4,36,46.4,1667,,22,14,,,,0,792,0,0,0,0,0,0,0,0,0,0,0,98500,5907,127,3181,0,998,6500,0,, 
294734,542030,29-JAN-2024 15.58.10,1015,159.9,186.49,155.5,30.99,48.4,1532,,18.94,12.05,,,,0,801,0,0,0,0,0,0,0,0,0,0,0,98900,5208,608,3589,0,2495,6500,0,, 
294736,542031,29-JAN-2024 16.55.02,1015,163.4,59.69,25.2,34.49,43.4,1633,,21.08,13.41,,,,0,800,0,0,0,0,0,0,0,0,0,0,0,92300,5105,0,2262,0,1996,5500,0,, 
294740,542032,29-JAN-2024 17.47.44,1015,160.2,184.89,153.9,30.99,43,1631,,18.94,12.05,,,,0,800,0,0,0,0,0,0,0,0,0,0,0,93500,4934,234,2314,0,998,5500,0,, 
294743,542033,29-JAN-2024 18.45.11,1015,165.6,194.09,156.6,37.49,46.5,1622,,22.91,14.58,,,,0,800,0,0,0,0,0,0,0,0,0,0,0,100000,4760,768,2680,0,0,5500,0,, 
294746,542034,29-JAN-2024 19.49.54,1015,162.2,192.7,158.5,34.2,46.9,1640,,20.9,13.3,,,,0,805,0,0,0,0,0,0,0,0,0,0,0,99100,5222,257,3703,0,1995,5600,0,, 
294749,542035,29-JAN-2024 20.52.06,1010,160.1,185.3,149.3,36,46.4,,,22,14,,,,0,294,0,0,0,0,0,0,0,0,0,0,0,94800,4974,830,3333,0,1996,5500,0,, 
294752,542036,29-JAN-2024 21.50.31,1010,157.7,182.49,150.3,32.19,46.9,1638,,19.67,12.52,,,,0,300,0,0,0,0,0,0,0,0,0,0,0,97500,5307,496,3243,0,1996,5500,0,, 
294755,542037,29-JAN-2024 22.51.17,1058,154.9,190.3,158.3,32,47.4,1649,,19.56,12.44,,,,0,998,0,0,0,0,0,0,0,0,0,0,0,98100,5571,253,3427,0,1996,5500,0,, 
294757,542038,29-JAN-2024 23.52.12,1058,163.4,107,71,36,45.1,1636,,22,14,,,,0,1000,0,0,0,0,0,0,0,0,0,0,0,95100,5978,1269,2635,0,0,5500,0,, 
294759,542039,30-JAN-2024 01.07.27,1058,163.2,184.59,150.6,33.99,44.7,1645,,20.77,13.22,,,,0,988,0,0,0,0,0,0,0,0,0,0,0,91700,5107,504,2543,0,1992,5500,0,, 
294764,542040,30-JAN-2024 02.21.37,1058,165.1,187.8,151.8,36,45.2,1608,,22,14,,,,0,995,0,0,0,0,0,0,0,0,0,0,0,92900,5440,390,2411,0,430,5400,0,, 
294767,542041,30-JAN-2024 03.19.57,5040,162.4,186.7,154.7,32,44.1,1641,,19.56,12.44,,,,0,994,0,0,0,0,0,0,0,0,0,0,0,94600,5638,130,2527,0,0,5500,0,, 
294769,542042,30-JAN-2024 04.22.07,5082,163.6,187,155,32,44.6,1623,,19.56,12.44,,,,0,1002,0,0,0,0,0,0,0,0,0,0,0,95900,5699,831,2231,0,0,5500,0,, 
294772,542043,30-JAN-2024 05.15.11,5071,163.8,188.09,155.1,32.99,43,1658,,20.16,12.83,,,,0,1005,0,0,0,0,0,0,0,0,0,0,0,92400,5374,98,2550,0,1042,5500,0,, 
294775,542044,30-JAN-2024 06.09.38,5071,164.7,187,155,32,42.4,1662,,19.56,12.44,,,,0,1000,0,0,0,0,0,0,0,0,0,0,0,91300,5596,958,2585,0,0,5500,0,, 
294778,542045,30-JAN-2024 07.55.38,5071,164.6,185.29,154.3,30.99,43.8,1646,,18.94,12.05,,,,0,1004,0,0,0,0,0,0,0,0,0,0,0,95000,5393,458,3129,0,7,6000,0,, 
294781,542046,30-JAN-2024 09.01.08,5071,162.6,186.3,154.3,32,39.1,1682,,19.56,12.44,,,,0,991,0,0,0,0,0,0,0,0,0,0,0,83600,5502,458,3004,0,204,6000,0,, 
294785,542047,30-JAN-2024 10.54.58,5071,156.8,203.49,170.5,32.99,49.8,1648,,20.16,12.83,,,,0,1007,0,0,0,0,0,0,0,0,0,0,0,105000,6181,198,3774,0,0,5000,0,, 
294788,542048,30-JAN-2024 11.57.31,5082,162.1,200.1,168.1,32,46.6,1630,,19.56,12.44,,,,0,1007,0,0,0,0,0,0,0,0,0,0,0,99000,5698,0,3018,0,1000,5000,0,, 
294791,542049,30-JAN-2024 13.08.17,1030,156.4,185.39,151.4,33.99,44.3,1662,,20.77,13.22,,,,0,993,0,0,0,0,0,0,0,0,0,0,0,94200,5314,0,2620,0,997,5000,0,, 
294794,542050,30-JAN-2024 14.03.22,1030,164.4,189.9,153.9,36,41.5,1686,,22,14,,,,0,994,0,0,0,0,0,0,0,0,0,0,0,92000,5399,0,2649,0,0,5000,0,, 
294796,542051,30-JAN-2024 14.56.18,1032,151.7,185.1,150.1,35,39.3,1663,,21.39,13.61,,,,0,1005,0,0,0,0,0,0,0,0,0,0,0,89000,5196,0,2778,0,0,5000,0,, 
294800,542052,30-JAN-2024 16.23.37,1015,157.7,200.2,164.2,36,48.3,1613,,22,14,,,,0,806,0,0,0,0,0,0,0,0,0,0,0,102800,5530,351,3715,0,499,5000,0,, 
294802,542053,30-JAN-2024 17.20.17,1015,159.3,190.49,157.5,32.99,44.6,1637,,20.16,12.83,,,,0,808,0,0,0,0,0,0,0,0,0,0,0,93600,5189,0,3002,0,0,5000,0,, 
294804,542054,30-JAN-2024 18.19.38,1015,159.8,185.79,152.8,32.99,45.9,1666,,20.16,12.83,,,,0,788,0,0,0,0,0,0,0,0,0,0,0,91600,5067,0,2743,0,998,5000,0,, 
294808,542055,30-JAN-2024 19.13.53,1015,160.9,182.99,149,33.99,42.4,1685,,20.77,13.22,,,,0,799,0,0,0,0,0,0,0,0,0,0,0,92500,4910,0,2817,0,499,5000,0,, 
294812,542056,30-JAN-2024 20.16.22,1015,158.3,196.49,163.5,32.99,45.3,1663,,20.16,12.83,,,,0,287,0,0,0,0,0,0,0,0,0,0,0,99200,5128,128,3260,0,0,5000,0,, 
294814,542057,30-JAN-2024 21.07.08,1015,162.7,171.88,136.6,35.28,39.4,,,21.6,13.68,,,,0,310,0,0,0,0,0,0,0,0,0,0,0,84400,4719,0,2888,0,0,5200,0,, 
294816,542058,30-JAN-2024 21.57.44,1015,155.9,181.1,146.1,35,41.1,1653,,21.39,13.61,,,,0,801,0,0,0,0,0,0,0,0,0,0,0,89100,4808,128,2951,0,0,5000,0,, 
294822,542059,30-JAN-2024 22.54.27,1015,160.5,174.7,138.7,36,40.9,1611,,22,14,,,,0,803,0,0,0,0,0,0,0,0,0,0,0,87900,4604,0,2768,0,0,5000,0,, 
294824,542060,30-JAN-2024 23.58.34,1015,164.5,192.1,156.1,36,42.2,1607,,22,14,,,,0,808,0,0,0,0,0,0,0,0,0,0,0,92000,5098,352,2361,0,1000,5000,0,, 
294827,542061,31-JAN-2024 00.50.07,1010,164,183.59,149.6,33.99,41.5,1647,,20.77,13.22,,,,0,306,0,0,0,0,0,0,0,0,0,0,0,90000,4666,204,2505,0,999,5000,0,, 
294830,542062,31-JAN-2024 01.43.24,1010,163.4,183.49,150.5,32.99,40.9,1665,,20.16,12.83,,,,0,307,0,0,0,0,0,0,0,0,0,0,0,90000,4915,241,3091,0,0,5000,0,, 
294833,542063,31-JAN-2024 02.36.23,1011,162.7,186.4,150.4,36,42.9,1645,,22,14,,,,0,308,0,0,0,0,0,0,0,0,0,0,0,94100,5022,407,3279,0,0,5000,0,, 
294836,542064,31-JAN-2024 03.28.17,1010,162.9,184.39,160.4,23.99,41.9,1634,,14.66,9.33,,,,0,304,0,0,0,0,0,0,0,0,0,0,0,93100,5078,349,3419,0,0,5000,0,, 
294839,542065,31-JAN-2024 04.29.53,1010,162.7,183.39,149.4,33.99,44.4,1639,,20.77,13.22,,,,0,309,0,0,0,0,0,0,0,0,0,0,0,93300,5310,833,3032,0,1108,5000,0,, 
294842,542066,31-JAN-2024 05.24.57,1010,163.4,186.5,150.5,36,44,1620,,22,14,,,,0,310,0,0,0,0,0,0,0,0,0,0,0,93200,5202,1219,3041,0,1323,5000,0,, 
294844,542067,31-JAN-2024 06.17.33,1010,163.1,179.9,144.9,35,41.7,1669,,21.39,13.61,,,,0,311,0,0,0,0,0,0,0,0,0,0,0,90100,4927,131,2390,0,1001,5000,0,, 
294848,542068,31-JAN-2024 07.10.27,1010,159.3,105.09,71.1,33.99,39.6,1695,,20.77,13.22,,,,0,305,0,0,0,0,0,0,0,0,0,0,0,85800,4740,797,2542,0,442,5000,0,, 
294851,542069,31-JAN-2024 08.21.13,1010,163.6,186.3,150.3,36,44.9,,,22,14,,,,0,309,0,0,0,0,0,0,0,0,0,0,0,94100,5369,996,2727,0,1000,5100,0,, 
294854,542070,31-JAN-2024 09.20.38,1010,157.1,189.6,154.6,35,42,1650,,21.39,13.61,,,,0,306,0,0,0,0,0,0,0,0,0,0,0,92300,5471,452,3194,0,1016,5000,0,, 
294858,542071,31-JAN-2024 10.14.37,1010,153.2,46.99,13,33.99,43.3,1615,,20.77,13.22,,,,0,307,0,0,0,0,0,0,0,0,0,0,0,95000,4479,800,3082,0,1000,5000,0,, 
294861,542072,31-JAN-2024 11.11.09,2032,157.8,185.8,149.8,36,43.9,1667,,22,14,,,,0,292,0,0,0,0,0,0,0,0,0,0,0,92500,5790,1133,2711,0,1015,6400,0,, 
294864,542073,31-JAN-2024 12.12.35,2032,162.5,191.8,155.8,36,43.3,1570,,22,14,,,,0,995,0,0,0,0,0,0,0,0,0,0,0,93000,5749,575,3491,0,1011,5500,0,, 
294867,542074,31-JAN-2024 13.25.04,5042,156.3,195.1,160.1,35,46.6,1692,,21.39,13.61,,,,0,1008,0,0,0,0,0,0,0,0,0,0,0,95100,5400,200,2740,0,500,4400,0,, 
294870,542075,31-JAN-2024 14.20.04,5071,150.9,54.19,17.2,36.99,44.4,1515,,22.6,14.39,,,,0,1010,0,0,0,0,0,0,0,0,0,0,0,90000,5064,573,2932,0,554,5300,0,, 
294872,542076,31-JAN-2024 15.07.41,5071,151.3,183.09,149.1,33.99,38.8,1658,,20.77,13.22,,,,0,1007,0,0,0,0,0,0,0,0,0,0,0,87200,4671,299,1512,0,0,5500,0,, 
294874,542077,31-JAN-2024 16.24.44,5071,164.5,190,154,36,43.8,1637,,22,14,,,,0,1006,0,0,0,0,0,0,0,0,0,0,0,92800,4915,349,2250,0,1000,5000,0,, 
294878,542078,31-JAN-2024 17.17.14,5071,159.6,184.69,152.6,32.09,41.2,1661,,19.61,12.48,,,,0,997,0,0,0,0,0,0,0,0,0,0,0,89300,4684,597,1374,0,1000,5000,0,, 
294881,542079,31-JAN-2024 18.10.14,1056,165.6,190.3,156.1,34.2,43.1,1638,,20.9,13.3,,,,0,999,0,0,0,0,0,0,0,0,0,0,0,94400,5026,473,1959,0,1108,5000,0,, 
294884,542080,31-JAN-2024 19.09.35,1056,162.2,200.8,166.6,34.2,46.4,1647,,20.9,13.3,,,,0,1004,0,0,0,0,0,0,0,0,0,0,0,98800,5609,369,3002,0,0,5100,0,, 
294888,542081,31-JAN-2024 20.19.59,1056,165.8,186.8,151.8,35,42.2,1648,,21.39,13.61,,,,0,1008,0,0,0,0,0,0,0,0,0,0,0,93000,4777,587,2430,0,0,5000,0,, 
294891,542082,31-JAN-2024 21.16.00,1056,163.7,189.5,153.5,36,42.2,1661,,22,14,,,,0,988,0,0,0,0,0,0,0,0,0,0,0,93000,5322,0,3371,0,0,5000,0,, 
294894,542083,31-JAN-2024 22.12.39,1056,158.4,184.49,150.5,33.99,40.7,1614,,20.77,13.22,,,,0,1006,0,0,0,0,0,0,0,0,0,0,0,90000,5199,0,2694,0,1000,5000,0,, 
294897,542084,31-JAN-2024 23.05.40,5042,164.5,182.4,149.2,33.2,41.5,1672,,20.29,12.91,,,,0,0,0,0,0,0,0,0,0,0,0,0,0,90300,5134,0,3108,0,1000,5000,0,, 
294900,542085,01-FEB-2024 00.22.50,5042,163.3,176,140,36,45.6,1641,,22,14,,,,0,1010,0,0,0,0,0,0,0,0,0,0,0,98300,5134,793,2680,0,1000,5000,0,, 
294903,542086,01-FEB-2024 01.38.07,5042,163.2,185.59,151.6,33.99,44.8,1584,,20.77,13.22,,,,0,1007,0,0,0,0,0,0,0,0,0,0,0,93400,5372,513,2527,0,1108,5000,0,, 
294905,542087,01-FEB-2024 02.31.07,5042,158.8,182.79,149.8,32.99,42.3,1617,,20.16,12.83,,,,0,1002,0,0,0,0,0,0,0,0,0,0,0,91000,5209,0,2363,0,0,5000,0,, 
294908,542088,01-FEB-2024 03.30.35,5042,163.1,185.99,153,32.99,46.1,1638,,20.16,12.83,,,,0,1006,0,0,0,0,0,0,0,0,0,0,0,97100,5734,1129,2837,0,0,5000,0,, 
294911,542089,01-FEB-2024 04.29.11,5042,161.8,107,71,36,43,1664,,22,14,,,,0,1006,0,0,0,0,0,0,0,0,0,0,0,94000,5575,695,2590,0,999,5000,0,, 
294914,542090,01-FEB-2024 05.29.23,5042,162.7,171.4,135.4,36,39.4,1627,,22,14,,,,0,993,0,0,0,0,0,0,0,0,0,0,0,85500,4758,0,2534,0,0,5000,0,, 
294917,542091,01-FEB-2024 06.22.56,5042,163.1,189,153,36,42,1652,,22,14,,,,0,995,0,0,0,0,0,0,0,0,0,0,0,92000,5327,635,2589,0,1000,5000,0,, 
294920,542092,01-FEB-2024 07.25.53,5042,162.3,191.5,155.5,36,44,1643,,22,14,,,,0,994,0,0,0,0,0,0,0,0,0,0,0,93400,5370,0,2666,0,0,6300,0,, 
294923,542093,01-FEB-2024 08.19.33,5040,157.7,194,158,36,41.7,1689,,22,14,,,,0,1008,0,0,0,0,0,0,0,0,0,0,0,94000,5649,0,2597,0,0,6000,0,, 
294926,542094,01-FEB-2024 09.16.42,5040,152.2,192,156,36,42.1,1638,,22,14,,,,0,1006,0,0,0,0,0,0,0,0,0,0,0,92300,6016,0,3031,0,0,6000,0,, 
294931,542095,01-FEB-2024 10.17.52,5040,158.4,193.1,157.1,36,39.4,1662,,22,14,,,,0,0,0,0,0,0,0,0,0,0,0,0,0,91200,5665,201,2933,0,500,5000,0,, 
294933,542096,01-FEB-2024 11.11.21,5040,161.2,183.79,149.8,33.99,40.4,1659,,20.77,13.22,,,,0,1006,0,0,0,0,0,0,0,0,0,0,0,88200,5600,0,2907,0,498,5000,0,, 
294937,542097,01-FEB-2024 12.14.12,5040,150.8,182.1,150.1,32,42.5,1642,,19.56,12.44,,,,0,311,0,0,0,0,0,0,0,0,0,0,0,94200,5270,503,3517,0,750,6000,0,, 
294940,542098,01-FEB-2024 13.06.36,1011,160.8,182.1,150.1,32,42.3,1654,,19.56,12.44,,,,0,308,0,0,0,0,0,0,0,0,0,0,0,92000,5314,443,3267,0,0,6000,0,, 
294943,542099,01-FEB-2024 14.02.43,1011,162.6,186,150,36,41.8,1671,,22,14,,,,0,307,0,0,0,0,0,0,0,0,0,0,0,91300,5664,297,3300,0,499,6000,0,, 
294945,542100,01-FEB-2024 14.55.37,1011,159.6,165,129,36,39.8,1633,,22,14,,,,0,306,0,0,0,0,0,0,0,0,0,0,0,85000,4741,240,2777,0,0,5300,0,, 
294948,542101,01-FEB-2024 16.14.32,1010,163.9,190.79,157.8,32.99,46.8,1615,,20.16,12.83,,,,0,307,0,0,0,0,0,0,0,0,0,0,0,99600,4961,698,3272,0,1000,5000,0,, 
294951,542102,01-FEB-2024 17.07.37,1010,164.6,185.09,150,35.09,42.3,1660,,21.44,13.65,,,,0,307,0,0,0,0,0,0,0,0,0,0,0,90000,4960,0,2580,0,554,5000,0,, 
294955,542103,01-FEB-2024 18.01.21,5040,160.1,184.5,151.3,33.2,40.8,1653,,20.29,12.91,,,,0,811,0,0,0,0,0,0,0,0,0,0,0,89500,5061,0,2420,0,998,5000,0,, 
294957,542104,01-FEB-2024 19.00.57,1015,160.5,191.4,156.2,35.2,44.3,1633,,21.51,13.69,,,,0,807,0,0,0,0,0,0,0,0,0,0,0,94500,5124,0,2724,0,1000,5000,0,, 
294961,542105,01-FEB-2024 20.05.33,1015,165,200.69,167.7,32.99,45.4,1659,,20.16,12.83,,,,0,786,0,0,0,0,0,0,0,0,0,0,0,96000,5313,0,2624,0,1000,5100,0,, 
294964,542106,01-FEB-2024 21.09.46,1015,155.7,198.2,162.2,36,49.5,1617,,22,14,,,,0,804,0,0,0,0,0,0,0,0,0,0,0,93400,5949,0,2960,0,0,5000,0,, 
294969,542107,01-FEB-2024 22.56.03,1015,160.4,171.8,135.8,36,43.8,1659,,22,14,,,,0,810,0,0,0,0,0,0,0,0,0,0,0,90600,4767,0,3241,0,0,5000,0,, 
294972,542108,01-FEB-2024 23.54.41,1015,164.9,197.6,162.6,35,47.5,1617,,21.39,13.61,,,,0,802,0,0,0,0,0,0,0,0,0,0,0,100000,5370,1500,2730,0,554,5000,0,,
