Repository: sanad-code/udacity-aimaster-capstone-ai-programming-foundations-project

# Steel Production Data Analysis — Udacity AI Master Capstone

This project analyzes steel production data to identify key factors affecting energy consumption, quality indicators, and production efficiency. It covers data cleaning, exploratory data analysis (EDA), and visualization of relationships between variables such as DRI Carbon and Silica (SiO2). The insights support data-driven decisions to optimize the steelmaking process.

## What Was Built

A Jupyter Notebook (`data-workflow/data_workflow.ipynb`) that loads, cleans, and analyzes internal steel production heat data, producing visualizations and statistical summaries saved under `outputs/`.

File: data/raw/flat_raw_data.csv (part 32 of 86)
RC,HID,STOP_DATE,STEEL_GRADE,TAPPED_WGT,TOTAL_CHARGE,DRI_CHARGE,SCRAP_CHARGE,POWER_ON_TIME,FINAL_TEMP,TOTAL_C_DRI,LOCAL_SCRAP,HOME_RETURN_SCRAP,IMPORTED_SCRAP,PIG_IRON,DRI_BRIQUETTED,FESI,FEMN,SIMN,FECR,NICKEL,FETI,FEB,FENB,FEP,FEMO,CU,FEV,NITROVAN,ELEC_ENERGY,OXYGEN,COKE_LUMP,MODULE_CARBON,COKE_POWDER,BURNT_LIME,BURNT_DOLAMITE,FLUX,C_ANALYSIS, 
294975,542109,02-FEB-2024 00.53.22,1015,163.3,190.9,154.9,36,44.9,1657,,22,14,,,,0,789,0,0,0,0,0,0,0,0,0,0,0,94900,5378,250,3283,0,1016,5000,0,, 
294979,542110,02-FEB-2024 01.50.33,1015,163.7,195.6,159.6,36,45.5,1633,,22,14,,,,0,792,0,0,0,0,0,0,0,0,0,0,0,95000,5558,1273,3235,0,996,5000,0,, 
294982,542111,02-FEB-2024 02.44.29,1015,164.3,189.7,154.7,35,43,1637,,21.39,13.61,,,,0,809,0,0,0,0,0,0,0,0,0,0,0,92500,5226,646,2532,0,1000,5000,0,, 
294985,542112,02-FEB-2024 03.50.49,1015,163,191.2,156.2,35,48.7,1632,,21.39,13.61,,,,0,808,0,0,0,0,0,0,0,0,0,0,0,98100,5476,1292,3349,0,1108,5000,0,, 
294988,542113,02-FEB-2024 04.57.38,1015,163.3,191,155,36,44.9,1654,,22,14,,,,0,802,0,0,0,0,0,0,0,0,0,0,0,93300,5137,644,2788,0,1033,5000,0,, 
294992,542114,02-FEB-2024 05.51.42,1015,162.8,181.1,145.1,36,41.5,1651,,22,14,,,,0,805,0,0,0,0,0,0,0,0,0,0,0,90100,5084,1279,2243,0,1000,4800,0,, 
294994,542115,02-FEB-2024 06.46.39,1015,162.2,185.79,147.8,37.99,42.6,1665,,23.22,14.77,,,,0,791,0,0,0,0,0,0,0,0,0,0,0,91200,5170,0,2675,0,554,5000,0,, 
294997,542116,02-FEB-2024 07.50.29,1015,162.2,192.5,156.5,36,44.8,1538,,22,14,,,,0,788,0,0,0,0,0,0,0,0,0,0,0,97300,5105,965,2814,0,750,5000,0,, 
295000,542117,02-FEB-2024 08.48.12,1015,160.2,184.59,150.6,33.99,45.2,1609,,20.77,13.22,,,,0,808,0,0,0,0,0,0,0,0,0,0,0,96100,4868,538,3319,0,554,6200,0,, 
295004,542118,02-FEB-2024 09.52.08,1015,165.3,166.99,134,32.99,42.4,,,20.16,12.83,,,,0,807,0,0,0,0,0,0,0,0,0,0,0,87600,4641,0,3071,0,500,6000,0,, 
295006,542119,02-FEB-2024 11.16.08,1010,162,185.49,151.5,33.99,47.8,1592,,20.77,13.22,,,,0,306,0,0,0,0,0,0,0,0,0,0,0,102200,5359,129,3257,0,1500,6500,0,, 
295011,542120,02-FEB-2024 12.16.23,1010,158.1,180.29,147.3,32.99,44.5,1533,,20.16,12.83,,,,0,307,0,0,0,0,0,0,0,0,0,0,0,96300,4820,285,3568,0,554,6500,0,, 
295013,542121,02-FEB-2024 13.13.38,1015,160.3,179.79,146.8,32.99,44.6,1537,,20.16,12.83,,,,0,805,0,0,0,0,0,0,0,0,0,0,0,97000,4768,352,3117,0,1936,6500,0,, 
295015,542122,02-FEB-2024 14.08.43,1015,157,175.7,143.7,32,41.6,1670,,19.56,12.44,,,,0,800,0,0,0,0,0,0,0,0,0,0,0,91300,4938,755,2834,0,998,6300,0,, 
295018,542123,02-FEB-2024 15.06.08,1015,160,188.39,155.4,32.99,45.5,1649,,20.16,12.83,,,,0,806,0,0,0,0,0,0,0,0,0,0,0,98700,5299,604,2967,0,1250,6500,0,, 
295021,542124,02-FEB-2024 16.12.22,1015,156.9,193.2,160,33.2,46,1622,,20.29,12.91,,,,0,799,0,0,0,0,0,0,0,0,0,0,0,99500,5288,131,3852,0,1000,5000,0,, 
295026,542125,02-FEB-2024 17.24.19,1015,161.1,196.5,160.5,36,45,1606,,22,14,,,,0,806,0,0,0,0,0,0,0,0,0,0,0,96300,5425,243,3058,0,102,5000,0,, 
295029,542126,02-FEB-2024 18.20.45,1015,163.7,190.5,154.5,36,42.8,1649,,22,14,,,,0,995,0,0,0,0,0,0,0,0,0,0,0,91300,5431,0,2775,0,1108,5000,0,, 
295032,542127,02-FEB-2024 19.18.09,1015,164.1,74.89,40.9,33.99,43.8,1639,,20.77,13.22,,,,0,800,0,0,0,0,0,0,0,0,0,0,0,96100,5619,239,3471,0,554,5500,0,, 
295035,542128,02-FEB-2024 20.13.14,1015,157,192.8,159.6,33.2,42.8,1609,,20.29,12.91,,,,0,800,0,0,0,0,0,0,0,0,0,0,0,93700,5335,0,2821,0,0,5000,0,, 
295037,542129,02-FEB-2024 21.12.08,1015,165.4,196.69,160.2,36.49,44.9,1616,,22.3,14.19,,,,0,794,0,0,0,0,0,0,0,0,0,0,0,97000,5559,131,3588,0,1000,5000,0,, 
295041,542130,02-FEB-2024 22.11.49,1015,162.9,194.19,160.2,33.99,44.6,1635,,20.77,13.22,,,,0,798,0,0,0,0,0,0,0,0,0,0,0,96600,5421,97,3589,0,554,5000,0,, 
295044,542131,02-FEB-2024 23.05.39,1015,164.6,186,150,36,42.5,1633,,22,14,,,,0,300,0,0,0,0,0,0,0,0,0,0,0,91600,4857,0,3233,0,1000,5000,0,, 
295047,542132,03-FEB-2024 00.08.25,1010,170.1,183.4,147.4,36,45.3,1629,,22,14,,,,0,288,0,0,0,0,0,0,0,0,0,0,0,94200,5230,1272,2928,0,1107,5000,0,, 
295050,542133,03-FEB-2024 01.32.14,1010,164.4,193.09,160.1,32.99,47,1666,,20.16,12.83,,,,0,302,0,0,0,0,0,0,0,0,0,0,0,101200,6103,129,2631,0,0,5000,0,, 
295053,542134,03-FEB-2024 02.42.18,1015,166.5,107.2,71.2,36,43.6,1652,,22,14,,,,0,791,0,0,0,0,0,0,0,0,0,0,0,94200,4998,830,3020,0,1000,5000,0,, 
295056,542135,03-FEB-2024 03.34.57,1015,163.5,185.6,149.6,36,41.6,1650,,22,14,,,,0,808,0,0,0,0,0,0,0,0,0,0,0,90300,5369,195,2917,0,554,5000,0,, 
295058,542136,03-FEB-2024 04.30.18,1015,163.8,179.69,142.7,36.99,42.3,1658,,22.6,14.39,,,,0,805,0,0,0,0,0,0,0,0,0,0,0,90000,5485,0,2611,0,500,5000,0,, 
295061,542137,03-FEB-2024 05.26.23,1015,162.7,109.09,71.1,37.99,41.5,1629,,23.22,14.77,,,,0,807,0,0,0,0,0,0,0,0,0,0,0,90600,5348,461,3138,0,0,5000,0,, 
295065,542138,03-FEB-2024 06.34.48,1015,165.7,187.9,151.9,36,44.5,1648,,22,14,,,,0,805,0,0,0,0,0,0,0,0,0,0,0,94000,5583,611,2516,0,1000,5000,0,, 
295068,542139,03-FEB-2024 07.35.33,1015,161.6,189.79,151.8,37.99,48.3,1670,,23.22,14.77,,,,0,792,0,0,0,0,0,0,0,0,0,0,0,102300,5378,889,3643,0,499,6500,0,, 
295071,542140,03-FEB-2024 09.10.38,1015,159.3,184.89,147.9,36.99,49.3,1533,,22.6,14.39,,,,0,809,0,0,0,0,0,0,0,0,0,0,0,97500,4713,473,3176,0,999,6800,0,, 
295075,542141,03-FEB-2024 10.08.47,1015,160.3,191.49,157.5,33.99,46.5,1613,,20.77,13.22,,,,0,800,0,0,0,0,0,0,0,0,0,0,0,100000,5082,866,3770,0,775,6500,0,, 
295078,542142,03-FEB-2024 11.15.35,1015,158.1,187.3,155.3,32,47.1,1654,,19.56,12.44,,,,0,797,0,0,0,0,0,0,0,0,0,0,0,98900,5271,554,3273,0,1000,6600,0,, 
295081,542143,03-FEB-2024 12.25.55,1015,163.2,191.49,158.5,32.99,47.6,1671,,20.16,12.83,,,,0,1007,0,0,0,0,0,0,0,0,0,0,0,102200,5402,585,3295,0,1500,6100,0,, 
295084,542144,03-FEB-2024 13.48.51,2015,155.5,190.2,154.2,36,50.9,1668,,22,14,,,,0,799,0,0,0,0,0,0,0,0,0,0,0,100400,5351,421,3599,0,500,6500,0,, 
295087,542145,03-FEB-2024 14.47.05,2010,162.1,190.2,154.2,36,46.5,1674,,22,14,,,,0,306,0,0,0,0,0,0,0,0,0,0,0,99500,5208,421,3020,0,2320,6500,0,, 
295089,542146,03-FEB-2024 16.12.14,2010,158.7,195.59,162.6,32.99,46.5,1606,,20.16,12.83,,,,0,300,0,0,0,0,0,0,0,0,0,0,0,98500,5462,0,2798,0,1500,5000,0,, 
295092,542147,03-FEB-2024 17.11.19,2015,166.8,199.3,163.3,36,44.1,1650,,22,14,,,,0,799,0,0,0,0,0,0,0,0,0,0,0,91500,6374,0,2957,0,1000,5400,0,, 
295096,542148,03-FEB-2024 18.10.41,2015,162.8,197.7,161.7,36,46,1647,,22,14,,,,0,799,0,0,0,0,0,0,0,0,0,0,0,97000,5874,0,3372,0,1000,7000,0,, 
295098,542149,03-FEB-2024 19.07.51,1015,158.2,190.8,154.8,36,43.7,1656,,22,14,,,,0,807,0,0,0,0,0,0,0,0,0,0,0,95000,5392,0,3448,0,1000,7000,0,, 
295102,542150,03-FEB-2024 20.05.34,1015,166.4,190.2,158.2,32,44.3,1659,,19.56,12.44,,,,0,806,0,0,0,0,0,0,0,0,0,0,0,93500,5583,0,2833,0,1107,7000,0,, 
295104,542151,03-FEB-2024 21.28.55,1015,158.6,184.49,148.3,36.19,43.4,,,22.12,14.07,,,,0,809,0,0,0,0,0,0,0,0,0,0,0,95000,5588,0,2752,0,554,10000,0,, 
295108,542152,03-FEB-2024 22.38.40,1015,159.1,180.8,146.6,34.2,43.2,1685,,20.9,13.3,,,,0,307,0,0,0,0,0,0,0,0,0,0,0,94000,6218,0,3324,0,0,10000,0,, 
295111,542153,04-FEB-2024 00.08.40,1010,158.2,190.4,154.4,36,48.9,1650,,22,14,,,,0,304,0,0,0,0,0,0,0,0,0,0,0,101700,5634,0,3839,0,0,8100,0,, 
295114,542154,04-FEB-2024 01.10.09,1010,161.3,185.69,151.7,33.99,46.2,1640,,20.77,13.22,,,,0,305,0,0,0,0,0,0,0,0,0,0,0,98000,5994,0,3261,0,0,6500,0,, 
295116,542155,04-FEB-2024 02.07.01,1010,155.8,183.99,150,33.99,42.1,1682,,20.77,13.22,,,,0,300,0,0,0,0,0,0,0,0,0,0,0,95000,6260,203,3268,0,0,6000,0,, 
295119,542156,04-FEB-2024 03.21.50,2010,156.6,176.9,140.9,36,43.6,1675,,22,14,,,,0,308,0,0,0,0,0,0,0,0,0,0,0,91000,6310,312,3151,0,0,5900,0,, 
295122,542157,04-FEB-2024 04.19.25,2010,151.7,169.99,133,36.99,39.3,1653,,22.6,14.39,,,,0,290,0,0,0,0,0,0,0,0,0,0,0,84400,6053,996,3304,0,1000,6000,0,, 
295125,542158,04-FEB-2024 05.25.26,2032,161.8,160,124,36,41.5,1691,,22,14,,,,0,308,0,0,0,0,0,0,0,0,0,0,0,84600,4700,1113,2882,0,1997,2000,0,, 
295135,542159,04-FEB-2024 21.14.48,2010,164.4,221.9,185.9,36,78.4,1681,,22,14,,,,0,808,0,0,0,0,0,0,0,0,0,0,0,130500,6587,855,4198,0,1994,7500,0,, 
295137,542160,04-FEB-2024 22.13.48,1010,158.6,184.39,150.4,33.99,44.6,1690,,20.77,13.22,,,,0,305,0,0,0,0,0,0,0,0,0,0,0,94500,5537,0,3700,0,0,5800,0,, 
295139,542161,04-FEB-2024 23.06.29,1013,162.5,180.69,144.5,36.19,42.5,1668,,22.12,14.07,,,,0,306,0,0,0,0,0,0,0,0,0,0,0,88600,5092,576,3210,0,0,5000,0,, 
295142,542162,05-FEB-2024 00.05.11,1013,161.9,194.8,158.8,36,43.1,1674,,22,14,,,,0,307,0,0,0,0,0,0,0,0,0,0,0,93000,5535,577,2967,0,996,5000,0,, 
295145,542163,05-FEB-2024 01.00.01,1013,152.4,188.99,155,33.99,41.4,1683,,20.77,13.22,,,,0,305,0,0,0,0,0,0,0,0,0,0,0,91900,5449,0,2932,0,1001,5000,0,, 
295148,542164,05-FEB-2024 02.01.23,1013,161.4,198.8,162.8,36,42.6,1674,,22,14,,,,0,300,0,0,0,0,0,0,0,0,0,0,0,91400,5728,0,3225,0,1005,5000,0,, 
295150,542165,05-FEB-2024 02.56.57,1013,162.3,184.39,151.4,32.99,41.9,1612,,20.16,12.83,,,,0,301,0,0,0,0,0,0,0,0,0,0,0,90600,5432,241,2817,0,1107,5000,0,, 
295153,542166,05-FEB-2024 03.50.18,1013,159.8,185.1,153.1,32,40.9,1677,,32,,,,,0,300,0,0,0,0,0,0,0,0,0,0,0,90200,5236,0,2785,0,1108,5000,0,, 
295156,542167,05-FEB-2024 04.43.21,1013,161.7,187.09,153.1,33.99,42,1617,,20.77,13.22,,,,0,305,0,0,0,0,0,0,0,0,0,0,0,90600,5346,0,3315,0,1108,5000,0,, 
295160,542168,05-FEB-2024 05.36.18,1013,157.7,184.5,148.5,36,41.5,1656,,22,14,,,,0,300,0,0,0,0,0,0,0,0,0,0,0,88100,5218,0,3233,0,1108,5000,0,, 
295162,542169,05-FEB-2024 06.45.32,1013,155.6,176.8,140.8,36,40.9,1644,,22,14,,,,0,305,0,0,0,0,0,0,0,0,0,0,0,86000,5369,0,3471,0,1000,5000,0,, 
295166,542170,05-FEB-2024 07.49.38,1013,160.8,185.79,151.8,33.99,44.4,1568,,20.77,13.22,,,,0,303,0,0,0,0,0,0,0,0,0,0,0,92800,5342,224,3927,0,1002,5000,0,, 
295168,542171,05-FEB-2024 08.47.12,1013,159.8,186.9,150.9,36,43.8,1623,,22,14,,,,0,304,0,0,0,0,0,0,0,0,0,0,0,92000,5182,353,3807,0,1000,5000,0,, 
295171,542172,05-FEB-2024 09.51.32,2010,161.7,185.89,151.9,33.99,45.8,1619,,20.77,13.22,,,,0,300,0,0,0,0,0,0,0,0,0,0,0,97100,5500,0,3998,0,1000,5000,0,, 
295173,542173,05-FEB-2024 10.51.09,9040,163.2,184.59,151.6,32.99,44.7,1673,,20.16,12.83,,,,0,299,0,0,0,0,0,0,0,0,0,0,0,97300,5468,269,4156,0,1399,5000,0,, 
295176,542174,05-FEB-2024 11.49.28,1013,159,179.99,147,32.99,44.7,1668,,20.16,12.83,,,,0,304,0,0,0,0,0,0,0,0,0,0,0,92400,5472,0,4047,0,1050,5000,0,, 
295179,542175,05-FEB-2024 12.55.14,8061,159.8,179.39,145.4,33.99,43,1649,,20.77,13.22,,,,0,1008,0,0,0,0,0,0,0,0,0,0,0,88400,5502,203,3135,0,350,5000,0,, 
295182,542176,05-FEB-2024 13.48.15,5042,160.2,179.59,146.6,32.99,41.9,1649,,20.16,12.83,,,,0,999,0,0,0,0,0,0,0,0,0,0,0,88200,5176,240,3587,0,1500,5000,0,, 
295185,542177,05-FEB-2024 14.42.04,5042,163.1,179.09,146.1,32.99,41.6,1672,,20.16,12.83,,,,0,999,0,0,0,0,0,0,0,0,0,0,0,87400,4852,0,3361,0,350,5000,0,, 
295188,542178,05-FEB-2024 15.54.33,5042,161.5,187.09,154.1,32.99,45.7,1611,,20.16,12.83,,,,0,1005,0,0,0,0,0,0,0,0,0,0,0,91600,5784,96,2995,0,1349,5400,0,, 
295194,542179,05-FEB-2024 16.41.17,5042,160,41.09,4.9,36.19,2.1,,,22.12,14.07,,,,0,0,0,0,0,0,0,0,0,0,0,0,0,3800,94,0,199,0,0,400,0,, 
295196,542180,05-FEB-2024 16.52.42,5042,160,84.5,48.5,36,9.1,,,22,14,,,,0,0,0,0,0,0,0,0,0,0,0,0,0,20000,1276,0,572,0,0,1200,0,, 
295198,542179,05-FEB-2024 17.25.18,5042,161.5,185.7,149.7,36,25.2,1648,,22,14,,,,0,0,0,0,0,0,0,0,0,0,0,0,0,56100,3998,189,2162,0,1000,4600,0,, 
295201,542180,05-FEB-2024 18.43.08,5042,164,183.2,147.2,36,42,1647,,22,14,,,,0,0,0,0,0,0,0,0,0,0,0,0,0,87000,5888,795,3330,0,1000,5000,0,, 
295204,542181,05-FEB-2024 19.50.39,5042,161.7,179.99,147,32.99,41.7,1644,,20.16,12.83,,,,0,1006,0,0,0,0,0,0,0,0,0,0,0,86000,5466,0,3343,0,1000,5000,0,, 
295207,542182,05-FEB-2024 21.00.13,5042,160.4,193.19,162.2,30.99,46.4,1664,,18.94,12.05,,,,0,1006,0,0,0,0,0,0,0,0,0,0,0,95500,5778,188,3728,0,498,5000,0,, 
295210,542183,05-FEB-2024 22.09.08,5042,163.4,181.29,144.3,36.99,42.2,1629,,22.6,14.39,,,,0,1006,0,0,0,0,0,0,0,0,0,0,0,88000,5696,517,3060,0,996,5000,0,, 
295213,542184,05-FEB-2024 23.02.48,5042,162.8,61.2,25.2,36,41.1,1677,,22,14,,,,0,300,0,0,0,0,0,0,0,0,0,0,0,87300,5229,794,3686,0,996,5000,0,, 
295216,542185,05-FEB-2024 23.56.27,1032,159.7,186.4,150.4,36,43,1651,,22,14,,,,0,307,0,0,0,0,0,0,0,0,0,0,0,92000,5659,0,3755,0,0,5000,0,, 
295219,542186,06-FEB-2024 01.18.08,1013,164.4,220.3,185.3,35,48.6,1650,,21.39,13.61,,,,0,308,0,0,0,0,0,0,0,0,0,0,0,104800,6087,241,4376,0,1996,3000,0,, 
295221,542187,06-FEB-2024 02.32.55,1013,163.5,187.2,150.2,37,46.8,1633,,,37,,,,0,304,0,0,0,0,0,0,0,0,0,0,0,96000,5591,0,4481,0,1016,3000,0,, 
295224,542188,06-FEB-2024 03.36.03,1013,156.1,178.19,140.2,37.99,42.9,1636,,23.22,14.77,,,,0,299,0,0,0,0,0,0,0,0,0,0,0,89600,5259,131,3427,0,1497,3000,0,, 
295227,542189,06-FEB-2024 04.30.13,1010,154.7,179.4,143.4,36,41.8,,,22,14,,,,0,300,0,0,0,0,0,0,0,0,0,0,0,89600,5372,131,3815,0,1497,5000,0,, 
295230,542190,06-FEB-2024 05.17.39,1010,159.1,166.4,130.4,36,37.5,1658,,22,14,,,,0,311,0,0,0,0,0,0,0,0,0,0,0,82400,4837,0,3294,0,1002,5000,0,, 
295233,542191,06-FEB-2024 06.04.35,1010,161.3,174.19,137.2,36.99,38.8,1651,,22.6,14.39,,,,0,0,0,0,0,0,0,0,0,0,0,0,0,83400,5041,0,3128,0,998,5000,0,, 
295236,542192,06-FEB-2024 06.56.43,1010,160.4,188.59,153.1,35.49,41,1681,,21.69,13.8,,,,0,291,0,0,0,0,0,0,0,0,0,0,0,89600,5599,203,3535,0,1000,5000,0,, 
295240,542193,06-FEB-2024 07.48.01,1011,159.6,184.69,150.7,33.99,40.3,1662,,20.77,13.22,,,,0,306,0,0,0,0,0,0,0,0,0,0,0,89900,5229,0,3690,0,1250,5000,0,, 
295243,542194,06-FEB-2024 08.38.15,1011,159.2,186.8,150.8,36,39.2,1648,,22,14,,,,0,308,0,0,0,0,0,0,0,0,0,0,0,86900,5184,0,3342,0,250,5000,0,, 
295245,542195,06-FEB-2024 09.28.43,1011,158.5,186.9,150.9,36,40.4,1674,,22,14,,,,0,302,0,0,0,0,0,0,0,0,0,0,0,88500,5057,0,3278,0,1249,5000,0,, 
295248,542196,06-FEB-2024 10.17.25,7060,159.6,182.2,146.2,36,39.4,1642,,22,14,,,,0,1006,0,0,0,0,0,0,0,0,0,0,0,86400,5082,0,3092,0,1160,4000,0,, 
295251,542197,06-FEB-2024 11.10.21,2015,160.4,181.5,145.5,36,39.5,,,22,14,,,,0,805,0,0,0,0,0,0,0,0,0,0,0,85000,5232,0,3083,0,1740,4000,0,, 
295256,542198,06-FEB-2024 12.13.20,2015,159.6,199.89,166.9,32.99,44.7,1638,,20.16,12.83,,,,0,808,0,0,0,0,0,0,0,0,0,0,0,95800,5649,0,3764,0,999,4000,0,, 
295259,542199,06-FEB-2024 13.01.05,8061,159.1,172.29,135.3,36.99,37.6,1656,,22.6,14.39,,,,0,999,0,0,0,0,0,0,0,0,0,0,0,80600,5126,0,3036,0,500,4000,0,, 
295262,542200,06-FEB-2024 13.47.44,8061,160.6,176.49,140.3,36.19,37.8,1668,,22.12,14.07,,,,0,997,0,0,0,0,0,0,0,0,0,0,0,81600,5124,0,3247,0,500,5000,0,, 
295265,542201,06-FEB-2024 14.39.31,7060,160.7,187.19,152.7,34.49,41.9,1629,,21.08,13.41,,,,0,1005,0,0,0,0,0,0,0,0,0,0,0,89900,5768,0,3398,0,1140,5000,0,, 
295267,542202,06-FEB-2024 16.03.01,7060,159.4,196.1,160.1,36,46.3,1671,,22,14,,,,0,1005,0,0,0,0,0,0,0,0,0,0,0,96500,5832,260,4097,0,1108,5000,0,, 
295270,542203,06-FEB-2024 17.07.10,7060,157.5,195.9,160.9,35,46.1,1619,,21.39,13.61,,,,0,1000,0,0,0,0,0,0,0,0,0,0,0,96300,6099,423,3728,0,995,4600,0,, 
295273,542204,06-FEB-2024 17.59.30,7060,160.8,178.98,143.7,35.28,41.3,1654,,21.6,13.68,,,,0,1003,0,0,0,0,0,0,0,0,0,0,0,86000,5729,572,2605,0,995,5000,0,, 
295276,542205,06-FEB-2024 18.55.33,7060,158,197.6,162.6,35,44.7,1684,,21.39,13.61,,,,0,1003,0,0,0,0,0,0,0,0,0,0,0,94000,5634,232,3101,0,664,5100,0,, 
295279,542206,06-FEB-2024 19.51.03,7060,163.4,196.6,160.6,36,41.6,1649,,22,14,,,,0,0,0,0,0,0,0,0,0,0,0,0,0,90000,5626,240,2463,0,664,5600,0,, 
295282,542207,06-FEB-2024 20.44.25,7060,161.5,198.59,160.6,37.99,39.2,1647,,23.22,14.77,,,,0,999,0,0,0,0,0,0,0,0,0,0,0,83900,5057,313,2825,0,1000,6000,0,, 
295286,542208,06-FEB-2024 20.28.45,7060,163.8,165.68,130.4,35.28,36,1665,,21.6,13.68,,,,0,1005,0,0,0,0,0,0,0,0,0,0,0,77000,4785,95,2089,0,1000,5900,0,, 
295288,542209,06-FEB-2024 22.13.24,5042,160.2,168.99,130,38.99,37.1,1600,,23.83,15.16,,,,0,1007,0,0,0,0,0,0,0,0,0,0,0,80000,4940,523,2453,0,1000,6000,0,, 
295292,542210,06-FEB-2024 23.01.51,5042,162.9,176.09,137.1,38.99,39.9,1636,,23.83,15.16,,,,0,998,0,0,0,0,0,0,0,0,0,0,0,83500,4978,239,2516,0,997,5400,0,, 
295294,542211,07-FEB-2024 00.08.57,5042,160.1,190,155,35,43.2,1594,,21.39,13.61,,,,0,0,0,0,0,0,0,0,0,0,0,0,0,92100,5903,0,3388,0,1000,5500,0,, 
295297,542212,07-FEB-2024 01.13.12,5042,162.5,189.2,153.2,36,44.1,1643,,22,14,,,,0,999,0,0,0,0,0,0,0,0,0,0,0,92100,5566,0,3689,0,996,5500,0,, 
295301,542213,07-FEB-2024 02.01.40,1063,159.9,184.49,144.5,39.99,38.9,1651,,24.44,15.55,,,,0,998,0,0,0,0,0,0,0,0,0,0,0,85100,5531,237,2928,0,998,5500,0,, 
295304,542214,07-FEB-2024 02.52.02,1063,161.5,183.9,149.9,34,39.9,1647,,,34,,,,0,1005,0,0,0,0,0,0,0,0,0,0,0,89000,5429,0,3371,0,1330,5500,0,, 
295306,542215,07-FEB-2024 03.42.28,1063,162.4,186.9,150.9,36,39.3,1665,,22,14,,,,0,296,0,0,0,0,0,0,0,0,0,0,0,88200,5586,0,3295,0,1330,5500,0,, 
295310,542216,07-FEB-2024 05.27.01,1063,154.5,172.5,136.5,36,38.2,1668,,22,14,,,,0,1007,0,0,0,0,0,0,0,0,0,0,0,82100,5051,0,2543,0,0,5100,0,, 
295313,542217,07-FEB-2024 06.12.26,1063,159.4,180.9,142.9,38,36.6,1663,,,38,,,,0,999,0,0,0,0,0,0,0,0,0,0,0,83200,5357,0,3461,0,1110,5400,0,, 
295316,542218,07-FEB-2024 07.04.17,1063,160.9,179.4,143.4,36,37.8,1588,,22,14,,,,0,1008,0,0,0,0,0,0,0,0,0,0,0,84500,5546,0,3271,0,518,5500,0,, 
295319,542219,07-FEB-2024 07.59.08,1063,162.1,187.9,151.9,36,39.6,1653,,22,14,,,,0,995,0,0,0,0,0,0,0,0,0,0,0,87100,5716,0,2675,0,554,5400,0,, 
295322,542220,07-FEB-2024 08.52.21,1063,152.9,188.7,152.7,36,41.3,1678,,22,14,,,,0,999,0,0,0,0,0,0,0,0,0,0,0,89800,5631,0,2795,0,145,5000,0,, 
295324,542221,07-FEB-2024 09.44.18,5042,161.8,184,149.8,34.2,40.7,1675,,20.9,13.3,,,,0,996,0,0,0,0,0,0,0,0,0,0,0,88800,5638,0,2959,0,0,5500,0,, 
295328,542222,07-FEB-2024 10.35.02,5042,167,187.19,153.1,34.09,40.1,1638,,20.83,13.26,,,,0,999,0,0,0,0,0,0,0,0,0,0,0,88200,5472,0,2850,0,0,5500,0,, 
295331,542223,07-FEB-2024 11.27.48,5042,162,187.7,151.7,36,41.7,1628,,22,14,,,,0,1006,0,0,0,0,0,0,0,0,0,0,0,89200,5551,0,3161,0,0,5500,0,, 
295334,542224,07-FEB-2024 12.16.41,2030,157.5,183.2,149,34.2,40.2,1620,,20.9,13.3,,,,0,998,0,0,0,0,0,0,0,0,0,0,0,87000,5234,0,2500,0,0,5300,0,, 
295337,542225,07-FEB-2024 13.18.38,9040,161.8,189.5,155.3,34.2,42.2,1611,,20.9,13.3,,,,0,1299,0,0,0,0,0,0,0,0,0,0,0,92100,5596,0,2686,0,0,5500,0,, 
295340,542226,07-FEB-2024 14.10.36,9040,166.6,181.9,149.9,32,40.4,1637,,19.56,12.44,,,,0,293,0,0,0,0,0,0,0,0,0,0,0,89000,5304,0,3610,0,0,5400,0,, 
295343,542227,07-FEB-2024 15.05.07,1010,162.8,185.9,149.9,36,39.3,1640,,22,14,,,,0,906,0,0,0,0,0,0,0,0,0,0,0,86300,4933,0,3075,0,0,5500,0,, 
295346,542228,07-FEB-2024 15.56.12,2032,160,191.6,155.6,36,41.2,1626,,22,14,,,,0,933,0,0,0,0,0,0,0,0,0,0,0,91800,5674,0,2975,0,0,5500,0,, 
295349,542229,07-FEB-2024 16.45.08,1011,162.7,169.99,136,33.99,36.9,1669,,20.77,13.22,,,,0,299,0,0,0,0,0,0,0,0,0,0,0,81300,5191,495,2378,0,1108,5500,0,, 
295351,542230,07-FEB-2024 17.55.13,1010,156,183.79,149.8,33.99,43.5,1640,,20.77,13.22,,,,0,300,0,0,0,0,0,0,0,0,0,0,0,92700,5933,128,2861,0,996,5700,0,, 
295354,542231,07-FEB-2024 18.57.57,1010,162.4,219.69,186.7,32.99,44.9,1674,,20.16,12.83,,,,0,299,0,0,0,0,0,0,0,0,0,0,0,103300,6475,98,3665,0,664,5500,0,, 
295357,542232,07-FEB-2024 19.47.18,1010,161,183.39,149.4,33.99,40.3,,,20.77,13.22,,,,0,299,0,0,0,0,0,0,0,0,0,0,0,86500,5439,130,2844,0,1108,5500,0,, 
295360,542233,07-FEB-2024 20.40.44,1010,163.6,190.8,155.8,35,44,1579,,21.39,13.61,,,,0,308,0,0,0,0,0,0,0,0,0,0,0,94000,5738,253,3594,0,1108,5700,0,, 
295364,542234,07-FEB-2024 21.30.03,1010,158.7,183.09,149.1,33.99,40.7,1644,,20.77,13.22,,,,0,302,0,0,0,0,0,0,0,0,0,0,0,89100,5465,238,2770,0,664,5500,0,, 
295367,542235,07-FEB-2024 22.16.47,1016,161.7,172.5,140.5,32,37.9,1663,,19.56,12.44,,,,0,299,0,0,0,0,0,0,0,0,0,0,0,82600,5284,570,2901,0,0,5500,0,, 
295370,542236,07-FEB-2024 23.05.04,1015,159.8,184.4,149.4,35,38.4,1655,,21.39,13.61,,,,0,790,0,0,0,0,0,0,0,0,0,0,0,84200,5468,0,2312,0,747,5500,0,, 
295373,542237,08-FEB-2024 00.08.57,1015,164.3,190.2,155.2,35,43.7,1658,,21.39,13.61,,,,0,788,0,0,0,0,0,0,0,0,0,0,0,93600,5831,237,3797,0,998,5000,0,, 
295377,542238,08-FEB-2024 01.04.13,1015,164.9,195.1,159.1,36,41.3,1664,,,36,,,,0,806,0,0,0,0,0,0,0,0,0,0,0,92000,6071,200,4268,0,1000,5500,0,, 
295379,542239,08-FEB-2024 01.54.23,1015,163,193.09,159.1,33.99,39.3,1670,,20.77,13.22,,,,0,806,0,0,0,0,0,0,0,0,0,0,0,87100,5794,200,3213,0,1008,5500,0,, 
295382,542240,08-FEB-2024 02.43.13,1015,161.6,184.89,151.9,32.99,38.4,1674,,20.16,12.83,,,,0,807,0,0,0,0,0,0,0,0,0,0,0,87000,5907,0,4247,0,1000,5500,0,, 
295386,542241,08-FEB-2024 03.30.58,1015,161.9,186.4,150.4,36,38.8,1647,,22,14,,,,0,790,0,0,0,0,0,0,0,0,0,0,0,88200,5637,0,3058,0,997,5000,0,, 
295388,542242,08-FEB-2024 04.19.57,1032,162.1,193.4,157.4,36,37.9,1654,,22,14,,,,0,0,0,0,0,0,0,0,0,0,0,0,0,87600,5846,0,2794,0,997,5000,0,, 
295391,542243,08-FEB-2024 05.09.24,1011,162.1,190.3,156,34.3,38.6,1659,,20.96,13.34,,,,0,300,0,0,0,0,0,0,0,0,0,0,0,89000,6342,0,3459,0,334,5000,0,, 
295394,542244,08-FEB-2024 06.02.27,1013,165,195.2,159.2,36,43.1,1628,,22,14,,,,0,292,0,0,0,0,0,0,0,0,0,0,0,94000,6064,0,3672,0,996,5000,0,, 
295397,542245,08-FEB-2024 07.35.23,1013,158.3,192.7,156.7,36,52,1629,,22,14,,,,0,309,0,0,0,0,0,0,0,0,0,0,0,97600,6523,117,4786,0,1218,5000,0,, 
295400,542246,08-FEB-2024 08.45.37,1013,163.6,194.5,158.5,36,42.9,1621,,22,14,,,,0,305,0,0,0,0,0,0,0,0,0,0,0,93500,6032,0,3192,0,554,5500,0,, 
295405,542247,08-FEB-2024 09.36.26,1013,163.5,180.89,142.9,37.99,40.3,1650,,23.22,14.77,,,,0,290,0,0,0,0,0,0,0,0,0,0,0,87500,5101,0,3986,0,554,5500,0,, 
295408,542248,08-FEB-2024 10.31.26,1011,161.7,191.99,155,36.99,41.5,1641,,22.6,14.39,,,,0,299,0,0,0,0,0,0,0,0,0,0,0,88000,6044,0,2939,0,0,5500,0,, 
295410,542249,08-FEB-2024 11.25.14,1011,156.5,181.69,143.7,37.99,41.3,1639,,23.22,14.77,,,,0,308,0,0,0,0,0,0,0,0,0,0,0,86000,5590,0,3402,0,0,5500,0,, 
295414,542250,08-FEB-2024 12.14.57,1013,161.6,179.8,143.7,36.1,40.1,1621,,22.06,14.04,,,,0,292,0,0,0,0,0,0,0,0,0,0,0,87500,4911,0,2791,0,554,5500,0,, 
295417,542251,08-FEB-2024 13.10.44,1013,164.2,180.7,144.7,36,41.8,1629,,22,14,,,,0,292,0,0,0,0,0,0,0,0,0,0,0,87500,5814,0,3029,0,0,5000,0,, 
295420,542252,08-FEB-2024 14.08.19,1013,160.9,196.9,160.9,36,44.7,1606,,22,14,,,,0,292,0,0,0,0,0,0,0,0,0,0,0,94500,5862,0,4362,0,554,6000,0,, 
295422,542253,08-FEB-2024 15.00.30,1013,158.8,188.29,151.2,37.09,41.5,1632,,22.67,14.42,,,,0,307,0,0,0,0,0,0,0,0,0,0,0,91100,5463,0,3115,0,554,5300,0,, 
295426,542254,08-FEB-2024 15.48.29,1013,160.9,194.1,159.9,34.2,39.7,1638,,20.9,13.3,,,,0,303,0,0,0,0,0,0,0,0,0,0,0,91000,5534,367,2902,0,500,5500,0,, 
295429,542255,08-FEB-2024 16.35.49,1013,157.5,185.9,149.9,36,39.4,1684,,22,14,,,,0,304,0,0,0,0,0,0,0,0,0,0,0,89000,5526,498,2769,0,500,5500,0,, 
295432,542256,08-FEB-2024 17.25.00,1013,171.1,180.19,147.2,32.99,38.7,1594,,20.16,12.83,,,,0,308,0,0,0,0,0,0,0,0,0,0,0,85100,5482,355,2767,0,996,5000,0,, 
295436,542257,08-FEB-2024 18.40.43,5095,165.1,170.7,135.7,35,43.5,1689,,21.39,13.61,,,,0,1007,0,0,0,0,0,0,0,0,0,0,0,88300,6369,937,3597,0,1108,6400,0,, 
295438,542258,08-FEB-2024 20.28.13,1063,160.7,199.69,165.7,33.99,47.1,1648,,20.77,13.22,,,,0,1005,0,0,0,0,0,0,0,0,0,0,0,102300,5956,349,3662,0,0,5500,0,, 
295441,542259,08-FEB-2024 21.23.29,1063,158.5,199.9,163.9,36,44.5,1686,,22,14,,,,0,996,0,0,0,0,0,0,0,0,0,0,0,99000,6236,316,3469,0,1108,5500,0,, 
295444,542260,08-FEB-2024 22.22.23,1063,161.9,190.1,155.1,35,38.7,1676,,21.39,13.61,,,,0,998,0,0,0,0,0,0,0,0,0,0,0,86900,5437,206,2557,0,995,5500,0,, 
295448,542261,08-FEB-2024 23.09.58,1063,159.1,173.18,137.9,35.28,36.8,1699,,21.6,13.68,,,,0,999,0,0,0,0,0,0,0,0,0,0,0,81200,5109,237,2759,0,998,5500,0,, 
295451,542262,09-FEB-2024 00.03.30,1063,164.5,186.2,151.2,35,41,1686,,21.39,13.61,,,,0,1006,0,0,0,0,0,0,0,0,0,0,0,90300,5694,0,3270,0,1500,5500,0,, 
295453,542263,09-FEB-2024 00.55.39,1056,162.9,187.09,153.1,33.99,41,1658,,20.77,13.22,,,,0,992,0,0,0,0,0,0,0,0,0,0,0,92200,5422,0,3504,0,1740,5500,0,, 
295455,542264,09-FEB-2024 01.44.30,1013,160.2,185,150.8,34.2,40.1,1635,,20.9,13.3,,,,0,307,0,0,0,0,0,0,0,0,0,0,0,89000,5539,0,3528,0,1578,5500,0,, 
295460,542265,09-FEB-2024 02.34.30,1014,156.9,188.29,155.3,32.99,40.9,1647,,20.16,12.83,,,,0,300,0,0,0,0,0,0,0,0,0,0,0,91500,5601,0,3470,0,998,5500,0,, 
295463,542266,09-FEB-2024 03.21.40,1013,158.8,175.2,140.2,35,37.6,1670,,21.39,13.61,,,,0,290,0,0,0,0,0,0,0,0,0,0,0,83700,5238,0,3145,0,1578,5500,0,, 
295466,542267,09-FEB-2024 04.11.58,1013,157.9,178.98,143.7,35.28,40.5,1615,,21.6,13.68,,,,0,306,0,0,0,0,0,0,0,0,0,0,0,88900,5497,0,3348,0,1247,5500,0,, 
295469,542268,09-FEB-2024 04.50.28,1013,46.1,85.89,51.9,33.99,22.9,,,20.77,13.22,,,,0,304,0,0,0,0,0,0,0,0,0,0,0,41700,3149,0,1451,0,750,4700,0,, 
295473,542268,09-FEB-2024 06.48.04,1013,159.9,174.09,141.1,32.99,43.2,1671,,20.16,12.83,,,,0,703,0,0,0,0,0,0,0,0,0,0,0,90500,5298,0,3725,0,190,5500,0,, 
295477,542269,09-FEB-2024 07.51.00,2067,162.5,196.88,161.6,35.28,44.6,1615,,21.6,13.68,,,,0,1005,0,0,0,0,0,0,0,0,0,0,0,98000,6214,0,3523,0,0,5500,0,, 
295479,542270,09-FEB-2024 08.45.05,2067,156.1,194.9,160.7,34.2,43.6,1610,,20.9,13.3,,,,0,991,0,0,0,0,0,0,0,0,0,0,0,98000,5765,0,4758,0,0,5500,0,, 
295482,542271,09-FEB-2024 09.40.00,6095,158.4,186.2,150.1,36.1,40.2,1683,,22.06,14.04,,,,0,1007,0,0,0,0,0,0,0,0,0,0,0,89700,5752,0,3302,0,0,5500,0,, 
295485,542272,09-FEB-2024 10.30.50,5095,161.4,179.99,143,36.99,41.4,1612,,22.6,14.39,,,,0,993,0,0,0,0,0,0,0,0,0,0,0,89500,5752,0,3395,0,0,5500,0,, 
295489,542273,09-FEB-2024 11.25.56,6095,160.4,179.59,142.4,37.19,40.4,1640,,22.73,14.46,,,,0,999,0,0,0,0,0,0,0,0,0,0,0,89000,5401,0,4162,0,554,5500,0,, 
295492,542274,09-FEB-2024 12.13.44,6095,157.2,170.59,132.6,37.99,38.8,1648,,23.22,14.77,,,,0,998,0,0,0,0,0,0,0,0,0,0,0,84600,5247,0,3527,0,1108,5500,0,, 
295495,542275,09-FEB-2024 13.01.00,8061,158,174.7,138.7,36,37.5,1664,,22,14,,,,0,998,0,0,0,0,0,0,0,0,0,0,0,82100,5181,0,2603,0,1108,5000,0,, 
295497,542276,09-FEB-2024 13.54.10,8061,161.6,194.1,158.1,36,40.4,1640,,22,14,,,,0,1007,0,0,0,0,0,0,0,0,0,0,0,87500,6006,0,3943,0,554,5500,0,, 
295501,542277,09-FEB-2024 14.48.56,9904,159.8,59.09,25.1,33.99,43.4,1612,,20.77,13.22,,,,0,806,0,0,0,0,0,0,0,0,0,0,0,93600,5677,0,4095,0,1107,5500,0,, 
295508,542278,09-FEB-2024 17.03.26,5042,162.5,191.1,155.1,36,46.7,1601,,22,14,,,,0,1005,0,0,0,0,0,0,0,0,0,0,0,98000,6626,571,3848,0,804,5700,0,, 
295510,542279,09-FEB-2024 18.10.15,5042,160.5,186.29,156.3,29.99,42.6,1611,,18.33,11.66,,,,0,1008,0,0,0,0,0,0,0,0,0,0,0,92000,5961,0,3212,0,221,5400,0,, 
295514,542280,09-FEB-2024 19.13.39,5042,162.3,185.4,149.4,36,42.4,1668,,22,14,,,,0,999,0,0,0,0,0,0,0,0,0,0,0,91800,5481,322,3542,0,996,5500,0,, 
295517,542281,09-FEB-2024 20.06.05,1013,160.6,185.59,148.6,36.99,42,1641,,22.6,14.39,,,,0,301,0,0,0,0,0,0,0,0,0,0,0,92500,5651,351,3422,0,0,5500,0,, 
295519,542282,09-FEB-2024 21.02.30,5042,162.2,211.2,175.2,36,47.4,1660,,22,14,,,,0,1009,0,0,0,0,0,0,0,0,0,0,0,106500,6104,831,4645,0,1108,5500,0,, 
295523,542283,09-FEB-2024 21.53.56,1013,160.8,176.9,140.9,36,39.9,1654,,22,14,,,,0,309,0,0,0,0,0,0,0,0,0,0,0,87000,5384,570,2653,0,886,5500,0,, 
295526,542284,09-FEB-2024 22.58.50,2051,161.3,184.09,145.1,38.99,43.4,1653,,23.83,15.16,,,,0,808,0,0,0,0,0,0,0,0,0,0,0,87300,5500,570,3065,0,1327,5300,0,, 
295529,542286,09-FEB-2024 23.49.49,2051,127.5,198.2,162.2,36,42.2,1631,,22,14,,,,0,800,0,0,0,0,0,0,0,0,0,0,0,91600,5841,129,3688,0,1936,5500,0,, 
295532,542286,10-FEB-2024 00.43.54,2051,159.7,187,151,36,40,1643,,22,14,,,,0,307,0,0,0,0,0,0,0,0,0,0,0,87200,5369,0,3193,0,1740,5500,0,, 
295536,542287,10-FEB-2024 01.35.09,1013,156.4,186.09,151.6,34.49,41.9,1588,,21.08,13.41,,,,0,306,0,0,0,0,0,0,0,0,0,0,0,90700,5656,460,3395,0,2158,6500,0,, 
295539,542288,10-FEB-2024 02.34.04,1013,158.4,181.3,147.1,34.2,42,1628,,20.9,13.3,,,,0,305,0,0,0,0,0,0,0,0,0,0,0,90300,5702,462,3310,0,1996,6500,0,, 
295542,542289,10-FEB-2024 03.23.20,2030,154.8,182.59,145.6,36.99,39,1657,,22.6,14.39,,,,0,1006,0,0,0,0,0,0,0,0,0,0,0,87400,5301,128,3484,0,998,6500,0,, 
295545,542290,10-FEB-2024 04.15.50,1030,157.8,180.89,143.7,37.19,42.6,1662,,22.73,14.46,,,,0,1005,0,0,0,0,0,0,0,0,0,0,0,89500,5388,253,3931,0,998,6500,0,, 
295548,542291,10-FEB-2024 05.05.55,2030,159.7,180.99,145.5,35.49,40.6,1642,,21.69,13.8,,,,0,1007,0,0,0,0,0,0,0,0,0,0,0,88000,5526,0,3641,0,1160,5500,0,, 
295551,542292,10-FEB-2024 05.54.31,2030,158,180,145.8,34.2,40.1,1642,,20.9,13.3,,,,0,1008,0,0,0,0,0,0,0,0,0,0,0,86600,5535,131,3602,0,561,5500,0,, 
295554,542293,10-FEB-2024 06.54.36,2011,155.4,175.65,142.4,33.25,41.8,1644,,20.32,12.93,,,,0,307,0,0,0,0,0,0,0,0,0,0,0,87500,5202,235,3411,0,8,5500,0,, 
295557,542294,10-FEB-2024 08.09.46,1032,162.5,187.4,151.4,36,44.2,1656,,22,14,,,,0,908,0,0,0,0,0,0,0,0,0,0,0,93600,5669,0,3777,0,459,5500,0,, 
295560,542295,10-FEB-2024 09.26.42,2032,163.9,190,153,37,43.1,1489,,22.61,14.39,,,,0,900,0,0,0,0,0,0,0,0,0,0,0,91300,5569,0,3096,0,499,5000,0,, 
295563,542296,10-FEB-2024 10.24.52,1010,157.7,190.3,157.1,33.2,43.5,1639,,20.29,12.91,,,,0,292,0,0,0,0,0,0,0,0,0,0,0,94100,5419,0,4244,0,499,5000,0,, 
295566,542297,10-FEB-2024 11.33.02,1011,156.7,184.99,152,32.99,43.7,1611,,20.16,12.83,,,,0,306,0,0,0,0,0,0,0,0,0,0,0,93500,5669,0,3789,0,998,5000,0,, 
295569,542298,10-FEB-2024 12.26.42,1056,164.4,180.4,147.2,33.2,39.9,1647,,20.29,12.91,,,,0,1007,0,0,0,0,0,0,0,0,0,0,0,88300,5072,0,3722,0,499,5000,0,, 
295572,542299,10-FEB-2024 13.31.25,1056,156.2,180.09,146.1,33.99,40.3,1669,,20.77,13.22,,,,0,1007,0,0,0,0,0,0,0,0,0,0,0,89100,5266,0,3698,0,998,5000,0,, 
295576,542300,10-FEB-2024 14.32.52,1056,157.6,180.3,146.1,34.2,40.9,1662,,20.9,13.3,,,,0,1004,0,0,0,0,0,0,0,0,0,0,0,89000,5408,0,3636,0,499,5000,0,, 
295579,542301,10-FEB-2024 15.26.51,2010,163.8,200.1,166.9,33.2,43.2,1675,,20.29,12.91,,,,0,303,0,0,0,0,0,0,0,0,0,0,0,97000,5711,0,3388,0,668,5000,0,, 
295582,542302,10-FEB-2024 16.18.30,2010,163.7,173.4,137.4,36,37,1663,,22,14,,,,0,306,0,0,0,0,0,0,0,0,0,0,0,81700,5190,0,3407,0,668,5000,0,, 
295585,542303,10-FEB-2024 17.10.42,2010,163.3,157.3,121.3,36,36.5,1678,,22,14,,,,0,308,0,0,0,0,0,0,0,0,0,0,0,77800,5362,237,3678,0,1996,5000,0,, 
295588,542304,10-FEB-2024 18.28.41,2010,163.7,199.4,162.4,37,47.5,1608,,,37,,,,0,309,0,0,0,0,0,0,0,0,0,0,0,100300,5677,239,3588,0,996,5500,0,, 
295591,542305,10-FEB-2024 19.23.55,2010,163.7,191.5,155.5,36,42.1,,,22,14,,,,0,293,0,0,0,0,0,0,0,0,0,0,0,91000,5685,239,3296,0,0,5200,0,, 
295593,542306,10-FEB-2024 20.13.02,2010,163.6,195,158,37,41,1617,,,37,,,,0,312,0,0,0,0,0,0,0,0,0,0,0,92100,5818,0,3274,0,1000,5500,0,, 
295596,542307,10-FEB-2024 21.03.02,1010,163.9,184.99,148,36.99,38.5,1667,,22.6,14.39,,,,0,308,0,0,0,0,0,0,0,0,0,0,0,87500,5439,171,3079,0,664,5000,0,, 
295599,542308,10-FEB-2024 21.56.06,1010,163.7,185.4,149.4,36,41,1674,,22,14,,,,0,305,0,0,0,0,0,0,0,0,0,0,0,92100,5577,0,3492,0,996,5000,0,, 
295602,542309,10-FEB-2024 22.53.40,2010,161.9,187,151,36,39.9,1668,,22,14,,,,0,299,0,0,0,0,0,0,0,0,0,0,0,89000,5955,403,3254,0,1000,5000,0,, 
295607,542310,10-FEB-2024 23.45.08,2010,163,191.2,155.2,36,39.4,,,22,14,,,,0,307,0,0,0,0,0,0,0,0,0,0,0,90200,5720,126,3354,0,332,5500,0,, 
295609,542311,11-FEB-2024 00.34.28,2010,157.3,185.8,151.5,34.3,40.8,1570,,20.96,13.34,,,,0,306,0,0,0,0,0,0,0,0,0,0,0,91700,5345,0,3581,0,2158,5500,0,, 
295613,542312,11-FEB-2024 01.24.37,2010,157.4,186.69,151.2,35.49,42.3,1579,,21.69,13.8,,,,0,290,0,0,0,0,0,0,0,0,0,0,0,93800,5459,0,3639,0,1500,5500,0,, 
295615,542313,11-FEB-2024 02.14.47,2010,157.5,185.7,152.5,33.2,40.3,1641,,20.29,12.91,,,,0,305,0,0,0,0,0,0,0,0,0,0,0,90200,5829,199,3600,0,998,6000,0,, 
295618,542314,11-FEB-2024 03.04.56,2015,154,187.59,152.1,35.49,41.9,1567,,21.69,13.8,,,,0,806,0,0,0,0,0,0,0,0,0,0,0,92100,5581,0,3503,0,983,6000,0,, 
295621,542315,11-FEB-2024 03.53.38,2015,157.3,183.79,150.8,32.99,40.6,1679,,20.16,12.83,,,,0,810,0,0,0,0,0,0,0,0,0,0,0,90800,5372,0,3752,0,0,6100,0,, 
295624,542316,11-FEB-2024 04.44.26,2015,157.2,187.19,150.2,36.99,40.9,1681,,22.6,14.39,,,,0,807,0,0,0,0,0,0,0,0,0,0,0,89900,5840,0,4110,0,0,5500,0,, 
295628,542317,11-FEB-2024 05.48.17,2015,161.6,184.5,152.5,32,43.7,1643,,19.56,12.44,,,,0,810,0,0,0,0,0,0,0,0,0,0,0,93000,5701,131,3809,0,0,5500,0,, 
295631,542318,11-FEB-2024 06.57.41,2015,162.9,185.5,150.5,35,44,1671,,21.39,13.61,,,,0,1617,0,0,0,0,0,0,0,0,0,0,0,93600,5731,386,3792,0,0,5500,0,, 
295633,542319,11-FEB-2024 07.55.57,2015,159.2,210.59,176.6,33.99,47.1,1676,,20.77,13.22,,,,0,809,0,0,0,0,0,0,0,0,0,0,0,104000,6174,0,3857,0,259,5500,0,, 
295636,542320,11-FEB-2024 08.46.32,2015,162.6,184.59,151.6,32.99,40.3,1670,,20.16,12.83,,,,0,0,0,0,0,0,0,0,0,0,0,0,0,90000,5646,0,4459,0,0,6000,0,, 
295640,542321,11-FEB-2024 09.42.31,2015,162.5,185.09,151.1,33.99,41,1673,,20.77,13.22,,,,0,807,0,0,0,0,0,0,0,0,0,0,0,89400,5334,0,3497,0,0,6000,0,, 
295643,542322,11-FEB-2024 10.41.46,2015,156.7,189.2,154.2,35,44.9,1675,,21.39,13.61,,,,0,799,0,0,0,0,0,0,0,0,0,0,0,94500,6050,0,5125,0,1000,5700,0,, 
295646,542323,11-FEB-2024 11.31.50,2015,158.6,183.59,146.6,36.99,41.1,1632,,22.6,14.39,,,,0,809,0,0,0,0,0,0,0,0,0,0,0,87000,5313,0,2953,0,0,5500,0,, 
295650,542324,11-FEB-2024 12.23.10,2015,159.4,180.79,147.8,32.99,38.7,1671,,20.16,12.83,,,,0,808,0,0,0,0,0,0,0,0,0,0,0,85900,5203,0,3262,0,0,5500,0,, 
295653,542325,11-FEB-2024 13.17.05,2015,157.8,173,137,36,38.9,1614,,22,14,,,,0,807,0,0,0,0,0,0,0,0,0,0,0,84000,5163,0,2924,0,0,5500,0,, 
295656,542326,11-FEB-2024 14.03.14,2015,169,167.7,132.7,35,36.2,1624,,21.39,13.61,,,,0,806,0,0,0,0,0,0,0,0,0,0,0,79500,4640,0,2993,0,1000,5500,0,, 
295659,542327,11-FEB-2024 14.49.30,2010,165.2,155.6,123.6,32,34.9,1611,,19.56,12.44,,,,0,290,0,0,0,0,0,0,0,0,0,0,0,75000,4808,348,2757,0,0,5700,0,, 
295662,542328,11-FEB-2024 16.13.35,1011,162.7,199.38,164.1,35.28,48.1,1678,,21.6,13.68,,,,0,309,0,0,0,0,0,0,0,0,0,0,0,103000,5805,238,3081,0,1000,5700,0,, 
295666,542329,11-FEB-2024 17.01.25,2010,162.7,186,150,36,36.8,1663,,22,14,,,,0,308,0,0,0,0,0,0,0,0,0,0,0,83600,5617,0,2715,0,996,5200,0,, 
295668,542330,11-FEB-2024 17.47.59,2030,163.2,188.09,150.1,37.99,37.4,1673,,23.22,14.77,,,,0,1007,0,0,0,0,0,0,0,0,0,0,0,84000,5579,0,2706,0,1000,5000,0,, 
295671,542331,11-FEB-2024 18.40.35,2030,163.6,185.09,118.1,66.99,41.1,1672,,40.94,26.05,,,,0,1005,0,0,0,0,0,0,0,0,0,0,0,82100,5753,0,3214,0,998,5000,0,, 
295674,542332,11-FEB-2024 19.34.10,2030,162.8,148.2,112.2,36,41.4,1634,,22,14,,,,0,1000,0,0,0,0,0,0,0,0,0,0,0,86000,6062,0,3732,0,1002,5100,0,, 
295678,542333,11-FEB-2024 20.29.19,2030,163.2,189.39,150.4,38.99,39.2,1662,,23.83,15.16,,,,0,1007,0,0,0,0,0,0,0,0,0,0,0,85500,5431,238,3385,0,0,5300,0,, 
295680,542334,11-FEB-2024 21.28.26,5042,155.7,184.8,148.8,36,39.8,1621,,22,14,,,,0,1006,0,0,0,0,0,0,0,0,0,0,0,85500,5898,0,3081,0,1002,5000,0,, 
295684,542335,11-FEB-2024 22.15.05,5042,155.4,190.1,146.9,43.2,39.1,1635,,26.4,16.8,,,,0,1010,0,0,0,0,0,0,0,0,0,0,0,86300,5723,240,2553,0,554,5000,0,, 
295687,542336,11-FEB-2024 23.03.35,5042,162,190.1,153.1,37,39,1656,,,37,,,,0,1006,0,0,0,0,0,0,0,0,0,0,0,87000,5751,0,2972,0,1002,5000,0,, 
295690,542337,11-FEB-2024 23.55.25,5042,157.6,184.29,150.3,33.99,43.3,1640,,20.77,13.22,,,,0,1004,0,0,0,0,0,0,0,0,0,0,0,94000,5551,127,4336,0,1551,6500,0,, 
295693,542338,12-FEB-2024 00.46.29,5042,160.1,183.98,148.7,35.28,39.7,1679,,21.6,13.68,,,,0,1006,0,0,0,0,0,0,0,0,0,0,0,90000,5464,0,3502,0,532,5500,0,, 
295696,542339,12-FEB-2024 01.43.30,5042,160,184.4,149.4,35,41.9,1633,,21.39,13.61,,,,0,985,0,0,0,0,0,0,0,0,0,0,0,93700,5334,128,3967,0,780,5500,0,, 
295699,542340,12-FEB-2024 02.31.36,5042,160.9,177.79,143.8,33.99,38.4,1655,,20.77,13.22,,,,0,1008,0,0,0,0,0,0,0,0,0,0,0,84700,5037,256,3319,0,1399,5500,0,, 
295702,542341,12-FEB-2024 03.28.05,5042,162.2,184.19,147.2,36.99,44.3,1634,,22.6,14.39,,,,0,1008,0,0,0,0,0,0,0,0,0,0,0,94000,5384,669,3029,0,1400,5500,0,, 
295705,542342,12-FEB-2024 04.33.39,5040,159.9,175.9,140.9,35,45.3,1656,,21.39,13.61,,,,0,1006,0,0,0,0,0,0,0,0,0,0,0,90700,5958,562,4503,0,2100,5500,0,, 
295709,542343,12-FEB-2024 05.31.26,6071,166.4,177.09,140.9,36.19,44.1,1677,,22.12,14.07,,,,0,1006,0,0,0,0,0,0,0,0,0,0,0,85700,5493,801,3772,0,2100,5500,0,, 
295715,542344,13-FEB-2024 03.24.11,2030,158.2,197.2,161.2,36,64.8,1661,,22,14,,,,0,1005,0,0,0,0,0,0,0,0,0,0,0,116000,5167,242,3533,0,1808,6100,0,, 
295717,542345,13-FEB-2024 04.18.51,1032,161.5,189.29,156.3,32.99,43.9,1669,,20.16,12.83,,,,0,1007,0,0,0,0,0,0,0,0,0,0,0,93000,5353,0,3346,0,0,5000,0,, 
295719,542346,13-FEB-2024 05.12.52,1015,158.1,188.09,149.1,38.99,39.9,1675,,23.83,15.16,,,,0,810,0,0,0,0,0,0,0,0,0,0,0,88400,5311,0,3057,0,554,5200,0,, 
295721,542347,13-FEB-2024 06.04.37,1015,157.8,184.19,150.2,33.99,40.3,1646,,20.77,13.22,,,,0,807,0,0,0,0,0,0,0,0,0,0,0,85700,5383,0,2951,0,1107,5000,0,, 
295724,542348,13-FEB-2024 06.56.07,1010,159.5,185.7,150.7,35,40.9,1611,,21.39,13.61,,,,0,309,0,0,0,0,0,0,0,0,0,0,0,86800,5311,0,3274,0,1066,5000,0,, 
295727,542349,13-FEB-2024 07.46.48,1010,163.8,187.6,151.6,36,39,1671,,22,14,,,,0,309,0,0,0,0,0,0,0,0,0,0,0,84700,5363,196,2878,0,664,5000,0,, 
295729,542350,13-FEB-2024 08.39.14,2010,163.4,196.3,160.3,36,41.3,1646,,22,14,,,,0,307,0,0,0,0,0,0,0,0,0,0,0,88600,5456,241,3446,0,998,6000,0,, 
295732,542351,13-FEB-2024 09.33.04,2010,163,52.09,27.1,24.99,42.4,1642,,15.27,9.72,,,,0,306,0,0,0,0,0,0,0,0,0,0,0,91500,5680,508,3569,0,1000,6000,0,, 
295735,542352,13-FEB-2024 10.38.08,1011,162.6,88.09,54.1,33.99,41.4,1628,,20.77,13.22,,,,0,310,0,0,0,0,0,0,0,0,0,0,0,85900,5373,311,3176,0,996,6000,0,, 
295739,542353,13-FEB-2024 11.34.04,2010,162.7,186.29,153.3,32.99,41.5,1668,,20.16,12.83,,,,0,300,0,0,0,0,0,0,0,0,0,0,0,86400,5774,351,3438,0,998,6000,0,, 
295742,542354,13-FEB-2024 12.30.15,2010,162.9,184.7,148.7,36,42.6,1546,,22,14,,,,0,308,0,0,0,0,0,0,0,0,0,0,0,90700,5467,239,3807,0,995,6200,0,, 
295746,542355,13-FEB-2024 13.23.13,2010,162.7,189.98,154.7,35.28,41.5,1644,,21.6,13.68,,,,0,808,0,0,0,0,0,0,0,0,0,0,0,90200,5346,638,2766,0,1000,6000,0,, 
295749,542356,13-FEB-2024 14.15.14,2010,164.1,183.89,150.9,32.99,40.1,1651,,20.16,12.83,,,,0,788,0,0,0,0,0,0,0,0,0,0,0,87500,5691,665,3122,0,698,6000,0,, 
295752,542357,13-FEB-2024 15.06.14,2015,162.7,183.39,150.4,32.99,40.3,,,20.16,12.83,,,,0,806,0,0,0,0,0,0,0,0,0,0,0,87000,5455,2,3291,0,1047,6000,0,, 
295755,542358,13-FEB-2024 15.56.17,2015,163.7,192,156,36,37.6,1652,,22,14,,,,0,790,0,0,0,0,0,0,0,0,0,0,0,84600,5742,0,2855,0,996,5000,0,, 
295758,542359,13-FEB-2024 16.49.28,2010,163.7,192.7,156.7,36,38.4,,,22,14,,,,0,1010,0,0,0,0,0,0,0,0,0,0,0,85300,5635,0,2717,0,0,4900,0,, 
295761,542360,13-FEB-2024 17.43.14,7055,164.1,191.6,156.6,35,41.6,1678,,,35,,,,0,993,0,0,0,0,0,0,0,0,0,0,0,90300,5446,0,4177,0,1008,5000,0,, 
295764,542361,13-FEB-2024 18.36.07,7055,163.9,195,159,36,41.8,1621,,,36,,,,0,1007,0,0,0,0,0,0,0,0,0,0,0,93000,5763,0,4309,0,1002,5000,0,, 
295767,542362,13-FEB-2024 19.47.48,7055,164.1,184.79,147.8,36.99,41.7,1586,,22.6,14.39,,,,0,1004,0,0,0,0,0,0,0,0,0,0,0,89000,5395,348,3376,0,1552,6000,0,, 
295770,542363,13-FEB-2024 20.38.58,8061,163.4,185.9,149.9,36,36.9,1676,,22,14,,,,0,1006,0,0,0,0,0,0,0,0,0,0,0,83000,5732,0,2450,0,1000,5900,0,, 
295773,542364,13-FEB-2024 21.41.58,2051,162.5,189.2,162.2,27,43.9,1616,,16.5,10.5,,,,0,799,0,0,0,0,0,0,0,0,0,0,0,92700,5752,344,3300,0,1000,6000,0,, 
295775,542365,13-FEB-2024 22.48.29,2051,163.7,187.9,164.9,23,42.3,1660,,,23,,,,0,807,0,0,0,0,0,0,0,0,0,0,0,91700,5363,666,3273,0,1002,5900,0,, 
295777,542366,13-FEB-2024 23.53.04,7060,163.5,190.49,150.5,39.99,42.3,1682,,24.44,15.55,,,,0,1006,0,0,0,0,0,0,0,0,0,0,0,91300,5599,128,3235,0,1000,6000,0,, 
295779,542367,14-FEB-2024 01.06.40,7060,156.4,189.89,149.9,39.99,43.9,1672,,24.44,15.55,,,,0,1006,0,0,0,0,0,0,0,0,0,0,0,91900,5483,0,3150,0,498,6300,0,, 
295783,542368,14-FEB-2024 02.02.49,5095,164,189.79,152.8,36.99,41.9,1656,,22.6,14.39,,,,0,1005,0,0,0,0,0,0,0,0,0,0,0,90200,5432,0,3483,0,998,6000,0,, 
295785,542369,14-FEB-2024 02.56.20,1058,163.1,185.49,148.4,37.09,41.5,1658,,22.67,14.42,,,,0,995,0,0,0,0,0,0,0,0,0,0,0,88000,5226,0,3201,0,998,5900,0,, 
295788,542370,14-FEB-2024 04.58.23,7060,156.3,186.49,148.4,38.09,42.4,1661,,23.28,14.81,,,,0,1009,0,0,0,0,0,0,0,0,0,0,0,89700,5419,0,3195,0,0,5500,0,, 
295792,542371,14-FEB-2024 06.06.53,5082,163.9,188.89,151.7,37.19,41.6,1643,,22.73,14.46,,,,0,1009,0,0,0,0,0,0,0,0,0,0,0,88600,5325,0,3307,0,499,5500,0,, 
295795,542372,14-FEB-2024 07.02.24,5071,164.5,188.19,151.2,36.99,41.4,1654,,22.6,14.39,,,,0,1006,0,0,0,0,0,0,0,0,0,0,0,87300,5289,0,2687,0,1609,5500,0,, 
295798,542373,14-FEB-2024 08.12.55,5071,163,106.8,70.8,36,42.5,1666,,22,14,,,,0,1008,0,0,0,0,0,0,0,0,0,0,0,90400,5076,1222,2798,0,1000,5500,0,,
