Repository: sanad-code/udacity-aimaster-capstone-ai-programming-foundations-project

# Steel Production Data Analysis — Udacity AI Master Capstone

This project analyzes steel production data to identify key factors affecting energy consumption, quality indicators, and production efficiency. It covers data cleaning, exploratory data analysis (EDA), and visualization of relationships between variables such as DRI Carbon and Silica (SiO2). The insights support data-driven decisions to optimize the steelmaking process.

## What Was Built

A Jupyter Notebook (`data-workflow/data_workflow.ipynb`) that loads, cleans, and analyzes internal steel production heat data, producing visualizations and statistical summaries saved under `outputs/`.

File: data/raw/flat_raw_data.csv (part 33 of 86)
RC,HID,STOP_DATE,STEEL_GRADE,TAPPED_WGT,TOTAL_CHARGE,DRI_CHARGE,SCRAP_CHARGE,POWER_ON_TIME,FINAL_TEMP,TOTAL_C_DRI,LOCAL_SCRAP,HOME_RETURN_SCRAP,IMPORTED_SCRAP,PIG_IRON,DRI_BRIQUETTED,FESI,FEMN,SIMN,FECR,NICKEL,FETI,FEB,FENB,FEP,FEMO,CU,FEV,NITROVAN,ELEC_ENERGY,OXYGEN,COKE_LUMP,MODULE_CARBON,COKE_POWDER,BURNT_LIME,BURNT_DOLAMITE,FLUX,C_ANALYSIS, 
295802,542374,14-FEB-2024 09.10.53,1010,163.6,184.8,149.8,35,40.7,1655,,21.39,13.61,,,,0,308,0,0,0,0,0,0,0,0,0,0,0,86700,5038,385,2329,0,996,5500,0,, 
295804,542375,14-FEB-2024 10.12.59,1010,164.4,190.1,155.1,35,41.9,1667,,21.39,13.61,,,,0,308,0,0,0,0,0,0,0,0,0,0,0,89600,5366,1153,2776,0,1000,5000,0,, 
295807,542376,14-FEB-2024 11.34.30,1010,163.3,189.8,157.8,32,43.4,1647,,19.56,12.44,,,,0,809,0,0,0,0,0,0,0,0,0,0,0,92800,5088,598,3254,0,1105,5000,0,, 
295810,542377,14-FEB-2024 12.50.30,1015,163.8,186.5,150.5,36,43.5,1654,,22,14,,,,0,810,0,0,0,0,0,0,0,0,0,0,0,88900,5036,405,3083,0,1104,5000,0,, 
295813,542378,14-FEB-2024 13.50.44,1011,163.7,61.2,25.2,36,40.1,1688,,22,14,,,,0,309,0,0,0,0,0,0,0,0,0,0,0,86500,5085,952,2476,0,1000,5000,0,, 
295817,542379,14-FEB-2024 15.36.03,1011,160.9,186.1,150.1,36,21.4,1661,,22,14,,,,0,309,0,0,0,0,0,0,0,0,0,0,0,53200,3514,0,1720,0,1002,5000,0,, 
295821,542380,14-FEB-2024 16.33.45,1011,163.4,185.9,149.9,36,39.3,1715,,22,14,,,,0,309,0,0,0,0,0,0,0,0,0,0,0,86600,5674,0,3086,0,1002,5000,0,, 
295825,542381,14-FEB-2024 17.45.06,1011,161.6,186.5,150.5,36,39.4,1655,,22,14,,,,0,306,0,0,0,0,0,0,0,0,0,0,0,86400,5517,0,3369,0,667,5000,0,, 
295831,542383,14-FEB-2024 17.50.17,2015,160,,0,,0,,,,,,,,0,0,0,0,0,0,0,0,0,0,0,0,0,0,0,0,0,0,0,0,0,, 
295833,542382,14-FEB-2024 18.36.29,1015,164.3,186.5,150.5,36,37.4,1665,,22,14,,,,0,795,0,0,0,0,0,0,0,0,0,0,0,83400,5493,0,2531,0,1000,5000,0,, 
295835,542383,14-FEB-2024 19.29.09,2015,164.6,189.9,154.9,35,39.9,1635,,21.39,13.61,,,,0,812,0,0,0,0,0,0,0,0,0,0,0,87800,6051,0,3754,0,1000,5000,0,, 
295838,542384,14-FEB-2024 20.36.07,1015,162.1,189.9,154.9,35,40.7,1617,,21.39,13.61,,,,0,806,0,0,0,0,0,0,0,0,0,0,0,89000,5600,0,3348,0,995,5000,0,, 
295841,542385,14-FEB-2024 21.54.50,2015,160.5,189.7,153.7,36,38.9,1651,,22,14,,,,0,810,0,0,0,0,0,0,0,0,0,0,0,83400,5999,0,2666,0,995,5000,0,, 
295844,542386,14-FEB-2024 22.50.06,1017,162.1,189.9,157.9,32,41.2,1643,,,32,,,,0,408,0,0,0,0,0,0,0,0,0,0,0,89000,5914,0,3020,0,1000,5000,0,, 
295848,542387,14-FEB-2024 23.48.39,1017,163.8,196.39,162.4,33.99,44.3,1648,,20.77,13.22,,,,0,408,0,0,0,0,0,0,0,0,0,0,0,94900,5060,96,2747,0,0,5000,0,, 
295850,542388,15-FEB-2024 00.44.45,1017,160.6,187.1,151.1,36,40.3,1669,,22,14,,,,0,389,0,0,0,0,0,0,0,0,0,0,0,90000,5542,297,3359,0,998,5000,0,, 
295853,542389,15-FEB-2024 02.01.56,6095,163.4,190.1,156.9,33.2,44.3,1658,,20.29,12.91,,,,0,1008,0,0,0,0,0,0,0,0,0,0,0,93200,5842,351,3649,0,0,5000,0,, 
295856,542390,15-FEB-2024 02.59.15,6096,161.9,189.69,156.7,32.99,41.8,1663,,20.16,12.83,,,,0,1007,0,0,0,0,0,0,0,0,0,0,0,88600,5947,0,3125,0,1000,5200,0,, 
295859,542391,15-FEB-2024 03.55.19,6096,164.4,194.7,160.5,34.2,41.9,1670,,20.9,13.3,,,,0,996,0,0,0,0,0,0,0,0,0,0,0,93000,5637,0,3601,0,0,5000,0,, 
295862,542392,15-FEB-2024 04.58.25,6096,159.5,200.39,166.4,33.99,43.9,1615,,20.77,13.22,,,,0,998,0,0,0,0,0,0,0,0,0,0,0,95500,5628,0,3675,0,0,5000,0,, 
295864,542393,15-FEB-2024 06.05.27,6096,154,184.39,151.4,32.99,38.8,1671,,20.16,12.83,,,,0,1007,0,0,0,0,0,0,0,0,0,0,0,86000,5127,0,2744,0,554,5000,0,, 
295867,542394,15-FEB-2024 06.58.35,6096,161.8,184.3,148.3,36,38.5,1651,,22,14,,,,0,999,0,0,0,0,0,0,0,0,0,0,0,86000,5431,0,3537,0,0,5500,0,, 
295871,542395,15-FEB-2024 07.52.23,6096,163.3,196.1,160.1,36,42.5,1673,,22,14,,,,0,1007,0,0,0,0,0,0,0,0,0,0,0,92300,5422,1008,3128,0,1000,5000,0,, 
295873,542396,15-FEB-2024 08.47.52,6096,163.6,199.9,164.9,35,44.5,1650,,21.39,13.61,,,,0,1007,0,0,0,0,0,0,0,0,0,0,0,96000,5766,592,3224,0,500,5000,0,, 
295877,542397,15-FEB-2024 09.44.26,6096,156.7,180.49,142.5,37.99,40.1,1648,,23.22,14.77,,,,0,1006,0,0,0,0,0,0,0,0,0,0,0,87100,4691,0,3003,0,0,5500,0,, 
295880,542398,15-FEB-2024 10.35.06,6096,163.4,180.29,146.3,33.99,40.2,,,20.77,13.22,,,,0,1009,0,0,0,0,0,0,0,0,0,0,0,86900,5227,240,3186,0,1000,5500,0,, 
295884,542399,15-FEB-2024 11.24.07,6096,163.7,180,144,36,38.3,1654,,22,14,,,,0,1007,0,0,0,0,0,0,0,0,0,0,0,85000,5318,369,2984,0,750,5500,0,, 
295887,542400,15-FEB-2024 12.13.46,5095,163.4,179.99,146,33.99,38.1,1662,,20.77,13.22,,,,0,1006,0,0,0,0,0,0,0,0,0,0,0,84400,5403,640,2582,0,1000,5500,0,, 
295890,542401,15-FEB-2024 13.01.42,6096,153.6,180.59,142.6,37.99,39.5,1648,,23.22,14.77,,,,0,1007,0,0,0,0,0,0,0,0,0,0,0,84600,4959,0,2628,0,664,5500,0,, 
295892,542402,15-FEB-2024 13.52.22,6096,175.5,179.28,144,35.28,38.1,1645,,21.6,13.68,,,,0,997,0,0,0,0,0,0,0,0,0,0,0,83500,5341,128,2932,0,750,5500,0,, 
295895,542403,15-FEB-2024 16.35.52,6096,161.3,200.69,169.7,30.99,50.6,,,18.94,12.05,,,,0,994,0,0,0,0,0,0,0,0,0,0,0,101300,5731,0,3529,0,1250,5500,0,, 
295903,542405,15-FEB-2024 17.29.52,1017,160,193.7,158.7,35,45.8,1548,,21.39,13.61,,,,0,999,0,0,0,0,0,0,0,0,0,0,0,94600,5912,0,3446,0,942,4500,0,, 
295906,542405,15-FEB-2024 18.26.53,1017,161.8,185.49,147.5,37.99,41.4,1679,,23.22,14.77,,,,0,502,0,0,0,0,0,0,0,0,0,0,0,86400,5291,0,3077,0,500,4500,0,, 
295910,542406,15-FEB-2024 19.19.37,1017,155.3,177.4,142.4,35,39.7,1654,,21.39,13.61,,,,0,510,0,0,0,0,0,0,0,0,0,0,0,85000,5218,0,3021,0,1499,4500,0,, 
295912,542407,15-FEB-2024 20.50.07,1017,162.1,185.7,150.5,35.2,46.3,1590,,21.51,13.69,,,,0,504,0,0,0,0,0,0,0,0,0,0,0,93500,5933,0,4133,0,500,5600,0,, 
295916,542408,15-FEB-2024 22.08.39,1017,161.3,177.79,143.8,33.99,42.1,1666,,20.77,13.22,,,,0,509,0,0,0,0,0,0,0,0,0,0,0,87300,5401,0,3417,0,1500,5500,0,, 
295920,542409,15-FEB-2024 23.32.22,1017,153.1,202.59,166.3,36.29,49.6,1644,,22.18,14.11,,,,0,499,0,0,0,0,0,0,0,0,0,0,0,98500,5676,0,4148,0,500,5100,0,, 
295923,542410,16-FEB-2024 00.30.32,1017,164.9,183.59,149.6,33.99,41.2,1667,,20.77,13.22,,,,0,508,0,0,0,0,0,0,0,0,0,0,0,87600,5474,0,3123,0,1000,5000,0,, 
295925,542411,16-FEB-2024 01.37.18,1017,161.4,191.39,154.4,36.99,43.3,1613,,22.6,14.39,,,,0,506,0,0,0,0,0,0,0,0,0,0,0,91500,5439,240,3280,0,999,5000,0,, 
295928,542412,16-FEB-2024 02.20.01,1017,80.9,104.6,68.5,36.1,26.8,1653,,22.06,14.04,,,,0,0,0,0,0,0,0,0,0,0,0,0,0,53000,3227,239,2265,0,998,3900,0,, 
295930,542413,16-FEB-2024 07.40.08,1017,153.7,187.79,149.8,37.99,43.6,1641,,23.22,14.77,,,,0,506,0,0,0,0,0,0,0,0,0,0,0,92000,5478,638,3332,0,1000,5500,0,, 
295933,542414,16-FEB-2024 08.33.48,1017,162,170.09,136.1,33.99,40.5,1632,,20.77,13.22,,,,0,503,0,0,0,0,0,0,0,0,0,0,0,84000,5525,357,3080,0,662,5500,0,, 
295936,542415,16-FEB-2024 09.21.11,1017,163.2,170.49,132.5,37.99,35.7,1671,,23.22,14.77,,,,0,510,0,0,0,0,0,0,0,0,0,0,0,78300,4731,189,3012,0,996,5500,0,, 
295938,542416,16-FEB-2024 10.10.59,1017,162.7,176.1,140.1,36,38.6,1651,,22,14,,,,0,509,0,0,0,0,0,0,0,0,0,0,0,83200,4922,613,2822,0,1000,5500,0,, 
295941,542417,16-FEB-2024 10.59.15,1017,153,179.79,141.8,37.99,38.2,,,23.22,14.77,,,,0,505,0,0,0,0,0,0,0,0,0,0,0,82400,5273,192,2384,0,996,5500,0,, 
295945,542418,16-FEB-2024 12.02.04,1017,162.7,182.4,146.4,36,40.3,1663,,22,14,,,,0,507,0,0,0,0,0,0,0,0,0,0,0,85500,5472,0,3009,0,885,5500,0,, 
295949,542419,16-FEB-2024 12.54.18,1017,163.3,184.9,149.9,35,41.5,1653,,21.39,13.61,,,,0,508,0,0,0,0,0,0,0,0,0,0,0,90200,5617,711,3444,0,1000,5500,0,, 
295952,542420,16-FEB-2024 13.41.48,1017,163.3,185.1,149.1,36,39.2,1685,,22,14,,,,0,510,0,0,0,0,0,0,0,0,0,0,0,86900,5324,197,2508,0,996,5600,0,, 
295955,542421,16-FEB-2024 14.34.13,1017,153.9,189.69,152.7,36.99,40.3,1633,,22.6,14.39,,,,0,495,0,0,0,0,0,0,0,0,0,0,0,89900,5435,236,3270,0,664,5500,0,, 
295957,542422,16-FEB-2024 15.27.54,1017,160,190.79,156.8,33.99,41.1,1658,,20.77,13.22,,,,0,1020,0,0,0,0,0,0,0,0,0,0,0,90800,5668,0,3693,0,1000,5500,0,, 
295961,542423,16-FEB-2024 16.24.37,2063,161.9,190.6,157.4,33.2,42.6,1591,,20.29,12.91,,,,0,1013,0,0,0,0,0,0,0,0,0,0,0,91300,5332,0,2865,0,500,5500,0,, 
295963,542424,16-FEB-2024 17.36.28,2063,160.4,186.49,150.3,36.19,44.6,1647,,22.12,14.07,,,,0,1007,0,0,0,0,0,0,0,0,0,0,0,93000,5555,0,3118,0,1000,5500,0,, 
295967,542425,16-FEB-2024 19.00.28,6095,149.7,187.39,151.2,36.19,45,1659,,22.12,14.07,,,,0,999,0,0,0,0,0,0,0,0,0,0,0,96400,4621,0,3085,0,1000,5500,0,, 
295970,542426,16-FEB-2024 19.52.04,5042,151.6,174.1,140.9,33.2,39.7,1656,,20.29,12.91,,,,0,1006,0,0,0,0,0,0,0,0,0,0,0,86000,5330,0,3114,0,1499,5500,0,, 
295972,542427,16-FEB-2024 20.45.35,7063,162.8,191,155,36,42.3,1649,,22,14,,,,0,992,0,0,0,0,0,0,0,0,0,0,0,92900,5620,0,4072,0,1000,5500,0,, 
295975,542428,16-FEB-2024 21.33.34,1010,154.9,47.8,11.8,36,38.5,1612,,22,14,,,,0,307,0,0,0,0,0,0,0,0,0,0,0,82000,4965,0,3205,0,1053,5500,0,, 
295979,542429,16-FEB-2024 22.30.23,1010,152.1,174.19,137.2,36.99,39.3,1665,,22.6,14.39,,,,0,288,0,0,0,0,0,0,0,0,0,0,0,84700,5258,0,3227,0,1050,5500,0,, 
295982,542430,16-FEB-2024 23.29.04,1010,161,186.79,152.8,33.99,45.1,1628,,20.77,13.22,,,,0,304,0,0,0,0,0,0,0,0,0,0,0,95000,4429,0,3151,0,1000,5500,0,, 
295985,542431,17-FEB-2024 00.26.54,2010,163.9,190.3,154.3,36,42.6,1661,,22,14,,,,0,309,0,0,0,0,0,0,0,0,0,0,0,91600,5493,0,4075,0,500,5500,0,, 
295988,542432,17-FEB-2024 01.20.40,2010,161.4,185.9,149.9,36,41.9,1666,,22,14,,,,0,300,0,0,0,0,0,0,0,0,0,0,0,90000,5212,0,4089,0,999,5000,0,, 
295991,542433,17-FEB-2024 02.15.10,2010,150,185.6,150.6,35,40.7,,,21.39,13.61,,,,0,300,0,0,0,0,0,0,0,0,0,0,0,90300,5282,0,4190,0,500,5000,0,, 
295994,542434,17-FEB-2024 03.09.54,5042,162.7,186.89,149.9,36.99,41.9,1624,,22.6,14.39,,,,0,995,0,0,0,0,0,0,0,0,0,0,0,90000,5402,0,3939,0,500,5000,0,, 
295997,542435,17-FEB-2024 04.07.53,1058,166.7,184.39,151.4,32.99,41.2,1451,,20.16,12.83,,,,0,1006,0,0,0,0,0,0,0,0,0,0,0,89600,4719,0,3260,0,1000,5000,0,, 
296000,542436,17-FEB-2024 05.05.30,1058,163.9,185.39,151.4,33.99,39.4,1662,,20.77,13.22,,,,0,994,0,0,0,0,0,0,0,0,0,0,0,87000,5009,0,3185,0,1000,5000,0,, 
296003,542437,17-FEB-2024 06.02.15,5042,163.4,179.4,143.4,36,43.1,1670,,22,14,,,,0,306,0,0,0,0,0,0,0,0,0,0,0,85300,5602,0,3448,0,0,5000,0,, 
296007,542438,17-FEB-2024 06.59.54,2010,152.9,182.2,146.2,36,42.9,1663,,22,14,,,,0,306,0,0,0,0,0,0,0,0,0,0,0,87500,5144,0,2887,0,0,5100,0,, 
296010,542439,17-FEB-2024 08.24.51,2010,159.9,194.1,158.1,36,44.6,1643,,22,14,,,,0,307,0,0,0,0,0,0,0,0,0,0,0,92500,5885,201,3328,0,999,5000,0,, 
296013,542440,17-FEB-2024 09.22.21,1014,156.1,42.39,11.4,30.99,40.7,1642,,18.94,12.05,,,,0,306,0,0,0,0,0,0,0,0,0,0,0,87100,6043,404,3354,0,999,5000,0,, 
296016,542441,17-FEB-2024 10.15.59,1010,158.1,186.8,150.8,36,42.5,1636,,22,14,,,,0,308,0,0,0,0,0,0,0,0,0,0,0,87000,5944,412,3637,0,996,5700,0,, 
296019,542442,17-FEB-2024 11.08.23,2010,160.4,48.5,13.5,35,42.3,1613,,21.39,13.61,,,,0,305,0,0,0,0,0,0,0,0,0,0,0,86100,5463,236,3692,0,996,5000,0,, 
296022,542443,17-FEB-2024 12.06.44,1014,160.4,180.1,145.9,34.2,42.2,1526,,20.9,13.3,,,,0,308,0,0,0,0,0,0,0,0,0,0,0,85800,5698,410,3782,0,996,5000,0,, 
296025,542444,17-FEB-2024 13.05.30,1017,157,185,150,35,44.4,1642,,21.39,13.61,,,,0,308,0,0,0,0,0,0,0,0,0,0,0,88000,5989,393,3819,0,1000,5000,0,, 
296029,542445,17-FEB-2024 14.02.53,1017,163.3,179.6,143.6,36,42.4,1617,,22,14,,,,0,309,0,0,0,0,0,0,0,0,0,0,0,85000,5792,0,3438,0,996,5800,0,, 
296032,542446,17-FEB-2024 14.58.10,1013,160.9,182,146,36,41.8,1665,,22,14,,,,0,292,0,0,0,0,0,0,0,0,0,0,0,83600,5563,204,3269,0,996,4900,0,, 
296035,542447,17-FEB-2024 15.55.25,2010,159.9,185.99,148,37.99,41.2,1638,,23.22,14.77,,,,0,301,0,0,0,0,0,0,0,0,0,0,0,90200,5274,88,3623,0,500,5500,0,, 
296038,542448,17-FEB-2024 16.54.26,2010,159.3,187.4,151.4,36,45,1562,,22,14,,,,0,306,0,0,0,0,0,0,0,0,0,0,0,88900,5867,0,3665,0,1000,5500,0,, 
296041,542449,17-FEB-2024 17.51.35,2010,158.7,185.5,153.5,32,42.6,1628,,19.56,12.44,,,,0,306,0,0,0,0,0,0,0,0,0,0,0,87000,5658,0,3510,0,1500,5500,0,, 
296044,542450,17-FEB-2024 18.44.10,2010,159.9,183.79,149.8,33.99,41.5,1657,,20.77,13.22,,,,0,298,0,0,0,0,0,0,0,0,0,0,0,86500,5707,352,3147,0,332,5000,0,, 
296047,542451,17-FEB-2024 19.34.07,1011,158.9,184.29,150.3,33.99,39.9,1621,,20.77,13.22,,,,0,307,0,0,0,0,0,0,0,0,0,0,0,87400,5526,353,2964,0,1560,5500,0,, 
296050,542452,17-FEB-2024 20.27.09,2030,161.2,184.5,149.5,35,40.6,1660,,21.39,13.61,,,,0,1006,0,0,0,0,0,0,0,0,0,0,0,90000,5635,0,3757,0,1496,5500,0,, 
296053,542453,17-FEB-2024 21.19.10,2030,154.2,179.99,143.8,36.19,40.3,1612,,22.12,14.07,,,,0,1008,0,0,0,0,0,0,0,0,0,0,0,85900,5527,0,2927,0,1560,5500,0,, 
296056,542454,17-FEB-2024 22.16.00,2030,151.8,176.2,142,34.2,37.3,,,20.9,13.3,,,,0,1009,0,0,0,0,0,0,0,0,0,0,0,80900,5193,351,2793,0,1500,5000,0,, 
296058,542455,17-FEB-2024 23.06.36,2030,160,185.9,149.9,36,39,1637,,22,14,,,,0,1007,0,0,0,0,0,0,0,0,0,0,0,85900,6063,350,2612,0,998,5500,0,, 
296066,542457,18-FEB-2024 01.26.50,2030,162.8,184.9,148.9,36,42.4,1679,,22,14,,,,0,1008,0,0,0,0,0,0,0,0,0,0,0,88700,5605,374,4254,0,0,5000,0,, 
296073,542458,18-FEB-2024 02.25.36,2030,164.1,187.4,151.4,36,42.9,1644,,22,14,,,,0,1007,0,0,0,0,0,0,0,0,0,0,0,91000,5906,0,3873,0,1110,5000,0,, 
296076,542459,18-FEB-2024 03.34.15,2030,162.9,198.79,161.8,36.99,43.7,1672,,22.6,14.39,,,,0,1008,0,0,0,0,0,0,0,0,0,0,0,98500,5844,0,3756,0,500,5500,0,, 
296079,542460,18-FEB-2024 04.38.37,2030,160.2,194.59,161.6,32.99,45.5,1666,,20.16,12.83,,,,0,1003,0,0,0,0,0,0,0,0,0,0,0,98500,6000,0,4986,0,0,5500,0,, 
296082,542461,18-FEB-2024 05.40.47,2030,164,105.09,71.1,33.99,45.6,1645,,20.77,13.22,,,,0,1007,0,0,0,0,0,0,0,0,0,0,0,94000,6463,0,4337,0,0,5400,0,, 
296084,542462,18-FEB-2024 06.41.56,5095,161.8,189.29,156.3,32.99,45.6,1642,,20.16,12.83,,,,0,1005,0,0,0,0,0,0,0,0,0,0,0,93400,6766,0,4085,0,554,6000,0,, 
296088,542463,18-FEB-2024 07.36.03,5095,165,187.6,151.6,36,40.8,1673,,22,14,,,,0,1011,0,0,0,0,0,0,0,0,0,0,0,89900,6062,172,3794,0,664,6000,0,, 
296090,542464,18-FEB-2024 08.28.37,5095,164.2,191.9,157.7,34.2,41.4,1665,,20.9,13.3,,,,0,1004,0,0,0,0,0,0,0,0,0,0,0,92000,5982,0,3766,0,1000,6000,0,, 
296093,542465,18-FEB-2024 09.23.33,5095,164,191.39,157.5,33.89,42.2,1621,,20.71,13.18,,,,0,1006,0,0,0,0,0,0,0,0,0,0,0,91700,6366,242,3499,0,1002,6000,0,, 
296096,542466,18-FEB-2024 10.12.45,1015,161.7,169.1,134.9,34.2,38.2,1609,,20.9,13.3,,,,0,808,0,0,0,0,0,0,0,0,0,0,0,83600,5791,0,3937,0,1008,6000,0,, 
296099,542467,18-FEB-2024 11.07.33,1013,165.6,169.9,134.9,35,35.3,1640,,21.39,13.61,,,,0,308,0,0,0,0,0,0,0,0,0,0,0,76800,5511,301,3290,0,1500,6000,0,, 
296102,542468,18-FEB-2024 12.44.56,5095,163.7,195.8,160.6,35.2,46.2,1651,,21.51,13.69,,,,0,908,0,0,0,0,0,0,0,0,0,0,0,100100,5929,0,3538,0,1329,6000,0,, 
296105,542469,18-FEB-2024 13.45.33,5095,161.2,184.39,148.1,36.29,41.2,1668,,22.18,14.11,,,,0,1006,0,0,0,0,0,0,0,0,0,0,0,85500,6496,0,3590,0,1500,6000,0,, 
296108,542470,18-FEB-2024 15.02.46,5095,158.2,189,153,36,43.5,1651,,22,14,,,,0,1009,0,0,0,0,0,0,0,0,0,0,0,89000,6492,0,3242,0,1500,6000,0,, 
296111,542471,18-FEB-2024 15.59.43,5095,155.4,48.49,12,36.49,41.8,1660,,22.3,14.19,,,,0,1008,0,0,0,0,0,0,0,0,0,0,0,90800,5712,0,3465,0,1000,6000,0,, 
296115,542472,18-FEB-2024 16.59.43,6096,157.7,192.9,157.7,35.2,41.2,1659,,21.51,13.69,,,,0,1008,0,0,0,0,0,0,0,0,0,0,0,91300,6271,0,3811,0,1000,6000,0,, 
296117,542473,18-FEB-2024 17.53.02,5095,163.9,180.2,145.2,35,38.8,1683,,21.39,13.61,,,,0,1006,0,0,0,0,0,0,0,0,0,0,0,85000,5779,0,3675,0,1499,6000,0,, 
296120,542474,18-FEB-2024 19.09.02,5095,157.7,192.5,157.3,35.2,47.1,1686,,21.51,13.69,,,,0,996,0,0,0,0,0,0,0,0,0,0,0,94000,6263,335,3585,0,1560,6000,0,, 
296123,542475,18-FEB-2024 20.17.17,5095,161,185.19,151.2,33.99,44.6,,,20.77,13.22,,,,0,1006,0,0,0,0,0,0,0,0,0,0,0,88400,6182,0,3562,0,1040,6000,0,, 
296126,542476,18-FEB-2024 21.10.03,5095,161,184.39,151.4,32.99,40.4,1657,,20.16,12.83,,,,0,1005,0,0,0,0,0,0,0,0,0,0,0,87900,5676,0,3666,0,520,6000,0,, 
296128,542477,18-FEB-2024 22.03.19,5095,159.1,183.99,150,33.99,40.5,1669,,20.77,13.22,,,,0,1008,0,0,0,0,0,0,0,0,0,0,0,89200,5860,0,3084,0,2200,6500,0,, 
296131,542478,18-FEB-2024 23.00.28,5095,159,186.2,150.2,36,42.4,1548,,22,14,,,,0,1008,0,0,0,0,0,0,0,0,0,0,0,89500,5922,0,3599,0,2319,6000,0,, 
296135,542479,18-FEB-2024 23.56.49,5095,163.5,187.9,151.9,36,40.2,1672,,22,14,,,,0,1002,0,0,0,0,0,0,0,0,0,0,0,89700,5990,258,2970,0,2319,6000,0,, 
296138,542480,19-FEB-2024 00.51.48,5095,164.4,190.39,151.4,38.99,39.7,1657,,23.83,15.16,,,,0,986,0,0,0,0,0,0,0,0,0,0,0,87400,5383,0,2354,0,994,6000,0,, 
296140,542481,19-FEB-2024 02.47.52,5095,164.5,187.39,156.4,30.99,44.4,1619,,18.94,12.05,,,,0,1007,0,0,0,0,0,0,0,0,0,0,0,97000,5477,0,3835,0,996,6000,0,, 
296145,542482,19-FEB-2024 03.43.28,5095,164.4,191.29,154.3,36.99,44,,,22.6,14.39,,,,0,1007,0,0,0,0,0,0,0,0,0,0,0,96500,6081,130,4254,0,221,5400,0,, 
296148,542483,19-FEB-2024 04.45.43,5095,163.5,186.89,149.9,36.99,45.1,1675,,22.6,14.39,,,,0,1005,0,0,0,0,0,0,0,0,0,0,0,97700,6090,1261,3412,0,1500,6000,0,, 
296151,542484,19-FEB-2024 05.41.13,5095,163.3,182.1,150.1,32,41.2,1641,,19.56,12.44,,,,0,1003,0,0,0,0,0,0,0,0,0,0,0,92200,5758,717,3571,0,1328,6000,0,, 
296154,542485,19-FEB-2024 06.38.28,5095,163.3,187.89,149.9,37.99,41.9,1646,,23.22,14.77,,,,0,1006,0,0,0,0,0,0,0,0,0,0,0,91700,5786,1309,2994,0,1002,6000,0,, 
296157,542486,19-FEB-2024 07.40.48,6096,160.8,191.3,150.3,41,45.6,1657,,25.06,15.94,,,,0,1007,0,0,0,0,0,0,0,0,0,0,0,96800,5186,1289,2677,0,664,6100,0,, 
296160,542487,19-FEB-2024 08.53.13,5040,161,187.3,151.3,36,44.8,1650,,22,14,,,,0,1006,0,0,0,0,0,0,0,0,0,0,0,94000,6098,0,4033,0,663,6000,0,, 
296163,542488,19-FEB-2024 09.49.19,5040,157.6,172.7,136.7,36,40.7,1661,,22,14,,,,0,1005,0,0,0,0,0,0,0,0,0,0,0,86400,5702,172,4515,0,1328,6000,0,, 
296165,542489,19-FEB-2024 11.13.11,1032,154.7,198.3,162.3,36,50.2,1649,,22,14,,,,0,1005,0,0,0,0,0,0,0,0,0,0,0,99000,5591,464,3763,0,1504,6000,0,, 
296168,542490,19-FEB-2024 12.25.49,1032,158.6,185.7,149.7,36,51.3,1651,,22,14,,,,0,1008,0,0,0,0,0,0,0,0,0,0,0,98800,6497,890,4886,0,1328,6200,0,, 
296172,542491,19-FEB-2024 13.31.03,1030,159,186.2,150.2,36,47.8,1678,,22,14,,,,0,1005,0,0,0,0,0,0,0,0,0,0,0,95800,5963,222,4429,0,1504,5000,0,, 
296175,542492,19-FEB-2024 14.26.44,1032,151.9,183.99,150,33.99,43,1652,,20.77,13.22,,,,0,1009,0,0,0,0,0,0,0,0,0,0,0,92300,5821,457,3945,0,1507,6000,0,, 
296178,542493,19-FEB-2024 15.31.39,1032,158.9,185.6,149.6,36,49.7,1663,,22,14,,,,0,1003,0,0,0,0,0,0,0,0,0,0,0,96200,5978,483,4405,0,1507,6000,0,, 
296181,542494,19-FEB-2024 16.27.59,5040,158.8,187.49,162.5,24.99,43.9,1684,,15.27,9.72,,,,0,1006,0,0,0,0,0,0,0,0,0,0,0,94600,5509,0,4169,0,1108,6000,0,, 
296184,542495,19-FEB-2024 17.18.48,5040,156.9,180.49,147.5,32.99,40.5,1658,,20.16,12.83,,,,0,997,0,0,0,0,0,0,0,0,0,0,0,87900,4412,129,3038,0,1108,6000,0,, 
296187,542496,19-FEB-2024 18.19.29,1032,154,179.99,147,32.99,42.2,1615,,20.16,12.83,,,,0,0,0,0,0,0,0,0,0,0,0,0,0,89500,5227,0,2694,0,580,6000,0,, 
296190,542497,19-FEB-2024 19.10.19,1032,160.7,180.39,147.1,33.29,40.1,1617,,20.34,12.95,,,,0,1007,0,0,0,0,0,0,0,0,0,0,0,87000,5362,0,3681,0,1160,5900,0,, 
296193,542498,19-FEB-2024 20.06.18,1015,156,188.79,151.8,36.99,43.4,1668,,22.6,14.39,,,,0,808,0,0,0,0,0,0,0,0,0,0,0,89000,5341,0,3091,0,1160,6500,0,, 
296195,542499,19-FEB-2024 20.59.03,1015,154.5,179.19,143,36.19,40.5,1627,,22.12,14.07,,,,0,804,0,0,0,0,0,0,0,0,0,0,0,86900,5349,0,3067,0,580,6000,0,, 
296199,542500,19-FEB-2024 21.50.23,1015,163.1,177.5,141.5,36,40.5,1619,,22,14,,,,0,808,0,0,0,0,0,0,0,0,0,0,0,88100,4927,0,3077,0,1160,6000,0,, 
296202,542501,19-FEB-2024 23.00.24,2032,163.8,174.69,140.7,33.99,41.5,1580,,20.77,13.22,,,,0,1010,0,0,0,0,0,0,0,0,0,0,0,86400,5173,241,3373,0,775,6000,0,, 
296205,542502,20-FEB-2024 00.25.04,1015,163.9,190.79,151.8,38.99,46.2,1625,,23.83,15.16,,,,0,804,0,0,0,0,0,0,0,0,0,0,0,98200,5527,1448,3867,0,1560,5000,0,, 
296208,542503,20-FEB-2024 01.25.54,2010,163.2,189.9,154.9,35,43.2,1644,,21.39,13.61,,,,0,312,0,0,0,0,0,0,0,0,0,0,0,93900,5274,897,4022,0,1550,5000,0,, 
296210,542504,20-FEB-2024 02.27.55,2010,163.1,186.3,150.3,36,43.8,1549,,22,14,,,,0,308,0,0,0,0,0,0,0,0,0,0,0,94400,5109,890,2602,0,1504,5000,0,, 
296213,542505,20-FEB-2024 03.25.51,2010,162.9,58.99,25,33.99,46.1,1677,,20.77,13.22,,,,0,306,0,0,0,0,0,0,0,0,0,0,0,99400,6019,1189,3944,0,1500,5000,0,, 
296216,542506,20-FEB-2024 04.20.20,2010,163.3,188.3,156.3,32,43.7,1649,,19.56,12.44,,,,0,310,0,0,0,0,0,0,0,0,0,0,0,96400,5687,1048,3697,0,1503,5000,0,, 
296219,542507,20-FEB-2024 05.13.50,6071,163.7,185,149,36,41.6,1635,,22,14,,,,0,1004,0,0,0,0,0,0,0,0,0,0,0,91600,5558,678,3056,0,1344,5000,0,, 
296222,542508,20-FEB-2024 06.10.10,6071,163.2,183.1,148.1,35,42.4,1679,,21.39,13.61,,,,0,1004,0,0,0,0,0,0,0,0,0,0,0,92400,5632,1541,3265,0,1500,5000,0,, 
296225,542509,20-FEB-2024 07.07.44,6071,163.7,181.19,143.2,37.99,41.4,1651,,23.22,14.77,,,,0,1007,0,0,0,0,0,0,0,0,0,0,0,87400,5333,1113,3008,0,1500,4900,0,, 
296228,542510,20-FEB-2024 08.05.31,6071,162.9,189.9,157.9,32,41.5,1680,,19.56,12.44,,,,0,998,0,0,0,0,0,0,0,0,0,0,0,90300,6019,481,3120,0,0,5000,0,, 
296232,542511,20-FEB-2024 08.57.24,6071,163.5,192.6,156.6,36,39.9,1638,,22,14,,,,0,2015,0,0,0,0,0,0,0,0,0,0,0,89300,5850,0,3335,0,1002,5000,0,, 
296235,542512,20-FEB-2024 09.52.30,6071,159.9,187.1,151.1,36,43,1635,,22,14,,,,0,0,0,0,0,0,0,0,0,0,0,0,0,93000,5851,768,3206,0,1504,5000,0,, 
296237,542513,20-FEB-2024 10.50.34,1032,160.4,183.89,149.9,33.99,41.1,1633,,20.77,13.22,,,,0,2515,0,0,0,0,0,0,0,0,0,0,0,90800,5914,461,3254,0,1503,5500,0,, 
296240,542514,20-FEB-2024 11.44.11,1032,159.6,166.4,130.4,36,37.7,1667,,22,14,,,,0,1005,0,0,0,0,0,0,0,0,0,0,0,81200,5370,425,3213,0,1504,5400,0,, 
296243,542515,20-FEB-2024 13.09.20,7063,158.3,201,165,36,47.5,1677,,22,14,,,,0,1007,0,0,0,0,0,0,0,0,0,0,0,101800,6158,523,4119,0,1498,5500,0,, 
296246,542516,20-FEB-2024 14.01.41,5071,162.3,188.8,152.8,36,41.6,1647,,22,14,,,,0,1007,0,0,0,0,0,0,0,0,0,0,0,92000,5637,316,3222,0,1108,5500,0,, 
296249,542517,20-FEB-2024 14.54.30,5071,162.5,184.8,148.8,36,39.8,1645,,22,14,,,,0,1006,0,0,0,0,0,0,0,0,0,0,0,87100,5592,170,2517,0,554,5500,0,, 
296252,542518,20-FEB-2024 15.52.11,5071,149.6,194.4,158.4,36,42.4,1634,,22,14,,,,0,1008,0,0,0,0,0,0,0,0,0,0,0,92600,5811,0,3989,0,500,5000,0,, 
296255,542519,20-FEB-2024 16.49.24,5071,162.3,192.19,158.2,33.99,40.4,1651,,20.77,13.22,,,,0,1007,0,0,0,0,0,0,0,0,0,0,0,89700,5806,0,3331,0,0,5000,0,, 
296258,542520,20-FEB-2024 17.53.01,6071,163.2,191.19,158.2,32.99,40.5,1634,,20.16,12.83,,,,0,1006,0,0,0,0,0,0,0,0,0,0,0,88400,5907,0,3536,0,749,5000,0,, 
296261,542521,20-FEB-2024 18.46.56,6071,161.8,193.2,158.2,35,40,1621,,21.39,13.61,,,,0,1009,0,0,0,0,0,0,0,0,0,0,0,89400,5816,0,3580,0,749,5000,0,, 
296265,542522,20-FEB-2024 19.43.41,6071,165.5,190.59,156.6,33.99,41.9,1574,,20.77,13.22,,,,0,990,0,0,0,0,0,0,0,0,0,0,0,91500,5957,0,3839,0,749,5000,0,, 
296267,542523,20-FEB-2024 20.38.19,6071,165,159.1,124.1,35,35.5,1669,,21.39,13.61,,,,0,1005,0,0,0,0,0,0,0,0,0,0,0,74500,5320,462,2531,0,0,5000,0,, 
296270,542524,20-FEB-2024 21.54.05,5071,163.1,195.49,161.5,33.99,47,1643,,20.77,13.22,,,,0,998,0,0,0,0,0,0,0,0,0,0,0,96000,6112,462,3563,0,1000,5000,0,, 
296273,542525,20-FEB-2024 22.53.31,1010,162.1,193.2,157.2,36,47.5,1656,,22,14,,,,0,307,0,0,0,0,0,0,0,0,0,0,0,95800,5880,195,4592,0,1000,5000,0,, 
296276,542526,20-FEB-2024 23.49.36,2010,163.8,193,157,36,44.5,1639,,22,14,,,,0,310,0,0,0,0,0,0,0,0,0,0,0,95500,5684,717,3574,0,1500,5000,0,, 
296280,542527,21-FEB-2024 00.45.27,2010,163.6,205.6,169.6,36,44.6,1643,,22,14,,,,0,308,0,0,0,0,0,0,0,0,0,0,0,99100,5828,806,3337,0,1494,5000,0,, 
296282,542528,21-FEB-2024 01.39.46,1011,160.7,195.5,160.5,35,42.6,1683,,21.39,13.61,,,,0,308,0,0,0,0,0,0,0,0,0,0,0,93700,5798,832,3511,0,1662,5000,0,, 
296285,542529,21-FEB-2024 02.32.56,1011,163.2,190.89,157.9,32.99,42.2,1664,,20.16,12.83,,,,0,310,0,0,0,0,0,0,0,0,0,0,0,91600,5667,961,2991,0,1661,5000,0,, 
296288,542530,21-FEB-2024 03.49.36,2010,164.4,200.9,164.9,36,46.9,1699,,22,14,,,,0,309,0,0,0,0,0,0,0,0,0,0,0,99900,6151,572,3845,0,1484,5000,0,, 
296291,542531,21-FEB-2024 04.39.30,1010,162.7,179.8,143.8,36,39.4,1659,,22,14,,,,0,300,0,0,0,0,0,0,0,0,0,0,0,85900,5158,317,2811,0,1550,5000,0,, 
296294,542532,21-FEB-2024 05.49.01,1010,161.2,184.9,149.9,35,46.1,1671,,21.39,13.61,,,,0,309,0,0,0,0,0,0,0,0,0,0,0,90100,5756,299,3871,0,1500,5200,0,, 
296297,542533,21-FEB-2024 06.52.31,1017,168.5,174.9,138.9,36,46.1,1662,,22,14,,,,0,507,0,0,0,0,0,0,0,0,0,0,0,85200,5790,572,3330,0,1500,5200,0,, 
296300,542534,21-FEB-2024 08.14.07,1017,153.5,202.7,166.7,36,46.4,1653,,22,14,,,,0,405,0,0,0,0,0,0,0,0,0,0,0,99300,6217,459,3875,0,0,5000,0,, 
296304,542535,21-FEB-2024 09.17.46,1017,154.9,189.4,153.4,36,41.5,1655,,22,14,,,,0,406,0,0,0,0,0,0,0,0,0,0,0,90000,5837,0,3389,0,554,5000,0,, 
296306,542536,21-FEB-2024 10.21.42,1017,155.2,187.1,151.1,36,41.5,1647,,22,14,,,,0,410,0,0,0,0,0,0,0,0,0,0,0,89400,5677,209,3986,0,1062,5000,0,, 
296309,542537,21-FEB-2024 11.19.23,1015,160.5,185.9,149.9,36,42.8,1660,,22,14,,,,0,806,0,0,0,0,0,0,0,0,0,0,0,90900,5826,136,4227,0,1108,5000,0,, 
296312,542538,21-FEB-2024 12.10.22,1015,161.9,179.79,146.8,32.99,40.6,1650,,20.16,12.83,,,,0,810,0,0,0,0,0,0,0,0,0,0,0,87600,5318,129,4000,0,1507,5500,0,, 
296315,542539,21-FEB-2024 13.17.11,1015,156.1,173.7,137.7,36,40.1,1657,,22,14,,,,0,807,0,0,0,0,0,0,0,0,0,0,0,85000,5142,351,3296,0,952,5500,0,, 
296318,542540,21-FEB-2024 14.10.26,1058,163.1,155.3,119.3,36,35.5,1646,,22,14,,,,0,1005,0,0,0,0,0,0,0,0,0,0,0,76900,5274,241,3572,0,499,5000,0,, 
296320,542541,21-FEB-2024 16.00.42,5082,164.5,200.9,164.9,36,47.6,1672,,22,14,,,,0,1007,0,0,0,0,0,0,0,0,0,0,0,96100,6226,811,3020,0,1499,5000,0,, 
296324,542542,21-FEB-2024 17.07.53,5082,164.5,197.9,162.9,35,44.6,1639,,21.39,13.61,,,,0,1007,0,0,0,0,0,0,0,0,0,0,0,97200,6210,350,4390,0,1553,5000,0,, 
296328,542543,21-FEB-2024 18.04.47,5082,164.4,198.19,165.2,32.99,43.3,1672,,20.16,12.83,,,,0,1005,0,0,0,0,0,0,0,0,0,0,0,95400,5864,0,4344,0,749,5000,0,, 
296331,542544,21-FEB-2024 18.59.23,5071,164.4,195.49,158.5,36.99,41,1651,,22.6,14.39,,,,0,1006,0,0,0,0,0,0,0,0,0,0,0,90300,5899,0,3612,0,749,5000,0,, 
296334,542545,21-FEB-2024 19.50.36,5071,163.6,186.4,150.4,36,39.3,1656,,22,14,,,,0,1007,0,0,0,0,0,0,0,0,0,0,0,89100,5783,0,3330,0,749,5000,0,, 
296337,542546,21-FEB-2024 20.47.33,5082,164.3,190.3,154.3,36,41.7,1656,,22,14,,,,0,2516,0,0,0,0,0,0,0,0,0,0,0,90000,5621,0,3222,0,500,5000,0,, 
296339,542547,21-FEB-2024 20.45.54,5040,164.4,104.7,68.7,36,42.3,1670,,22,14,,,,0,997,0,0,0,0,0,0,0,0,0,0,0,91000,5654,0,4351,0,0,5000,0,, 
296342,542548,21-FEB-2024 22.49.34,5040,165.3,151.1,115.1,36,34.1,1674,,22,14,,,,0,1005,0,0,0,0,0,0,0,0,0,0,0,72000,4983,462,2717,0,0,5000,0,, 
296345,542549,22-FEB-2024 00.13.44,5071,165,196.1,160.1,36,46.9,1661,,22,14,,,,0,1007,0,0,0,0,0,0,0,0,0,0,0,101900,6130,128,4426,0,1217,5500,0,, 
296348,542550,22-FEB-2024 01.14.44,5082,163.3,195.29,158.3,36.99,46.9,1599,,22.6,14.39,,,,0,1008,0,0,0,0,0,0,0,0,0,0,0,100000,6321,541,4824,0,1771,6600,0,, 
296351,542551,22-FEB-2024 02.16.10,5082,164,189.99,156,33.99,44.8,1678,,20.77,13.22,,,,0,1007,0,0,0,0,0,0,0,0,0,0,0,96900,6313,799,4092,0,2000,5500,0,, 
296354,542552,22-FEB-2024 03.21.52,5082,163.4,194.29,160.3,33.99,46.5,1647,,20.77,13.22,,,,0,1006,0,0,0,0,0,0,0,0,0,0,0,96400,6317,700,3893,0,2000,5600,0,, 
296356,542553,22-FEB-2024 04.15.43,1010,163.4,191.79,154.8,36.99,43.7,1636,,22.6,14.39,,,,0,287,0,0,0,0,0,0,0,0,0,0,0,94600,5732,518,3321,0,996,5500,0,, 
296360,542554,22-FEB-2024 05.10.20,1010,163,199.48,164.2,35.28,44.9,1646,,21.6,13.68,,,,0,307,0,0,0,0,0,0,0,0,0,0,0,98300,5719,920,3455,0,1440,5500,0,, 
296362,542555,22-FEB-2024 06.06.13,1010,163.9,186.69,149.7,36.99,41.3,1668,,22.6,14.39,,,,0,306,0,0,0,0,0,0,0,0,0,0,0,90800,6143,763,4078,0,2000,5500,0,, 
296366,542556,22-FEB-2024 07.10.19,1010,165.9,169.99,136,33.99,40.6,1656,,20.77,13.22,,,,0,309,0,0,0,0,0,0,0,0,0,0,0,84000,5263,573,2853,0,1550,5500,0,, 
296369,542557,22-FEB-2024 08.16.03,1010,154.1,189.2,153.2,36,44.2,1601,,22,14,,,,0,303,0,0,0,0,0,0,0,0,0,0,0,93000,6030,259,3296,0,569,6200,0,, 
296372,542558,22-FEB-2024 09.07.09,1010,161,183.79,148.5,35.29,40.8,1637,,21.57,13.72,,,,0,311,0,0,0,0,0,0,0,0,0,0,0,89600,5638,275,3609,0,659,5500,0,, 
296375,542559,22-FEB-2024 09.59.00,1010,159,175.59,141.6,33.99,39.6,1606,,20.77,13.22,,,,0,307,0,0,0,0,0,0,0,0,0,0,0,87600,5698,202,3829,0,0,5500,0,, 
296379,542560,22-FEB-2024 10.59.52,1010,158.9,181.79,144.6,37.19,39.2,1671,,22.73,14.46,,,,0,306,0,0,0,0,0,0,0,0,0,0,0,88000,5575,217,3675,0,0,5500,0,, 
296382,542561,22-FEB-2024 11.52.50,1010,153,181.49,145.6,35.89,39.5,1653,,21.93,13.96,,,,0,307,0,0,0,0,0,0,0,0,0,0,0,87600,5444,0,3388,0,76,5500,0,, 
296385,542562,22-FEB-2024 12.42.33,1010,154.6,185,150,35,39.9,1613,,21.39,13.61,,,,0,305,0,0,0,0,0,0,0,0,0,0,0,87500,5753,0,3699,0,0,5500,0,, 
296388,542563,22-FEB-2024 13.31.19,1032,159.6,183.79,149.8,33.99,37.8,1650,,20.77,13.22,,,,0,909,0,0,0,0,0,0,0,0,0,0,0,84400,5591,0,3656,0,0,5500,0,, 
296391,542564,22-FEB-2024 14.22.33,1032,164.2,171.5,136.5,35,37,1658,,21.39,13.61,,,,0,908,0,0,0,0,0,0,0,0,0,0,0,81500,5577,0,3930,0,0,5500,0,, 
296394,542565,22-FEB-2024 15.33.54,1032,101.7,157.39,120.4,36.99,37.7,,,22.6,14.39,,,,0,0,0,0,0,0,0,0,0,0,0,0,0,80000,5476,352,3024,0,2,5100,0,, 
296396,542566,22-FEB-2024 16.23.34,1015,156.7,186.19,155,31.19,38.1,1609,,19.06,12.13,,,,0,810,0,0,0,0,0,0,0,0,0,0,0,87000,5124,0,2560,0,2,5700,0,, 
296399,542567,22-FEB-2024 17.14.59,1015,161,186.19,153.2,32.99,39.1,1661,,20.16,12.83,,,,0,808,0,0,0,0,0,0,0,0,0,0,0,89400,5619,0,2958,0,0,5500,0,, 
296402,542568,22-FEB-2024 18.13.01,1015,162.1,181.99,149.9,32.09,41.7,1632,,19.61,12.48,,,,0,808,0,0,0,0,0,0,0,0,0,0,0,92000,5307,0,3766,0,1000,5500,0,, 
296405,542569,22-FEB-2024 19.16.40,1015,162.6,199.79,162.7,37.09,47,1659,,22.67,14.42,,,,0,796,0,0,0,0,0,0,0,0,0,0,0,98000,6408,0,4289,0,1241,5500,0,, 
296408,542570,22-FEB-2024 20.09.00,2010,163.3,184.59,150.6,33.99,41,1655,,20.77,13.22,,,,0,307,0,0,0,0,0,0,0,0,0,0,0,91100,5369,0,4074,0,331,5500,0,, 
296412,542571,22-FEB-2024 20.57.45,2010,163,181.6,145.6,36,38.2,1669,,22,14,,,,0,307,0,0,0,0,0,0,0,0,0,0,0,85500,5012,0,2887,0,0,5400,0,, 
296414,542572,22-FEB-2024 21.48.39,2010,161.7,180.29,143.2,37.09,38.8,1601,,22.67,14.42,,,,0,307,0,0,0,0,0,0,0,0,0,0,0,85000,5225,0,3208,0,776,5000,0,, 
296418,542573,22-FEB-2024 22.42.44,2010,163.1,180.79,146.7,34.09,40.7,1632,,20.83,13.26,,,,0,306,0,0,0,0,0,0,0,0,0,0,0,89000,5215,0,3402,0,0,5000,0,, 
296420,542574,22-FEB-2024 23.40.25,1010,163,198.99,165,33.99,46.3,1649,,20.77,13.22,,,,0,309,0,0,0,0,0,0,0,0,0,0,0,98000,6294,385,2752,0,1662,5500,0,, 
296423,542575,23-FEB-2024 00.50.49,1010,162.8,199.59,162.6,36.99,45.8,,,22.6,14.39,,,,0,309,0,0,0,0,0,0,0,0,0,0,0,98800,6013,894,3666,0,1549,5500,0,, 
296426,542576,23-FEB-2024 01.44.10,1010,163.4,183.1,147.1,36,41.2,1631,,22,14,,,,0,310,0,0,0,0,0,0,0,0,0,0,0,88500,6125,386,2940,0,1662,5300,0,, 
296430,542577,23-FEB-2024 02.36.56,2010,163.2,185.29,148.3,36.99,41.9,1637,,22.6,14.39,,,,0,307,0,0,0,0,0,0,0,0,0,0,0,89000,5914,828,3010,0,1218,5500,0,, 
296433,542578,23-FEB-2024 03.51.49,1010,166.5,175.39,136.4,38.99,40.8,1595,,23.83,15.16,,,,0,308,0,0,0,0,0,0,0,0,0,0,0,86500,5537,815,2850,0,1438,5500,0,, 
296436,542579,23-FEB-2024 05.09.00,1010,163.7,196.09,156.1,39.99,47.6,1627,,24.44,15.55,,,,0,304,0,0,0,0,0,0,0,0,0,0,0,99100,6510,873,4056,0,1771,6000,0,, 
296438,542580,23-FEB-2024 06.00.10,1010,164.1,179.9,143.9,36,41.7,1677,,22,14,,,,0,309,0,0,0,0,0,0,0,0,0,0,0,90000,5699,572,3400,0,1500,5500,0,, 
296441,542581,23-FEB-2024 06.58.59,1010,164.1,186.99,149,37.99,39.4,1684,,23.22,14.77,,,,0,306,0,0,0,0,0,0,0,0,0,0,0,87500,5390,0,2124,0,554,5500,0,, 
296444,542582,23-FEB-2024 07.56.15,1010,163.3,185.8,149.8,36,40.6,1608,,22,14,,,,0,305,0,0,0,0,0,0,0,0,0,0,0,87500,5875,231,4033,0,0,5500,0,, 
296447,542583,23-FEB-2024 08.47.02,1010,162.4,186.4,150.4,36,40.9,1624,,22,14,,,,0,309,0,0,0,0,0,0,0,0,0,0,0,88900,5740,0,3499,0,0,5500,0,, 
296450,542584,23-FEB-2024 09.36.41,1010,161.3,178.99,145,33.99,38.2,1681,,20.77,13.22,,,,0,308,0,0,0,0,0,0,0,0,0,0,0,84600,5451,0,3390,0,0,5400,0,, 
296453,542585,23-FEB-2024 10.33.06,1010,162.1,179.38,144.1,35.28,38.8,1679,,21.6,13.68,,,,0,304,0,0,0,0,0,0,0,0,0,0,0,86200,5311,0,3796,0,0,5500,0,, 
296456,542586,23-FEB-2024 11.23.41,1010,159.9,179.09,145.1,33.99,40.8,1622,,20.77,13.22,,,,0,306,0,0,0,0,0,0,0,0,0,0,0,87900,5439,0,3465,0,0,5300,0,, 
296459,542587,23-FEB-2024 12.21.43,1010,157.7,187.59,150.6,36.99,40.9,1625,,22.6,14.39,,,,0,310,0,0,0,0,0,0,0,0,0,0,0,87500,5536,0,3300,0,0,5500,0,, 
296462,542588,23-FEB-2024 13.12.25,1010,163,192.1,157.1,35,41.5,1617,,21.39,13.61,,,,0,307,0,0,0,0,0,0,0,0,0,0,0,92100,5719,0,4108,0,0,5500,0,, 
296464,542589,23-FEB-2024 14.03.26,1010,161,186.79,153.8,32.99,40.8,1641,,20.16,12.83,,,,0,305,0,0,0,0,0,0,0,0,0,0,0,89900,5737,0,3298,0,0,5500,0,, 
296469,542590,23-FEB-2024 14.55.06,1010,158,181.39,147.4,33.99,37.5,1653,,20.77,13.22,,,,0,309,0,0,0,0,0,0,0,0,0,0,0,84200,5764,173,3978,0,0,5500,0,, 
296472,542591,23-FEB-2024 16.29.52,1010,161.3,196.49,160.2,36.29,47.6,1639,,22.18,14.11,,,,0,1004,0,0,0,0,0,0,0,0,0,0,0,94500,5786,0,2944,0,1000,5500,0,, 
296475,542592,23-FEB-2024 17.22.56,1063,162.4,190.09,155,35.09,40.5,1654,,21.44,13.65,,,,0,995,0,0,0,0,0,0,0,0,0,0,0,87400,5630,0,2428,0,776,5500,0,, 
296478,542593,23-FEB-2024 18.10.56,1063,162.2,188.99,155,33.99,39.3,1637,,20.77,13.22,,,,0,1007,0,0,0,0,0,0,0,0,0,0,0,86500,5451,0,2284,0,776,5500,0,, 
296480,542594,23-FEB-2024 19.00.22,1063,164.8,189.29,154.2,35.09,40.7,1633,,21.44,13.65,,,,0,1008,0,0,0,0,0,0,0,0,0,0,0,87700,5501,0,3119,0,776,5500,0,, 
296483,542595,23-FEB-2024 19.53.43,5082,160.9,184.5,149.5,35,39.4,,,21.39,13.61,,,,0,1008,0,0,0,0,0,0,0,0,0,0,0,87100,5465,0,2863,0,499,5500,0,, 
296486,542596,23-FEB-2024 20.40.22,5082,164.3,179.9,143.9,36,36.8,1652,,22,14,,,,0,1003,0,0,0,0,0,0,0,0,0,0,0,80700,5508,0,2246,0,776,5500,0,, 
296488,542597,23-FEB-2024 21.28.01,5082,163,190.49,153.3,37.19,37.7,1626,,22.73,14.46,,,,0,996,0,0,0,0,0,0,0,0,0,0,0,83400,5543,0,2302,0,0,5500,0,, 
296492,542598,23-FEB-2024 22.18.42,5082,158.4,176.3,141.1,35.2,37.5,1619,,21.51,13.69,,,,0,1007,0,0,0,0,0,0,0,0,0,0,0,83000,5488,0,2838,0,0,5500,0,, 
296495,542599,23-FEB-2024 23.07.25,5082,159.8,188.6,154.4,34.2,39.6,1614,,20.9,13.3,,,,0,1007,0,0,0,0,0,0,0,0,0,0,0,87000,5845,0,3368,0,500,5500,0,, 
296498,542600,24-FEB-2024 00.08.45,5082,158.4,199.29,162.3,36.99,43.9,1665,,22.6,14.39,,,,0,1007,0,0,0,0,0,0,0,0,0,0,0,95800,6182,234,3912,0,1504,6000,0,, 
296501,542601,24-FEB-2024 01.09.08,5082,159,201.39,163.4,37.99,43.3,1624,,23.22,14.77,,,,0,1002,0,0,0,0,0,0,0,0,0,0,0,96000,5973,0,3459,0,501,6300,0,, 
296504,542602,24-FEB-2024 02.00.18,5082,162.5,188.8,152.8,36,40.8,1669,,22,14,,,,0,1005,0,0,0,0,0,0,0,0,0,0,0,90600,5677,0,2742,0,998,6300,0,, 
296507,542603,24-FEB-2024 02.53.32,5082,161.8,189.8,149.8,40,41.4,1621,,,40,,,,0,1008,0,0,0,0,0,0,0,0,0,0,0,91500,5842,0,3440,0,1108,5500,0,, 
296510,542604,24-FEB-2024 03.43.08,5082,163.2,190.09,152.1,37.99,38.5,1660,,23.22,14.77,,,,0,1006,0,0,0,0,0,0,0,0,0,0,0,87000,5913,0,4090,0,1500,5500,0,, 
296513,542605,24-FEB-2024 04.38.28,5095,158.7,185.1,150.1,35,41,1591,,21.39,13.61,,,,0,1004,0,0,0,0,0,0,0,0,0,0,0,88000,6011,0,3508,0,553,7400,0,, 
296516,542606,24-FEB-2024 05.28.08,6095,160.5,179.5,144.5,35,38.5,1564,,,35,,,,0,1004,0,0,0,0,0,0,0,0,0,0,0,85000,5523,130,3417,0,476,5500,0,, 
296519,542607,24-FEB-2024 06.17.52,6095,161,180.18,144.9,35.28,37.4,1672,,21.6,13.68,,,,0,1004,0,0,0,0,0,0,0,0,0,0,0,84700,5581,239,3446,0,0,5200,0,, 
296522,542608,24-FEB-2024 07.08.02,5095,159.7,190,155,35,40.5,1670,,,35,,,,0,1007,0,0,0,0,0,0,0,0,0,0,0,91700,5935,239,3187,0,0,5600,0,, 
296525,542609,24-FEB-2024 08.13.52,1067,160.2,188.8,152.8,36,42.4,1611,,22,14,,,,0,1003,0,0,0,0,0,0,0,0,0,0,0,93000,5844,0,4013,0,0,6000,0,, 
296528,542610,24-FEB-2024 09.06.37,1067,160.7,184.39,147.4,36.99,41.6,1642,,22.6,14.39,,,,0,1003,0,0,0,0,0,0,0,0,0,0,0,88900,5715,0,3754,0,0,5900,0,, 
296531,542611,24-FEB-2024 10.06.28,8061,161.3,182,146,36,39.8,1618,,22,14,,,,0,1008,0,0,0,0,0,0,0,0,0,0,0,85500,5924,0,4172,0,0,6000,0,, 
296534,542612,24-FEB-2024 11.01.27,1058,162.9,181.9,146.9,35,42.6,1623,,21.39,13.61,,,,0,1003,0,0,0,0,0,0,0,0,0,0,0,92400,5123,0,3451,0,0,6000,0,, 
296537,542613,24-FEB-2024 11.48.51,1058,160,179.09,145.1,33.99,38.5,1658,,20.77,13.22,,,,0,1005,0,0,0,0,0,0,0,0,0,0,0,87000,5469,0,3471,0,0,6000,0,, 
296540,542614,24-FEB-2024 12.40.47,1058,160.1,43.59,10.6,32.99,39,1621,,20.16,12.83,,,,0,1007,0,0,0,0,0,0,0,0,0,0,0,86800,5409,0,3528,0,0,6000,0,, 
296543,542615,24-FEB-2024 13.37.31,1058,161.2,184.4,152.4,32,39.3,1606,,19.56,12.44,,,,0,989,0,0,0,0,0,0,0,0,0,0,0,89300,6046,0,3652,0,0,6000,0,, 
296546,542616,24-FEB-2024 14.48.58,1058,157.1,194.19,160.2,33.99,44.6,1627,,20.77,13.22,,,,0,1008,0,0,0,0,0,0,0,0,0,0,0,92900,6766,0,4775,0,0,6000,0,, 
296550,542617,24-FEB-2024 15.59.28,5071,162.7,190.09,156.1,33.99,44.4,1632,,20.77,13.22,,,,0,1006,0,0,0,0,0,0,0,0,0,0,0,88600,5711,0,2531,0,1000,6200,0,, 
296553,542618,24-FEB-2024 16.54.27,1063,166.5,192.9,151.9,41,41.7,1662,,25.06,15.94,,,,0,1007,0,0,0,0,0,0,0,0,0,0,0,92500,5427,0,3230,0,0,6000,0,, 
296556,542619,24-FEB-2024 17.58.17,1030,164.4,190.29,152.3,37.99,39.4,1634,,23.22,14.77,,,,0,1005,0,0,0,0,0,0,0,0,0,0,0,87000,5754,0,2488,0,500,6000,0,, 
296559,542620,24-FEB-2024 18.56.48,1010,162,190.59,157.6,32.99,45.6,1649,,20.16,12.83,,,,0,305,0,0,0,0,0,0,0,0,0,0,0,96300,5944,700,4259,0,0,6000,0,, 
296562,542621,24-FEB-2024 19.58.43,1010,164.4,185.89,151.9,33.99,42.7,1667,,20.77,13.22,,,,0,292,0,0,0,0,0,0,0,0,0,0,0,93700,5900,0,4457,0,1108,7000,0,, 
296565,542622,24-FEB-2024 20.49.47,1010,162.7,189.9,156.7,33.2,40.8,1654,,20.29,12.91,,,,0,311,0,0,0,0,0,0,0,0,0,0,0,90000,5995,0,3426,0,554,7000,0,, 
296567,542623,24-FEB-2024 21.41.48,2010,162.7,189.49,155.5,33.99,41.5,1623,,20.77,13.22,,,,0,305,0,0,0,0,0,0,0,0,0,0,0,91200,5531,0,3011,0,0,7000,0,, 
296570,542624,24-FEB-2024 22.32.47,1010,163.1,190.39,156.4,33.99,40.9,1655,,20.77,13.22,,,,0,305,0,0,0,0,0,0,0,0,0,0,0,89600,5534,0,3150,0,554,5500,0,, 
296573,542625,24-FEB-2024 23.37.47,1010,162.7,184.9,149.9,35,44.2,1660,,21.39,13.61,,,,0,312,0,0,0,0,0,0,0,0,0,0,0,92700,5773,0,3686,0,554,6400,0,, 
296576,542626,25-FEB-2024 00.28.58,1010,161.9,191,155,36,40.1,,,22,14,,,,0,302,0,0,0,0,0,0,0,0,0,0,0,88000,5806,0,3686,0,1500,6000,0,, 
296579,542627,25-FEB-2024 01.37.33,1010,162.2,188.1,152.1,36,41.4,1643,,22,14,,,,0,307,0,0,0,0,0,0,0,0,0,0,0,90000,6295,0,3857,0,1500,6000,0,, 
296583,542628,25-FEB-2024 02.43.33,1010,154.5,183.3,148.3,35,43,1662,,21.39,13.61,,,,0,306,0,0,0,0,0,0,0,0,0,0,0,90300,5544,0,3827,0,1497,4000,0,, 
296586,542629,25-FEB-2024 03.39.23,1010,160.4,174.09,140.1,33.99,37.9,1634,,20.77,13.22,,,,0,302,0,0,0,0,0,0,0,0,0,0,0,83000,5916,0,3949,0,500,3000,0,, 
296589,542630,25-FEB-2024 04.42.43,1010,158.7,155.49,116.5,38.99,34.6,1648,,23.83,15.16,,,,0,305,0,0,0,0,0,0,0,0,0,0,0,73200,5238,350,3094,0,998,3000,0,, 
296596,542631,25-FEB-2024 19.35.11,2030,161.6,200,164,36,74.4,1684,,22,14,,,,0,0,0,0,0,0,0,0,0,0,0,0,0,111200,6552,1440,3467,0,1659,5200,0,, 
296598,542632,25-FEB-2024 20.34.56,2030,162.3,202.1,166.1,36,46.5,1673,,22,14,,,,0,930,0,0,0,0,0,0,0,0,0,0,0,97700,5590,828,2625,0,1662,5500,0,, 
296600,542633,25-FEB-2024 21.29.15,2030,160.2,185.1,150.1,35,40.8,1676,,21.39,13.61,,,,0,918,0,0,0,0,0,0,0,0,0,0,0,86800,5583,306,2921,0,1551,5500,0,, 
296602,542634,25-FEB-2024 22.29.10,1032,163,189.1,153.1,36,45.3,1669,,22,14,,,,0,925,0,0,0,0,0,0,0,0,0,0,0,92000,5936,0,2831,0,1500,5500,0,, 
296606,542635,25-FEB-2024 23.24.19,1015,157.6,189.4,154.4,35,43.9,1637,,21.39,13.61,,,,0,790,0,0,0,0,0,0,0,0,0,0,0,91000,5882,0,4045,0,998,5500,0,, 
296608,542636,26-FEB-2024 00.17.55,1015,155.2,180.09,146.1,33.99,40.1,1645,,20.77,13.22,,,,0,808,0,0,0,0,0,0,0,0,0,0,0,84000,5614,0,3247,0,1000,5500,0,, 
296611,542637,26-FEB-2024 01.06.30,1015,158.3,179.3,144.3,35,37.4,1694,,21.39,13.61,,,,0,809,0,0,0,0,0,0,0,0,0,0,0,82000,5665,0,3460,0,0,5500,0,, 
296615,542638,26-FEB-2024 01.53.55,1015,161.3,181.7,145.7,36,35.7,1642,,22,14,,,,0,807,0,0,0,0,0,0,0,0,0,0,0,79700,5442,0,2857,0,0,5500,0,, 
296618,542639,26-FEB-2024 02.43.25,1015,155.4,183.4,147.4,36,36.8,1671,,22,14,,,,0,805,0,0,0,0,0,0,0,0,0,0,0,81700,5725,0,2856,0,504,5500,0,, 
296620,542640,26-FEB-2024 03.31.40,1015,161.8,178.39,144.4,33.99,36,1611,,20.77,13.22,,,,0,806,0,0,0,0,0,0,0,0,0,0,0,79600,5281,0,3028,0,1008,5500,0,, 
296623,542641,26-FEB-2024 04.21.25,1015,159.2,180.09,143.1,36.99,36.6,1623,,22.6,14.39,,,,0,806,0,0,0,0,0,0,0,0,0,0,0,81300,5656,0,3098,0,1500,5500,0,,
