Repository: sanad-code/udacity-aimaster-capstone-ai-programming-foundations-project

# Steel Production Data Analysis — Udacity AI Master Capstone

This project analyzes steel production data to identify key factors affecting energy consumption, quality indicators, and production efficiency. It covers data cleaning, exploratory data analysis (EDA), and visualization of relationships between variables such as DRI Carbon and Silica (SiO2). The insights support data-driven decisions to optimize the steelmaking process.

## What Was Built

A Jupyter Notebook (`data-workflow/data_workflow.ipynb`) that loads, cleans, and analyzes internal steel production heat data, producing visualizations and statistical summaries saved under `outputs/`.

File: data/raw/flat_raw_data.csv (part 34 of 86)
RC,HID,STOP_DATE,STEEL_GRADE,TAPPED_WGT,TOTAL_CHARGE,DRI_CHARGE,SCRAP_CHARGE,POWER_ON_TIME,FINAL_TEMP,TOTAL_C_DRI,LOCAL_SCRAP,HOME_RETURN_SCRAP,IMPORTED_SCRAP,PIG_IRON,DRI_BRIQUETTED,FESI,FEMN,SIMN,FECR,NICKEL,FETI,FEB,FENB,FEP,FEMO,CU,FEV,NITROVAN,ELEC_ENERGY,OXYGEN,COKE_LUMP,MODULE_CARBON,COKE_POWDER,BURNT_LIME,BURNT_DOLAMITE,FLUX,C_ANALYSIS, 
296626,542642,26-FEB-2024 05.10.26,1015,162,179.89,142.9,36.99,36.8,1608,,22.6,14.39,,,,0,791,0,0,0,0,0,0,0,0,0,0,0,82400,5053,0,2713,0,0,5000,0,, 
296629,542643,26-FEB-2024 05.56.51,2010,161.8,180.3,141.3,39,36.5,1661,,,39,,,,0,307,0,0,0,0,0,0,0,0,0,0,0,82300,5393,0,2482,0,0,5500,0,, 
296632,542644,26-FEB-2024 06.45.57,2010,162.1,181.7,146.7,35,35.2,1664,,21.39,13.61,,,,0,306,0,0,0,0,0,0,0,0,0,0,0,80700,5242,0,2467,0,0,5500,0,, 
296635,542645,26-FEB-2024 07.39.01,5040,154.3,186.7,150.7,36,37.8,1612,,22,14,,,,0,987,0,0,0,0,0,0,0,0,0,0,0,83300,5753,0,2877,0,0,5500,0,, 
296638,542646,26-FEB-2024 08.29.41,5040,153.6,186.2,151.2,35,38,1654,,21.39,13.61,,,,0,1006,0,0,0,0,0,0,0,0,0,0,0,82700,5752,0,3033,0,0,5500,0,, 
296641,542647,26-FEB-2024 09.19.19,5040,159.8,178.89,145.9,32.99,37.6,1668,,20.16,12.83,,,,0,1014,0,0,0,0,0,0,0,0,0,0,0,82000,5456,0,2988,0,0,5500,0,, 
296644,542648,26-FEB-2024 13.29.55,5040,161.1,181.4,146.4,35,48.5,1621,,21.39,13.61,,,,0,998,0,0,0,0,0,0,0,0,0,0,0,94000,5723,0,3222,0,110,5700,0,, 
296648,542649,26-FEB-2024 14.19.35,5040,161.1,180.3,145.3,35,38.4,1657,,21.39,13.61,,,,0,990,0,0,0,0,0,0,0,0,0,0,0,84200,5845,0,3066,0,1000,5900,0,, 
296651,542650,26-FEB-2024 15.10.11,5040,156.1,175.4,139.4,36,37.7,,,22,14,,,,0,974,0,0,0,0,0,0,0,0,0,0,0,80000,5475,0,2944,0,0,5500,0,, 
296654,542651,26-FEB-2024 16.20.26,5095,161.3,192.1,156.1,36,43.2,1672,,22,14,,,,0,997,0,0,0,0,0,0,0,0,0,0,0,88200,5663,0,3324,0,1000,5700,0,, 
296657,542652,26-FEB-2024 17.16.26,5095,163.4,183.99,150,33.99,40.6,1691,,20.77,13.22,,,,0,1507,0,0,0,0,0,0,0,0,0,0,0,85100,5810,0,3018,0,1500,5500,0,, 
296661,542653,26-FEB-2024 18.09.25,5095,163.4,185,150,35,40,,,21.39,13.61,,,,0,1505,0,0,0,0,0,0,0,0,0,0,0,84500,5584,0,2852,0,499,5500,0,, 
296664,542654,26-FEB-2024 19.00.27,5095,162.6,179.9,143.9,36,38.8,1665,,22,14,,,,0,1000,0,0,0,0,0,0,0,0,0,0,0,82000,5216,0,2407,0,1500,5500,0,, 
296667,542655,26-FEB-2024 19.51.43,5095,162.9,180.39,142.4,37.99,38.5,,,23.22,14.77,,,,0,992,0,0,0,0,0,0,0,0,0,0,0,81600,5575,0,2950,0,1508,5400,0,, 
296670,542656,26-FEB-2024 20.50.01,5095,164,192.3,156.3,36,42.2,1638,,22,14,,,,0,1008,0,0,0,0,0,0,0,0,0,0,0,90000,6199,202,3197,0,1347,5500,0,, 
296673,542657,26-FEB-2024 21.38.56,6096,163.5,175.4,139.4,36,39,1657,,22,14,,,,0,1000,0,0,0,0,0,0,0,0,0,0,0,81000,5334,73,2752,0,1500,5500,0,, 
296677,542658,26-FEB-2024 22.28.42,5095,161.2,169.79,135.8,33.99,39.4,1627,,20.77,13.22,,,,0,998,0,0,0,0,0,0,0,0,0,0,0,82300,5500,95,3257,0,550,5500,0,, 
296680,542659,26-FEB-2024 23.20.15,1032,156.8,189.89,151.9,37.99,40,1639,,23.22,14.77,,,,0,988,0,0,0,0,0,0,0,0,0,0,0,85800,5818,0,3042,0,776,5900,0,, 
296683,542660,27-FEB-2024 00.11.15,1032,163.3,181.69,148.7,32.99,39.3,1653,,20.16,12.83,,,,0,996,0,0,0,0,0,0,0,0,0,0,0,84000,5805,0,2714,0,0,4900,0,, 
296686,542661,27-FEB-2024 01.21.45,1032,161.3,185.1,152.1,33,42.5,1649,,,33,,,,0,1003,0,0,0,0,0,0,0,0,0,0,0,87000,5897,0,2744,0,1108,3300,0,, 
296688,542662,27-FEB-2024 02.10.11,1032,160.1,178.88,143.6,35.28,37,1650,,21.6,13.68,,,,0,1003,0,0,0,0,0,0,0,0,0,0,0,81500,5402,0,2559,0,0,4500,0,, 
296690,542663,27-FEB-2024 03.02.02,1015,160.4,177.1,141.1,36,36.2,1655,,22,14,,,,0,809,0,0,0,0,0,0,0,0,0,0,0,81200,5275,0,2438,0,1700,5500,0,, 
296694,542664,27-FEB-2024 03.48.27,1015,154.2,175.19,135.2,39.99,35.8,1633,,24.44,15.55,,,,0,803,0,0,0,0,0,0,0,0,0,0,0,79900,5195,0,2336,0,1497,5500,0,, 
296697,542665,27-FEB-2024 04.36.38,1014,159.8,170.8,134.8,36,35.4,1610,,22,14,,,,0,308,0,0,0,0,0,0,0,0,0,0,0,78700,5101,0,2824,0,998,5500,0,, 
296700,542666,27-FEB-2024 05.23.02,1015,160.4,169.99,136,33.99,35.8,1626,,20.77,13.22,,,,0,799,0,0,0,0,0,0,0,0,0,0,0,80200,5239,239,2265,0,0,5500,0,, 
296703,542667,27-FEB-2024 06.10.09,1015,153.2,179,138,41,35.6,1653,,,41,,,,0,807,0,0,0,0,0,0,0,0,0,0,0,80000,5161,0,2422,0,1500,5500,0,, 
296705,542668,27-FEB-2024 07.05.39,1015,149.6,190.49,148.5,41.99,39.6,1640,,25.66,16.33,,,,0,806,0,0,0,0,0,0,0,0,0,0,0,88200,5695,0,2767,0,0,5500,0,, 
296707,542669,27-FEB-2024 07.54.22,1015,163.1,182.3,146.3,36,36.9,1589,,22,14,,,,0,803,0,0,0,0,0,0,0,0,0,0,0,82500,5192,71,2778,0,0,5500,0,, 
296709,542670,27-FEB-2024 08.41.57,1015,164,181.4,145.4,36,39,1623,,22,14,,,,0,801,0,0,0,0,0,0,0,0,0,0,0,83000,5401,0,2600,0,626,5500,0,, 
296713,542671,27-FEB-2024 09.30.51,1015,152.5,179.69,145.6,34.09,37.1,1632,,20.83,13.26,,,,0,807,0,0,0,0,0,0,0,0,0,0,0,81000,5065,0,2661,0,0,5500,0,, 
296715,542672,27-FEB-2024 10.21.02,1015,162,194.3,159.3,35,39.9,1624,,21.39,13.61,,,,0,802,0,0,0,0,0,0,0,0,0,0,0,88000,5629,0,2131,0,0,5500,0,, 
296718,542673,27-FEB-2024 11.11.21,5040,165.2,195.1,160.1,35,39.6,1636,,21.39,13.61,,,,0,1000,0,0,0,0,0,0,0,0,0,0,0,88000,5883,0,2620,0,0,5400,0,, 
296722,542674,27-FEB-2024 12.05.58,5040,165.8,186.59,149.5,37.09,39.4,1670,,22.67,14.42,,,,0,1005,0,0,0,0,0,0,0,0,0,0,0,85700,5633,0,2547,0,0,5500,0,, 
296724,542675,27-FEB-2024 13.11.27,5040,152.2,149.69,116.7,32.99,33.4,1651,,20.16,12.83,,,,0,1006,0,0,0,0,0,0,0,0,0,0,0,71600,4265,0,2376,0,3,5500,0,, 
296728,542676,27-FEB-2024 14.12.49,5040,164,185.39,148.4,36.99,41.1,1675,,22.6,14.39,,,,0,1003,0,0,0,0,0,0,0,0,0,0,0,89100,5718,0,2582,0,0,5400,0,, 
296730,542677,27-FEB-2024 15.18.48,5040,161.4,193.79,160.8,32.99,43.7,1651,,20.16,12.83,,,,0,1004,0,0,0,0,0,0,0,0,0,0,0,90800,6029,0,3050,0,0,5700,0,, 
296733,542678,27-FEB-2024 16.11.09,5040,163.3,180.7,144.7,36,40.2,1638,,22,14,,,,0,1004,0,0,0,0,0,0,0,0,0,0,0,88000,5346,0,3561,0,0,5500,0,, 
296736,542679,27-FEB-2024 16.59.13,5040,162.9,182,146,36,39,1647,,22,14,,,,0,1008,0,0,0,0,0,0,0,0,0,0,0,85000,5335,240,2736,0,2,5500,0,, 
296739,542680,27-FEB-2024 17.49.28,5040,162.5,179.58,144.3,35.28,39.7,1653,,21.6,13.68,,,,0,1006,0,0,0,0,0,0,0,0,0,0,0,86100,5293,0,3258,0,2,5500,0,, 
296743,542681,27-FEB-2024 18.39.58,5040,162.8,180.79,146.8,33.99,39.6,1667,,20.77,13.22,,,,0,1006,0,0,0,0,0,0,0,0,0,0,0,85100,5540,0,2819,0,2,5500,0,, 
296745,542682,27-FEB-2024 19.40.04,5040,163.6,179.79,140.8,38.99,40.3,1650,,23.83,15.16,,,,0,1008,0,0,0,0,0,0,0,0,0,0,0,84600,5112,94,2642,0,1482,5500,0,, 
296748,542683,27-FEB-2024 20.27.43,1015,163.2,170.19,132.2,37.99,37.9,1620,,23.22,14.77,,,,0,809,0,0,0,0,0,0,0,0,0,0,0,82000,5166,0,2415,0,1500,5500,0,, 
296751,542684,27-FEB-2024 21.19.34,1015,162.4,174.69,143.7,30.99,38.7,1631,,18.94,12.05,,,,0,805,0,0,0,0,0,0,0,0,0,0,0,86000,5294,0,3224,0,749,5500,0,, 
296755,542685,27-FEB-2024 22.07.43,1015,162.1,179.9,143.9,36,37.4,1670,,22,14,,,,0,306,0,0,0,0,0,0,0,0,0,0,0,84000,4886,0,2341,0,1000,5500,0,, 
296758,542686,27-FEB-2024 22.58.53,1010,162.1,186.5,150.5,36,40.3,1657,,22,14,,,,0,306,0,0,0,0,0,0,0,0,0,0,0,89500,5477,0,3272,0,1498,5700,0,, 
296761,542687,28-FEB-2024 00.18.48,1030,162.3,191.3,155.3,36,43.7,1687,,22,14,,,,0,986,0,0,0,0,0,0,0,0,0,0,0,93700,6097,0,3415,0,1498,5300,0,, 
296766,542688,28-FEB-2024 01.16.24,1030,163.5,176,140,36,36.1,1666,,22,14,,,,0,1006,0,0,0,0,0,0,0,0,0,0,0,80500,5410,0,2540,0,751,5500,0,, 
296768,542689,28-FEB-2024 02.11.17,1010,163.5,169.8,133.8,36,39.4,1696,,22,14,,,,0,306,0,0,0,0,0,0,0,0,0,0,0,83800,5364,0,3407,0,1502,5500,0,, 
296771,542690,28-FEB-2024 03.46.23,1010,162.7,190.09,153.1,36.99,44.8,1622,,22.6,14.39,,,,0,304,0,0,0,0,0,0,0,0,0,0,0,92200,5175,350,2120,0,750,5500,0,, 
296774,542691,28-FEB-2024 04.57.13,1010,162.2,188.5,153.5,35,41.9,1633,,21.39,13.61,,,,0,312,0,0,0,0,0,0,0,0,0,0,0,90000,5545,0,2686,0,1108,5500,0,, 
296777,542692,28-FEB-2024 06.19.27,1010,163.8,184.88,119.9,64.98,42.8,1646,,39.71,25.27,,,,0,309,0,0,0,0,0,0,0,0,0,0,0,87600,5659,0,3216,0,1580,5900,0,, 
296781,542693,28-FEB-2024 07.12.41,1010,162.2,188.09,150.1,37.99,38.4,1714,,23.22,14.77,,,,0,308,0,0,0,0,0,0,0,0,0,0,0,86000,5615,0,2442,0,554,5500,0,, 
296783,542694,28-FEB-2024 08.07.59,1010,165.1,189.09,151.1,37.99,39.2,1668,,23.22,14.77,,,,0,309,0,0,0,0,0,0,0,0,0,0,0,86500,5455,0,2789,0,0,5500,0,, 
296787,542695,28-FEB-2024 09.06.40,1010,163.3,150.8,114.8,36,38.6,1664,,22,14,,,,0,310,0,0,0,0,0,0,0,0,0,0,0,79500,5589,0,2957,0,749,5500,0,, 
296789,542696,28-FEB-2024 10.06.30,1010,164.6,184.5,149.5,35,39.4,1632,,21.39,13.61,,,,0,309,0,0,0,0,0,0,0,0,0,0,0,85400,5514,0,2459,0,749,5500,0,, 
296792,542697,28-FEB-2024 11.11.51,1010,163,183.7,147,36.7,44.1,1662,,22.43,14.27,,,,0,311,0,0,0,0,0,0,0,0,0,0,0,92100,5437,0,3431,0,0,5500,0,, 
296795,542698,28-FEB-2024 12.22.49,1010,161.2,185.09,148,37.09,38.5,1673,,22.67,14.42,,,,0,309,0,0,0,0,0,0,0,0,0,0,0,83800,5247,0,2434,0,3,5500,0,, 
296798,542699,28-FEB-2024 13.17.09,1032,164.6,187.2,152,35.2,40.7,1677,,21.51,13.69,,,,0,807,0,0,0,0,0,0,0,0,0,0,0,88000,5210,0,2902,0,0,5500,0,, 
296801,542700,28-FEB-2024 14.10.35,2015,157.2,190.09,151,39.09,41.8,1659,,23.89,15.2,,,,0,810,0,0,0,0,0,0,0,0,0,0,0,86300,5753,0,3547,0,0,5500,0,, 
296804,542701,28-FEB-2024 14.59.51,1032,166.3,186.1,150.1,36,37.3,1639,,22,14,,,,0,1005,0,0,0,0,0,0,0,0,0,0,0,82300,5321,0,2313,0,0,5500,0,, 
296807,542702,28-FEB-2024 16.14.50,1032,163.6,201.2,165.2,36,46.9,1652,,22,14,,,,0,1007,0,0,0,0,0,0,0,0,0,0,0,97000,5988,0,3907,0,15,5500,0,, 
296809,542703,28-FEB-2024 17.12.31,1032,165.6,208.8,172.8,36,48,1635,,22,14,,,,0,1011,0,0,0,0,0,0,0,0,0,0,0,99000,6432,136,3741,0,0,5500,0,, 
296813,542704,28-FEB-2024 18.07.00,1032,161,180.09,141.1,38.99,38.6,1684,,23.83,15.16,,,,0,1006,0,0,0,0,0,0,0,0,0,0,0,83300,5337,136,3127,0,7,5500,0,, 
296815,542705,28-FEB-2024 18.56.51,1032,162.9,176.99,140,36.99,40,1623,,22.6,14.39,,,,0,1004,0,0,0,0,0,0,0,0,0,0,0,83000,4852,245,2635,0,0,5500,0,, 
296818,542706,28-FEB-2024 19.44.03,1032,162.4,169.89,135.9,33.99,37.2,1643,,20.77,13.22,,,,0,1008,0,0,0,0,0,0,0,0,0,0,0,80100,5052,0,3148,0,0,5900,0,, 
296821,542707,28-FEB-2024 20.45.30,1032,163,176.2,140.2,36,41.7,1629,,22,14,,,,0,1006,0,0,0,0,0,0,0,0,0,0,0,86500,5311,253,3285,0,0,5500,0,, 
296825,542708,28-FEB-2024 21.30.45,1015,163.9,170.09,128.1,41.99,36.2,1652,,25.66,16.33,,,,0,809,0,0,0,0,0,0,0,0,0,0,0,79000,5024,0,2794,0,0,5500,0,, 
296828,542709,28-FEB-2024 22.25.17,1015,167.9,196.5,152.5,44,43.9,1621,,26.89,17.11,,,,0,806,0,0,0,0,0,0,0,0,0,0,0,93400,5585,353,3648,0,0,5500,0,, 
296831,542710,29-FEB-2024 00.03.51,1015,162.7,185.19,146.2,38.99,41.2,1639,,23.83,15.16,,,,0,790,0,0,0,0,0,0,0,0,0,0,0,88000,5630,0,3732,0,0,5500,0,, 
296834,542711,29-FEB-2024 01.07.17,1015,165.9,161.8,125.8,36,39,1666,,22,14,,,,0,808,0,0,0,0,0,0,0,0,0,0,0,78700,5200,0,3466,0,0,5500,0,, 
296837,542712,29-FEB-2024 02.21.05,1032,158.4,179.4,143.4,36,44,1546,,22,14,,,,0,1008,0,0,0,0,0,0,0,0,0,0,0,89800,5630,0,3499,0,0,5600,0,, 
296840,542713,29-FEB-2024 03.16.46,1032,153.4,185.39,145.4,39.99,43.7,1656,,24.44,15.55,,,,0,1008,0,0,0,0,0,0,0,0,0,0,0,90600,5275,0,3389,0,0,5500,0,, 
296843,542714,29-FEB-2024 04.26.29,1030,163.3,189.4,145.4,44,42.9,1690,,26.89,17.11,,,,0,1006,0,0,0,0,0,0,0,0,0,0,0,90300,5436,0,3612,0,0,5500,0,, 
296846,542715,29-FEB-2024 05.19.26,1030,160.2,176.39,137.4,38.99,37.8,1639,,23.83,15.16,,,,0,1008,0,0,0,0,0,0,0,0,0,0,0,81500,5151,0,3277,0,0,5500,0,, 
296849,542716,29-FEB-2024 06.09.06,1030,161.6,181.6,140.6,41,39.5,1674,,25.06,15.94,,,,0,1005,0,0,0,0,0,0,0,0,0,0,0,85700,5272,0,3346,0,0,5500,0,, 
296852,542717,29-FEB-2024 06.58.46,1030,159.5,178.99,137,41.99,39.8,1673,,25.66,16.33,,,,0,1007,0,0,0,0,0,0,0,0,0,0,0,85000,5322,0,3110,0,0,5500,0,, 
296855,542718,29-FEB-2024 07.55.29,1030,165.8,199.9,163.9,36,45.8,1629,,22,14,,,,0,1007,0,0,0,0,0,0,0,0,0,0,0,96000,6049,0,4145,0,0,5500,0,, 
296857,542719,29-FEB-2024 08.45.10,1030,166.5,179.6,143.6,36,39.7,1619,,22,14,,,,0,1007,0,0,0,0,0,0,0,0,0,0,0,85000,5499,0,3131,0,0,5500,0,, 
296861,542720,29-FEB-2024 09.47.06,1030,168.6,153.7,111.6,42.1,35.2,1663,,25.73,16.37,,,,0,1005,0,0,0,0,0,0,0,0,0,0,0,70500,4722,350,2713,0,0,5500,0,, 
296864,542721,29-FEB-2024 11.55.32,1067,163.3,188.9,152.9,36,45,1651,,22,14,,,,0,806,0,0,0,0,0,0,0,0,0,0,0,93000,5890,350,3049,0,0,5800,0,, 
296868,542722,29-FEB-2024 12.48.01,5082,165.2,191.99,155,36.99,40.6,1600,,22.6,14.39,,,,0,1006,0,0,0,0,0,0,0,0,0,0,0,89000,5658,0,3540,0,0,8200,0,, 
296871,542723,29-FEB-2024 13.39.27,5095,165.2,188.89,151.8,37.09,40.5,1604,,22.67,14.42,,,,0,1006,0,0,0,0,0,0,0,0,0,0,0,87500,5988,0,3126,0,0,5500,0,, 
296873,542724,29-FEB-2024 14.24.32,5095,161.6,216.6,175.6,41,37.7,1623,,25.06,15.94,,,,0,1007,0,0,0,0,0,0,0,0,0,0,0,85600,5436,0,3149,0,54,5500,0,, 
296877,542725,29-FEB-2024 15.13.46,5095,163.7,176.6,140.6,36,39.4,1657,,22,14,,,,0,1007,0,0,0,0,0,0,0,0,0,0,0,79900,5699,0,3120,0,0,5800,0,, 
296879,542726,29-FEB-2024 16.29.52,5095,163.5,213.3,177.3,36,50,1657,,22,14,,,,0,806,0,0,0,0,0,0,0,0,0,0,0,104500,6642,129,4457,0,0,5700,0,, 
296882,542727,29-FEB-2024 17.26.26,1015,163.7,191.69,153.7,37.99,44.6,1650,,23.22,14.77,,,,0,823,0,0,0,0,0,0,0,0,0,0,0,91500,5618,140,3990,0,0,5500,0,, 
296884,542728,29-FEB-2024 18.26.42,1010,164.6,191.89,152.9,38.99,43.7,1663,,23.83,15.16,,,,0,311,0,0,0,0,0,0,0,0,0,0,0,91600,5526,266,3822,0,0,5500,0,, 
296887,542729,29-FEB-2024 19.16.51,1010,164,181.89,144.9,36.99,40.4,1655,,22.6,14.39,,,,0,309,0,0,0,0,0,0,0,0,0,0,0,84900,5359,0,3400,0,0,5500,0,, 
296890,542730,29-FEB-2024 20.06.22,1010,163.9,174.99,135,39.99,38.5,1646,,24.44,15.55,,,,0,310,0,0,0,0,0,0,0,0,0,0,0,83000,5185,337,3277,0,0,5500,0,, 
296893,542731,29-FEB-2024 20.54.52,1010,163.3,176,135,41,38.9,1636,,25.06,15.94,,,,0,307,0,0,0,0,0,0,0,0,0,0,0,83800,5373,252,3134,0,0,5400,0,, 
296897,542732,29-FEB-2024 21.43.56,1010,163.3,176.49,139.5,36.99,38.2,1670,,22.6,14.39,,,,0,311,0,0,0,0,0,0,0,0,0,0,0,83000,5298,0,3212,0,0,5500,0,, 
296900,542733,29-FEB-2024 22.36.26,1010,162.8,109.99,71,38.99,40.4,1659,,23.83,15.16,,,,0,307,0,0,0,0,0,0,0,0,0,0,0,84000,5520,0,3714,0,0,5500,0,, 
296903,542734,29-FEB-2024 23.36.12,1010,159,181.1,145.1,36,40.3,1672,,22,14,,,,0,309,0,0,0,0,0,0,0,0,0,0,0,87900,5685,0,3385,0,0,5500,0,, 
296906,542735,01-MAR-2024 00.27.36,1010,163.1,57.9,13.9,44,39.5,1632,,26.89,17.11,,,,0,305,0,0,0,0,0,0,0,0,0,0,0,85900,5167,0,3029,0,0,5500,0,, 
296909,542736,01-MAR-2024 01.17.31,1010,156.3,189.59,147.6,41.99,39.4,1675,,25.66,16.33,,,,0,308,0,0,0,0,0,0,0,0,0,0,0,86000,5412,0,3086,0,0,5500,0,, 
296912,542737,01-MAR-2024 02.06.46,1010,160.3,55.3,10.3,45,38,1614,,27.5,17.5,,,,0,306,0,0,0,0,0,0,0,0,0,0,0,82000,5311,0,3116,0,0,5500,0,, 
296916,542738,01-MAR-2024 03.05.28,1010,160.5,185.59,148.4,37.19,42.5,1612,,22.73,14.46,,,,0,309,0,0,0,0,0,0,0,0,0,0,0,88800,5495,0,3251,0,0,6000,0,, 
296919,542739,01-MAR-2024 03.56.07,1010,159.6,178.9,142.9,36,39.5,1634,,22,14,,,,0,307,0,0,0,0,0,0,0,0,0,0,0,88300,5444,0,3584,0,0,5500,0,, 
296922,542740,01-MAR-2024 04.50.38,5095,155.4,183.9,147.9,36,39.8,1637,,22,14,,,,0,1006,0,0,0,0,0,0,0,0,0,0,0,86500,5548,0,3140,0,0,5500,0,, 
296925,542741,01-MAR-2024 04.48.20,7060,163.9,180,144,36,39.3,1598,,22,14,,,,0,1006,0,0,0,0,0,0,0,0,0,0,0,85900,5629,0,3383,0,0,5500,0,, 
296928,542742,01-MAR-2024 06.56.13,7060,161,179.5,143.5,36,43.7,1663,,22,14,,,,0,1009,0,0,0,0,0,0,0,0,0,0,0,87900,5724,0,3555,0,0,5600,0,, 
296931,542743,01-MAR-2024 07.55.29,9905,165.7,200.5,155.5,45,43.1,1681,,27.5,17.5,,,,0,807,0,0,0,0,0,0,0,0,0,0,0,93000,6087,0,3710,0,0,5900,0,, 
296934,542744,01-MAR-2024 08.44.20,5040,166.6,185,149,36,38.1,1638,,22,14,,,,0,1006,0,0,0,0,0,0,0,0,0,0,0,82800,5610,0,2844,0,0,5500,0,, 
296936,542745,01-MAR-2024 09.37.53,5042,164.9,184,148,36,40,1629,,22,14,,,,0,1004,0,0,0,0,0,0,0,0,0,0,0,85100,5876,0,2831,0,0,5500,0,, 
296940,542746,01-MAR-2024 10.46.29,6082,163.6,190.09,148.1,41.99,40.9,1614,,25.66,16.33,,,,0,1008,0,0,0,0,0,0,0,0,0,0,0,87000,6278,573,3379,0,0,5500,0,, 
296943,542747,01-MAR-2024 11.37.49,6082,166.1,194.99,156,38.99,40,1647,,23.83,15.16,,,,0,1006,0,0,0,0,0,0,0,0,0,0,0,87400,5812,0,3221,0,0,5500,0,, 
296946,542748,01-MAR-2024 12.29.04,5082,163.2,195.1,154.1,41,40.8,1602,,25.06,15.94,,,,0,1006,0,0,0,0,0,0,0,0,0,0,0,88000,5834,0,3530,0,0,5500,0,, 
296949,542749,01-MAR-2024 13.18.40,5082,165.3,180.19,144,36.19,38.2,1668,,22.12,14.07,,,,0,1005,0,0,0,0,0,0,0,0,0,0,0,81900,5443,0,2934,0,0,5500,0,, 
296952,542750,01-MAR-2024 14.04.09,5082,168.6,169,134,35,36,1620,,21.39,13.61,,,,0,986,0,0,0,0,0,0,0,0,0,0,0,77000,5229,0,2741,0,0,5600,0,, 
296955,542751,01-MAR-2024 14.53.42,5082,169.2,170,134,36,35.8,1661,,22,14,,,,0,1005,0,0,0,0,0,0,0,0,0,0,0,78300,5598,0,3036,0,0,5500,0,, 
296958,542752,01-MAR-2024 15.56.43,5082,161.2,186.6,150.6,36,38.7,1615,,22,14,,,,0,1006,0,0,0,0,0,0,0,0,0,0,0,85400,5729,0,3181,0,0,5500,0,, 
296961,542753,01-MAR-2024 16.46.13,6071,163.2,191.09,152.9,38.19,39.5,1639,,23.34,14.85,,,,0,1006,0,0,0,0,0,0,0,0,0,0,0,86600,5807,0,3185,0,0,5400,0,, 
296964,542754,01-MAR-2024 17.36.25,6071,163.6,182.28,110.3,71.98,36.7,1656,,43.99,27.99,,,,0,1005,0,0,0,0,0,0,0,0,0,0,0,76400,5359,0,2909,0,0,5500,0,, 
296967,542755,01-MAR-2024 18.29.06,6071,164.4,198.08,124.1,73.98,38.5,1625,,45.21,28.77,,,,0,1005,0,0,0,0,0,0,0,0,0,0,0,82300,5687,0,2882,0,0,5500,0,, 
296970,542756,01-MAR-2024 19.23.15,1015,155.9,189.49,152.5,36.99,39.8,1656,,22.6,14.39,,,,0,307,0,0,0,0,0,0,0,0,0,0,0,87800,5689,0,3491,0,0,5500,0,, 
296973,542757,01-MAR-2024 20.12.15,1011,164.1,181.99,140,41.99,36.7,1671,,25.66,16.33,,,,0,310,0,0,0,0,0,0,0,0,0,0,0,82600,5528,0,3148,0,0,5500,0,, 
296976,542758,01-MAR-2024 21.08.06,1011,164.7,164.89,122.6,42.29,35.9,1658,,25.84,16.45,,,,0,308,0,0,0,0,0,0,0,0,0,0,0,75400,5634,243,2879,0,0,5400,0,, 
296978,542759,01-MAR-2024 22.36.39,1011,163.8,196.9,160.9,36,47.5,1669,,22,14,,,,0,311,0,0,0,0,0,0,0,0,0,0,0,97600,5604,240,3418,0,0,5500,0,, 
296981,542760,01-MAR-2024 23.36.05,1011,156.2,190.59,151.6,38.99,42.2,1632,,23.83,15.16,,,,0,307,0,0,0,0,0,0,0,0,0,0,0,90000,5614,0,3649,0,0,5500,0,, 
296985,542761,02-MAR-2024 00.33.59,1013,162.7,180.49,140.5,39.99,38.5,1614,,24.44,15.55,,,,0,307,0,0,0,0,0,0,0,0,0,0,0,84000,5565,0,3385,0,0,5500,0,, 
296987,542762,02-MAR-2024 01.54.49,1013,161.7,151.09,109.9,41.19,43.1,1655,,25.17,16.02,,,,0,309,0,0,0,0,0,0,0,0,0,0,0,81200,5355,0,2875,0,0,5500,0,, 
296991,542763,02-MAR-2024 02.49.25,1013,161.2,170.38,105.4,64.98,38.4,1630,,39.71,25.27,,,,0,308,0,0,0,0,0,0,0,0,0,0,0,79300,5282,0,3371,0,0,5500,0,, 
296995,542764,02-MAR-2024 03.39.15,1013,156.9,187.59,147.4,40.19,38.8,1626,,24.56,15.63,,,,0,292,0,0,0,0,0,0,0,0,0,0,0,86000,5440,0,3217,0,0,5500,0,, 
296997,542765,02-MAR-2024 04.31.36,1013,162,175.19,136.2,38.99,37.4,1638,,23.83,15.16,,,,0,307,0,0,0,0,0,0,0,0,0,0,0,80100,5252,0,3118,0,0,5500,0,, 
297001,542766,02-MAR-2024 05.23.00,1013,161.2,182.09,140.1,41.99,40.3,1639,,25.66,16.33,,,,0,309,0,0,0,0,0,0,0,0,0,0,0,82200,5568,0,3246,0,0,5800,0,, 
297004,542767,02-MAR-2024 06.09.05,1013,156.1,179.69,141.4,38.29,38.1,1623,,23.4,14.89,,,,0,306,0,0,0,0,0,0,0,0,0,0,0,83500,5433,0,2837,0,0,5500,0,, 
297007,542768,02-MAR-2024 06.56.49,1013,160.9,174.8,138.8,36,36.3,1620,,22,14,,,,0,305,0,0,0,0,0,0,0,0,0,0,0,80800,5536,0,2855,0,0,5500,0,, 
297010,542769,02-MAR-2024 07.55.10,1013,162.8,196.5,160.5,36,40.2,1668,,22,14,,,,0,310,0,0,0,0,0,0,0,0,0,0,0,90600,6249,351,3236,0,0,6500,0,, 
297013,542770,02-MAR-2024 08.49.41,1013,164.5,167.7,131.7,36,42.1,1624,,22,14,,,,0,308,0,0,0,0,0,0,0,0,0,0,0,89000,6117,128,3602,0,0,7000,0,, 
297016,542771,02-MAR-2024 09.39.02,1013,163,176.6,140.6,36,38.1,1648,,22,14,,,,0,306,0,0,0,0,0,0,0,0,0,0,0,80700,5885,0,2758,0,0,7200,0,, 
297019,542772,02-MAR-2024 10.30.55,1058,164.5,221.3,185.3,36,39,1636,,22,14,,,,0,1005,0,0,0,0,0,0,0,0,0,0,0,88700,5525,0,3438,0,0,6600,0,, 
297021,542773,02-MAR-2024 11.27.35,1058,164.5,190.3,146.3,44,41.8,1652,,26.89,17.11,,,,0,1007,0,0,0,0,0,0,0,0,0,0,0,86200,5598,0,3294,0,0,6600,0,, 
297025,542774,02-MAR-2024 12.15.41,1058,167.8,165.89,126.8,39.09,36.3,1655,,23.89,15.2,,,,0,1005,0,0,0,0,0,0,0,0,0,0,0,77400,5115,0,2118,0,0,5400,0,, 
297027,542775,02-MAR-2024 13.23.01,1058,162.5,185.09,144.9,40.19,43.2,1629,,24.56,15.63,,,,0,1005,0,0,0,0,0,0,0,0,0,0,0,89100,5497,0,3635,0,0,5500,0,, 
297030,542776,02-MAR-2024 14.09.31,1058,163.7,176.1,140.1,36,36.9,1661,,22,14,,,,0,1003,0,0,0,0,0,0,0,0,0,0,0,80200,5573,0,2924,0,0,5500,0,, 
297033,542777,02-MAR-2024 15.01.16,1058,162.3,191.5,150.5,41,40.4,1634,,25.06,15.94,,,,0,1005,0,0,0,0,0,0,0,0,0,0,0,87500,6026,0,3262,0,0,5500,0,, 
297036,542778,02-MAR-2024 15.55.25,5042,162.2,195.8,159.8,36,39.8,1661,,22,14,,,,0,1008,0,0,0,0,0,0,0,0,0,0,0,87000,6372,0,3469,0,0,6000,0,, 
297039,542779,02-MAR-2024 16.51.31,5040,162,182.9,146.9,36,42.7,1654,,22,14,,,,0,993,0,0,0,0,0,0,0,0,0,0,0,89600,5829,0,3384,0,0,6000,0,, 
297042,542780,02-MAR-2024 17.42.55,5042,163.4,189.79,147.8,41.99,38.5,1660,,25.66,16.33,,,,0,1005,0,0,0,0,0,0,0,0,0,0,0,84500,6121,0,3100,0,0,5500,0,, 
297045,542781,02-MAR-2024 18.29.52,5042,160.1,184.29,143.1,41.19,37.9,1612,,25.17,16.02,,,,0,1007,0,0,0,0,0,0,0,0,0,0,0,83500,5516,0,3056,0,0,5500,0,, 
297048,542782,02-MAR-2024 19.22.15,5042,162.2,188.38,114.4,73.98,40.3,1542,,45.21,28.77,,,,0,1002,0,0,0,0,0,0,0,0,0,0,0,80000,5527,0,2686,0,0,6000,0,, 
297051,542783,02-MAR-2024 20.13.31,5042,159.5,196.09,120.1,75.99,37.6,1642,,46.44,29.55,,,,0,1006,0,0,0,0,0,0,0,0,0,0,0,79000,5517,0,2800,0,0,5500,0,, 
297054,542784,02-MAR-2024 21.11.14,5042,162.5,185.1,150.1,35,40,1622,,21.39,13.61,,,,0,1006,0,0,0,0,0,0,0,0,0,0,0,85100,5802,0,2957,0,0,5500,0,, 
297057,542785,02-MAR-2024 22.11.28,5042,159.7,183.2,147.2,36,40,1658,,22,14,,,,0,1009,0,0,0,0,0,0,0,0,0,0,0,83600,6386,130,3690,0,0,5500,0,, 
297060,542786,02-MAR-2024 23.02.57,5042,162.5,185.29,145.3,39.99,40.5,1652,,24.44,15.55,,,,0,1009,0,0,0,0,0,0,0,0,0,0,0,86400,5974,0,3373,0,0,5900,0,, 
297063,542787,02-MAR-2024 23.59.58,5042,161.3,183.9,147.9,36,40.4,1664,,22,14,,,,0,1006,0,0,0,0,0,0,0,0,0,0,0,87100,5543,346,2865,0,0,5500,0,, 
297067,542788,03-MAR-2024 00.48.38,5042,162.3,162.1,126.1,36,36.7,1658,,22,14,,,,0,1008,0,0,0,0,0,0,0,0,0,0,0,79900,4522,691,2357,0,0,5500,0,, 
297070,542789,03-MAR-2024 01.32.58,5042,59.2,88.79,49.8,38.99,25.5,1467,,23.83,15.16,,,,0,997,0,0,0,0,0,0,0,0,0,0,0,43200,2483,230,1214,0,0,3100,0,, 
297074,542789,03-MAR-2024 03.40.51,5042,162.1,182.2,141.2,41,45.1,1648,,25.06,15.94,,,,0,0,0,0,0,0,0,0,0,0,0,0,0,90900,5057,130,3266,0,0,5500,0,, 
297078,542790,03-MAR-2024 04.35.22,5042,159.6,180.59,141.6,38.99,41.7,1625,,23.83,15.16,,,,0,1008,0,0,0,0,0,0,0,0,0,0,0,87900,5133,0,2794,0,0,5500,0,, 
297080,542791,03-MAR-2024 05.37.47,5042,158.2,179.19,137.2,41.99,42.3,1656,,25.66,16.33,,,,0,1007,0,0,0,0,0,0,0,0,0,0,0,85000,5281,0,3648,0,0,5500,0,, 
297084,542792,03-MAR-2024 06.33.17,5042,162.5,176.29,106.3,69.99,39.9,1640,,42.77,27.22,,,,0,1010,0,0,0,0,0,0,0,0,0,0,0,78300,5075,0,3124,0,0,5600,0,, 
297087,542793,03-MAR-2024 07.32.41,1010,164.7,195.1,152.9,42.2,43.5,1651,,25.79,16.41,,,,0,308,0,0,0,0,0,0,0,0,0,0,0,91000,5700,347,3009,0,0,5500,0,, 
297089,542794,03-MAR-2024 08.27.31,1011,166,190.39,151.4,38.99,41.5,1647,,23.83,15.16,,,,0,307,0,0,0,0,0,0,0,0,0,0,0,88000,5352,95,3002,0,0,5500,0,, 
297093,542795,03-MAR-2024 09.33.48,2015,160.5,178.99,141,37.99,40.2,1650,,23.22,14.77,,,,0,811,0,0,0,0,0,0,0,0,0,0,0,85600,5208,376,2846,0,0,5500,0,, 
297096,542796,03-MAR-2024 10.35.28,8075,163.9,188,147,41,41.6,1641,,25.06,15.94,,,,0,1007,0,0,0,0,0,0,0,0,0,0,0,90100,5429,143,3176,0,0,5500,0,, 
297099,542797,03-MAR-2024 11.31.28,5042,163.3,182.69,140.7,41.99,42.3,1602,,25.66,16.33,,,,0,1008,0,0,0,0,0,0,0,0,0,0,0,89200,4970,351,3013,0,0,5500,0,, 
297102,542798,03-MAR-2024 12.29.46,5042,162.7,188.49,148.5,39.99,43,1632,,24.44,15.55,,,,0,1009,0,0,0,0,0,0,0,0,0,0,0,92100,5539,352,3102,0,0,5500,0,, 
297105,542799,03-MAR-2024 13.22.24,5042,162.4,107,71,36,40.9,1649,,22,14,,,,0,1006,0,0,0,0,0,0,0,0,0,0,0,88200,5216,482,3170,0,0,5500,0,, 
297107,542800,03-MAR-2024 14.10.34,5071,163.7,175.4,139.4,36,38.9,1630,,22,14,,,,0,1008,0,0,0,0,0,0,0,0,0,0,0,84500,5046,0,3078,0,0,5500,0,, 
297110,542801,03-MAR-2024 15.03.17,5071,168.3,171.7,135.7,36,39.6,1651,,22,14,,,,0,1010,0,0,0,0,0,0,0,0,0,0,0,82800,5228,0,3647,0,0,5500,0,, 
297114,542802,03-MAR-2024 16.35.24,8061,163.1,190,154,36,45.3,1624,,22,14,,,,0,1007,0,0,0,0,0,0,0,0,0,0,0,93000,5667,350,3213,0,0,5500,0,, 
297116,542803,03-MAR-2024 17.29.23,5095,165,192.9,154.4,38.5,42.4,1651,,23.53,14.97,,,,0,1008,0,0,0,0,0,0,0,0,0,0,0,89600,6415,0,3726,0,0,5000,0,, 
297120,542804,03-MAR-2024 18.21.53,5095,165.3,190.09,150.1,39.99,40.4,1675,,24.44,15.55,,,,0,1006,0,0,0,0,0,0,0,0,0,0,0,88000,5934,0,3506,0,0,5000,0,, 
297122,542805,03-MAR-2024 19.14.58,5095,164.8,188.09,150.1,37.99,39.4,1666,,23.22,14.77,,,,0,1007,0,0,0,0,0,0,0,0,0,0,0,85200,5409,0,2837,0,0,5000,0,, 
297125,542806,03-MAR-2024 20.18.13,5095,163.9,182.9,146.9,36,40,1649,,22,14,,,,0,1008,0,0,0,0,0,0,0,0,0,0,0,87600,5566,239,2887,0,0,5400,0,, 
297128,542807,03-MAR-2024 21.13.18,5095,162.3,149,113,36,37.8,1637,,22,14,,,,0,1007,0,0,0,0,0,0,0,0,0,0,0,80200,6008,0,3202,0,0,5400,0,, 
297132,542808,03-MAR-2024 22.06.47,1013,165,146.3,110.3,36,40.2,1609,,22,14,,,,0,308,0,0,0,0,0,0,0,0,0,0,0,80400,5597,0,3077,0,0,5400,0,, 
297135,542809,03-MAR-2024 22.58.57,1030,164.9,184.9,139.9,45,36.7,1669,,,45,,,,0,0,0,0,0,0,0,0,0,0,0,0,0,82000,5601,0,3391,0,0,5500,0,, 
297137,542810,04-MAR-2024 00.13.54,1013,162.3,156.6,120.6,36,42.9,1631,,22,14,,,,0,307,0,0,0,0,0,0,0,0,0,0,0,85500,5099,0,2820,0,0,5700,0,, 
297141,542811,04-MAR-2024 01.03.54,1030,162.2,176.4,140.4,36,38.6,1648,,22,14,,,,0,1006,0,0,0,0,0,0,0,0,0,0,0,83200,5411,129,2691,0,0,5000,0,, 
297144,542812,04-MAR-2024 02.11.42,1030,161.2,184.69,144.5,40.19,42.2,1667,,24.56,15.63,,,,0,1006,0,0,0,0,0,0,0,0,0,0,0,89500,5555,0,3556,0,0,5100,0,, 
297147,542813,04-MAR-2024 03.29.11,1032,163.2,183.19,143.2,39.99,41.9,1673,,24.44,15.55,,,,0,1005,0,0,0,0,0,0,0,0,0,0,0,87500,5474,131,3455,0,0,5000,0,, 
297149,542814,04-MAR-2024 05.04.54,1032,164.4,187.99,151,36.99,44.9,1627,,22.6,14.39,,,,0,1004,0,0,0,0,0,0,0,0,0,0,0,93500,5242,0,3457,0,0,5000,0,, 
297153,542815,04-MAR-2024 06.06.29,1032,158.2,188.39,149.4,38.99,43.6,1665,,23.83,15.16,,,,0,1005,0,0,0,0,0,0,0,0,0,0,0,92900,5780,0,3632,0,0,5000,0,, 
297156,542816,04-MAR-2024 07.04.13,1032,160.4,184.99,144.8,40.19,40.7,,,24.56,15.63,,,,0,1008,0,0,0,0,0,0,0,0,0,0,0,86500,5692,260,3123,0,0,5000,0,, 
297159,542817,04-MAR-2024 08.05.03,1015,164.8,195.39,158.4,36.99,46,1640,,22.6,14.39,,,,0,790,0,0,0,0,0,0,0,0,0,0,0,97700,6108,640,4325,0,0,5500,0,, 
297162,542818,04-MAR-2024 09.14.23,1015,156.9,69.29,30.3,38.99,44.6,1667,,23.83,15.16,,,,0,805,0,0,0,0,0,0,0,0,0,0,0,92600,5537,555,3718,0,0,5000,0,, 
297165,542819,04-MAR-2024 10.15.14,1015,160.8,194.3,150.3,44,44.6,1593,,26.89,17.11,,,,0,801,0,0,0,0,0,0,0,0,0,0,0,94600,5498,258,4331,0,0,5000,0,, 
297169,542820,04-MAR-2024 11.11.10,1010,167.1,185.19,143.2,41.99,42.4,1669,,25.66,16.33,,,,0,311,0,0,0,0,0,0,0,0,0,0,0,89500,5519,519,3548,0,0,5000,0,, 
297172,542821,04-MAR-2024 12.07.13,1010,165.9,180.29,143.3,36.99,44.7,1615,,22.6,14.39,,,,0,306,0,0,0,0,0,0,0,0,0,0,0,90500,5810,352,4198,0,0,5000,0,, 
297175,542822,04-MAR-2024 13.09.20,1010,163.4,168.99,129,39.99,40.4,1676,,24.44,15.55,,,,0,309,0,0,0,0,0,0,0,0,0,0,0,82500,5052,0,2988,0,0,5000,0,, 
297178,542823,04-MAR-2024 14.14.19,1010,166.1,108.79,70.8,37.99,39,1663,,23.22,14.77,,,,0,1013,0,0,0,0,0,0,0,0,0,0,0,83000,5270,0,3365,0,0,5500,0,, 
297181,542824,04-MAR-2024 15.07.54,5071,166,166.2,130.2,36,37.2,1658,,22,14,,,,0,1004,0,0,0,0,0,0,0,0,0,0,0,82100,4900,0,3124,0,0,5200,0,, 
297184,542825,04-MAR-2024 16.04.26,5042,166.2,190.39,153.4,36.99,40.9,1680,,22.6,14.39,,,,0,1009,0,0,0,0,0,0,0,0,0,0,0,89900,5706,350,3449,0,0,5000,0,, 
297186,542826,04-MAR-2024 16.59.09,5042,161,162.7,124.7,38,36.4,1616,,,38,,,,0,1007,0,0,0,0,0,0,0,0,0,0,0,79000,5200,480,3295,0,0,5000,0,, 
297189,542827,04-MAR-2024 18.19.15,1058,162.2,200.4,160.4,40,47.8,1633,,,40,,,,0,1009,0,0,0,0,0,0,0,0,0,0,0,98000,5958,350,3357,0,0,5500,0,, 
297192,542828,04-MAR-2024 19.07.35,1058,163.5,175.2,139.2,36,36,1645,,22,14,,,,0,1006,0,0,0,0,0,0,0,0,0,0,0,79600,4983,0,2266,0,0,5000,0,, 
297195,542829,04-MAR-2024 19.58.35,1058,163.8,185.3,149.3,36,40.1,1560,,22,14,,,,0,1007,0,0,0,0,0,0,0,0,0,0,0,87700,5069,348,2367,0,0,5000,0,, 
297198,542830,04-MAR-2024 20.50.25,1010,164.6,185.2,149.2,36,41.2,1596,,22,14,,,,0,309,0,0,0,0,0,0,0,0,0,0,0,91000,4435,238,2211,0,0,5000,0,, 
297201,542831,04-MAR-2024 21.38.59,1010,164.8,176.3,140.3,36,39.4,1551,,22,14,,,,0,311,0,0,0,0,0,0,0,0,0,0,0,88000,4548,0,2601,0,0,5000,0,, 
297205,542832,04-MAR-2024 22.41.06,1010,164.3,186,150,36,40,1630,,22,14,,,,0,307,0,0,0,0,0,0,0,0,0,0,0,92000,5972,0,3476,0,0,5000,0,, 
297208,542833,04-MAR-2024 23.36.54,1010,167.6,186,150,36,41,1634,,22,14,,,,0,306,0,0,0,0,0,0,0,0,0,0,0,88400,5404,0,3043,0,0,5000,0,, 
297211,542834,05-MAR-2024 00.38.29,1010,165.6,191.79,151.8,39.99,43.1,1632,,24.44,15.55,,,,0,308,0,0,0,0,0,0,0,0,0,0,0,93000,5156,229,3225,0,0,5000,0,, 
297214,542835,05-MAR-2024 01.56.39,1010,170.2,224.99,183.8,41.19,47.8,1631,,25.17,16.02,,,,0,305,0,0,0,0,0,0,0,0,0,0,0,106300,6589,240,3422,0,0,6000,0,, 
297217,542836,05-MAR-2024 02.41.05,5095,155.1,170.59,131.1,39.49,36.3,1657,,24.13,15.36,,,,0,1018,0,0,0,0,0,0,0,0,0,0,0,78000,4944,590,2710,0,0,5600,0,, 
297220,542837,05-MAR-2024 03.29.09,5095,167.1,170.19,132.1,38.09,35.5,1644,,23.28,14.81,,,,0,1013,0,0,0,0,0,0,0,0,0,0,0,77300,5237,0,2489,0,0,5600,0,, 
297222,542838,05-MAR-2024 04.15.59,5082,157.2,159.89,121.9,37.99,35.2,1605,,23.22,14.77,,,,0,1016,0,0,0,0,0,0,0,0,0,0,0,77500,5216,239,2613,0,0,5500,0,, 
297225,542839,05-MAR-2024 05.04.15,2015,169.8,160.49,119.4,41.09,35.2,1674,,25.11,15.98,,,,0,808,0,0,0,0,0,0,0,0,0,0,0,77600,5195,569,2990,0,0,3000,0,, 
297230,542840,05-MAR-2024 23.05.26,1015,155.7,191.5,155.5,36,80.4,1696,,22,14,,,,0,907,0,0,0,0,0,0,0,0,0,0,0,111000,5454,962,3304,0,0,5500,0,, 
297236,542841,06-MAR-2024 00.10.16,1015,165.8,204.9,168.9,36,47.1,1688,,22,14,,,,0,1002,0,0,0,0,0,0,0,0,0,0,0,100400,5603,0,3351,0,0,5000,0,, 
297238,542842,06-MAR-2024 01.11.40,1030,160,212.9,168.9,44,45.9,1672,,26.89,17.11,,,,0,988,0,0,0,0,0,0,0,0,0,0,0,98900,5325,0,3828,0,0,5000,0,, 
297240,542843,06-MAR-2024 02.05.27,1030,162.9,184.99,146.9,38.09,42,1660,,23.28,14.81,,,,0,1010,0,0,0,0,0,0,0,0,0,0,0,89000,5468,0,3655,0,0,5000,0,, 
297243,542844,06-MAR-2024 03.05.40,1030,155.5,180.19,142.2,37.99,42.8,1631,,23.22,14.77,,,,0,1008,0,0,0,0,0,0,0,0,0,0,0,89300,5200,0,3472,0,0,4900,0,, 
297246,542845,06-MAR-2024 03.56.17,1032,155,169.09,129.1,39.99,38.8,1659,,24.44,15.55,,,,0,1008,0,0,0,0,0,0,0,0,0,0,0,81300,4734,0,2784,0,0,5000,0,, 
297249,542846,06-MAR-2024 04.47.06,1032,158,173.7,129.7,44,39.6,1666,,26.89,17.11,,,,0,1008,0,0,0,0,0,0,0,0,0,0,0,84000,4813,0,3305,0,0,5000,0,, 
297252,542847,06-MAR-2024 05.42.11,1032,165.8,179.89,139.9,39.99,40.9,1651,,24.44,15.55,,,,0,1015,0,0,0,0,0,0,0,0,0,0,0,87400,4855,0,3486,0,0,5000,0,, 
297255,542848,06-MAR-2024 06.40.21,1032,157.5,181.3,145.3,36,42.6,1628,,22,14,,,,0,1019,0,0,0,0,0,0,0,0,0,0,0,86500,6035,0,3512,0,0,6400,0,, 
297259,542849,06-MAR-2024 07.47.07,1032,163.6,185.4,149.4,36,45,1661,,22,14,,,,0,1011,0,0,0,0,0,0,0,0,0,0,0,91900,5227,443,3167,0,0,5000,0,, 
297261,542850,06-MAR-2024 08.38.45,1032,164.5,180.3,139.3,41,42.3,1609,,25.06,15.94,,,,0,1009,0,0,0,0,0,0,0,0,0,0,0,89500,4874,0,3642,0,0,5000,0,, 
297265,542851,06-MAR-2024 09.29.17,1010,165,179.4,138.4,41,41.4,1664,,25.06,15.94,,,,0,1013,0,0,0,0,0,0,0,0,0,0,0,88000,4573,352,3972,0,0,5000,0,, 
297270,542852,06-MAR-2024 11.03.12,1067,163,170.4,134.4,36,41.3,1639,,22,14,,,,0,1005,0,0,0,0,0,0,0,0,0,0,0,87000,4301,446,2645,0,0,5000,0,, 
297272,542853,06-MAR-2024 12.11.16,1067,164.8,187.09,150.1,36.99,47.7,,,22.6,14.39,,,,0,1008,0,0,0,0,0,0,0,0,0,0,0,95900,5220,888,2859,0,0,5000,0,, 
297276,542854,06-MAR-2024 13.03.25,5040,163.8,109.09,71.1,37.99,39.1,1681,,23.22,14.77,,,,0,1005,0,0,0,0,0,0,0,0,0,0,0,82900,5021,375,2556,0,0,5000,0,, 
297279,542855,06-MAR-2024 13.54.42,5040,161.5,180.2,145.2,35,39.7,,,21.39,13.61,,,,0,1009,0,0,0,0,0,0,0,0,0,0,0,86400,4969,239,3273,0,0,5000,0,, 
297282,542856,06-MAR-2024 14.43.31,5040,161.5,170.29,134.1,36.19,37.5,,,22.12,14.07,,,,0,1005,0,0,0,0,0,0,0,0,0,0,0,80900,4935,240,3101,0,0,5300,0,, 
297286,542857,06-MAR-2024 15.35.11,5040,161,186.6,150.6,36,38.9,1575,,22,14,,,,0,1008,0,0,0,0,0,0,0,0,0,0,0,84300,5533,0,2778,0,0,5000,0,, 
297289,542858,06-MAR-2024 16.28.23,1030,165.2,191.69,154.2,37.49,40.6,1647,,22.91,14.58,,,,0,1006,0,0,0,0,0,0,0,0,0,0,0,88100,5566,191,2852,0,0,5000,0,, 
297292,542859,06-MAR-2024 17.36.56,1032,160.9,189.99,150.5,39.49,39.7,1618,,24.13,15.36,,,,0,1006,0,0,0,0,0,0,0,0,0,0,0,86500,5574,189,2944,0,0,5000,0,, 
297295,542860,06-MAR-2024 18.26.56,1032,160.1,193.89,158.4,35.49,40.2,1628,,21.69,13.8,,,,0,1007,0,0,0,0,0,0,0,0,0,0,0,88500,5739,321,2909,0,0,5000,0,, 
297298,542861,06-MAR-2024 19.15.11,1015,164.8,181.19,144.7,36.49,38.1,1599,,22.3,14.19,,,,0,807,0,0,0,0,0,0,0,0,0,0,0,84400,5352,145,3013,0,0,5000,0,, 
297301,542862,06-MAR-2024 20.06.02,1015,164.8,184.8,148.8,36,39.3,1638,,22,14,,,,0,808,0,0,0,0,0,0,0,0,0,0,0,85700,5083,313,2618,0,0,5000,0,, 
297303,542863,06-MAR-2024 20.56.35,1015,164.2,186.29,149.8,36.49,41,1619,,22.3,14.19,,,,0,809,0,0,0,0,0,0,0,0,0,0,0,88100,5497,571,3034,0,0,5100,0,, 
297306,542864,06-MAR-2024 22.06.21,2015,161.9,184.99,149.2,35.79,42.8,1619,,21.87,13.92,,,,0,809,0,0,0,0,0,0,0,0,0,0,0,88800,5780,516,3059,0,0,5000,0,, 
297310,542865,06-MAR-2024 22.59.43,1015,162.1,198.8,161,37.8,41.4,1581,,23.1,14.7,,,,0,806,0,0,0,0,0,0,0,0,0,0,0,91500,5945,700,3324,0,0,5000,0,, 
297313,542866,06-MAR-2024 23.59.21,1015,160.7,191,155,36,42,1641,,22,14,,,,0,806,0,0,0,0,0,0,0,0,0,0,0,91900,5569,0,4295,0,0,5000,0,, 
297316,542867,07-MAR-2024 01.01.48,1032,159.5,192.2,156.2,36,42.9,1613,,22,14,,,,0,1005,0,0,0,0,0,0,0,0,0,0,0,93000,5314,0,4260,0,0,3000,0,, 
297319,542868,07-MAR-2024 01.56.48,1032,158,187.09,150.9,36.19,43.2,1618,,22.12,14.07,,,,0,1007,0,0,0,0,0,0,0,0,0,0,0,92500,5421,0,4052,0,0,3000,0,, 
297322,542869,07-MAR-2024 02.48.58,1032,165.8,185.88,150.6,35.28,41.5,1622,,21.6,13.68,,,,0,1008,0,0,0,0,0,0,0,0,0,0,0,88000,5308,0,4003,0,0,3000,0,, 
297325,542870,07-MAR-2024 03.42.17,1030,163,182,146,36,42.3,1623,,22,14,,,,0,997,0,0,0,0,0,0,0,0,0,0,0,89500,5403,0,3713,0,0,3000,0,, 
297328,542871,07-MAR-2024 05.21.57,1030,157.3,179.89,139.9,39.99,44.3,1676,,24.44,15.55,,,,0,1007,0,0,0,0,0,0,0,0,0,0,0,90000,5611,0,3685,0,0,5000,0,, 
297331,542872,07-MAR-2024 06.28.07,1030,165.1,186.59,149.6,36.99,40.6,1647,,22.6,14.39,,,,0,996,0,0,0,0,0,0,0,0,0,0,0,88000,5286,0,3586,0,0,5000,0,, 
297334,542873,07-MAR-2024 07.33.17,1030,162.3,189.69,152.7,36.99,43.7,1675,,22.6,14.39,,,,0,1005,0,0,0,0,0,0,0,0,0,0,0,92500,5584,0,3605,0,0,5100,0,, 
297338,542874,07-MAR-2024 08.28.11,5071,163.7,185.8,149.8,36,41.9,1674,,22,14,,,,0,1008,0,0,0,0,0,0,0,0,0,0,0,91000,5830,514,3698,0,0,5000,0,, 
297341,542875,07-MAR-2024 09.23.58,5071,161,184.99,143,41.99,40,1623,,25.66,16.33,,,,0,987,0,0,0,0,0,0,0,0,0,0,0,88700,5132,72,3691,0,0,5000,0,, 
297343,542876,07-MAR-2024 10.18.38,1032,161.5,184.19,147.2,36.99,42,1651,,22.6,14.39,,,,0,986,0,0,0,0,0,0,0,0,0,0,0,88700,5403,0,4017,0,0,5100,0,, 
297346,542877,07-MAR-2024 11.12.52,1032,162.1,57.39,19.4,37.99,42.4,1688,,23.22,14.77,,,,0,1006,0,0,0,0,0,0,0,0,0,0,0,88700,5497,350,3468,0,0,5000,0,, 
297349,542878,07-MAR-2024 12.06.09,1032,164.6,185.7,149.7,36,40.7,1646,,22,14,,,,0,1007,0,0,0,0,0,0,0,0,0,0,0,86300,6038,220,3456,0,0,5000,0,, 
297352,542879,07-MAR-2024 13.57.59,1032,158.5,178.69,141.7,36.99,40.4,1663,,22.6,14.39,,,,0,999,0,0,0,0,0,0,0,0,0,0,0,84200,5354,0,3385,0,0,5000,0,, 
297355,542880,07-MAR-2024 14.53.08,1032,163,189.69,151.7,37.99,43.1,1625,,23.22,14.77,,,,0,995,0,0,0,0,0,0,0,0,0,0,0,90700,5490,0,3841,0,0,5000,0,, 
297358,542881,07-MAR-2024 15.57.04,1032,163.3,189.19,151.2,37.99,41.7,1615,,23.22,14.77,,,,0,1007,0,0,0,0,0,0,0,0,0,0,0,88000,5623,352,3031,0,0,5600,0,, 
297361,542882,07-MAR-2024 16.48.38,1032,162.7,199.49,162,37.49,42,1618,,22.91,14.58,,,,0,1006,0,0,0,0,0,0,0,0,0,0,0,93500,5982,0,3275,0,0,5000,0,, 
297363,542883,07-MAR-2024 17.37.27,1032,160.7,187.7,150.9,36.8,39.9,1653,,22.49,14.31,,,,0,1004,0,0,0,0,0,0,0,0,0,0,0,86500,5709,571,2833,0,0,5000,0,, 
297367,542884,07-MAR-2024 18.25.59,1032,163.3,180.19,143.2,36.99,38.2,1623,,22.6,14.39,,,,0,1007,0,0,0,0,0,0,0,0,0,0,0,83200,5233,568,3009,0,0,5000,0,, 
297370,542885,07-MAR-2024 19.17.58,1030,161.8,50.9,13.1,37.8,39.7,1622,,23.1,14.7,,,,0,1007,0,0,0,0,0,0,0,0,0,0,0,86600,5889,0,3028,0,0,5000,0,, 
297373,542886,07-MAR-2024 20.25.37,1032,163.2,198.89,161.9,36.99,45.3,1634,,22.6,14.39,,,,0,1008,0,0,0,0,0,0,0,0,0,0,0,95000,5724,499,3918,0,0,5200,0,, 
297376,542887,07-MAR-2024 21.20.04,1032,167.3,198.39,160.4,37.99,42.4,1642,,23.22,14.77,,,,0,1005,0,0,0,0,0,0,0,0,0,0,0,93800,6036,0,2990,0,0,5000,0,, 
297379,542888,07-MAR-2024 22.15.45,5082,164.7,48.49,11.5,36.99,39.8,1677,,22.6,14.39,,,,0,1008,0,0,0,0,0,0,0,0,0,0,0,87100,6147,129,3538,0,0,5000,0,, 
297382,542889,07-MAR-2024 23.26.14,9040,164.9,194.49,156.5,37.99,44.7,1603,,23.22,14.77,,,,0,206,0,0,0,0,0,0,0,0,0,0,0,94000,5750,0,4109,0,0,5000,0,, 
297385,542890,08-MAR-2024 00.41.48,1010,162.5,186.3,151.3,35,44,1663,,21.39,13.61,,,,0,306,0,0,0,0,0,0,0,0,0,0,0,93100,5854,0,3587,0,0,5000,0,, 
297388,542891,08-MAR-2024 01.36.45,1011,159.3,196.39,159.3,37.09,42.1,1643,,22.67,14.42,,,,0,310,0,0,0,0,0,0,0,0,0,0,0,92000,5635,0,4030,0,0,5000,0,, 
297391,542892,08-MAR-2024 02.33.23,1011,158.3,191.3,156.3,35,43.3,1671,,21.39,13.61,,,,0,306,0,0,0,0,0,0,0,0,0,0,0,92400,5695,0,3698,0,0,5000,0,, 
297394,542893,08-MAR-2024 08.54.49,1010,121.3,205.49,171.5,33.99,71.9,1719,,20.77,13.22,,,,0,305,0,0,0,0,0,0,0,0,0,0,0,124000,6806,0,5649,0,0,5000,0,, 
297401,542894,08-MAR-2024 12.03.31,1010,164.8,140.29,107.3,32.99,37.1,1646,,20.16,12.83,,,,0,310,0,0,0,0,0,0,0,0,0,0,0,74800,4559,0,3336,0,0,4900,0,, 
297403,542895,08-MAR-2024 13.19.45,1010,163.5,199,164,35,45.9,1699,,21.39,13.61,,,,0,309,0,0,0,0,0,0,0,0,0,0,0,98200,6558,0,4298,0,0,5000,0,, 
297407,542896,08-MAR-2024 14.06.03,1010,155,169.39,131.4,37.99,35.5,1644,,23.22,14.77,,,,0,304,0,0,0,0,0,0,0,0,0,0,0,77000,4602,0,2777,0,0,5000,0,, 
297409,542897,08-MAR-2024 14.54.00,1010,165.5,170.39,133.4,36.99,37.6,1651,,22.6,14.39,,,,0,309,0,0,0,0,0,0,0,0,0,0,0,81100,5048,0,4023,0,0,5000,0,, 
297411,542898,08-MAR-2024 16.01.41,1010,164.2,187.6,152.6,35,39.9,1625,,21.39,13.61,,,,0,310,0,0,0,0,0,0,0,0,0,0,0,85900,5714,349,2193,0,0,5000,0,, 
297415,542899,08-MAR-2024 16.52.50,1010,162.7,190.49,155,35.49,40.7,1600,,21.69,13.8,,,,0,303,0,0,0,0,0,0,0,0,0,0,0,87500,5581,170,2619,0,0,5000,0,, 
297418,542900,08-MAR-2024 17.46.56,1010,160.7,198,163.1,34.9,43.4,1660,,21.33,13.57,,,,0,308,0,0,0,0,0,0,0,0,0,0,0,93500,5940,237,3229,0,0,5000,0,, 
297421,542901,08-MAR-2024 18.39.16,1010,162.7,189.09,153.3,35.79,41.3,1629,,21.87,13.92,,,,0,306,0,0,0,0,0,0,0,0,0,0,0,86000,5980,695,3068,0,0,5000,0,, 
297423,542902,08-MAR-2024 19.23.25,1011,162.9,168.99,131.5,37.49,35.9,1629,,22.91,14.58,,,,0,307,0,0,0,0,0,0,0,0,0,0,0,79500,4890,0,2592,0,0,5000,0,, 
297427,542903,08-MAR-2024 20.13.41,1010,163.3,48.8,10.3,38.5,37.2,1593,,23.53,14.97,,,,0,311,0,0,0,0,0,0,0,0,0,0,0,79900,5261,0,2777,0,0,5000,0,, 
297429,542904,08-MAR-2024 21.02.47,1010,163.7,177.29,139.8,37.49,38.2,1609,,22.91,14.58,,,,0,306,0,0,0,0,0,0,0,0,0,0,0,82800,5294,696,2993,0,0,4500,0,, 
297432,542905,08-MAR-2024 21.57.51,1010,160.9,190.1,154.5,35.6,42.6,1604,,21.76,13.84,,,,0,310,0,0,0,0,0,0,0,0,0,0,0,91900,5325,0,2960,0,0,4500,0,, 
297435,542906,08-MAR-2024 22.52.10,1010,166.6,48.09,10.1,37.99,39.4,1642,,23.22,14.77,,,,0,307,0,0,0,0,0,0,0,0,0,0,0,84700,5703,0,3052,0,0,4500,0,, 
297439,542907,08-MAR-2024 23.59.40,1010,158,202,166,36,45.7,1679,,22,14,,,,0,1006,0,0,0,0,0,0,0,0,0,0,0,99500,5972,0,4591,0,0,5300,0,, 
297442,542908,09-MAR-2024 01.05.16,1010,159.7,198.5,162.5,36,46.4,1636,,22,14,,,,0,1005,0,0,0,0,0,0,0,0,0,0,0,98700,5768,0,4524,0,0,5300,0,, 
297445,542909,09-MAR-2024 02.09.07,1032,166.9,187.89,149.8,38.09,43.3,1677,,23.28,14.81,,,,0,1016,0,0,0,0,0,0,0,0,0,0,0,90400,5817,0,3873,0,0,5400,0,, 
297448,542910,09-MAR-2024 03.13.36,1032,159,188.5,149.3,39.2,44.7,1663,,23.96,15.24,,,,0,1016,0,0,0,0,0,0,0,0,0,0,0,92500,6047,0,4668,0,0,5400,0,, 
297451,542911,09-MAR-2024 04.11.00,1015,157.7,189.4,147.3,42.1,42.8,1620,,25.73,16.37,,,,0,807,0,0,0,0,0,0,0,0,0,0,0,95200,5353,0,4792,0,0,5000,0,,
