Repository: sanad-code/udacity-aimaster-capstone-ai-programming-foundations-project

# Steel Production Data Analysis — Udacity AI Master Capstone

This project analyzes steel production data to identify key factors affecting energy consumption, quality indicators, and production efficiency. It covers data cleaning, exploratory data analysis (EDA), and visualization of relationships between variables such as DRI Carbon and Silica (SiO2). The insights support data-driven decisions to optimize the steelmaking process.

## What Was Built

A Jupyter Notebook (`data-workflow/data_workflow.ipynb`) that loads, cleans, and analyzes internal steel production heat data, producing visualizations and statistical summaries saved under `outputs/`.

File: data/raw/flat_raw_data.csv (part 35 of 86)
RC,HID,STOP_DATE,STEEL_GRADE,TAPPED_WGT,TOTAL_CHARGE,DRI_CHARGE,SCRAP_CHARGE,POWER_ON_TIME,FINAL_TEMP,TOTAL_C_DRI,LOCAL_SCRAP,HOME_RETURN_SCRAP,IMPORTED_SCRAP,PIG_IRON,DRI_BRIQUETTED,FESI,FEMN,SIMN,FECR,NICKEL,FETI,FEB,FENB,FEP,FEMO,CU,FEV,NITROVAN,ELEC_ENERGY,OXYGEN,COKE_LUMP,MODULE_CARBON,COKE_POWDER,BURNT_LIME,BURNT_DOLAMITE,FLUX,C_ANALYSIS, 
297454,542912,09-MAR-2024 05.03.26,1015,166.3,186,142.8,43.2,41.3,1640,,26.4,16.8,,,,0,810,0,0,0,0,0,0,0,0,0,0,0,89000,5020,0,3898,0,0,5200,0,, 
297457,542913,09-MAR-2024 05.58.06,1015,160.1,184.99,143,41.99,43.6,1639,,25.66,16.33,,,,0,808,0,0,0,0,0,0,0,0,0,0,0,89000,6070,0,4097,0,0,5600,0,, 
297460,542914,09-MAR-2024 06.49.10,1015,165.2,184.7,148.7,36,42,1658,,22,14,,,,0,807,0,0,0,0,0,0,0,0,0,0,0,91000,5379,0,4163,0,0,5000,0,, 
297463,542915,09-MAR-2024 07.39.47,1015,162.9,188.79,150.8,37.99,40.8,1642,,23.22,14.77,,,,0,808,0,0,0,0,0,0,0,0,0,0,0,88100,5878,0,3569,0,0,5000,0,, 
297466,542916,09-MAR-2024 08.32.30,1015,162.8,191.3,150.3,41,40.5,1577,,25.06,15.94,,,,0,809,0,0,0,0,0,0,0,0,0,0,0,89000,5795,341,4277,0,0,5000,0,, 
297469,542917,09-MAR-2024 09.25.03,1015,163.4,184.6,148.6,36,42.9,1600,,22,14,,,,0,813,0,0,0,0,0,0,0,0,0,0,0,91400,5634,570,3897,0,0,5000,0,, 
297472,542918,09-MAR-2024 10.16.42,1032,161.8,185,150,35,40.9,1629,,21.39,13.61,,,,0,908,0,0,0,0,0,0,0,0,0,0,0,87900,5384,0,3297,0,0,5000,0,, 
297475,542919,09-MAR-2024 11.13.06,1032,161.4,186.89,149.9,36.99,42.1,1671,,22.6,14.39,,,,0,908,0,0,0,0,0,0,0,0,0,0,0,88900,6095,462,3672,0,0,5000,0,, 
297478,542920,09-MAR-2024 12.03.16,1032,162.9,185,150,35,38.7,1671,,21.39,13.61,,,,0,910,0,0,0,0,0,0,0,0,0,0,0,86400,5492,0,3176,0,0,5000,0,, 
297481,542921,09-MAR-2024 12.50.42,1032,162,185.2,149.2,36,37.6,1665,,22,14,,,,0,908,0,0,0,0,0,0,0,0,0,0,0,84200,5486,0,3241,0,0,5000,0,, 
297485,542922,09-MAR-2024 13.42.23,1032,161.8,195.49,168.2,27.29,41,1661,,16.68,10.61,,,,0,907,0,0,0,0,0,0,0,0,0,0,0,93100,6071,0,4013,0,0,5000,0,, 
297487,542923,09-MAR-2024 14.39.53,5095,160.5,188.99,159,29.99,41.6,,,18.33,11.66,,,,0,1006,0,0,0,0,0,0,0,0,0,0,0,92000,6211,563,3834,0,0,5400,0,, 
297491,542924,09-MAR-2024 15.31.13,6095,163.5,185.8,149.8,36,39.9,1663,,22,14,,,,0,1010,0,0,0,0,0,0,0,0,0,0,0,86800,5675,0,3144,0,0,5000,0,, 
297493,542925,09-MAR-2024 16.21.46,1063,163.6,193.29,159.3,33.99,40.3,1649,,20.77,13.22,,,,0,1006,0,0,0,0,0,0,0,0,0,0,0,89200,5835,1015,2853,0,0,5000,0,, 
297496,542926,09-MAR-2024 17.11.27,1063,162.7,189.2,154.2,35,40.5,1643,,21.39,13.61,,,,0,1008,0,0,0,0,0,0,0,0,0,0,0,88600,5593,1016,2877,0,0,4700,0,, 
297499,542927,09-MAR-2024 18.10.06,5042,162.4,183.89,150.9,32.99,40.8,1629,,20.16,12.83,,,,0,1007,0,0,0,0,0,0,0,0,0,0,0,87300,5456,680,2537,0,0,5000,0,, 
297502,542928,09-MAR-2024 19.02.03,5042,162.3,189.69,153.5,36.19,41.8,1607,,22.12,14.07,,,,0,1008,0,0,0,0,0,0,0,0,0,0,0,90000,5728,0,2654,0,0,5000,0,, 
297505,542929,09-MAR-2024 19.52.56,5042,169.1,172.6,137.6,35,40.6,1603,,21.39,13.61,,,,0,1007,0,0,0,0,0,0,0,0,0,0,0,86100,5272,1251,2765,0,0,5000,0,, 
297508,542930,09-MAR-2024 20.52.02,5042,160.1,191.6,150.6,41,43.2,1648,,25.06,15.94,,,,0,1007,0,0,0,0,0,0,0,0,0,0,0,89800,5863,921,2716,0,0,4400,0,, 
297511,542931,09-MAR-2024 21.45.33,5042,159.8,185.79,149.5,36.29,40.8,1625,,22.18,14.11,,,,0,1007,0,0,0,0,0,0,0,0,0,0,0,91400,5187,0,2559,0,0,5000,0,, 
297514,542932,09-MAR-2024 22.38.03,5040,163.3,189.09,152.1,36.99,40.9,1651,,22.6,14.39,,,,0,1005,0,0,0,0,0,0,0,0,0,0,0,90100,4983,0,2448,0,0,5000,0,, 
297517,542933,09-MAR-2024 23.29.57,5040,159.3,190.29,152.3,37.99,42.5,1633,,23.22,14.77,,,,0,1006,0,0,0,0,0,0,0,0,0,0,0,89100,4971,248,3118,0,0,5000,0,, 
297519,542934,10-MAR-2024 00.20.09,5040,162.5,190.19,152.2,37.99,41.1,1649,,23.22,14.77,,,,0,1009,0,0,0,0,0,0,0,0,0,0,0,89300,5360,0,3398,0,0,5500,0,, 
297523,542935,10-MAR-2024 01.10.43,1056,161.4,195.2,159.2,36,41.5,1631,,22,14,,,,0,1008,0,0,0,0,0,0,0,0,0,0,0,91600,5051,0,3208,0,0,5000,0,, 
297526,542936,10-MAR-2024 02.04.43,1056,164.7,195.29,165.3,29.99,43.4,1678,,18.33,11.66,,,,0,1008,0,0,0,0,0,0,0,0,0,0,0,96900,5653,0,3926,0,0,5500,0,, 
297528,542937,10-MAR-2024 02.56.09,1056,165.4,180.9,144.9,36,39.1,1662,,22,14,,,,0,1008,0,0,0,0,0,0,0,0,0,0,0,87100,5303,0,3365,0,0,5000,0,, 
297532,542938,10-MAR-2024 03.48.23,1056,165.2,184.39,144.4,39.99,40.1,,,24.44,15.55,,,,0,1007,0,0,0,0,0,0,0,0,0,0,0,89000,5430,0,3629,0,0,5000,0,, 
297535,542939,10-MAR-2024 04.46.38,2067,165.9,178.19,141.2,36.99,40.8,1555,,22.6,14.39,,,,0,1007,0,0,0,0,0,0,0,0,0,0,0,86400,5100,0,3380,0,0,5000,0,, 
297538,542940,10-MAR-2024 05.36.23,2067,164.6,190.29,148.3,41.99,39.6,1690,,25.66,16.33,,,,0,1006,0,0,0,0,0,0,0,0,0,0,0,88900,5440,0,3393,0,0,5000,0,, 
297541,542941,10-MAR-2024 06.26.23,2067,165.6,187.79,149.8,37.99,40.4,1651,,23.22,14.77,,,,0,1008,0,0,0,0,0,0,0,0,0,0,0,90000,5398,72,3559,0,0,5000,0,, 
297544,542942,10-MAR-2024 07.38.13,2067,160.5,197.69,159.7,37.99,43,1658,,23.22,14.77,,,,0,1004,0,0,0,0,0,0,0,0,0,0,0,95000,5970,0,3505,0,0,5000,0,, 
297546,542943,10-MAR-2024 08.36.03,2067,162,199.89,162.7,37.19,43.3,1666,,22.73,14.46,,,,0,1009,0,0,0,0,0,0,0,0,0,0,0,95500,6075,0,3896,0,0,5100,0,, 
297549,542944,10-MAR-2024 09.25.43,2067,162.5,186.1,150.1,36,39.6,1664,,22,14,,,,0,1008,0,0,0,0,0,0,0,0,0,0,0,88100,5678,0,3491,0,0,5000,0,, 
297552,542945,10-MAR-2024 10.17.53,2067,162.2,185.3,150.3,35,38.5,1675,,21.39,13.61,,,,0,996,0,0,0,0,0,0,0,0,0,0,0,87200,5572,0,3469,0,0,5000,0,, 
297555,542946,10-MAR-2024 11.09.22,7060,162.3,185.6,149.6,36,40.1,1661,,22,14,,,,0,998,0,0,0,0,0,0,0,0,0,0,0,88500,5779,0,3400,0,54,5000,0,, 
297559,542947,10-MAR-2024 12.00.17,7060,162.3,186.79,149.6,37.19,38.1,1647,,22.73,14.46,,,,0,1007,0,0,0,0,0,0,0,0,0,0,0,85800,5333,0,3233,0,54,5000,0,, 
297562,542948,10-MAR-2024 12.52.32,7060,161.9,185.4,150.2,35.2,40.8,1622,,21.51,13.69,,,,0,1012,0,0,0,0,0,0,0,0,0,0,0,88000,5838,0,3361,0,0,5000,0,, 
297564,542949,10-MAR-2024 13.43.48,7060,162.4,186.59,149.6,36.99,38.7,1659,,22.6,14.39,,,,0,1006,0,0,0,0,0,0,0,0,0,0,0,87000,5156,0,3412,0,0,5000,0,, 
297568,542950,10-MAR-2024 14.35.24,7060,160.1,185.8,149.8,36,39.8,1686,,22,14,,,,0,1008,0,0,0,0,0,0,0,0,0,0,0,88300,5281,0,3425,0,0,5000,0,, 
297571,542951,10-MAR-2024 15.41.14,7060,163.2,198.7,162.7,36,42.4,1651,,22,14,,,,0,1006,0,0,0,0,0,0,0,0,0,0,0,92600,5474,1017,2356,0,0,5000,0,, 
297574,542952,10-MAR-2024 16.31.43,7060,159.9,65.4,29.4,36,40.8,1640,,22,14,,,,0,998,0,0,0,0,0,0,0,0,0,0,0,89000,5711,0,2413,0,0,5000,0,, 
297577,542953,10-MAR-2024 17.21.24,7060,163.9,190.49,153.5,36.99,40,1617,,22.6,14.39,,,,0,1008,0,0,0,0,0,0,0,0,0,0,0,88000,5650,0,2396,0,0,5000,0,, 
297580,542954,10-MAR-2024 18.09.37,7060,164.2,177.5,141.5,36,37.6,1625,,22,14,,,,0,1007,0,0,0,0,0,0,0,0,0,0,0,82500,5344,0,2311,0,0,5000,0,, 
297583,542955,10-MAR-2024 19.00.55,5042,164.9,183.49,145.5,37.99,38.7,1660,,23.22,14.77,,,,0,988,0,0,0,0,0,0,0,0,0,0,0,85300,5576,1014,2437,0,0,5000,0,, 
297586,542956,10-MAR-2024 20.02.55,5042,158.4,185.29,146.3,38.99,40.9,1664,,23.83,15.16,,,,0,1004,0,0,0,0,0,0,0,0,0,0,0,88000,5717,1015,2535,0,0,5000,0,, 
297589,542957,10-MAR-2024 20.53.54,5042,159.3,181.19,144.9,36.29,41,1643,,22.18,14.11,,,,0,1008,0,0,0,0,0,0,0,0,0,0,0,87000,5976,0,2644,0,0,5000,0,, 
297592,542958,10-MAR-2024 22.01.55,5042,163.5,198.5,162.5,36,42.3,1639,,22,14,,,,0,1008,0,0,0,0,0,0,0,0,0,0,0,90500,6110,0,2442,0,0,5000,0,, 
297594,542959,10-MAR-2024 23.02.10,5042,164.5,188.29,150.3,37.99,41.9,1667,,23.22,14.77,,,,0,1007,0,0,0,0,0,0,0,0,0,0,0,88700,5847,0,2778,0,0,5000,0,, 
297596,542960,11-MAR-2024 00.06.19,5042,166.8,210.8,174.8,36,47.4,1688,,22,14,,,,0,1006,0,0,0,0,0,0,0,0,0,0,0,101000,6507,232,4104,0,0,5500,0,, 
297598,542961,11-MAR-2024 01.05.53,5042,166.4,189.49,149.5,39.99,44.7,1657,,24.44,15.55,,,,0,1010,0,0,0,0,0,0,0,0,0,0,0,92900,5927,0,3506,0,0,5300,0,, 
297600,542962,11-MAR-2024 02.05.29,5042,167.3,186.2,150.2,36,43.3,1633,,22,14,,,,0,1008,0,0,0,0,0,0,0,0,0,0,0,90000,5448,0,3601,0,0,5000,0,, 
297602,542963,11-MAR-2024 02.58.53,5042,166.1,196.69,159.7,36.99,42.6,1628,,22.6,14.39,,,,0,1006,0,0,0,0,0,0,0,0,0,0,0,91600,6038,393,3486,0,0,5000,0,, 
297604,542964,11-MAR-2024 04.02.43,5042,166.1,186.4,150.4,36,42.2,1662,,22,14,,,,0,1007,0,0,0,0,0,0,0,0,0,0,0,90000,5624,129,3521,0,0,5000,0,, 
297606,542965,11-MAR-2024 04.53.15,5042,167.5,179.59,140.6,38.99,38,1653,,23.83,15.16,,,,0,1007,0,0,0,0,0,0,0,0,0,0,0,80500,5322,0,3003,0,0,5000,0,, 
297608,542966,11-MAR-2024 06.17.25,5042,168.2,199.29,162.3,36.99,42.9,1642,,22.6,14.39,,,,0,1006,0,0,0,0,0,0,0,0,0,0,0,92000,5822,0,3211,0,0,5000,0,, 
297610,542967,11-MAR-2024 07.04.49,5042,162.6,165.1,130.1,35,37.5,1693,,21.39,13.61,,,,0,1007,0,0,0,0,0,0,0,0,0,0,0,79200,5349,0,3171,0,0,5000,0,, 
297612,542968,11-MAR-2024 08.11.47,8061,162.8,190.1,154.1,36,42.9,1673,,22,14,,,,0,1006,0,0,0,0,0,0,0,0,0,0,0,91000,5748,0,3682,0,299,5000,0,, 
297614,542969,11-MAR-2024 10.05.00,8061,166.1,164.89,130.9,33.99,39.3,1674,,20.77,13.22,,,,0,1005,0,0,0,0,0,0,0,0,0,0,0,81800,5747,0,3736,0,0,4800,0,, 
297617,542970,11-MAR-2024 11.59.10,8061,163.5,200.39,164.9,35.49,45.8,1648,,21.69,13.8,,,,0,1007,0,0,0,0,0,0,0,0,0,0,0,95800,5805,240,3673,0,0,5000,0,, 
297620,542971,11-MAR-2024 12.56.37,5040,163.4,185.38,150.1,35.28,42.2,1637,,21.6,13.68,,,,0,1006,0,0,0,0,0,0,0,0,0,0,0,90000,5726,0,3271,0,0,5000,0,, 
297623,542972,11-MAR-2024 13.55.59,5040,163.8,182.9,153.9,29,41.7,1687,,17.72,11.28,,,,0,1005,0,0,0,0,0,0,0,0,0,0,0,89100,5470,0,3394,0,0,5000,0,, 
297625,542973,11-MAR-2024 14.50.10,5040,164.5,188.9,153.9,35,38.8,1672,,21.39,13.61,,,,0,1007,0,0,0,0,0,0,0,0,0,0,0,87000,5632,0,3248,0,0,5000,0,, 
297628,542974,11-MAR-2024 15.50.00,5040,163.8,201.3,166.3,35,44.8,1621,,21.39,13.61,,,,0,1009,0,0,0,0,0,0,0,0,0,0,0,96500,5670,0,3678,0,0,5000,0,, 
297631,542975,11-MAR-2024 16.49.06,5040,166,196.99,158.9,38.09,43.7,1663,,23.28,14.81,,,,0,1007,0,0,0,0,0,0,0,0,0,0,0,94000,5347,0,3743,0,0,5000,0,, 
297634,542976,11-MAR-2024 18.50.56,5040,164.1,186.2,150.2,36,42.5,1621,,22,14,,,,0,1006,0,0,0,0,0,0,0,0,0,0,0,88500,5351,0,3732,0,0,5000,0,, 
297638,542977,11-MAR-2024 19.43.02,5040,165.7,182.7,146.7,36,39.8,1666,,22,14,,,,0,0,0,0,0,0,0,0,0,0,0,0,0,85500,5487,0,3397,0,0,5000,0,, 
297641,542978,11-MAR-2024 20.41.11,5040,161.5,186.8,150.8,36,41.1,1634,,22,14,,,,0,1005,0,0,0,0,0,0,0,0,0,0,0,86700,5486,0,3611,0,0,5000,0,, 
297644,542979,11-MAR-2024 21.45.02,5040,165.6,187.69,148.7,38.99,40.9,1670,,23.83,15.16,,,,0,1006,0,0,0,0,0,0,0,0,0,0,0,87000,5483,0,3008,0,0,5000,0,, 
297647,542980,11-MAR-2024 22.42.57,5040,164.5,187.9,145.8,42.1,41.1,1665,,25.73,16.37,,,,0,1006,0,0,0,0,0,0,0,0,0,0,0,87600,5329,0,2903,0,0,4900,0,, 
297650,542981,12-MAR-2024 00.18.56,5040,165.1,188.3,152.3,36,41.6,1667,,22,14,,,,0,306,0,0,0,0,0,0,0,0,0,0,0,90500,4469,0,2321,0,0,5000,0,, 
297654,542982,12-MAR-2024 01.16.31,2011,163.3,186.79,149.8,36.99,42.4,1647,,22.6,14.39,,,,0,306,0,0,0,0,0,0,0,0,0,0,0,92100,4867,343,2015,0,0,5000,0,, 
297657,542983,12-MAR-2024 02.16.11,1056,160.4,192.29,154.3,37.99,43.2,1658,,23.22,14.77,,,,0,1006,0,0,0,0,0,0,0,0,0,0,0,92100,5222,0,2025,0,0,5000,0,, 
297660,542984,12-MAR-2024 03.06.37,5040,163.5,184.59,146.6,37.99,39.1,1653,,23.22,14.77,,,,0,1006,0,0,0,0,0,0,0,0,0,0,0,86000,5125,368,1989,0,0,5000,0,, 
297663,542985,12-MAR-2024 03.58.22,8061,164,181.6,146.6,35,36.5,1634,,21.39,13.61,,,,0,1006,0,0,0,0,0,0,0,0,0,0,0,78000,4236,368,2080,0,0,5000,0,, 
297665,542986,12-MAR-2024 05.29.22,8061,163.9,191.2,150.2,41,46.8,1650,,25.06,15.94,,,,0,1006,0,0,0,0,0,0,0,0,0,0,0,95200,6065,513,3024,0,0,5100,0,, 
297668,542987,12-MAR-2024 05.48.36,8061,163.8,181.29,139.3,41.99,39.9,1665,,25.66,16.33,,,,0,1006,0,0,0,0,0,0,0,0,0,0,0,83400,4971,0,2447,0,0,5000,0,, 
297672,542988,12-MAR-2024 07.41.21,1063,165.2,199.69,156.7,42.99,41.4,1554,,26.27,16.72,,,,0,0,0,0,0,0,0,0,0,0,0,0,0,89500,5517,0,2869,0,0,5100,0,, 
297675,542989,12-MAR-2024 08.33.06,2011,166,185.4,150.2,35.2,40.4,,,21.51,13.69,,,,0,308,0,0,0,0,0,0,0,0,0,0,0,88000,4827,514,1424,0,0,5000,0,, 
297677,542990,12-MAR-2024 09.28.42,2011,165.1,186.39,112.1,74.29,36,1658,,45.4,28.89,,,,0,308,0,0,0,0,0,0,0,0,0,0,0,76000,5104,200,2671,0,0,5500,0,, 
297681,542991,12-MAR-2024 10.55.02,2015,164.1,200.9,164.9,36,44.4,1664,,22,14,,,,0,789,0,0,0,0,0,0,0,0,0,0,0,95300,5735,238,3163,0,0,5000,0,, 
297685,542992,12-MAR-2024 12.06.02,2015,164.4,187.1,151.1,36,37.9,1617,,22,14,,,,0,0,0,0,0,0,0,0,0,0,0,0,0,83900,5590,0,3625,0,0,5000,0,, 
297688,542993,12-MAR-2024 12.59.58,1015,164.1,186.59,151.1,35.49,41,1622,,21.69,13.8,,,,0,788,0,0,0,0,0,0,0,0,0,0,0,89500,5654,0,3704,0,0,5000,0,, 
297691,542994,12-MAR-2024 13.53.08,1015,164.7,186.49,149.3,37.19,39.4,1645,,22.73,14.46,,,,0,811,0,0,0,0,0,0,0,0,0,0,0,87100,5505,0,3396,0,0,5000,0,, 
297694,542995,12-MAR-2024 14.44.49,1015,165,185.99,150.1,35.89,37.2,1659,,21.93,13.96,,,,0,808,0,0,0,0,0,0,0,0,0,0,0,83900,5483,0,3344,0,0,5000,0,, 
297696,542996,12-MAR-2024 15.43.21,1015,157.3,168.6,132.6,36,41.1,1629,,22,14,,,,0,808,0,0,0,0,0,0,0,0,0,0,0,87400,5392,0,3090,0,0,5300,0,, 
297700,542997,12-MAR-2024 16.37.48,1015,163.5,215.89,154.9,60.99,39.2,1669,,37.27,23.72,,,,0,305,0,0,0,0,0,0,0,0,0,0,0,88000,5540,0,3135,0,0,5000,0,, 
297703,542998,12-MAR-2024 17.35.08,1011,166.2,196.49,158.5,37.99,42.2,1639,,23.22,14.77,,,,0,308,0,0,0,0,0,0,0,0,0,0,0,94700,5356,0,3824,0,0,5500,0,, 
297706,542999,12-MAR-2024 18.37.52,1015,165,188.69,154.6,34.09,39.6,1657,,20.83,13.26,,,,0,809,0,0,0,0,0,0,0,0,0,0,0,88900,5286,0,3242,0,0,5000,0,, 
297709,543000,12-MAR-2024 19.33.07,1015,164.5,191.89,157.8,34.09,43.7,1648,,20.83,13.26,,,,0,806,0,0,0,0,0,0,0,0,0,0,0,95300,5476,0,4458,0,0,5000,0,, 
297712,543001,12-MAR-2024 20.26.11,1015,163.7,185.5,150.5,35,38.3,1676,,21.39,13.61,,,,0,811,0,0,0,0,0,0,0,0,0,0,0,86400,5231,0,2624,0,0,5000,0,, 
297715,543002,12-MAR-2024 21.14.38,1015,164.6,185.39,149.2,36.19,37.6,1636,,22.12,14.07,,,,0,296,0,0,0,0,0,0,0,0,0,0,0,85000,5471,0,2601,0,0,5000,0,, 
297718,543003,12-MAR-2024 22.04.38,1015,163.9,189.69,158.7,30.99,38.2,1655,,18.94,12.05,,,,0,1004,0,0,0,0,0,0,0,0,0,0,0,85400,5395,0,2493,0,0,5000,0,, 
297721,543004,12-MAR-2024 22.50.47,5095,157.6,166.5,133.3,33.2,35.2,1663,,20.29,12.91,,,,0,995,0,0,0,0,0,0,0,0,0,0,0,76000,5006,0,2354,0,0,5000,0,, 
297724,543005,12-MAR-2024 23.57.52,5095,162.9,186.89,149.9,36.99,42.3,1641,,22.6,14.39,,,,0,1007,0,0,0,0,0,0,0,0,0,0,0,91200,5502,496,3364,0,0,5000,0,, 
297726,543006,13-MAR-2024 01.23.17,5095,164.4,219.19,180.2,38.99,49.8,1666,,23.83,15.16,,,,0,1006,0,0,0,0,0,0,0,0,0,0,0,108600,6457,127,4261,0,0,5000,0,, 
297729,543007,13-MAR-2024 02.23.31,5095,163.8,199.2,163.2,36,46.6,1666,,22,14,,,,0,1005,0,0,0,0,0,0,0,0,0,0,0,96600,5602,0,4011,0,0,5000,0,, 
297732,543008,13-MAR-2024 03.19.28,1014,164.1,193.09,168.1,24.99,45.7,1661,,15.27,9.72,,,,0,303,0,0,0,0,0,0,0,0,0,0,0,96300,5667,0,4457,0,554,5000,0,, 
297736,543009,13-MAR-2024 04.13.35,1016,165.5,196,160,36,41.3,1646,,22,14,,,,0,308,0,0,0,0,0,0,0,0,0,0,0,87900,5747,0,3469,0,0,5000,0,, 
297739,543010,13-MAR-2024 05.06.34,2010,163.7,184.09,150.1,33.99,40.2,1687,,20.77,13.22,,,,0,307,0,0,0,0,0,0,0,0,0,0,0,86400,5404,0,3585,0,0,5000,0,, 
297742,543011,13-MAR-2024 05.59.47,2010,162.4,186,150,36,42.5,1643,,22,14,,,,0,306,0,0,0,0,0,0,0,0,0,0,0,89300,5599,226,3859,0,0,5000,0,, 
297745,543012,13-MAR-2024 07.02.04,2010,163.3,185.09,151.1,33.99,41.8,1667,,20.77,13.22,,,,0,306,0,0,0,0,0,0,0,0,0,0,0,87600,5334,0,3264,0,0,5300,0,, 
297748,543013,13-MAR-2024 07.51.14,2010,163.4,193.9,157.9,36,39.1,1638,,22,14,,,,0,308,0,0,0,0,0,0,0,0,0,0,0,88000,5756,570,2814,0,0,5000,0,, 
297751,543014,13-MAR-2024 08.41.27,2010,164.5,185.4,149.8,35.6,39.3,1637,,21.76,13.84,,,,0,305,0,0,0,0,0,0,0,0,0,0,0,85000,5427,0,2773,0,0,5000,0,, 
297754,543015,13-MAR-2024 09.31.04,2015,162.1,186.99,150.5,36.49,39.3,1627,,22.3,14.19,,,,0,805,0,0,0,0,0,0,0,0,0,0,0,85900,5583,572,3014,0,0,5000,0,, 
297757,543016,13-MAR-2024 10.19.28,1015,161.4,46.6,20.6,26,38.3,1618,,15.89,10.11,,,,0,807,0,0,0,0,0,0,0,0,0,0,0,85500,5634,571,2474,0,0,5000,0,, 
297760,543017,13-MAR-2024 11.13.14,1015,161.2,188.08,124.1,63.98,37.9,1643,,39.1,24.88,,,,0,803,0,0,0,0,0,0,0,0,0,0,0,80100,5114,571,2307,0,0,5000,0,, 
297765,543017,13-MAR-2024 11.25.47,1015,161.2,40.6,4.6,36,4,,,22,14,,,,0,0,0,0,0,0,0,0,0,0,0,0,0,7600,243,0,139,0,0,800,0,, 
297767,543018,13-MAR-2024 12.03.14,1015,165.4,186,150,36,30.4,1626,,22,14,,,,0,806,0,0,0,0,0,0,0,0,0,0,0,72400,5137,0,2309,0,0,5000,0,, 
297770,543019,13-MAR-2024 12.56.24,1030,165,187.2,155.2,32,41.5,1648,,19.56,12.44,,,,0,1006,0,0,0,0,0,0,0,0,0,0,0,90600,5737,571,2896,0,0,5000,0,, 
297773,543020,13-MAR-2024 13.47.53,1030,163,191.19,154.2,36.99,39.7,1647,,22.6,14.39,,,,0,1009,0,0,0,0,0,0,0,0,0,0,0,87500,5833,0,2637,0,0,5000,0,, 
297776,543021,13-MAR-2024 14.37.08,1015,165.7,181.39,143.9,37.49,38.6,1664,,22.91,14.58,,,,0,809,0,0,0,0,0,0,0,0,0,0,0,85500,5430,0,2563,0,0,5000,0,, 
297779,543022,13-MAR-2024 16.12.03,1015,165.4,201.9,165.1,36.8,47.2,1635,,22.49,14.31,,,,0,808,0,0,0,0,0,0,0,0,0,0,0,97500,5673,0,3026,0,0,5000,0,, 
297782,543023,13-MAR-2024 17.10.04,1015,164,191.29,153.8,37.49,42.4,1652,,22.91,14.58,,,,0,808,0,0,0,0,0,0,0,0,0,0,0,88700,5639,0,3228,0,0,5200,0,, 
297785,543024,13-MAR-2024 18.01.48,1015,158.6,189.19,152.2,36.99,38.3,1628,,22.6,14.39,,,,0,807,0,0,0,0,0,0,0,0,0,0,0,85100,5556,0,2332,0,0,5100,0,, 
297788,543025,13-MAR-2024 18.55.20,1015,162.3,104.79,70.8,33.99,41,1634,,20.77,13.22,,,,0,809,0,0,0,0,0,0,0,0,0,0,0,89100,5303,0,2991,0,0,5000,0,, 
297791,543026,13-MAR-2024 19.48.00,1015,165.7,185.2,150.2,35,39.7,1639,,21.39,13.61,,,,0,808,0,0,0,0,0,0,0,0,0,0,0,86500,4904,0,2886,0,0,5000,0,, 
297794,543027,13-MAR-2024 20.40.10,1015,163.2,191.1,156.1,35,41.4,1647,,21.39,13.61,,,,0,809,0,0,0,0,0,0,0,0,0,0,0,92700,5646,0,3637,0,0,5000,0,, 
297797,543028,13-MAR-2024 21.32.10,1015,163.4,191.39,154.4,36.99,39.3,1629,,22.6,14.39,,,,0,307,0,0,0,0,0,0,0,0,0,0,0,86500,5828,0,3097,0,0,5000,0,, 
297800,543029,13-MAR-2024 22.18.29,1015,164.8,180.6,144.6,36,36.8,1643,,22,14,,,,0,306,0,0,0,0,0,0,0,0,0,0,0,82500,5254,0,3149,0,0,5000,0,, 
297803,543030,13-MAR-2024 23.06.54,1015,168.5,153,117,36,38,1631,,22,14,,,,0,808,0,0,0,0,0,0,0,0,0,0,0,79100,5314,0,2647,0,0,5100,0,, 
297807,543031,14-MAR-2024 00.03.49,1010,166.6,197.5,161.5,36,42.7,1627,,22,14,,,,0,307,0,0,0,0,0,0,0,0,0,0,0,94500,5771,257,3284,0,0,5000,0,, 
297810,543032,14-MAR-2024 00.54.10,1058,164.6,194.09,157.1,36.99,41,1668,,22.6,14.39,,,,0,1006,0,0,0,0,0,0,0,0,0,0,0,91200,5388,308,3042,0,0,5000,0,, 
297813,543033,14-MAR-2024 01.47.39,1032,164.4,192.69,153.7,38.99,43.1,1673,,23.83,15.16,,,,0,1008,0,0,0,0,0,0,0,0,0,0,0,94900,5443,762,3281,0,0,5000,0,, 
297816,543034,14-MAR-2024 02.42.44,1058,166.1,184.5,149.5,35,39.6,1658,,21.39,13.61,,,,0,1006,0,0,0,0,0,0,0,0,0,0,0,86000,5577,0,3464,0,0,5000,0,, 
297819,543035,14-MAR-2024 03.36.19,1058,164.8,185,149,36,40.9,1666,,22,14,,,,0,1009,0,0,0,0,0,0,0,0,0,0,0,90400,5695,250,3816,0,0,5000,0,, 
297822,543036,14-MAR-2024 04.30.19,1030,160.3,197.69,160.7,36.99,42.7,1633,,22.6,14.39,,,,0,1005,0,0,0,0,0,0,0,0,0,0,0,93000,5566,0,3080,0,0,5300,0,, 
297825,543037,14-MAR-2024 05.22.03,1030,162.8,189.29,152.3,36.99,40.8,1645,,22.6,14.39,,,,0,1009,0,0,0,0,0,0,0,0,0,0,0,89000,5435,238,2833,0,0,5000,0,, 
297828,543038,14-MAR-2024 06.11.29,1015,163.7,187.79,148.8,38.99,40,1661,,23.83,15.16,,,,0,812,0,0,0,0,0,0,0,0,0,0,0,86900,5566,0,3200,0,0,5000,0,, 
297831,543039,14-MAR-2024 07.27.39,1015,164.9,209.79,172.8,36.99,48.6,1659,,22.6,14.39,,,,0,809,0,0,0,0,0,0,0,0,0,0,0,100900,7192,240,3670,0,0,5700,0,, 
297833,543040,14-MAR-2024 08.27.00,1015,165.3,186.2,150.2,36,39.7,1629,,22,14,,,,0,808,0,0,0,0,0,0,0,0,0,0,0,85300,6143,0,2491,0,0,5000,0,, 
297837,543041,14-MAR-2024 09.27.50,1015,163.6,186.49,149,37.49,41,1637,,22.91,14.58,,,,0,807,0,0,0,0,0,0,0,0,0,0,0,88500,5643,0,2827,0,0,5000,0,, 
297840,543042,14-MAR-2024 10.26.30,1015,162.2,181.6,146.6,35,40.7,1600,,21.39,13.61,,,,0,807,0,0,0,0,0,0,0,0,0,0,0,86800,5493,0,2548,0,0,5200,0,, 
297843,543043,14-MAR-2024 11.14.16,1014,163.6,180.19,142.7,37.49,37.9,1641,,22.91,14.58,,,,0,308,0,0,0,0,0,0,0,0,0,0,0,83900,5382,0,2446,0,0,5000,0,, 
297846,543044,14-MAR-2024 12.20.55,5095,163.1,177.1,150.1,27,40,1624,,16.5,10.5,,,,0,311,0,0,0,0,0,0,0,0,0,0,0,87900,5555,515,2749,0,0,5000,0,, 
297849,543045,14-MAR-2024 13.18.19,5095,157.7,203.49,167,36.49,40.6,1636,,22.3,14.19,,,,0,1020,0,0,0,0,0,0,0,0,0,0,0,90200,5997,573,2754,0,0,5000,0,, 
297852,543046,14-MAR-2024 14.09.16,5095,159.9,188.79,154.8,33.99,39.8,1616,,20.77,13.22,,,,0,1006,0,0,0,0,0,0,0,0,0,0,0,86900,5809,571,2774,0,0,5000,0,, 
297855,543047,14-MAR-2024 15.02.15,5095,159.4,190.5,155.5,35,41.2,1649,,21.39,13.61,,,,0,1006,0,0,0,0,0,0,0,0,0,0,0,89000,5992,0,2897,0,0,5000,0,, 
297858,543048,14-MAR-2024 15.58.26,8061,156.1,194.69,160.7,33.99,42.8,1638,,20.77,13.22,,,,0,1006,0,0,0,0,0,0,0,0,0,0,0,95000,5798,0,3817,0,0,5000,0,, 
297861,543049,14-MAR-2024 16.53.56,8061,158.7,194.9,159.9,35,42.2,1652,,21.39,13.61,,,,0,1015,0,0,0,0,0,0,0,0,0,0,0,92000,5769,0,3736,0,0,5000,0,, 
297864,543050,14-MAR-2024 18.01.20,7055,167.7,156.49,119.4,37.09,35.6,1656,,22.67,14.42,,,,0,1004,0,0,0,0,0,0,0,0,0,0,0,76000,4693,572,3557,0,0,5000,0,, 
297867,543051,14-MAR-2024 20.07.35,7010,159.9,212.89,176.7,36.19,56,1610,,22.12,14.07,,,,0,1007,0,0,0,0,0,0,0,0,0,0,0,108000,6107,572,4542,0,0,5000,0,, 
297870,543052,14-MAR-2024 21.09.39,2051,159.7,196.19,161.1,35.09,41.8,1630,,21.44,13.65,,,,0,808,0,0,0,0,0,0,0,0,0,0,0,88100,5802,0,2706,0,0,4900,0,, 
297873,543053,14-MAR-2024 22.12.05,2051,154.3,191.9,171.9,20,43.6,1634,,12.22,7.78,,,,0,806,0,0,0,0,0,0,0,0,0,0,0,95500,5748,0,3678,0,0,5000,0,, 
297876,543054,14-MAR-2024 23.05.45,1058,164,161.6,125.6,36,37.1,1699,,22,14,,,,0,1007,0,0,0,0,0,0,0,0,0,0,0,76000,5466,0,2775,0,0,6300,0,, 
297879,543055,15-MAR-2024 00.18.20,1014,167.8,166.8,130.8,36,42.9,1466,,22,14,,,,0,307,0,0,0,0,0,0,0,0,0,0,0,86600,5740,239,3799,0,0,5200,0,, 
297881,543056,15-MAR-2024 01.53.43,1014,163.4,210,175,35,52.7,1567,,,35,,,,0,308,0,0,0,0,0,0,0,0,0,0,0,103000,6088,241,3478,0,0,5000,0,, 
297885,543057,15-MAR-2024 02.53.02,1010,159.5,199,164,35,44.4,1624,,21.39,13.61,,,,0,307,0,0,0,0,0,0,0,0,0,0,0,95000,6033,0,3780,0,0,5000,0,, 
297888,543058,15-MAR-2024 04.02.01,1010,163.4,189.8,153.7,36.1,43,1673,,22.06,14.04,,,,0,309,0,0,0,0,0,0,0,0,0,0,0,89800,5907,0,3392,0,0,5000,0,, 
297891,543059,15-MAR-2024 05.01.01,1010,162.6,189,152.9,36.1,39.4,1643,,22.06,14.04,,,,0,307,0,0,0,0,0,0,0,0,0,0,0,85200,5964,0,3400,0,0,5000,0,, 
297894,543060,15-MAR-2024 05.54.46,1010,161.7,184.29,150.3,33.99,39.4,1635,,20.77,13.22,,,,0,308,0,0,0,0,0,0,0,0,0,0,0,88000,5101,0,3071,0,0,5000,0,, 
297897,543061,15-MAR-2024 06.58.22,1016,155.7,186.1,150.1,36,38.5,1648,,22,14,,,,0,307,0,0,0,0,0,0,0,0,0,0,0,88000,5353,0,3011,0,0,5000,0,, 
297900,543062,15-MAR-2024 08.19.22,2011,165.1,185.29,153,32.29,42.2,1631,,19.73,12.56,,,,0,311,0,0,0,0,0,0,0,0,0,0,0,88800,5543,574,2895,0,0,5200,0,, 
297904,543063,15-MAR-2024 09.20.42,2011,165.6,185.9,150.3,35.6,40.1,1639,,21.76,13.84,,,,0,308,0,0,0,0,0,0,0,0,0,0,0,87900,5360,0,2625,0,0,5000,0,, 
297907,543064,15-MAR-2024 10.14.25,2011,164,45.19,10.7,34.49,39.8,1615,,21.08,13.41,,,,0,289,0,0,0,0,0,0,0,0,0,0,0,84000,5115,0,2342,0,0,5100,0,, 
297909,543065,15-MAR-2024 11.26.03,2030,164.2,186.29,149.2,37.09,42.2,1644,,22.67,14.42,,,,0,908,0,0,0,0,0,0,0,0,0,0,0,89600,5935,1016,3227,0,0,5000,0,, 
297912,543066,15-MAR-2024 12.19.31,2030,148.6,166.09,107.2,58.89,38,1630,,35.99,22.9,,,,0,1007,0,0,0,0,0,0,0,0,0,0,0,78300,5088,0,2347,0,0,5500,0,, 
297916,543067,15-MAR-2024 13.40.15,2032,164,185.89,149.4,36.49,44.3,1626,,22.3,14.19,,,,0,306,0,0,0,0,0,0,0,0,0,0,0,91900,5839,1016,3018,0,0,5300,0,, 
297918,543068,15-MAR-2024 14.32.32,1015,159.4,42.09,11.1,30.99,39.2,1630,,18.94,12.05,,,,0,808,0,0,0,0,0,0,0,0,0,0,0,86500,5914,0,2960,0,0,5000,0,, 
297921,543069,15-MAR-2024 15.31.12,1015,163.6,199.99,162,37.99,42.7,1605,,23.22,14.77,,,,0,808,0,0,0,0,0,0,0,0,0,0,0,93100,5857,0,2717,0,0,5000,0,, 
297924,543070,15-MAR-2024 16.23.22,2010,160.1,190.19,156.1,34.09,41.5,1646,,20.83,13.26,,,,0,308,0,0,0,0,0,0,0,0,0,0,0,90500,5298,0,2805,0,0,5000,0,, 
297928,543071,15-MAR-2024 17.17.57,2010,170.2,199.98,133.8,66.18,41,1671,,40.44,25.74,,,,0,294,0,0,0,0,0,0,0,0,0,0,0,87200,5308,0,3268,0,0,5700,0,, 
297931,543072,15-MAR-2024 18.09.49,2010,162.8,187.49,152.4,35.09,41.4,1640,,21.44,13.65,,,,0,309,0,0,0,0,0,0,0,0,0,0,0,89500,5360,0,3673,0,0,5400,0,, 
297934,543073,15-MAR-2024 19.01.47,2010,164.9,190.79,155.7,35.09,41.4,1643,,21.44,13.65,,,,0,308,0,0,0,0,0,0,0,0,0,0,0,91500,5623,0,3222,0,0,5500,0,, 
297938,543074,15-MAR-2024 19.51.58,2010,164.8,188.3,152.3,36,39.9,1650,,22,14,,,,0,305,0,0,0,0,0,0,0,0,0,0,0,88700,5309,0,3137,0,0,5000,0,, 
297941,543075,15-MAR-2024 20.41.02,2010,159.7,190.3,157.1,33.2,38.8,,,20.29,12.91,,,,0,305,0,0,0,0,0,0,0,0,0,0,0,86700,5376,0,2498,0,0,5000,0,, 
297943,543076,15-MAR-2024 21.30.08,2010,162.3,188.4,152.4,36,40.6,1620,,22,14,,,,0,807,0,0,0,0,0,0,0,0,0,0,0,90000,5707,0,2887,0,0,5000,0,, 
297947,543077,15-MAR-2024 22.19.21,1015,162.6,188.9,152.9,36,41.5,1642,,22,14,,,,0,1616,0,0,0,0,0,0,0,0,0,0,0,93100,5570,0,3436,0,0,5300,0,, 
297950,543078,15-MAR-2024 23.08.08,1015,167.2,184.79,146.7,38.09,40.7,1650,,23.28,14.81,,,,0,0,0,0,0,0,0,0,0,0,0,0,0,90000,5790,0,3342,0,0,5000,0,, 
297952,543079,16-MAR-2024 00.10.28,1015,161.5,191.1,155.1,36,41.1,1639,,22,14,,,,0,306,0,0,0,0,0,0,0,0,0,0,0,92500,5777,0,3484,0,0,6400,0,, 
297956,543080,16-MAR-2024 01.00.58,1010,163.9,189.5,154.5,35,42,1586,,21.39,13.61,,,,0,306,0,0,0,0,0,0,0,0,0,0,0,93500,6051,630,4108,0,0,6700,0,, 
297959,543081,16-MAR-2024 01.59.07,1010,160,188.99,155,33.99,42.7,1646,,20.77,13.22,,,,0,307,0,0,0,0,0,0,0,0,0,0,0,96000,6206,601,3698,0,0,7000,0,, 
297962,543082,16-MAR-2024 02.50.37,1010,163.8,171.39,135,36.39,38.2,1640,,22.24,14.15,,,,0,305,0,0,0,0,0,0,0,0,0,0,0,84000,4987,412,3215,0,0,5000,0,, 
297965,543083,16-MAR-2024 04.29.57,1010,159.8,201.8,166.8,35,57.4,1629,,21.39,13.61,,,,0,311,0,0,0,0,0,0,0,0,0,0,0,100000,7022,850,4038,0,0,5200,0,, 
297967,543084,16-MAR-2024 05.18.18,1010,164.3,188.7,152.7,36,40.1,1610,,22,14,,,,0,308,0,0,0,0,0,0,0,0,0,0,0,90000,5750,238,3633,0,0,5000,0,, 
297971,543085,16-MAR-2024 06.18.01,1010,158,184.6,148.6,36,39.7,1591,,22,14,,,,0,307,0,0,0,0,0,0,0,0,0,0,0,87100,5467,0,3333,0,0,4900,0,, 
297974,543086,16-MAR-2024 07.08.17,1010,156.5,179.89,145.9,33.99,40.8,1672,,20.77,13.22,,,,0,311,0,0,0,0,0,0,0,0,0,0,0,88900,5127,351,3057,0,0,4600,0,, 
297978,543087,16-MAR-2024 08.21.28,1010,164.2,190.5,154.5,36,44.6,1625,,22,14,,,,0,308,0,0,0,0,0,0,0,0,0,0,0,94900,5762,0,3063,0,0,5200,0,, 
297981,543088,16-MAR-2024 09.11.07,1010,163,191.69,156.4,35.29,40.5,1625,,21.57,13.72,,,,0,306,0,0,0,0,0,0,0,0,0,0,0,90600,5292,0,2986,0,0,5000,0,, 
297984,543089,16-MAR-2024 10.13.57,1010,163.7,200.3,165.3,35,44.8,1668,,21.39,13.61,,,,0,307,0,0,0,0,0,0,0,0,0,0,0,99500,5878,0,3218,0,0,5000,0,, 
297987,543090,16-MAR-2024 11.02.55,1010,162.5,195.19,159.3,35.89,39.5,1624,,21.93,13.96,,,,0,308,0,0,0,0,0,0,0,0,0,0,0,89200,5579,129,2694,0,0,5000,0,, 
297990,543091,16-MAR-2024 11.52.53,5040,162.1,197.39,158.7,38.69,40.8,1633,,23.64,15.05,,,,0,1007,0,0,0,0,0,0,0,0,0,0,0,91800,5784,0,3068,0,0,5100,0,, 
297993,543092,16-MAR-2024 12.44.33,5042,163.9,187.89,154.9,32.99,39,1615,,20.16,12.83,,,,0,1006,0,0,0,0,0,0,0,0,0,0,0,88600,5335,0,2699,0,0,5000,0,, 
297996,543093,16-MAR-2024 13.36.54,5042,163.6,189.09,156.1,32.99,41,1622,,20.16,12.83,,,,0,1007,0,0,0,0,0,0,0,0,0,0,0,90100,6429,905,3050,0,0,5500,0,, 
297999,543094,16-MAR-2024 14.38.23,5042,166.3,188,153,35,44.2,1612,,21.39,13.61,,,,0,1005,0,0,0,0,0,0,0,0,0,0,0,95900,5995,73,3330,0,0,5000,0,, 
298002,543095,16-MAR-2024 15.32.44,5042,166.3,198.19,165.2,32.99,45.7,1620,,20.16,12.83,,,,0,1006,0,0,0,0,0,0,0,0,0,0,0,100000,5847,638,3812,0,0,5000,0,, 
298005,543096,16-MAR-2024 16.26.03,2010,159.8,190.2,154.2,36,42.1,1640,,22,14,,,,0,310,0,0,0,0,0,0,0,0,0,0,0,94800,5202,0,3826,0,0,5000,0,, 
298008,543097,16-MAR-2024 17.25.58,2010,165.8,190.49,130.5,59.99,46.2,1617,,36.66,23.33,,,,0,309,0,0,0,0,0,0,0,0,0,0,0,94800,5797,259,3969,0,0,5000,0,, 
298011,543098,16-MAR-2024 18.20.54,2011,164.5,180.9,144.9,36,41.8,1685,,22,14,,,,0,307,0,0,0,0,0,0,0,0,0,0,0,93200,5226,0,4119,0,0,5100,0,, 
298013,543099,16-MAR-2024 19.36.48,2010,164,197.39,155.4,41.99,47.8,1635,,25.66,16.33,,,,0,308,0,0,0,0,0,0,0,0,0,0,0,101200,5908,48,3979,0,0,5000,0,, 
298016,543100,16-MAR-2024 20.30.53,2010,162.4,186.49,149.5,36.99,44.1,1688,,22.6,14.39,,,,0,306,0,0,0,0,0,0,0,0,0,0,0,96400,5362,0,4476,0,0,5100,0,, 
298019,543101,16-MAR-2024 21.40.38,2010,161.6,166.8,130.8,36,45.3,1606,,22,14,,,,0,307,0,0,0,0,0,0,0,0,0,0,0,92000,5327,0,4079,0,0,5200,0,, 
298022,543102,16-MAR-2024 23.12.15,2010,162.4,186.99,149,37.99,44.1,1652,,23.22,14.77,,,,0,307,0,0,0,0,0,0,0,0,0,0,0,94300,5630,0,3943,0,0,6000,0,, 
298026,543103,17-MAR-2024 00.21.13,2010,163,189.7,148.7,41,45,1656,,25.06,15.94,,,,0,311,0,0,0,0,0,0,0,0,0,0,0,98000,5940,0,3890,0,0,6000,0,, 
298029,543104,17-MAR-2024 04.09.19,1014,159.7,190.19,152.2,37.99,46.1,1679,,23.22,14.77,,,,0,305,0,0,0,0,0,0,0,0,0,0,0,96500,5629,130,3580,0,0,6000,0,, 
298032,543105,17-MAR-2024 05.05.30,1010,164.4,199.6,163.6,36,42.7,1623,,22,14,,,,0,303,0,0,0,0,0,0,0,0,0,0,0,95700,5636,0,3838,0,0,5500,0,, 
298035,543106,17-MAR-2024 05.57.53,1010,164.5,189.48,154.2,35.28,42,1678,,21.6,13.68,,,,0,308,0,0,0,0,0,0,0,0,0,0,0,92900,5794,0,4093,0,0,5500,0,, 
298038,543107,17-MAR-2024 06.48.33,1010,154.8,189.99,156,33.99,39.2,1648,,20.77,13.22,,,,0,307,0,0,0,0,0,0,0,0,0,0,0,91000,5997,0,4320,0,0,5500,0,, 
298041,543108,17-MAR-2024 07.42.30,1010,164,187.9,151.9,36,40.6,1648,,22,14,,,,0,307,0,0,0,0,0,0,0,0,0,0,0,89200,5854,1017,2838,0,0,5100,0,, 
298044,543109,17-MAR-2024 08.39.10,1010,164.6,190.6,155,35.6,40,1644,,21.76,13.84,,,,0,310,0,0,0,0,0,0,0,0,0,0,0,90000,6076,131,3544,0,0,5000,0,, 
298046,543110,17-MAR-2024 09.32.05,1014,163.9,180.2,145.2,35,38.1,1626,,21.39,13.61,,,,0,305,0,0,0,0,0,0,0,0,0,0,0,84200,5548,502,2813,0,0,5000,0,, 
298049,543111,17-MAR-2024 10.42.00,1014,163.4,189.19,152.9,36.29,41.9,1614,,22.18,14.11,,,,0,309,0,0,0,0,0,0,0,0,0,0,0,88900,6108,1015,2872,0,0,5000,0,, 
298053,543112,17-MAR-2024 11.33.35,1010,165,186.79,151.7,35.09,39.8,1626,,21.44,13.65,,,,0,291,0,0,0,0,0,0,0,0,0,0,0,86600,5973,1016,2559,0,0,5000,0,, 
298055,543113,17-MAR-2024 12.36.20,1010,164,47.99,11.8,36.19,39.9,1605,,22.12,14.07,,,,0,308,0,0,0,0,0,0,0,0,0,0,0,87000,5874,0,2901,0,0,5000,0,, 
298058,543114,17-MAR-2024 13.40.26,1010,158.4,43.49,7.3,36.19,42.4,1625,,22.12,14.07,,,,0,307,0,0,0,0,0,0,0,0,0,0,0,89600,5631,0,3423,0,0,5000,0,, 
298061,543115,17-MAR-2024 14.48.26,1010,162.9,181,146,35,38.6,1615,,21.39,13.61,,,,0,309,0,0,0,0,0,0,0,0,0,0,0,85700,5380,572,3078,0,0,5000,0,, 
298064,543116,17-MAR-2024 16.01.00,1010,163.2,206.29,173.3,32.99,47.3,1642,,20.16,12.83,,,,0,308,0,0,0,0,0,0,0,0,0,0,0,100000,6427,572,3890,0,0,5000,0,, 
298067,543117,17-MAR-2024 17.07.26,1010,163.2,197.69,158.7,38.99,46.2,1660,,23.83,15.16,,,,0,308,0,0,0,0,0,0,0,0,0,0,0,95900,6182,130,3971,0,0,5000,0,, 
298070,543118,17-MAR-2024 18.03.31,1010,162.6,190,154,36,41.2,,,22,14,,,,0,306,0,0,0,0,0,0,0,0,0,0,0,89000,5545,0,3757,0,0,5000,0,, 
298073,543119,17-MAR-2024 18.59.30,1014,164.6,179.28,144,35.28,41.8,1633,,21.6,13.68,,,,0,307,0,0,0,0,0,0,0,0,0,0,0,87000,5431,251,3783,0,0,5000,0,, 
298076,543120,17-MAR-2024 20.24.26,1014,162.8,192.59,155.6,36.99,46.2,1621,,22.6,14.39,,,,0,308,0,0,0,0,0,0,0,0,0,0,0,96500,5666,0,4014,0,0,5000,0,, 
298079,543121,17-MAR-2024 21.26.10,1014,163,179.4,143.4,36,40.7,1663,,22,14,,,,0,305,0,0,0,0,0,0,0,0,0,0,0,85500,5444,0,3218,0,0,5000,0,, 
298081,543122,17-MAR-2024 22.15.05,1014,164.5,107.79,70.8,36.99,36.7,1653,,22.6,14.39,,,,0,308,0,0,0,0,0,0,0,0,0,0,0,81400,5162,0,2866,0,0,4800,0,, 
298084,543123,17-MAR-2024 23.05.29,1014,163.3,180.8,144.8,36,39.4,1628,,22,14,,,,0,309,0,0,0,0,0,0,0,0,0,0,0,87100,5540,0,2913,0,0,5000,0,, 
298088,543124,17-MAR-2024 23.57.05,1010,165,196.99,160,36.99,40.4,1642,,22.6,14.39,,,,0,309,0,0,0,0,0,0,0,0,0,0,0,90000,5616,0,3071,0,0,5000,0,, 
298091,543125,18-MAR-2024 00.52.27,2010,165,191.69,155.2,36.49,40.9,1628,,22.3,14.19,,,,0,307,0,0,0,0,0,0,0,0,0,0,0,91100,5908,0,3532,0,0,5000,0,, 
298094,543126,18-MAR-2024 01.45.41,2010,165.5,190.4,155.4,35,40.1,1670,,21.39,13.61,,,,0,307,0,0,0,0,0,0,0,0,0,0,0,91000,5681,0,3398,0,0,5000,0,, 
298097,543127,18-MAR-2024 02.36.01,2011,164.9,191,155,36,39.1,1650,,22,14,,,,0,308,0,0,0,0,0,0,0,0,0,0,0,90000,5694,0,3212,0,0,5000,0,, 
298100,543128,18-MAR-2024 03.34.45,2011,165.8,190.6,154.6,36,41.2,1609,,22,14,,,,0,306,0,0,0,0,0,0,0,0,0,0,0,91600,5928,0,3140,0,0,5000,0,, 
298103,543129,18-MAR-2024 05.11.26,2011,168.7,190.29,154.1,36.19,41.7,1654,,22.12,14.07,,,,0,309,0,0,0,0,0,0,0,0,0,0,0,89300,5731,0,3396,0,0,5000,0,, 
298106,543130,18-MAR-2024 06.13.02,1032,167.4,189.9,154.9,35,39.9,1677,,21.39,13.61,,,,0,1005,0,0,0,0,0,0,0,0,0,0,0,89300,6127,0,3514,0,0,5000,0,, 
298109,543131,18-MAR-2024 07.04.13,1032,164.6,190.29,154.1,36.19,37.9,1669,,22.12,14.07,,,,0,1004,0,0,0,0,0,0,0,0,0,0,0,87000,5313,0,3112,0,0,5000,0,, 
298112,543132,18-MAR-2024 08.01.12,1010,160.5,189.9,153.8,36.1,42.9,1675,,22.06,14.04,,,,0,307,0,0,0,0,0,0,0,0,0,0,0,94500,5437,0,4132,0,0,5000,0,, 
298115,543133,18-MAR-2024 09.09.52,1010,166.7,200.89,166.9,33.99,45.6,1619,,20.77,13.22,,,,0,307,0,0,0,0,0,0,0,0,0,0,0,96000,6086,0,3590,0,0,5500,0,, 
298117,543134,18-MAR-2024 10.16.59,1015,165.2,184.49,153.5,30.99,39.9,1649,,18.94,12.05,,,,0,799,0,0,0,0,0,0,0,0,0,0,0,87000,5436,0,2727,0,0,5000,0,, 
298121,543135,18-MAR-2024 11.20.49,1015,163.3,196.39,165.4,30.99,44.5,1672,,18.94,12.05,,,,0,809,0,0,0,0,0,0,0,0,0,0,0,89300,5786,0,2664,0,0,5100,0,, 
298124,543136,18-MAR-2024 12.17.08,1015,163.3,190.19,155.1,35.09,42.8,1621,,21.44,13.65,,,,0,807,0,0,0,0,0,0,0,0,0,0,0,92600,5699,0,2976,0,0,4900,0,, 
298126,543137,18-MAR-2024 13.16.32,1015,163.9,185.9,149.9,36,40.2,,,22,14,,,,0,806,0,0,0,0,0,0,0,0,0,0,0,87900,5250,0,3316,0,0,5000,0,, 
298130,543138,18-MAR-2024 14.07.08,1010,162.4,185.79,154.8,30.99,40.7,1646,,18.94,12.05,,,,0,310,0,0,0,0,0,0,0,0,0,0,0,89400,5290,0,3121,0,0,5000,0,, 
298133,543139,18-MAR-2024 15.00.08,1010,163.4,193.5,157.5,36,41.9,1647,,22,14,,,,0,307,0,0,0,0,0,0,0,0,0,0,0,89700,5547,0,2302,0,0,5000,0,, 
298136,543140,18-MAR-2024 16.22.59,1010,164,184.3,149.3,35,44.9,1631,,21.39,13.61,,,,0,310,0,0,0,0,0,0,0,0,0,0,0,94400,5295,214,2867,0,0,5000,0,, 
298140,543141,18-MAR-2024 17.15.39,1010,164.3,196.69,162.7,33.99,41.6,1655,,20.77,13.22,,,,0,308,0,0,0,0,0,0,0,0,0,0,0,92800,5742,413,3122,0,0,3000,0,, 
298143,543142,18-MAR-2024 18.07.38,1010,164.3,173.09,134.1,38.99,39.2,1655,,23.83,15.16,,,,0,309,0,0,0,0,0,0,0,0,0,0,0,85800,4949,462,3079,0,0,3000,0,, 
298145,543143,18-MAR-2024 19.15.58,2015,163.1,142.59,109.6,32.99,44.1,1675,,20.16,12.83,,,,0,810,0,0,0,0,0,0,0,0,0,0,0,68700,5598,0,3299,0,0,3400,0,, 
298149,543144,19-MAR-2024 08.20.37,1010,167.8,194.4,158.4,36,67.2,1685,,22,14,,,,0,1023,0,0,0,0,0,0,0,0,0,0,0,104500,6519,479,4227,0,0,5500,0,, 
298153,543145,19-MAR-2024 09.21.43,1014,163.8,201,165,36,46.2,1651,,22,14,,,,0,306,0,0,0,0,0,0,0,0,0,0,0,98600,5685,0,4473,0,0,5500,0,, 
298155,543146,19-MAR-2024 10.16.35,1014,163.6,188.59,152.4,36.19,42.8,1656,,22.12,14.07,,,,0,308,0,0,0,0,0,0,0,0,0,0,0,89800,5427,0,3659,0,0,5500,0,, 
298157,543147,19-MAR-2024 11.11.00,1014,157.5,186.1,150.1,36,42,1660,,22,14,,,,0,306,0,0,0,0,0,0,0,0,0,0,0,89000,5421,0,3533,0,0,5500,0,, 
298160,543148,19-MAR-2024 12.06.20,1010,165.1,190.09,153.1,36.99,41.6,1648,,22.6,14.39,,,,0,308,0,0,0,0,0,0,0,0,0,0,0,90000,5442,0,3396,0,0,5500,0,, 
298163,543149,19-MAR-2024 12.01.10,1010,164.3,189.29,154.8,34.49,43.6,1630,,21.08,13.41,,,,0,307,0,0,0,0,0,0,0,0,0,0,0,91000,5287,0,3657,0,0,5600,0,, 
298166,543150,19-MAR-2024 13.53.20,1010,163.6,186,150,36,39.7,1663,,22,14,,,,0,306,0,0,0,0,0,0,0,0,0,0,0,86100,5233,0,2534,0,0,5500,0,, 
298169,543151,19-MAR-2024 14.48.21,1010,157.5,183.19,150.2,32.99,39.9,1644,,20.16,12.83,,,,0,307,0,0,0,0,0,0,0,0,0,0,0,86800,5164,0,3241,0,0,5700,0,, 
298172,543152,19-MAR-2024 15.46.11,1010,163.5,192.2,156.2,36,43,1604,,22,14,,,,0,309,0,0,0,0,0,0,0,0,0,0,0,90800,5894,0,3454,0,0,5000,0,, 
298175,543153,19-MAR-2024 16.38.00,1015,164.7,183.6,148.6,35,40.9,1639,,21.39,13.61,,,,0,807,0,0,0,0,0,0,0,0,0,0,0,88000,5500,572,3339,0,0,5000,0,, 
298178,543154,19-MAR-2024 17.32.00,1015,163.2,192.59,158.6,33.99,42.6,1617,,20.77,13.22,,,,0,806,0,0,0,0,0,0,0,0,0,0,0,92000,5541,709,3151,0,0,5000,0,, 
298182,543155,19-MAR-2024 18.22.22,1032,163.6,184.4,148.4,36,41,1627,,22,14,,,,0,1007,0,0,0,0,0,0,0,0,0,0,0,88000,5380,0,2760,0,0,5000,0,, 
298184,543156,19-MAR-2024 19.14.40,1032,162.5,187.69,149.7,37.99,42.3,1641,,23.22,14.77,,,,0,1005,0,0,0,0,0,0,0,0,0,0,0,87700,5366,0,3086,0,0,5000,0,, 
298187,543157,19-MAR-2024 20.12.11,2032,164.2,185.8,149.8,36,42.8,1637,,22,14,,,,0,1006,0,0,0,0,0,0,0,0,0,0,0,89000,5470,572,3005,0,0,4900,0,, 
298191,543158,19-MAR-2024 21.15.10,2032,163.9,196.89,158.9,37.99,45.3,1602,,23.22,14.77,,,,0,1007,0,0,0,0,0,0,0,0,0,0,0,95100,5558,644,3127,0,0,5000,0,, 
298194,543159,19-MAR-2024 22.08.05,2032,163.7,195.5,159.5,36,44,1631,,22,14,,,,0,1005,0,0,0,0,0,0,0,0,0,0,0,95000,5828,571,3332,0,0,5000,0,, 
298197,543160,19-MAR-2024 23.05.10,1058,164.1,189.39,150.4,38.99,43.8,1637,,23.83,15.16,,,,0,1007,0,0,0,0,0,0,0,0,0,0,0,90700,5684,0,3646,0,0,5000,0,, 
298200,543161,20-MAR-2024 00.05.26,1058,163.7,184.9,143.9,41,44,1636,,25.06,15.94,,,,0,1009,0,0,0,0,0,0,0,0,0,0,0,89500,5887,0,3027,0,0,5000,0,, 
298203,543162,20-MAR-2024 00.55.55,1058,161.9,184.19,144.7,39.49,40.3,1637,,24.13,15.36,,,,0,1007,0,0,0,0,0,0,0,0,0,0,0,85100,5587,0,2689,0,0,5000,0,, 
298205,543163,20-MAR-2024 01.44.41,1058,161.5,181.99,143.6,38.39,39.1,1653,,23.46,14.93,,,,0,1007,0,0,0,0,0,0,0,0,0,0,0,85200,5379,0,2612,0,0,5000,0,, 
298208,543164,20-MAR-2024 02.30.48,1058,140.7,170.29,132.3,37.99,36.7,1621,,23.22,14.77,,,,0,1005,0,0,0,0,0,0,0,0,0,0,0,78600,5155,0,2120,0,0,5000,0,, 
298211,543165,20-MAR-2024 03.22.10,1058,163.9,183.79,142.9,40.89,39.8,1636,,24.99,15.9,,,,0,1004,0,0,0,0,0,0,0,0,0,0,0,85400,5697,0,2721,0,0,5000,0,, 
298214,543166,20-MAR-2024 04.11.41,1057,163.5,177.79,135.8,41.99,38.1,,,25.66,16.33,,,,0,1007,0,0,0,0,0,0,0,0,0,0,0,82000,5393,0,2454,0,0,5000,0,, 
298217,543167,20-MAR-2024 05.14.31,1058,163.9,176.3,140.3,36,40.6,1635,,22,14,,,,0,1008,0,0,0,0,0,0,0,0,0,0,0,84000,5605,1015,2658,0,0,5500,0,, 
298220,543168,20-MAR-2024 06.02.57,1058,160.7,177.69,139.7,37.99,38.7,1653,,23.22,14.77,,,,0,1010,0,0,0,0,0,0,0,0,0,0,0,83700,5190,1017,2416,0,0,5000,0,, 
298223,543169,20-MAR-2024 06.50.46,1058,165.5,179.79,142.8,36.99,38.5,1655,,22.6,14.39,,,,0,1007,0,0,0,0,0,0,0,0,0,0,0,82100,5419,0,2515,0,0,5000,0,, 
298226,543170,20-MAR-2024 07.42.51,1058,163.2,186.8,150.8,36,41.6,1634,,22,14,,,,0,1007,0,0,0,0,0,0,0,0,0,0,0,90100,5197,0,3793,0,0,5500,0,, 
298229,543171,20-MAR-2024 08.39.26,1058,165,184.89,146.8,38.09,42.3,1640,,23.28,14.81,,,,0,1006,0,0,0,0,0,0,0,0,0,0,0,89300,5610,0,3639,0,0,5500,0,, 
298232,543172,20-MAR-2024 09.34.11,1058,158.2,185.59,150.5,35.09,40,1648,,21.44,13.65,,,,0,1007,0,0,0,0,0,0,0,0,0,0,0,87900,5174,0,3459,0,0,5500,0,, 
298235,543173,20-MAR-2024 10.28.20,1058,164.7,186.6,150.5,36.1,39.4,1661,,22.06,14.04,,,,0,1007,0,0,0,0,0,0,0,0,0,0,0,86900,5413,0,2799,0,0,5500,0,, 
298238,543174,20-MAR-2024 11.30.17,1058,163.6,201.89,167.9,33.99,43.9,1627,,20.77,13.22,,,,0,1007,0,0,0,0,0,0,0,0,0,0,0,92900,5699,0,2946,0,0,5400,0,, 
298241,543175,20-MAR-2024 12.35.40,1058,160,181.09,143.9,37.19,41.9,1610,,22.73,14.46,,,,0,1005,0,0,0,0,0,0,0,0,0,0,0,89000,5359,0,3607,0,0,5000,0,, 
298245,543176,20-MAR-2024 13.25.57,1010,163.3,180.9,146.7,34.2,38.9,1650,,20.9,13.3,,,,0,308,0,0,0,0,0,0,0,0,0,0,0,84500,5074,0,2709,0,0,5000,0,, 
298248,543177,20-MAR-2024 14.14.10,1010,161.6,170.09,133.1,36.99,37.5,1643,,22.6,14.39,,,,0,309,0,0,0,0,0,0,0,0,0,0,0,79500,4763,0,2668,0,0,5000,0,, 
298251,543178,20-MAR-2024 15.07.46,1014,166.7,184.3,148.3,36,38.6,1675,,22,14,,,,0,308,0,0,0,0,0,0,0,0,0,0,0,83000,5244,0,2803,0,0,5000,0,, 
298253,543179,20-MAR-2024 16.02.57,1032,162.7,197.9,161.9,36,44,1628,,22,14,,,,0,1006,0,0,0,0,0,0,0,0,0,0,0,95400,5530,289,3251,0,0,5000,0,, 
298256,543180,20-MAR-2024 16.56.57,1032,163.2,190,155,35,41.9,1659,,21.39,13.61,,,,0,1007,0,0,0,0,0,0,0,0,0,0,0,90200,5683,582,3194,0,0,5000,0,,
