Repository: sanad-code/udacity-aimaster-capstone-ai-programming-foundations-project

# Steel Production Data Analysis — Udacity AI Master Capstone

This project analyzes steel production data to identify key factors affecting energy consumption, quality indicators, and production efficiency. It covers data cleaning, exploratory data analysis (EDA), and visualization of relationships between variables such as DRI Carbon and Silica (SiO2). The insights support data-driven decisions to optimize the steelmaking process.

## What Was Built

A Jupyter Notebook (`data-workflow/data_workflow.ipynb`) that loads, cleans, and analyzes internal steel production heat data, producing visualizations and statistical summaries saved under `outputs/`.

File: data/raw/flat_raw_data.csv (part 37 of 86)
RC,HID,STOP_DATE,STEEL_GRADE,TAPPED_WGT,TOTAL_CHARGE,DRI_CHARGE,SCRAP_CHARGE,POWER_ON_TIME,FINAL_TEMP,TOTAL_C_DRI,LOCAL_SCRAP,HOME_RETURN_SCRAP,IMPORTED_SCRAP,PIG_IRON,DRI_BRIQUETTED,FESI,FEMN,SIMN,FECR,NICKEL,FETI,FEB,FENB,FEP,FEMO,CU,FEV,NITROVAN,ELEC_ENERGY,OXYGEN,COKE_LUMP,MODULE_CARBON,COKE_POWDER,BURNT_LIME,BURNT_DOLAMITE,FLUX,C_ANALYSIS, 
299086,543451,01-APR-2024 12.05.49,1015,164.8,182.19,145.2,36.99,40.5,1613,,22.6,14.39,,,,0,807,0,0,0,0,0,0,0,0,0,0,0,87100,5272,0,3157,0,0,6000,0,, 
299089,543452,01-APR-2024 12.55.09,1015,160.4,181.69,144.7,36.99,39.7,1629,,22.6,14.39,,,,0,807,0,0,0,0,0,0,0,0,0,0,0,87000,5226,0,3122,0,0,6000,0,, 
299093,543453,01-APR-2024 13.46.10,1015,168.9,190.1,154.1,36,40.7,1630,,22,14,,,,0,808,0,0,0,0,0,0,0,0,0,0,0,88500,5548,0,3026,0,0,6000,0,, 
299095,543454,01-APR-2024 14.44.35,1015,160.2,186.99,150,36.99,40.7,1683,,22.6,14.39,,,,0,809,0,0,0,0,0,0,0,0,0,0,0,89000,5538,302,3068,0,0,6000,0,, 
299100,543455,01-APR-2024 15.45.16,1015,156.1,184.4,148.4,36,36.8,1683,,22,14,,,,0,810,0,0,0,0,0,0,0,0,0,0,0,84100,5319,0,3156,0,0,6000,0,, 
299103,543456,01-APR-2024 16.42.06,1015,161.7,184.5,148.5,36,42.3,1638,,22,14,,,,0,800,0,0,0,0,0,0,0,0,0,0,0,87100,5563,0,3324,0,0,6400,0,, 
299106,543457,01-APR-2024 17.33.06,1015,164.7,188.8,155.7,33.1,41.4,1672,,20.23,12.87,,,,0,799,0,0,0,0,0,0,0,0,0,0,0,89600,5478,0,3021,0,0,6500,0,, 
299109,543458,01-APR-2024 18.27.06,1015,165.3,180.9,146.7,34.2,38.7,1666,,20.9,13.3,,,,0,809,0,0,0,0,0,0,0,0,0,0,0,84300,5374,0,2792,0,0,6500,0,, 
299112,543459,01-APR-2024 19.19.45,1015,163.9,185.69,149.5,36.19,39,1651,,22.12,14.07,,,,0,805,0,0,0,0,0,0,0,0,0,0,0,84700,5768,0,3122,0,0,6500,0,, 
299114,543460,01-APR-2024 20.12.15,1015,164.8,190.99,154.8,36.19,40.7,1661,,22.12,14.07,,,,0,807,0,0,0,0,0,0,0,0,0,0,0,87200,5098,0,2139,0,0,6500,0,, 
299118,543461,01-APR-2024 21.01.46,1015,163.8,189.5,155.3,34.2,38.6,1660,,20.9,13.3,,,,0,1005,0,0,0,0,0,0,0,0,0,0,0,86300,5328,0,2466,0,0,6500,0,, 
299121,543462,01-APR-2024 21.57.05,7060,165.8,188.49,150.4,38.09,41,1648,,23.28,14.81,,,,0,1010,0,0,0,0,0,0,0,0,0,0,0,86100,5563,0,2566,0,0,6800,0,, 
299124,543463,01-APR-2024 22.47.00,1058,157.6,166.59,130.4,36.19,37.2,1661,,22.12,14.07,,,,0,1007,0,0,0,0,0,0,0,0,0,0,0,80600,4959,0,2867,0,0,6500,0,, 
299126,543464,02-APR-2024 00.12.30,1058,165,201.3,166.3,35,51.7,1674,,21.39,13.61,,,,0,1008,0,0,0,0,0,0,0,0,0,0,0,98600,6353,73,3811,0,0,6100,0,, 
299129,543465,02-APR-2024 01.09.05,1058,164.6,190.89,153.9,36.99,46.9,1610,,22.6,14.39,,,,0,1008,0,0,0,0,0,0,0,0,0,0,0,94500,5870,131,3961,0,0,6000,0,, 
299132,543466,02-APR-2024 02.12.24,1058,167.2,186.3,150.3,36,44,1676,,22,14,,,,0,996,0,0,0,0,0,0,0,0,0,0,0,90000,5875,0,3411,0,0,6000,0,, 
299136,543467,02-APR-2024 03.06.46,1058,164.2,184.79,147.8,36.99,44.2,1663,,22.6,14.39,,,,0,1006,0,0,0,0,0,0,0,0,0,0,0,91900,5487,128,3392,0,0,6000,0,, 
299139,543468,02-APR-2024 04.03.01,1058,165,178.68,143.4,35.28,43,1628,,21.6,13.68,,,,0,1008,0,0,0,0,0,0,0,0,0,0,0,89000,5627,498,4424,0,0,6000,0,, 
299142,543469,02-APR-2024 04.58.16,1058,161.9,107,71,36,44.8,1672,,22,14,,,,0,1006,0,0,0,0,0,0,0,0,0,0,0,90000,5335,702,2192,0,0,6000,0,, 
299145,543470,02-APR-2024 05.46.52,1058,163.2,180.09,143.1,36.99,40.3,1647,,22.6,14.39,,,,0,1009,0,0,0,0,0,0,0,0,0,0,0,87500,4918,0,2744,0,0,6000,0,, 
299148,543471,02-APR-2024 06.37.31,7063,163.4,179.7,144.7,35,39.7,1641,,21.39,13.61,,,,0,1005,0,0,0,0,0,0,0,0,0,0,0,87000,5399,0,2883,0,0,6000,0,, 
299151,543472,02-APR-2024 07.29.32,7063,163.1,185.48,150.2,35.28,41.4,1631,,21.6,13.68,,,,0,1008,0,0,0,0,0,0,0,0,0,0,0,88800,5402,0,3240,0,0,6000,0,, 
299154,543473,02-APR-2024 08.22.31,5071,160.1,171.5,135.5,36,38.6,1679,,22,14,,,,0,1005,0,0,0,0,0,0,0,0,0,0,0,83100,5090,351,2430,0,0,5700,0,, 
299158,543474,02-APR-2024 09.15.21,5071,163.1,175.2,140.2,35,38.4,1623,,21.39,13.61,,,,0,1004,0,0,0,0,0,0,0,0,0,0,0,80300,4768,0,2758,0,0,6000,0,, 
299160,543475,02-APR-2024 10.05.12,5071,171.3,163.2,127.2,36,36,1650,,22,14,,,,0,1005,0,0,0,0,0,0,0,0,0,0,0,77500,4390,0,2524,0,0,6000,0,, 
299163,543476,02-APR-2024 10.54.42,5071,160.2,165.2,139,26.2,35.7,1639,,16.01,10.19,,,,0,1004,0,0,0,0,0,0,0,0,0,0,0,77800,5018,0,2691,0,0,6000,0,, 
299166,543477,02-APR-2024 11.57.51,1015,157.9,190.08,154.8,35.28,43.7,1643,,21.6,13.68,,,,0,808,0,0,0,0,0,0,0,0,0,0,0,91300,5543,0,2938,0,0,6000,0,, 
299169,543478,02-APR-2024 12.48.32,1015,165.1,179.29,146.3,32.99,39.4,1640,,20.16,12.83,,,,0,808,0,0,0,0,0,0,0,0,0,0,0,87000,5160,0,3033,0,0,6000,0,, 
299172,543479,02-APR-2024 13.39.00,1015,162.9,184.19,150.2,33.99,40.1,1663,,20.77,13.22,,,,0,810,0,0,0,0,0,0,0,0,0,0,0,87400,5198,0,2721,0,0,6500,0,, 
299175,543480,02-APR-2024 14.44.42,1015,157.9,179.39,146.4,32.99,42.2,1661,,20.16,12.83,,,,0,808,0,0,0,0,0,0,0,0,0,0,0,87600,5566,0,3032,0,0,6200,0,, 
299178,543481,02-APR-2024 15.44.55,1015,164.4,188.7,160.7,28,42.1,1661,,17.11,10.89,,,,0,801,0,0,0,0,0,0,0,0,0,0,0,91700,5729,0,3076,0,0,6500,0,, 
299181,543482,02-APR-2024 16.39.22,1015,155.7,192.69,159.7,32.99,42.9,1643,,20.16,12.83,,,,0,805,0,0,0,0,0,0,0,0,0,0,0,93000,5628,0,2663,0,0,6500,0,, 
299184,543483,02-APR-2024 17.29.41,1015,162.3,189.39,153.2,36.19,40.1,1624,,22.12,14.07,,,,0,808,0,0,0,0,0,0,0,0,0,0,0,89400,5414,0,2975,0,0,7100,0,, 
299187,543484,02-APR-2024 18.21.50,1015,156.9,190.3,155.3,35,40.5,1631,,21.39,13.61,,,,0,809,0,0,0,0,0,0,0,0,0,0,0,88000,5350,0,2438,0,0,7000,0,, 
299190,543485,02-APR-2024 19.12.07,1015,169,160.8,126.6,34.2,36.6,1667,,20.9,13.3,,,,0,290,0,0,0,0,0,0,0,0,0,0,0,76400,5024,0,2721,0,0,7000,0,, 
299193,543486,02-APR-2024 21.27.12,1015,156.1,210.79,184.7,26.09,52.4,1640,,15.94,10.15,,,,0,809,0,0,0,0,0,0,0,0,0,0,0,104500,6465,0,3288,0,0,14200,0,0.045, 
299196,543487,02-APR-2024 23.01.57,1015,160.5,198.2,162.1,36.1,60.5,1747,,22.06,14.04,,,,0,809,0,0,0,0,0,0,0,0,0,0,0,97100,7248,0,4261,0,0,23600,0,0.043, 
299200,543488,03-APR-2024 00.04.18,1015,164.9,190.88,155.6,35.28,46.9,1663,,21.6,13.68,,,,0,805,0,0,0,0,0,0,0,0,0,0,0,95600,5547,75,3780,0,0,8000,0,, 
299202,543489,03-APR-2024 01.15.28,1015,163,169.69,132.7,36.99,40.9,1641,,22.6,14.39,,,,0,807,0,0,0,0,0,0,0,0,0,0,0,80700,5664,0,2915,0,0,6100,0,, 
299206,543490,03-APR-2024 02.04.52,1015,162.6,170.19,136.2,33.99,38.1,1675,,20.77,13.22,,,,0,807,0,0,0,0,0,0,0,0,0,0,0,82200,5054,0,2924,0,0,7000,0,, 
299209,543491,03-APR-2024 03.01.47,1015,164.3,169.59,130.6,38.99,40.3,1607,,23.83,15.16,,,,0,806,0,0,0,0,0,0,0,0,0,0,0,84900,5048,0,3368,0,0,7000,0,, 
299212,543492,03-APR-2024 03.55.58,1015,165.3,185.09,147.1,37.99,43.3,1667,,23.22,14.77,,,,0,809,0,0,0,0,0,0,0,0,0,0,0,89900,5485,0,2849,0,0,7000,0,, 
299215,543493,03-APR-2024 04.50.08,1015,164.9,185.5,150.5,35,43.5,1637,,21.39,13.61,,,,0,809,0,0,0,0,0,0,0,0,0,0,0,91400,5515,0,3073,0,0,7000,0,, 
299218,543494,03-APR-2024 05.38.32,1015,163.9,184.29,147.3,36.99,40.7,1651,,22.6,14.39,,,,0,807,0,0,0,0,0,0,0,0,0,0,0,87000,5280,0,2971,0,0,6000,0,, 
299220,543495,03-APR-2024 06.47.11,1015,162.2,185.58,150.3,35.28,46.8,1628,,21.6,13.68,,,,0,805,0,0,0,0,0,0,0,0,0,0,0,95000,5596,0,3282,0,0,6000,0,, 
299224,543496,03-APR-2024 07.46.21,1015,161.3,183.2,147.2,36,44.8,1620,,22,14,,,,0,809,0,0,0,0,0,0,0,0,0,0,0,91100,5682,0,3588,0,0,6000,0,, 
299227,543497,03-APR-2024 08.45.42,1015,168.1,174.4,139.4,35,41.5,1615,,21.39,13.61,,,,0,807,0,0,0,0,0,0,0,0,0,0,0,85800,5440,0,2910,0,0,6000,0,, 
299230,543498,03-APR-2024 09.37.48,1015,161.4,178.4,142.4,36,40.5,1617,,22,14,,,,0,311,0,0,0,0,0,0,0,0,0,0,0,87200,5291,0,3285,0,0,6000,0,, 
299233,543499,03-APR-2024 10.45.18,1015,158.3,175.48,140.2,35.28,44.2,1665,,21.6,13.68,,,,0,309,0,0,0,0,0,0,0,0,0,0,0,90100,4926,0,3256,0,0,6300,0,, 
299236,543500,03-APR-2024 11.36.33,1014,163.1,155.2,120.2,35,37.5,1669,,21.39,13.61,,,,0,305,0,0,0,0,0,0,0,0,0,0,0,76400,4675,218,2167,0,0,6500,0,, 
299239,543501,03-APR-2024 12.21.45,5042,163.4,179.6,143.6,36,42.7,1650,,22,14,,,,0,1007,0,0,0,0,0,0,0,0,0,0,0,87000,5670,243,2876,0,0,6500,0,, 
299242,543502,03-APR-2024 14.14.15,5040,162.1,175.3,139.3,36,41.3,1664,,22,14,,,,0,1008,0,0,0,0,0,0,0,0,0,0,0,86300,5075,0,2921,0,0,6000,0,, 
299244,543503,03-APR-2024 15.03.15,1058,163.6,175.3,140.3,35,37.4,1690,,21.39,13.61,,,,0,1006,0,0,0,0,0,0,0,0,0,0,0,81300,5115,0,2260,0,0,6000,0,, 
299247,543504,03-APR-2024 16.11.35,1058,165.4,203.9,167.9,36,48.1,1660,,22,14,,,,0,504,0,0,0,0,0,0,0,0,0,0,0,95500,6380,0,2844,0,0,7400,0,, 
299250,543505,03-APR-2024 16.59.19,1058,124.6,139.79,105.7,34.09,29.3,1664,,20.83,13.26,,,,0,509,0,0,0,0,0,0,0,0,0,0,0,61400,5217,0,1484,0,0,4900,0,, 
299253,543506,03-APR-2024 17.46.49,1058,115.5,126.33,92.2,34.13,27.2,1636,,20.86,13.27,,,,0,496,0,0,0,0,0,0,0,0,0,0,0,56100,5486,0,2254,0,0,6500,0,, 
299256,543507,03-APR-2024 18.39.48,1058,109,127.1,91.1,36,26.3,1578,,22,14,,,,0,506,0,0,0,0,0,0,0,0,0,0,0,53200,6034,0,1883,0,0,5900,0,, 
299259,543508,03-APR-2024 19.41.35,1058,135.5,185.69,151.7,33.99,43.5,1601,,20.77,13.22,,,,0,507,0,0,0,0,0,0,0,0,0,0,0,93000,7029,0,4230,0,0,6500,0,, 
299263,543509,03-APR-2024 21.25.15,5071,161.7,230.28,156.2,74.08,40.2,1654,,45.27,28.81,,,,0,1008,0,0,0,0,0,0,0,0,0,0,0,89000,5560,0,2985,0,0,6500,0,, 
299268,543510,03-APR-2024 22.18.08,7063,164.3,183.89,143.9,39.99,40.6,1631,,24.44,15.55,,,,0,1010,0,0,0,0,0,0,0,0,0,0,0,88100,5468,0,3178,0,0,6500,0,, 
299271,543511,03-APR-2024 23.08.39,7060,164.4,183.49,144.5,38.99,39.6,1674,,23.83,15.16,,,,0,1006,0,0,0,0,0,0,0,0,0,0,0,86000,5555,0,3207,0,0,6500,0,, 
299274,543512,04-APR-2024 00.05.38,5071,165.2,188.59,150.6,37.99,41.5,1681,,23.22,14.77,,,,0,995,0,0,0,0,0,0,0,0,0,0,0,91200,5913,0,3310,0,0,7000,0,, 
299277,543513,04-APR-2024 00.59.39,2032,164.8,191.1,155,36.1,38.7,1638,,22.06,14.04,,,,0,805,0,0,0,0,0,0,0,0,0,0,0,88000,5821,0,2752,0,0,7900,0,, 
299280,543514,04-APR-2024 02.11.28,1015,160.2,165.3,124.3,41,39.5,1670,,25.06,15.94,,,,0,808,0,0,0,0,0,0,0,0,0,0,0,80900,5643,371,3473,0,0,6100,0,, 
299282,543515,04-APR-2024 03.26.10,1015,165.3,185.2,149.2,36,45.6,1656,,22,14,,,,0,807,0,0,0,0,0,0,0,0,0,0,0,92200,5985,352,3329,0,0,6000,0,, 
299285,543516,04-APR-2024 04.18.45,1015,164.6,181.1,145.1,36,39.4,1620,,22,14,,,,0,810,0,0,0,0,0,0,0,0,0,0,0,86000,5609,299,2643,0,0,7000,0,, 
299288,543517,04-APR-2024 05.10.00,1015,164.2,181.99,145,36.99,39.6,1649,,22.6,14.39,,,,0,808,0,0,0,0,0,0,0,0,0,0,0,85000,5190,241,2622,0,0,6000,0,, 
299290,543518,04-APR-2024 06.03.01,1015,164.9,185.1,145.1,40,41,1624,,,40,,,,0,806,0,0,0,0,0,0,0,0,0,0,0,86400,5624,0,2204,0,0,5900,0,, 
299294,543519,04-APR-2024 06.54.50,1015,168,190.1,155.1,35,39.5,1661,,21.39,13.61,,,,0,803,0,0,0,0,0,0,0,0,0,0,0,88100,5698,0,2913,0,0,7000,0,, 
299297,543520,04-APR-2024 08.00.41,1015,164.7,189.9,153.9,36,42.2,1631,,22,14,,,,0,807,0,0,0,0,0,0,0,0,0,0,0,89900,5586,0,3027,0,0,7000,0,, 
299300,543521,04-APR-2024 08.57.32,1015,161.8,189.79,155.8,33.99,41.4,1615,,20.77,13.22,,,,0,790,0,0,0,0,0,0,0,0,0,0,0,90000,5743,0,2838,0,0,7000,0,, 
299303,543522,04-APR-2024 09.49.45,1015,162.3,191.8,155.8,36,40,1680,,22,14,,,,0,808,0,0,0,0,0,0,0,0,0,0,0,89600,5522,0,2749,0,0,7200,0,, 
299306,543523,04-APR-2024 10.40.20,1015,161.7,185.29,148.3,36.99,38.5,1635,,22.6,14.39,,,,0,807,0,0,0,0,0,0,0,0,0,0,0,85600,5551,0,2603,0,0,7000,0,, 
299309,543524,04-APR-2024 11.28.34,1015,167.6,185.09,147.1,37.99,37.6,1637,,23.22,14.77,,,,0,807,0,0,0,0,0,0,0,0,0,0,0,83700,5457,0,2394,0,0,7000,0,, 
299312,543525,04-APR-2024 12.18.41,1015,162.7,185.8,150.8,35,39.2,1662,,21.39,13.61,,,,0,808,0,0,0,0,0,0,0,0,0,0,0,87500,5619,0,2529,0,0,6800,0,, 
299315,543526,04-APR-2024 13.11.10,1015,160.9,184.19,151.2,32.99,40.1,1620,,20.16,12.83,,,,0,806,0,0,0,0,0,0,0,0,0,0,0,88100,5256,0,2510,0,0,7000,0,, 
299318,543527,04-APR-2024 14.11.20,1015,163.3,187.1,151.5,35.6,44.9,1618,,21.76,13.84,,,,0,808,0,0,0,0,0,0,0,0,0,0,0,89900,5974,131,2435,0,0,7000,0,, 
299321,543528,04-APR-2024 15.03.41,1015,161.5,189.79,155.8,33.99,41.8,1669,,20.77,13.22,,,,0,796,0,0,0,0,0,0,0,0,0,0,0,91500,5574,0,2798,0,0,7000,0,, 
299325,543529,04-APR-2024 16.04.52,1015,163.9,191.19,157.2,33.99,43.1,1677,,20.77,13.22,,,,0,787,0,0,0,0,0,0,0,0,0,0,0,94500,5370,0,3532,0,0,7000,0,, 
299328,543530,04-APR-2024 17.01.50,1015,158.9,187.19,153.1,34.09,41.1,1642,,20.83,13.26,,,,0,808,0,0,0,0,0,0,0,0,0,0,0,89200,5991,0,3517,0,0,7000,0,, 
299330,543531,04-APR-2024 18.17.16,1015,165.5,198.21,168.2,30.01,46.6,1620,,18.34,11.67,,,,0,806,0,0,0,0,0,0,0,0,0,0,0,95000,6213,0,2790,0,0,7100,0,, 
299333,543532,04-APR-2024 19.22.07,1010,163.4,192.29,155.2,37.09,42.8,1651,,22.67,14.42,,,,0,303,0,0,0,0,0,0,0,0,0,0,0,93300,5455,0,2900,0,0,7000,0,, 
299337,543533,04-APR-2024 20.18.31,1010,159.8,188.5,154.3,34.2,41.9,1626,,20.9,13.3,,,,0,306,0,0,0,0,0,0,0,0,0,0,0,91900,5215,0,3270,0,0,7000,0,, 
299341,543534,04-APR-2024 21.09.56,1010,160.2,189.99,154.9,35.09,41.8,1597,,21.44,13.65,,,,0,306,0,0,0,0,0,0,0,0,0,0,0,93100,5388,0,3644,0,0,6500,0,, 
299344,543535,04-APR-2024 22.02.31,1010,165.1,185.99,149.8,36.19,40.3,1638,,22.12,14.07,,,,0,308,0,0,0,0,0,0,0,0,0,0,0,90100,5125,0,3488,0,0,6500,0,, 
299347,543536,04-APR-2024 22.58.36,1010,165.6,195.8,160.6,35.2,44.3,1644,,21.51,13.69,,,,0,307,0,0,0,0,0,0,0,0,0,0,0,97700,5798,0,3904,0,0,6500,0,, 
299350,543537,04-APR-2024 23.55.46,1010,163.9,192.2,156.2,36,40.6,1657,,22,14,,,,0,309,0,0,0,0,0,0,0,0,0,0,0,90200,5716,0,2988,0,0,6200,0,, 
299354,543538,05-APR-2024 00.44.37,1010,160.1,184.7,149.7,35,38.6,1662,,21.39,13.61,,,,0,305,0,0,0,0,0,0,0,0,0,0,0,86800,5593,0,2979,0,0,6500,0,, 
299356,543539,05-APR-2024 01.36.06,1010,157.9,185.2,150.2,35,38.4,1643,,21.39,13.61,,,,0,303,0,0,0,0,0,0,0,0,0,0,0,85000,5422,0,2418,0,0,6500,0,, 
299359,543540,05-APR-2024 02.28.01,1015,161.2,180.19,140.2,39.99,39.1,1688,,24.44,15.55,,,,0,307,0,0,0,0,0,0,0,0,0,0,0,84800,5361,0,2811,0,0,6500,0,, 
299363,543541,05-APR-2024 03.16.06,1015,160.8,179.79,139.8,39.99,37,1518,,24.44,15.55,,,,0,299,0,0,0,0,0,0,0,0,0,0,0,82000,5547,0,2725,0,0,6000,0,, 
299365,543542,05-APR-2024 04.06.16,1015,153.2,178.9,142.9,36,39,1699,,22,14,,,,0,309,0,0,0,0,0,0,0,0,0,0,0,85700,5569,117,2790,0,0,6000,0,, 
299368,543543,05-APR-2024 04.54.56,1015,159.5,180.19,143.2,36.99,36.9,1656,,22.6,14.39,,,,0,308,0,0,0,0,0,0,0,0,0,0,0,82000,5443,0,2428,0,0,5800,0,, 
299371,543544,05-APR-2024 05.53.27,1015,164.8,210,174,36,43.8,1689,,22,14,,,,0,797,0,0,0,0,0,0,0,0,0,0,0,100000,6344,0,3403,0,0,6700,0,, 
299374,543545,05-APR-2024 06.42.11,1015,160.8,170.29,131.3,38.99,36.8,1675,,23.83,15.16,,,,0,801,0,0,0,0,0,0,0,0,0,0,0,78600,5123,0,2799,0,0,4900,0,, 
299377,543546,05-APR-2024 07.38.38,1015,163,184.99,148,36.99,40,1651,,22.6,14.39,,,,0,808,0,0,0,0,0,0,0,0,0,0,0,87000,5604,0,2748,0,0,6500,0,, 
299380,543547,05-APR-2024 08.39.02,1015,162.6,,150.9,,40.8,1621,,,,,,,0,789,0,0,0,0,0,0,0,0,0,0,0,88000,5942,0,2911,0,0,6600,0,, 
299383,543548,05-APR-2024 09.31.03,1015,162.7,185.59,150.1,35.49,39.9,1622,,21.69,13.8,,,,0,806,0,0,0,0,0,0,0,0,0,0,0,88100,5788,0,2960,0,0,6000,0,, 
299386,543549,05-APR-2024 10.20.53,1015,160.7,184.09,144.1,39.99,39.9,1642,,24.44,15.55,,,,0,809,0,0,0,0,0,0,0,0,0,0,0,88300,5270,0,3141,0,0,6000,0,, 
299389,543550,05-APR-2024 11.11.33,1015,162.9,185.69,145.5,40.19,38.7,1667,,24.56,15.63,,,,0,809,0,0,0,0,0,0,0,0,0,0,0,86900,5585,0,2940,0,0,6000,0,, 
299392,543551,05-APR-2024 12.01.12,1015,160.5,185.4,150.4,35,38.7,1621,,21.39,13.61,,,,0,808,0,0,0,0,0,0,0,0,0,0,0,87500,5263,0,2545,0,0,6000,0,, 
299395,543552,05-APR-2024 12.54.16,1015,162.3,188.89,154.9,33.99,41.5,1653,,20.77,13.22,,,,0,807,0,0,0,0,0,0,0,0,0,0,0,93100,5711,0,3207,0,0,6000,0,, 
299398,543553,05-APR-2024 13.45.12,1015,162.3,187.49,150.2,37.29,39.1,1640,,22.79,14.5,,,,0,800,0,0,0,0,0,0,0,0,0,0,0,87200,5313,0,2938,0,0,6000,0,, 
299401,543554,05-APR-2024 14.38.53,1015,160.9,184.79,149.3,35.49,41.5,1637,,21.69,13.8,,,,0,804,0,0,0,0,0,0,0,0,0,0,0,89500,5548,0,3360,0,0,6500,0,, 
299404,543555,05-APR-2024 15.33.06,1056,164.8,192.1,157.1,35,42.1,1628,,21.39,13.61,,,,0,996,0,0,0,0,0,0,0,0,0,0,0,90400,5822,273,2917,0,0,5700,0,, 
299407,543556,05-APR-2024 16.30.27,1056,163.6,184.7,149.7,35,40.9,1650,,21.39,13.61,,,,0,1008,0,0,0,0,0,0,0,0,0,0,0,89500,5367,0,3217,0,0,6000,0,, 
299411,543557,05-APR-2024 17.20.52,1010,163.5,181.2,145.2,36,41.9,1634,,22,14,,,,0,311,0,0,0,0,0,0,0,0,0,0,0,91000,5376,0,2974,0,0,6200,0,, 
299414,543558,05-APR-2024 18.14.13,1010,163.1,184.79,146.8,37.99,42.2,1659,,23.22,14.77,,,,0,309,0,0,0,0,0,0,0,0,0,0,0,89600,5387,0,3075,0,0,6200,0,, 
299416,543559,05-APR-2024 19.15.36,1056,166.4,200.79,169.8,30.99,49.5,1637,,18.94,12.05,,,,0,1006,0,0,0,0,0,0,0,0,0,0,0,102000,6298,0,4092,0,0,4800,0,, 
299420,543560,05-APR-2024 20.20.53,1056,164.6,185.79,147.8,37.99,44.2,1611,,23.22,14.77,,,,0,1007,0,0,0,0,0,0,0,0,0,0,0,90000,5296,0,3551,0,0,6000,0,, 
299423,543561,05-APR-2024 21.10.47,1056,164.7,180.39,141.4,38.99,40.9,1658,,23.83,15.16,,,,0,1006,0,0,0,0,0,0,0,0,0,0,0,87600,5370,241,2757,0,0,6400,0,, 
299426,543562,05-APR-2024 22.01.03,1056,162.3,170.19,132.2,37.99,39.9,1656,,23.22,14.77,,,,0,305,0,0,0,0,0,0,0,0,0,0,0,81000,5249,0,2389,0,0,6400,0,, 
299429,543563,05-APR-2024 22.55.24,1012,163.7,174.39,140.4,33.99,40.8,1665,,20.77,13.22,,,,0,309,0,0,0,0,0,0,0,0,0,0,0,84900,5181,0,3168,0,0,6200,0,, 
299432,543564,06-APR-2024 00.12.24,1012,163.8,214.89,176.9,37.99,50.2,1683,,23.22,14.77,,,,0,305,0,0,0,0,0,0,0,0,0,0,0,105000,6959,299,3885,0,0,6200,0,, 
299434,543565,06-APR-2024 01.01.08,1014,156.6,164.99,125,39.99,36.7,1658,,24.44,15.55,,,,0,307,0,0,0,0,0,0,0,0,0,0,0,77600,5164,0,2579,0,0,5300,0,, 
299437,543566,06-APR-2024 01.44.49,1014,161,165.79,125.8,39.99,34.8,,,24.44,15.55,,,,0,310,0,0,0,0,0,0,0,0,0,0,0,75700,5075,0,2622,0,0,4900,0,, 
299440,543567,06-APR-2024 02.30.09,1014,160.5,172.69,135.4,37.29,36.9,1621,,22.79,14.5,,,,0,306,0,0,0,0,0,0,0,0,0,0,0,81000,5145,0,2501,0,0,5000,0,, 
299443,543568,06-APR-2024 03.18.58,1015,161.8,172.39,135.2,37.19,38.6,1597,,22.73,14.46,,,,0,807,0,0,0,0,0,0,0,0,0,0,0,82400,5424,0,2984,0,0,5000,0,, 
299446,543569,06-APR-2024 04.08.02,1015,157,176.89,134.9,41.99,39.2,1635,,25.66,16.33,,,,0,788,0,0,0,0,0,0,0,0,0,0,0,86000,5187,0,2900,0,0,5000,0,, 
299449,543570,06-APR-2024 05.34.59,1015,160.9,179.39,140.4,38.99,43.7,1620,,23.83,15.16,,,,0,806,0,0,0,0,0,0,0,0,0,0,0,85000,5776,0,2738,0,0,5000,0,, 
299452,543571,06-APR-2024 06.51.12,1015,163.2,166,130,36,38.8,1603,,22,14,,,,0,294,0,0,0,0,0,0,0,0,0,0,0,81500,4957,0,2517,0,0,5300,0,, 
299456,543572,06-APR-2024 07.43.32,1015,163.3,186.6,150.6,36,41.4,1638,,22,14,,,,0,806,0,0,0,0,0,0,0,0,0,0,0,88500,5633,0,3225,0,0,5000,0,, 
299458,543573,06-APR-2024 08.33.08,1015,164.1,180.49,142.5,37.99,39.6,1602,,23.22,14.77,,,,0,805,0,0,0,0,0,0,0,0,0,0,0,84600,5539,0,3096,0,0,5000,0,, 
299461,543574,06-APR-2024 09.23.48,1015,161.9,180.2,145.2,35,41,1634,,21.39,13.61,,,,0,807,0,0,0,0,0,0,0,0,0,0,0,88200,5407,0,3012,0,0,6000,0,, 
299463,543575,06-APR-2024 10.16.03,1015,162.1,180.19,147.2,32.99,40.6,1618,,20.16,12.83,,,,0,808,0,0,0,0,0,0,0,0,0,0,0,86800,5560,0,3268,0,0,6000,0,, 
299467,543576,06-APR-2024 11.07.34,5082,162.8,180.49,141.5,38.99,39.8,1629,,23.83,15.16,,,,0,1007,0,0,0,0,0,0,0,0,0,0,0,85000,5836,0,2707,0,0,5500,0,, 
299470,543577,06-APR-2024 12.00.53,7063,162.3,183.9,147.9,36,42,1640,,22,14,,,,0,1005,0,0,0,0,0,0,0,0,0,0,0,89500,5777,0,2736,0,0,5500,0,, 
299473,543578,06-APR-2024 12.51.58,1015,164.3,176.09,139.8,36.29,40.5,1621,,22.18,14.11,,,,0,804,0,0,0,0,0,0,0,0,0,0,0,85900,5566,0,2773,0,0,5500,0,, 
299476,543579,06-APR-2024 13.43.18,6095,163.4,177.19,140.2,36.99,41,1643,,22.6,14.39,,,,0,1007,0,0,0,0,0,0,0,0,0,0,0,86900,5428,0,3222,0,0,5500,0,, 
299479,543580,06-APR-2024 14.37.10,6095,161.5,160,124.4,35.6,36.3,1592,,21.76,13.84,,,,0,1007,0,0,0,0,0,0,0,0,0,0,0,78000,5480,0,2705,0,0,5500,0,, 
299482,543581,06-APR-2024 16.05.44,2067,163.7,196.6,160.6,36,51.2,1755,,22,14,,,,0,1006,0,0,0,0,0,0,0,0,0,0,0,93900,7117,482,2497,0,0,6100,0,, 
299485,543582,06-APR-2024 17.06.16,2067,165.6,186.3,150.3,36,43.1,1625,,22,14,,,,0,1008,0,0,0,0,0,0,0,0,0,0,0,89800,5691,0,2464,0,0,5500,0,, 
299488,543583,06-APR-2024 18.01.56,2063,162.8,191.2,155.2,36,43.2,1658,,22,14,,,,0,1005,0,0,0,0,0,0,0,0,0,0,0,92400,5439,0,2248,0,0,5500,0,, 
299491,543584,06-APR-2024 18.55.49,2063,162.8,190.29,150.3,39.99,43.4,1666,,24.44,15.55,,,,0,1006,0,0,0,0,0,0,0,0,0,0,0,91900,5353,0,3116,0,0,5500,0,, 
299494,543585,06-APR-2024 19.46.54,2030,163.7,189.99,153,36.99,41.4,1641,,22.6,14.39,,,,0,1006,0,0,0,0,0,0,0,0,0,0,0,89500,5162,0,2681,0,0,6000,0,, 
299499,543586,06-APR-2024 20.40.25,2030,164.7,168.9,132.9,36,38.2,1625,,22,14,,,,0,1019,0,0,0,0,0,0,0,0,0,0,0,81700,4961,0,2961,0,0,5500,0,, 
299501,543587,06-APR-2024 21.27.06,1015,165,171.29,132.3,38.99,35,1662,,23.83,15.16,,,,0,807,0,0,0,0,0,0,0,0,0,0,0,77900,4576,0,1603,0,0,5300,0,, 
299504,543588,06-APR-2024 22.13.16,1015,163.9,175.49,138.5,36.99,38.6,1650,,22.6,14.39,,,,0,810,0,0,0,0,0,0,0,0,0,0,0,83600,4814,0,2313,0,0,5500,0,, 
299507,543589,06-APR-2024 23.01.49,1015,156.3,176.99,140,36.99,38.6,1649,,22.6,14.39,,,,0,809,0,0,0,0,0,0,0,0,0,0,0,83200,4961,0,2047,0,0,5500,0,, 
299510,543590,06-APR-2024 23.56.54,1015,161.9,190.39,156.4,33.99,41.5,1629,,20.77,13.22,,,,0,792,0,0,0,0,0,0,0,0,0,0,0,90500,5949,0,3000,0,0,5500,0,, 
299513,543591,07-APR-2024 00.44.38,1015,164.2,186.49,150,36.49,38.4,1645,,22.3,14.19,,,,0,808,0,0,0,0,0,0,0,0,0,0,0,85000,5388,0,2348,0,0,5500,0,, 
299516,543592,07-APR-2024 01.31.44,1015,165.6,183.39,150.4,32.99,38.6,1604,,20.16,12.83,,,,0,807,0,0,0,0,0,0,0,0,0,0,0,85300,5547,0,2466,0,0,5000,0,, 
299519,543593,07-APR-2024 02.30.56,1015,163.8,179.7,145.5,34.2,40.4,1594,,20.9,13.3,,,,0,807,0,0,0,0,0,0,0,0,0,0,0,85600,5651,0,2623,0,0,5500,0,, 
299523,543594,07-APR-2024 03.18.19,1015,163.2,179.3,140.7,38.6,39.5,1604,,23.59,15.01,,,,0,808,0,0,0,0,0,0,0,0,0,0,0,85400,5262,0,2524,0,0,5500,0,, 
299525,543595,07-APR-2024 04.20.38,1015,163.3,190.09,150.1,39.99,40.4,1644,,24.44,15.55,,,,0,808,0,0,0,0,0,0,0,0,0,0,0,86600,5358,0,2053,0,0,5500,0,, 
299529,543596,07-APR-2024 05.13.19,5040,165.3,179.99,140,39.99,41.7,1663,,24.44,15.55,,,,0,1008,0,0,0,0,0,0,0,0,0,0,0,87000,5483,0,2671,0,0,5500,0,, 
299531,543597,07-APR-2024 06.03.28,5040,162.1,179.8,144.8,35,40.1,1670,,21.39,13.61,,,,0,1010,0,0,0,0,0,0,0,0,0,0,0,86400,5255,0,3044,0,0,5500,0,, 
299534,543598,07-APR-2024 06.58.41,1010,167,166.1,130.1,36,38.1,1666,,22,14,,,,0,308,0,0,0,0,0,0,0,0,0,0,0,81600,5181,301,2870,0,0,5500,0,, 
299537,543599,07-APR-2024 08.42.21,1010,164.2,199.8,163.8,36,50.2,1647,,22,14,,,,0,307,0,0,0,0,0,0,0,0,0,0,0,96000,6060,0,3342,0,0,5500,0,, 
299540,543600,07-APR-2024 09.33.31,1010,159,189.79,152.8,36.99,42.1,1627,,22.6,14.39,,,,0,307,0,0,0,0,0,0,0,0,0,0,0,91100,5504,0,3543,0,0,5500,0,, 
299543,543601,07-APR-2024 10.26.42,1010,163.1,189.92,149.8,40.12,43.4,1640,,24.52,15.6,,,,0,306,0,0,0,0,0,0,0,0,0,0,0,93500,5681,0,3277,0,0,5500,0,, 
299545,543602,07-APR-2024 12.30.51,1010,164.7,190.09,160,30.09,46.1,1634,,18.39,11.7,,,,0,303,0,0,0,0,0,0,0,0,0,0,0,97100,5914,0,3765,0,0,5500,0,, 
299550,543603,07-APR-2024 13.29.46,1010,155.8,190.69,154.5,36.19,44.8,1630,,22.12,14.07,,,,0,304,0,0,0,0,0,0,0,0,0,0,0,93000,5776,0,3440,0,0,5500,0,, 
299553,543604,07-APR-2024 14.21.05,1010,163.7,190.39,159.2,31.19,42.7,1642,,19.06,12.13,,,,0,304,0,0,0,0,0,0,0,0,0,0,0,91500,5498,129,2810,0,0,5500,0,, 
299555,543605,07-APR-2024 15.33.26,1010,167.3,190.39,152.3,38.09,50.6,1590,,23.28,14.81,,,,0,300,0,0,0,0,0,0,0,0,0,0,0,91600,5702,0,3546,0,0,5700,0,, 
299558,543606,07-APR-2024 16.44.37,1010,163.4,180.39,143.4,36.99,43.6,1645,,22.6,14.39,,,,0,309,0,0,0,0,0,0,0,0,0,0,0,104700,5332,0,3021,0,0,5600,0,, 
299561,543607,07-APR-2024 17.41.48,1010,163.6,180.3,144.3,36,42.4,1649,,22,14,,,,0,307,0,0,0,0,0,0,0,0,0,0,0,87600,5512,0,2904,0,0,5500,0,, 
299564,543608,07-APR-2024 18.37.06,1014,164,180.09,146.1,33.99,42.6,1648,,20.77,13.22,,,,0,307,0,0,0,0,0,0,0,0,0,0,0,89100,5379,0,2941,0,0,5500,0,, 
299567,543609,07-APR-2024 19.35.43,1015,164.5,62.29,25.3,36.99,42.9,1678,,22.6,14.39,,,,0,0,0,0,0,0,0,0,0,0,0,0,0,88300,5439,0,2965,0,0,5500,0,, 
299570,543610,07-APR-2024 20.33.26,1015,159.7,178.99,142,36.99,40,1641,,22.6,14.39,,,,0,805,0,0,0,0,0,0,0,0,0,0,0,84500,5001,0,2261,0,0,5500,0,, 
299573,543611,07-APR-2024 21.28.13,1015,162.8,176,140,36,41.4,1665,,22,14,,,,0,807,0,0,0,0,0,0,0,0,0,0,0,83900,4832,0,2611,0,0,5500,0,, 
299576,543612,07-APR-2024 22.48.00,1010,163.2,179.98,144.7,35.28,45,1637,,21.6,13.68,,,,0,307,0,0,0,0,0,0,0,0,0,0,0,91000,5151,0,2786,0,0,5500,0,, 
299579,543613,07-APR-2024 23.46.49,1011,162.9,186.4,150.4,36,43.5,1633,,22,14,,,,0,308,0,0,0,0,0,0,0,0,0,0,0,91500,5759,0,3499,0,0,6000,0,, 
299582,543614,08-APR-2024 00.52.59,1014,163.1,175.8,140.2,35.6,40.5,1660,,21.76,13.84,,,,0,292,0,0,0,0,0,0,0,0,0,0,0,87600,5107,0,2997,0,0,6000,0,, 
299585,543615,08-APR-2024 01.55.03,1014,164,170.39,130.4,39.99,39.8,1648,,24.44,15.55,,,,0,308,0,0,0,0,0,0,0,0,0,0,0,83800,5040,0,2642,0,0,5300,0,, 
299588,543616,08-APR-2024 02.51.18,1014,162.2,169.9,135.7,34.2,40,1681,,20.9,13.3,,,,0,305,0,0,0,0,0,0,0,0,0,0,0,70000,5174,0,3202,0,0,5500,0,, 
299591,543617,08-APR-2024 04.22.33,1014,161.9,169.79,129.8,39.99,41.3,1667,,24.44,15.55,,,,0,292,0,0,0,0,0,0,0,0,0,0,0,83100,5615,0,3438,0,0,4000,0,, 
299595,543618,08-APR-2024 05.24.49,1014,159.7,152.69,113.7,38.99,39.4,1624,,23.83,15.16,,,,0,309,0,0,0,0,0,0,0,0,0,0,0,73500,5511,349,3234,0,0,3000,0,, 
299598,543619,08-APR-2024 19.29.34,1014,164.1,176.8,140.8,36,75.9,1674,,22,14,,,,0,310,0,0,0,0,0,0,0,0,0,0,0,111300,7341,497,4425,0,0,6200,0,0.046, 
299602,543620,08-APR-2024 22.37.13,1014,162.7,190.9,149.9,41,50.9,1663,,25.06,15.94,,,,0,307,0,0,0,0,0,0,0,0,0,0,0,98900,5601,512,3308,0,0,5600,0,, 
299604,543621,08-APR-2024 23.30.50,1014,162.4,185.59,143.6,41.99,41.9,1686,,25.66,16.33,,,,0,303,0,0,0,0,0,0,0,0,0,0,0,86000,4896,512,2316,0,0,5600,0,, 
299606,543622,09-APR-2024 00.36.20,1014,160.7,184.69,143.4,41.29,43.1,1667,,25.23,16.06,,,,0,307,0,0,0,0,0,0,0,0,0,0,0,87600,5580,0,2984,0,0,5500,0,, 
299609,543623,09-APR-2024 01.25.44,1014,163.8,185.59,147.6,37.99,40.1,1639,,23.22,14.77,,,,0,309,0,0,0,0,0,0,0,0,0,0,0,86000,5203,0,2741,0,0,5500,0,, 
299612,543624,09-APR-2024 02.18.54,1032,163,184.08,148.8,35.28,41.2,1626,,21.6,13.68,,,,0,1005,0,0,0,0,0,0,0,0,0,0,0,86000,5154,0,2972,0,0,5500,0,, 
299615,543625,09-APR-2024 03.19.03,1015,163.4,182,144.2,37.8,41.8,1599,,23.1,14.7,,,,0,806,0,0,0,0,0,0,0,0,0,0,0,85000,5031,0,2929,0,0,5500,0,, 
299618,543626,09-APR-2024 04.12.39,1015,163.5,180.99,144,36.99,43,1633,,22.6,14.39,,,,0,806,0,0,0,0,0,0,0,0,0,0,0,85800,5179,0,2676,0,0,5500,0,, 
299622,543627,09-APR-2024 05.05.13,1015,163.7,183.1,147.1,36,37.1,1666,,22,14,,,,0,806,0,0,0,0,0,0,0,0,0,0,0,84100,5257,0,2780,0,0,5500,0,, 
299625,543628,09-APR-2024 05.59.00,1015,160.4,184.89,146.9,37.99,41.1,1647,,23.22,14.77,,,,0,808,0,0,0,0,0,0,0,0,0,0,0,85000,5694,0,2620,0,0,5500,0,, 
299628,543629,09-APR-2024 06.53.34,1015,163.7,188.9,153.9,35,42.6,1658,,21.39,13.61,,,,0,799,0,0,0,0,0,0,0,0,0,0,0,90000,5394,0,2813,0,0,5800,0,, 
299632,543630,09-APR-2024 08.05.05,1015,164.8,201.8,165.8,36,48.5,1650,,22,14,,,,0,0,0,0,0,0,0,0,0,0,0,0,0,99600,5766,0,3933,0,0,7000,0,, 
299634,543631,09-APR-2024 09.05.46,1032,157.3,184.89,146.8,38.09,44.4,1630,,23.28,14.81,,,,0,807,0,0,0,0,0,0,0,0,0,0,0,89300,5356,0,3103,0,0,6600,0,, 
299638,543632,09-APR-2024 09.58.17,1032,163.5,181.39,143.3,38.09,40.9,1646,,23.28,14.81,,,,0,1009,0,0,0,0,0,0,0,0,0,0,0,86700,4933,0,2510,0,0,5500,0,, 
299641,543633,09-APR-2024 10.51.26,1032,157.3,178.9,146.9,32,42.4,1594,,19.56,12.44,,,,0,1007,0,0,0,0,0,0,0,0,0,0,0,89800,4960,0,2911,0,0,5500,0,, 
299644,543634,09-APR-2024 11.40.35,1032,156.1,179.69,141.7,37.99,39.8,1660,,23.22,14.77,,,,0,992,0,0,0,0,0,0,0,0,0,0,0,86100,4901,0,2608,0,0,5500,0,, 
299647,543635,09-APR-2024 12.30.55,1032,163.2,180.79,149.8,30.99,39.7,1632,,18.94,12.05,,,,0,994,0,0,0,0,0,0,0,0,0,0,0,86000,4907,0,2800,0,0,5500,0,, 
299650,543636,09-APR-2024 13.20.36,1032,157.9,180.89,146.8,34.09,39.5,1639,,20.83,13.26,,,,0,1006,0,0,0,0,0,0,0,0,0,0,0,86100,4834,0,2487,0,0,5500,0,, 
299653,543637,09-APR-2024 14.16.34,1032,163,181.19,143.1,38.09,41,1674,,23.28,14.81,,,,0,1005,0,0,0,0,0,0,0,0,0,0,0,87000,5181,0,2734,0,0,5500,0,, 
299655,543638,09-APR-2024 15.08.09,1032,162,184.4,148.4,36,41.2,1611,,22,14,,,,0,1007,0,0,0,0,0,0,0,0,0,0,0,86500,4983,0,2958,0,0,5900,0,, 
299658,543639,09-APR-2024 16.02.15,1032,164.1,174.79,141.8,32.99,40.9,1694,,20.16,12.83,,,,0,306,0,0,0,0,0,0,0,0,0,0,0,87000,4831,0,2634,0,0,5900,0,, 
299661,543640,09-APR-2024 16.55.46,2010,163.5,176.89,139.9,36.99,39.9,1636,,22.6,14.39,,,,0,306,0,0,0,0,0,0,0,0,0,0,0,82100,4944,0,1746,0,0,5700,0,, 
299665,543641,09-APR-2024 18.00.27,2010,163.3,180.3,144.3,36,42.2,1625,,22,14,,,,0,306,0,0,0,0,0,0,0,0,0,0,0,87200,5050,0,3249,0,0,6000,0,, 
299667,543642,09-APR-2024 18.55.46,2010,156.6,175.9,139.9,36,41.5,1665,,22,14,,,,0,307,0,0,0,0,0,0,0,0,0,0,0,87400,4844,0,2605,0,0,6000,0,, 
299670,543643,09-APR-2024 19.46.56,1014,162.8,182.89,143.9,38.99,40.1,,,23.83,15.16,,,,0,307,0,0,0,0,0,0,0,0,0,0,0,86700,4871,0,3085,0,0,6000,0,, 
299674,543644,09-APR-2024 20.36.10,1014,163.6,179.9,143.9,36,39.6,1616,,22,14,,,,0,309,0,0,0,0,0,0,0,0,0,0,0,87000,4761,0,2645,0,0,6000,0,, 
299677,543645,09-APR-2024 21.28.49,1014,162,189.7,153.7,36,41.8,1600,,22,14,,,,0,307,0,0,0,0,0,0,0,0,0,0,0,91500,5080,0,2855,0,0,6400,0,, 
299680,543646,09-APR-2024 22.21.31,1014,161.9,185.29,146.3,38.99,41.4,,,23.83,15.16,,,,0,308,0,0,0,0,0,0,0,0,0,0,0,88800,4790,0,2798,0,0,6000,0,, 
299683,543647,09-APR-2024 23.11.12,1014,159.8,174.4,138.4,36,39.6,,,22,14,,,,0,309,0,0,0,0,0,0,0,0,0,0,0,85000,4685,0,2403,0,0,6000,0,, 
299686,543648,10-APR-2024 00.02.06,1014,161.1,185.28,150,35.28,39.6,1604,,21.6,13.68,,,,0,307,0,0,0,0,0,0,0,0,0,0,0,85000,5445,0,2373,0,0,5500,0,, 
299689,543649,10-APR-2024 00.59.21,1014,158.5,189.79,153.3,36.49,40.3,1596,,22.3,14.19,,,,0,305,0,0,0,0,0,0,0,0,0,0,0,87500,5204,0,2519,0,0,5500,0,, 
299692,543650,10-APR-2024 01.54.01,1014,165.8,191.29,153.3,37.99,41.6,1635,,23.22,14.77,,,,0,305,0,0,0,0,0,0,0,0,0,0,0,88000,5539,0,2531,0,0,5500,0,, 
299695,543651,10-APR-2024 03.07.41,1014,163.2,185.09,147.9,37.19,40.6,1652,,22.73,14.46,,,,0,303,0,0,0,0,0,0,0,0,0,0,0,87200,5050,0,2679,0,0,5600,0,, 
299698,543652,10-APR-2024 03.56.52,1014,164.1,185.59,149.3,36.29,37.2,1665,,22.18,14.11,,,,0,306,0,0,0,0,0,0,0,0,0,0,0,84700,5173,0,2313,0,0,5600,0,, 
299701,543653,10-APR-2024 04.46.01,1014,163.6,186.99,148.6,38.39,39.4,1641,,23.46,14.93,,,,0,309,0,0,0,0,0,0,0,0,0,0,0,85900,5224,0,2543,0,0,5500,0,, 
299704,543654,10-APR-2024 05.35.22,2011,162.6,184.62,148.1,36.52,38.5,1630,,22.32,14.2,,,,0,297,0,0,0,0,0,0,0,0,0,0,0,85000,5264,0,2447,0,0,5500,0,, 
299707,543655,10-APR-2024 06.22.52,2011,160.7,179,143,36,36.9,,,22,14,,,,0,308,0,0,0,0,0,0,0,0,0,0,0,82000,5148,0,2176,0,0,5500,0,, 
299709,543656,10-APR-2024 07.19.06,2011,163.1,201.5,161.2,40.3,42.9,1625,,24.63,15.67,,,,0,308,0,0,0,0,0,0,0,0,0,0,0,94000,5841,0,3150,0,0,5700,0,, 
299712,543657,10-APR-2024 08.17.11,2011,160.5,180.49,142.5,37.99,42.9,1656,,23.22,14.77,,,,0,307,0,0,0,0,0,0,0,0,0,0,0,85500,5285,0,3239,0,0,5500,0,, 
299715,543658,10-APR-2024 10.00.06,2011,162.9,185.4,150.4,35,44,1625,,21.39,13.61,,,,0,309,0,0,0,0,0,0,0,0,0,0,0,92500,5364,0,3303,0,0,5500,0,, 
299719,543659,10-APR-2024 11.25.32,2011,161.5,184.99,154.9,30.09,42.5,1608,,18.39,11.7,,,,0,307,0,0,0,0,0,0,0,0,0,0,0,92000,5183,0,3039,0,0,6000,0,, 
299722,543660,10-APR-2024 12.33.06,2011,163.3,191.2,155.2,36,43,1660,,22,14,,,,0,1005,0,0,0,0,0,0,0,0,0,0,0,92600,5514,0,2953,0,0,6000,0,, 
299725,543661,10-APR-2024 13.52.28,5042,164.3,186.9,150.9,36,43.2,1639,,22,14,,,,0,997,0,0,0,0,0,0,0,0,0,0,0,90900,5612,0,2945,0,0,6000,0,, 
299730,543662,10-APR-2024 15.02.31,5040,160.9,190.69,168.7,21.99,43.8,1631,,13.44,8.55,,,,0,1007,0,0,0,0,0,0,0,0,0,0,0,93600,5958,0,2954,0,0,6000,0,, 
299732,543663,10-APR-2024 16.14.02,1056,156.3,193.39,156.4,36.99,45.5,1630,,22.6,14.39,,,,0,1007,0,0,0,0,0,0,0,0,0,0,0,95000,5731,0,2997,0,0,5600,0,, 
299735,543664,10-APR-2024 17.12.13,1056,163.6,187.19,150.2,36.99,42.7,1625,,22.6,14.39,,,,0,1007,0,0,0,0,0,0,0,0,0,0,0,91100,5194,0,3095,0,0,5500,0,, 
299738,543665,10-APR-2024 18.02.17,1056,161.5,177.99,141,36.99,39.4,1686,,22.6,14.39,,,,0,1006,0,0,0,0,0,0,0,0,0,0,0,84900,4868,0,2855,0,0,6000,0,, 
299740,543666,10-APR-2024 18.55.17,1056,162.4,179.3,143.3,36,42.3,1615,,22,14,,,,0,1009,0,0,0,0,0,0,0,0,0,0,0,87300,5066,0,3109,0,0,6000,0,, 
299744,543667,10-APR-2024 19.52.09,1012,157.6,180.3,144.3,36,43.2,1629,,22,14,,,,0,309,0,0,0,0,0,0,0,0,0,0,0,86500,5275,0,3322,0,0,6000,0,, 
299747,543668,10-APR-2024 20.51.12,1012,166.2,188.19,151.2,36.99,43.8,1663,,22.6,14.39,,,,0,306,0,0,0,0,0,0,0,0,0,0,0,87700,6105,0,3820,0,0,6000,0,, 
299751,543669,10-APR-2024 22.49.53,1012,161.9,188.99,151,37.99,43.1,1676,,23.22,14.77,,,,0,309,0,0,0,0,0,0,0,0,0,0,0,92000,5297,0,3852,0,0,5700,0,, 
299754,543670,10-APR-2024 23.58.27,1012,159.3,184.99,148,36.99,41.2,1620,,22.6,14.39,,,,0,310,0,0,0,0,0,0,0,0,0,0,0,86700,5460,0,3344,0,0,5500,0,, 
299757,543671,11-APR-2024 01.08.02,1014,165.1,165.7,130.7,35,39.3,1633,,21.39,13.61,,,,0,308,0,0,0,0,0,0,0,0,0,0,0,79600,5087,0,2555,0,0,5500,0,, 
299760,543672,11-APR-2024 02.17.52,2030,161.7,175.29,138.8,36.49,42.5,1652,,22.3,14.19,,,,0,1004,0,0,0,0,0,0,0,0,0,0,0,86400,5208,0,3170,0,0,5500,0,, 
299763,543673,11-APR-2024 03.27.02,2030,159.1,179,144,35,39.3,1642,,21.39,13.61,,,,0,1006,0,0,0,0,0,0,0,0,0,0,0,85000,5073,0,2707,0,0,5500,0,, 
299766,543674,11-APR-2024 04.17.01,2030,164.5,187.39,147.9,39.49,40.3,1674,,24.13,15.36,,,,0,1002,0,0,0,0,0,0,0,0,0,0,0,87400,5208,0,2778,0,0,5700,0,, 
299769,543675,11-APR-2024 05.30.12,2030,164.4,181.8,146.8,35,38.9,1643,,21.39,13.61,,,,0,1004,0,0,0,0,0,0,0,0,0,0,0,82400,5257,0,2767,0,0,5500,0,, 
299771,543676,11-APR-2024 06.30.47,2030,162.5,186.9,150.9,36,41.3,1596,,22,14,,,,0,1005,0,0,0,0,0,0,0,0,0,0,0,88900,5336,0,2734,0,0,5500,0,, 
299775,543677,11-APR-2024 07.26.45,2030,156.4,199.89,162.9,36.99,46,1699,,22.6,14.39,,,,0,997,0,0,0,0,0,0,0,0,0,0,0,95600,5664,0,3232,0,0,5500,0,, 
299778,543678,11-APR-2024 08.20.57,2030,163.4,192.39,155.4,36.99,41.7,1638,,22.6,14.39,,,,0,1005,0,0,0,0,0,0,0,0,0,0,0,89700,5225,0,3181,0,0,5500,0,, 
299781,543679,11-APR-2024 09.14.58,2030,165.1,186.7,150.7,36,41.3,,,22,14,,,,0,1005,0,0,0,0,0,0,0,0,0,0,0,89500,5170,0,3526,0,0,6500,0,, 
299784,543680,11-APR-2024 10.08.44,2030,163,186.19,155.2,30.99,43.3,1632,,18.94,12.05,,,,0,1005,0,0,0,0,0,0,0,0,0,0,0,91600,5121,0,2873,0,0,6500,0,, 
299787,543681,11-APR-2024 11.00.13,2030,155.6,185.2,149.2,36,41.9,1631,,22,14,,,,0,1007,0,0,0,0,0,0,0,0,0,0,0,90400,5089,0,2824,0,0,6500,0,, 
299790,543682,11-APR-2024 11.52.44,2030,164.7,182.8,146.8,36,41.7,1664,,22,14,,,,0,995,0,0,0,0,0,0,0,0,0,0,0,88600,5196,0,3036,0,0,6500,0,, 
299793,543683,11-APR-2024 12.41.08,2030,164.9,182.69,145.6,37.09,39.1,1651,,22.67,14.42,,,,0,1007,0,0,0,0,0,0,0,0,0,0,0,85300,5869,0,2954,0,0,6700,0,, 
299796,543684,11-APR-2024 13.29.47,2030,159.9,181.5,146.5,35,39.1,1611,,21.39,13.61,,,,0,306,0,0,0,0,0,0,0,0,0,0,0,82900,5413,0,2646,0,0,6300,0,, 
299800,543685,11-APR-2024 14.14.28,2030,155.9,178,142,36,37.1,1608,,22,14,,,,0,308,0,0,0,0,0,0,0,0,0,0,0,80700,5182,0,2330,0,0,6500,0,, 
299802,543686,11-APR-2024 15.00.58,1014,164.9,184.69,146.6,38.09,38.7,1620,,23.28,14.81,,,,0,300,0,0,0,0,0,0,0,0,0,0,0,84200,5396,0,2229,0,0,6500,0,, 
299805,543687,11-APR-2024 15.54.58,1014,164.9,185.1,149.1,36,43.2,1695,,22,14,,,,0,304,0,0,0,0,0,0,0,0,0,0,0,91000,5496,0,3002,0,0,6500,0,, 
299809,543688,11-APR-2024 16.46.14,1014,165.9,188.4,152.3,36.1,40.9,1609,,22.06,14.04,,,,0,307,0,0,0,0,0,0,0,0,0,0,0,87400,5441,131,2812,0,0,6400,0,, 
299811,543689,11-APR-2024 17.50.23,1014,165.6,187.3,150.3,37,44.1,1543,,,37,,,,0,308,0,0,0,0,0,0,0,0,0,0,0,92000,5521,0,2941,0,0,6500,0,, 
299815,543690,11-APR-2024 18.45.57,1014,162.9,182.59,143.6,38.99,41.6,1676,,23.83,15.16,,,,0,307,0,0,0,0,0,0,0,0,0,0,0,86200,5179,0,2830,0,0,6500,0,, 
299817,543691,11-APR-2024 19.39.05,1014,160.5,177.99,140,37.99,38.5,1642,,23.22,14.77,,,,0,307,0,0,0,0,0,0,0,0,0,0,0,82500,4895,0,2493,0,0,6500,0,, 
299820,543692,11-APR-2024 20.30.24,1014,163.2,176.19,136.2,39.99,40.5,1643,,24.44,15.55,,,,0,296,0,0,0,0,0,0,0,0,0,0,0,83600,4657,0,2264,0,0,5900,0,, 
299823,543693,11-APR-2024 21.17.19,1014,162.8,171.4,135.4,36,36.8,1633,,22,14,,,,0,308,0,0,0,0,0,0,0,0,0,0,0,80800,4728,0,2295,0,0,6500,0,, 
299826,543694,11-APR-2024 22.05.03,1014,163.4,189.2,150,39.2,38.9,1636,,23.96,15.24,,,,0,312,0,0,0,0,0,0,0,0,0,0,0,86000,5306,0,3169,0,0,6500,0,, 
299829,543695,11-APR-2024 22.57.41,1032,159.7,190.99,157,33.99,42.6,1663,,20.77,13.22,,,,0,809,0,0,0,0,0,0,0,0,0,0,0,91100,5496,0,2474,0,0,6500,0,, 
299832,543696,12-APR-2024 00.00.54,1015,162.9,183.9,147.9,36,42,1630,,22,14,,,,0,806,0,0,0,0,0,0,0,0,0,0,0,87200,5554,0,2614,0,0,5600,0,, 
299835,543697,12-APR-2024 00.52.54,1015,166.3,185.29,148,37.29,40.6,1639,,22.79,14.5,,,,0,806,0,0,0,0,0,0,0,0,0,0,0,87900,5150,0,2654,0,0,5500,0,, 
299839,543698,12-APR-2024 01.43.19,1015,162.6,185.69,147.4,38.29,39.9,1653,,23.4,14.89,,,,0,802,0,0,0,0,0,0,0,0,0,0,0,86200,5306,0,3090,0,0,5500,0,, 
299841,543699,12-APR-2024 02.46.50,1015,162.1,180.19,144,36.19,43.4,1616,,22.12,14.07,,,,0,799,0,0,0,0,0,0,0,0,0,0,0,84000,5484,0,2699,0,0,5700,0,, 
299845,543700,12-APR-2024 03.37.53,1015,162.5,185.99,149.4,36.59,41.1,1626,,22.36,14.23,,,,0,806,0,0,0,0,0,0,0,0,0,0,0,89000,4948,0,2719,0,0,5500,0,, 
299848,543701,12-APR-2024 04.35.19,1015,162.4,177.79,144.8,32.99,41.4,1624,,20.16,12.83,,,,0,804,0,0,0,0,0,0,0,0,0,0,0,88900,4779,0,2799,0,0,5500,0,, 
299851,543702,12-APR-2024 05.22.54,1015,156.4,173.6,138.6,35,38.5,1638,,21.39,13.61,,,,0,806,0,0,0,0,0,0,0,0,0,0,0,81400,4837,0,2015,0,0,5500,0,, 
299854,543703,12-APR-2024 06.10.59,1015,159.6,185.3,150.3,35,39.1,1622,,21.39,13.61,,,,0,806,0,0,0,0,0,0,0,0,0,0,0,85800,5167,0,2299,0,0,5500,0,, 
299856,543704,12-APR-2024 07.04.54,1015,163.3,189.79,152.6,37.19,41.6,1622,,22.73,14.46,,,,0,1007,0,0,0,0,0,0,0,0,0,0,0,90100,5341,0,2594,0,0,6500,0,, 
299860,543705,12-APR-2024 08.06.19,1017,159.2,190.6,151.4,39.2,43.4,1673,,23.96,15.24,,,,0,302,0,0,0,0,0,0,0,0,0,0,0,90800,5635,0,2779,0,0,6700,0,, 
299862,543706,12-APR-2024 08.58.30,1017,163.6,180.39,143.4,36.99,41,1669,,22.6,14.39,,,,0,496,0,0,0,0,0,0,0,0,0,0,0,88800,5089,0,2537,0,0,5500,0,, 
299865,543707,12-APR-2024 10.03.44,1017,161.2,190.28,155,35.28,46.8,1631,,21.6,13.68,,,,0,506,0,0,0,0,0,0,0,0,0,0,0,92500,6135,142,3527,0,0,5600,0,, 
299868,543708,12-APR-2024 11.15.13,1017,162.8,182.89,144.9,37.99,48.9,1623,,23.22,14.77,,,,0,508,0,0,0,0,0,0,0,0,0,0,0,92600,5389,0,2940,0,0,5500,0,, 
299871,543709,12-APR-2024 12.05.20,1017,161.7,178.89,141.9,36.99,41.4,1649,,22.6,14.39,,,,0,508,0,0,0,0,0,0,0,0,0,0,0,87400,4635,0,2258,0,0,5500,0,, 
299873,543710,12-APR-2024 12.56.55,1017,162.5,185.59,146.6,38.99,42.9,1643,,23.83,15.16,,,,0,808,0,0,0,0,0,0,0,0,0,0,0,89800,4927,0,2424,0,0,5500,0,, 
299875,543711,12-APR-2024 13.46.16,1015,161.6,184.79,145.8,38.99,40.8,1673,,23.83,15.16,,,,0,805,0,0,0,0,0,0,0,0,0,0,0,88400,4571,0,2562,0,0,5500,0,, 
299877,543712,12-APR-2024 14.37.59,1015,164.3,185.48,150.2,35.28,41.1,1640,,21.6,13.68,,,,0,790,0,0,0,0,0,0,0,0,0,0,0,89200,4798,0,2495,0,0,5500,0,, 
299882,543713,12-APR-2024 15.27.46,1015,161.8,186.3,150.3,36,41.1,1671,,22,14,,,,0,806,0,0,0,0,0,0,0,0,0,0,0,87800,5082,0,2182,0,0,6000,0,, 
299884,543714,12-APR-2024 16.21.35,1015,164.2,195.6,160.6,35,42.9,1609,,21.39,13.61,,,,0,790,0,0,0,0,0,0,0,0,0,0,0,92300,5320,243,3178,0,0,6000,0,, 
299887,543715,12-APR-2024 17.07.51,1015,161.1,182.99,145,37.99,38.2,,,23.22,14.77,,,,0,810,0,0,0,0,0,0,0,0,0,0,0,84100,5207,0,2831,0,0,5500,0,, 
299892,543716,12-APR-2024 17.54.15,1015,161.1,184.59,145.6,38.99,38.5,1636,,23.83,15.16,,,,0,308,0,0,0,0,0,0,0,0,0,0,0,84300,5082,174,2764,0,0,6000,0,, 
299895,543717,12-APR-2024 18.45.01,1012,164,179.29,145.3,33.99,41.9,1659,,20.77,13.22,,,,0,308,0,0,0,0,0,0,0,0,0,0,0,88000,5187,0,3176,0,0,5500,0,, 
299898,543718,12-APR-2024 19.32.29,1015,160.7,180.39,143.4,36.99,39.5,1649,,22.6,14.39,,,,0,810,0,0,0,0,0,0,0,0,0,0,0,84200,4941,0,2612,0,0,5500,0,, 
299901,543719,12-APR-2024 20.23.15,1015,159.9,175.7,139.7,36,42.8,1641,,22,14,,,,0,807,0,0,0,0,0,0,0,0,0,0,0,90000,5094,0,2711,0,0,5500,0,, 
299904,543720,12-APR-2024 21.11.27,1015,159.1,180.39,143.4,36.99,36.8,1652,,22.6,14.39,,,,0,807,0,0,0,0,0,0,0,0,0,0,0,80500,5395,0,2513,0,0,5500,0,, 
299906,543721,12-APR-2024 22.04.05,1015,161.3,181,145,36,39,1666,,22,14,,,,0,800,0,0,0,0,0,0,0,0,0,0,0,83900,4944,0,2563,0,0,5500,0,,
