Repository: sanad-code/udacity-aimaster-capstone-ai-programming-foundations-project

# Steel Production Data Analysis — Udacity AI Master Capstone

This project analyzes steel production data to identify key factors affecting energy consumption, quality indicators, and production efficiency. It covers data cleaning, exploratory data analysis (EDA), and visualization of relationships between variables such as DRI Carbon and Silica (SiO2). The insights support data-driven decisions to optimize the steelmaking process.

## What Was Built

A Jupyter Notebook (`data-workflow/data_workflow.ipynb`) that loads, cleans, and analyzes internal steel production heat data, producing visualizations and statistical summaries saved under `outputs/`.

File: data/raw/flat_raw_data.csv (part 38 of 86)
RC,HID,STOP_DATE,STEEL_GRADE,TAPPED_WGT,TOTAL_CHARGE,DRI_CHARGE,SCRAP_CHARGE,POWER_ON_TIME,FINAL_TEMP,TOTAL_C_DRI,LOCAL_SCRAP,HOME_RETURN_SCRAP,IMPORTED_SCRAP,PIG_IRON,DRI_BRIQUETTED,FESI,FEMN,SIMN,FECR,NICKEL,FETI,FEB,FENB,FEP,FEMO,CU,FEV,NITROVAN,ELEC_ENERGY,OXYGEN,COKE_LUMP,MODULE_CARBON,COKE_POWDER,BURNT_LIME,BURNT_DOLAMITE,FLUX,C_ANALYSIS, 
299910,543722,12-APR-2024 22.54.29,1015,160.8,186,150,36,41.4,1662,,22,14,,,,0,807,0,0,0,0,0,0,0,0,0,0,0,89000,5132,0,2915,0,0,5500,0,, 
299913,543723,12-APR-2024 23.48.39,1015,160.5,185.4,144.4,41,41.3,1637,,25.06,15.94,,,,0,807,0,0,0,0,0,0,0,0,0,0,0,88800,5155,0,3377,0,0,6000,0,, 
299916,543724,13-APR-2024 00.36.25,1015,161.6,180.3,145.3,35,39.7,1629,,21.39,13.61,,,,0,803,0,0,0,0,0,0,0,0,0,0,0,86700,4998,0,2898,0,0,5500,0,, 
299918,543725,13-APR-2024 01.26.46,1032,165.8,189.9,154.9,35,41.9,1627,,21.39,13.61,,,,0,801,0,0,0,0,0,0,0,0,0,0,0,89900,5524,0,3169,0,0,5500,0,, 
299922,543726,13-APR-2024 02.18.09,1010,166.9,178.79,144.8,33.99,40.1,1624,,20.77,13.22,,,,0,310,0,0,0,0,0,0,0,0,0,0,0,86000,5004,0,2845,0,0,6000,0,, 
299924,543727,13-APR-2024 03.09.00,1010,165.3,185.39,147.4,37.99,40.6,1613,,23.22,14.77,,,,0,308,0,0,0,0,0,0,0,0,0,0,0,86500,5541,0,3104,0,0,6000,0,, 
299927,543728,13-APR-2024 04.08.57,1010,161.3,180.69,144.5,36.19,42.9,1620,,22.12,14.07,,,,0,309,0,0,0,0,0,0,0,0,0,0,0,88500,5598,0,3393,0,0,6000,0,, 
299931,543729,13-APR-2024 05.14.42,1012,162.1,175.89,142.9,32.99,41.9,1637,,20.16,12.83,,,,0,307,0,0,0,0,0,0,0,0,0,0,0,87200,5346,0,3265,0,0,6000,0,, 
299934,543730,13-APR-2024 06.06.42,1012,164.9,179.4,144.4,35,39.2,1668,,21.39,13.61,,,,0,307,0,0,0,0,0,0,0,0,0,0,0,85900,5017,0,2809,0,0,6000,0,, 
299937,543731,13-APR-2024 06.54.25,1012,161.6,186.09,149.9,36.19,39,1636,,22.12,14.07,,,,0,305,0,0,0,0,0,0,0,0,0,0,0,86400,5329,0,2593,0,0,6000,0,, 
299940,543732,13-APR-2024 07.49.32,1012,162.6,94.2,50.2,44,42.7,1680,,26.89,17.11,,,,0,295,0,0,0,0,0,0,0,0,0,0,0,92900,4844,0,3129,0,0,5500,0,, 
299946,543733,13-APR-2024 10.08.01,1014,163.6,107.89,70.9,36.99,41,,,22.6,14.39,,,,0,0,0,0,0,0,0,0,0,0,0,0,0,83600,4369,0,2782,0,0,6000,0,, 
299948,543734,13-APR-2024 11.35.17,1014,163,194.9,158.9,36,52.1,1677,,22,14,,,,0,306,0,0,0,0,0,0,0,0,0,0,0,100500,6954,192,4288,0,0,6100,0,, 
299952,543735,13-APR-2024 12.33.03,1014,163.5,185.4,149.4,36,42.9,1655,,22,14,,,,0,306,0,0,0,0,0,0,0,0,0,0,0,91200,5449,0,3130,0,0,5500,0,, 
299955,543736,13-APR-2024 13.29.21,1014,164,194.59,155.6,38.99,42.9,1662,,23.83,15.16,,,,0,307,0,0,0,0,0,0,0,0,0,0,0,93100,5133,0,2759,0,0,5500,0,, 
299958,543737,13-APR-2024 14.17.23,1010,164.3,168.58,133.3,35.28,37.6,1673,,21.6,13.68,,,,0,310,0,0,0,0,0,0,0,0,0,0,0,80200,4732,0,2420,0,0,5500,0,, 
299961,543738,13-APR-2024 15.09.02,2010,163.3,182.7,146.7,36,41.3,1658,,22,14,,,,0,305,0,0,0,0,0,0,0,0,0,0,0,87800,5066,0,2704,0,0,5500,0,, 
299964,543739,13-APR-2024 16.47.55,1032,161.1,193.3,157.3,36,43.6,1638,,22,14,,,,0,301,0,0,0,0,0,0,0,0,0,0,0,94000,5335,0,2836,0,0,6000,0,, 
299967,543740,13-APR-2024 17.44.56,1014,162.2,187.09,149.8,37.29,43,1601,,22.79,14.5,,,,0,308,0,0,0,0,0,0,0,0,0,0,0,90500,5377,0,2973,0,0,6000,0,, 
299971,543741,13-APR-2024 18.42.13,1010,162.9,208.99,172,36.99,45.4,1638,,22.6,14.39,,,,0,310,0,0,0,0,0,0,0,0,0,0,0,97200,5984,240,3213,0,0,6000,0,, 
299973,543742,13-APR-2024 19.36.06,1010,160.2,175.7,137.7,38,43.1,1660,,,38,,,,0,308,0,0,0,0,0,0,0,0,0,0,0,87000,4795,0,2525,0,0,5400,0,, 
299976,543743,13-APR-2024 20.37.11,1014,162.5,175.7,141.5,34.2,39.5,1667,,20.9,13.3,,,,0,309,0,0,0,0,0,0,0,0,0,0,0,86000,4861,0,2415,0,0,6000,0,, 
299979,543744,13-APR-2024 21.37.09,1032,163.1,178.1,142.1,36,42,1673,,22,14,,,,0,306,0,0,0,0,0,0,0,0,0,0,0,86100,5196,0,2843,0,0,6000,0,, 
299982,543745,13-APR-2024 22.46.58,1010,163.1,180.09,142.1,37.99,41.7,1652,,23.22,14.77,,,,0,308,0,0,0,0,0,0,0,0,0,0,0,89000,4723,0,2586,0,0,6000,0,, 
299985,543746,13-APR-2024 23.40.02,1017,156.3,161.3,125.3,36,37.1,1652,,22,14,,,,0,397,0,0,0,0,0,0,0,0,0,0,0,78000,4531,342,2154,0,0,6000,0,, 
299988,543747,14-APR-2024 00.59.08,1017,164.1,201.89,166.8,35.09,47.2,1635,,21.44,13.65,,,,0,408,0,0,0,0,0,0,0,0,0,0,0,99700,5379,574,2194,0,0,6000,0,, 
299991,543748,14-APR-2024 02.10.52,1017,155.2,187.9,153.7,34.2,44.9,1628,,20.9,13.3,,,,0,410,0,0,0,0,0,0,0,0,0,0,0,92500,5326,0,2951,0,0,6000,0,, 
299994,543749,14-APR-2024 03.03.52,1017,164.5,184.8,148.7,36.1,41.3,1663,,22.06,14.04,,,,0,409,0,0,0,0,0,0,0,0,0,0,0,91000,4904,0,2838,0,0,6000,0,, 
299997,543750,14-APR-2024 04.43.01,1017,165,186.69,150.5,36.19,44.9,1631,,22.12,14.07,,,,0,406,0,0,0,0,0,0,0,0,0,0,0,92000,5437,0,3483,0,0,6000,0,, 
300000,543751,14-APR-2024 05.57.28,1017,161.8,185.29,148.3,36.99,44.5,1663,,22.6,14.39,,,,0,409,0,0,0,0,0,0,0,0,0,0,0,88900,5051,0,2609,0,0,6000,0,, 
300004,543752,14-APR-2024 07.01.38,1017,164.2,187.4,151.4,36,43,1641,,22,14,,,,0,407,0,0,0,0,0,0,0,0,0,0,0,90400,5125,0,3176,0,0,6000,0,, 
300007,543753,14-APR-2024 08.01.32,1017,122,185.1,149.1,36,43.5,1653,,22,14,,,,0,506,0,0,0,0,0,0,0,0,0,0,0,91600,5147,0,2825,0,0,6000,0,, 
300010,543754,14-APR-2024 08.52.51,1017,162.6,169.08,133.8,35.28,39.8,1636,,21.6,13.68,,,,0,507,0,0,0,0,0,0,0,0,0,0,0,82000,4721,0,2700,0,0,6000,0,, 
300013,543755,14-APR-2024 09.45.57,1017,161.7,169.49,132.5,36.99,40.5,1630,,22.6,14.39,,,,0,507,0,0,0,0,0,0,0,0,0,0,0,84500,4901,0,2701,0,0,6000,0,, 
300015,543756,14-APR-2024 10.53.04,1010,163.5,169.78,134.5,35.28,41.6,1666,,21.6,13.68,,,,0,308,0,0,0,0,0,0,0,0,0,0,0,86500,5031,0,2797,0,0,6000,0,, 
300018,543757,14-APR-2024 11.57.28,1010,157.7,168.79,131.8,36.99,40.8,1664,,22.6,14.39,,,,0,307,0,0,0,0,0,0,0,0,0,0,0,84300,5161,0,2798,0,0,6000,0,, 
300022,543758,14-APR-2024 12.29.45,1010,75.5,90.49,51.5,38.99,21.8,1674,,23.83,15.16,,,,0,0,0,0,0,0,0,0,0,0,0,0,0,43400,2157,0,848,0,0,2800,0,, 
300024,543759,14-APR-2024 13.24.24,1011,162.1,164.8,128.8,36,37.6,1648,,22,14,,,,0,308,0,0,0,0,0,0,0,0,0,0,0,81500,4544,0,2339,0,0,6000,0,, 
300026,543760,14-APR-2024 14.18.29,1010,161.3,174.49,144.5,29.99,40,1636,,18.33,11.66,,,,0,301,0,0,0,0,0,0,0,0,0,0,0,86000,4909,0,2392,0,0,6500,0,, 
300030,543761,14-APR-2024 15.08.24,1010,160.6,84.59,45.6,38.99,38.5,1660,,23.83,15.16,,,,0,309,0,0,0,0,0,0,0,0,0,0,0,85300,4701,0,2156,0,0,6000,0,, 
300033,543762,14-APR-2024 16.04.33,1010,160.2,210,175,35,46.3,1614,,21.39,13.61,,,,0,310,0,0,0,0,0,0,0,0,0,0,0,102500,5825,0,3301,0,0,7000,0,, 
300036,543763,14-APR-2024 16.56.04,1010,161.9,185.9,149.9,36,39.8,1655,,22,14,,,,0,307,0,0,0,0,0,0,0,0,0,0,0,87000,5141,243,2387,0,0,6000,0,, 
300039,543764,14-APR-2024 17.45.07,1010,162,177,140,37,38,,,,37,,,,0,309,0,0,0,0,0,0,0,0,0,0,0,84000,4804,0,2274,0,0,6000,0,, 
300042,543765,14-APR-2024 18.47.43,1010,161.5,185.7,149.7,36,41.7,,,22,14,,,,0,307,0,0,0,0,0,0,0,0,0,0,0,87000,5879,241,3543,0,0,5900,0,, 
300045,543766,14-APR-2024 19.35.57,1010,160.6,179.9,144.9,35,39.4,1609,,,35,,,,0,308,0,0,0,0,0,0,0,0,0,0,0,87000,4950,0,2664,0,0,6000,0,, 
300048,543767,14-APR-2024 20.26.28,1010,159.3,174.3,133.3,41,38.6,1631,,25.06,15.94,,,,0,306,0,0,0,0,0,0,0,0,0,0,0,83500,5051,242,2968,0,0,5000,0,, 
300051,543768,14-APR-2024 21.23.43,1010,162.4,180.19,140.2,39.99,42.9,1552,,24.44,15.55,,,,0,307,0,0,0,0,0,0,0,0,0,0,0,84300,6514,241,3420,0,0,6400,0,, 
300054,543769,14-APR-2024 22.14.28,1014,159.4,178.9,139.9,39,39.7,1612,,,39,,,,0,311,0,0,0,0,0,0,0,0,0,0,0,86000,5123,0,2439,0,0,6000,0,, 
300057,543770,14-APR-2024 22.59.58,1014,154.4,159.2,118.2,41,34.7,1647,,25.06,15.94,,,,0,305,0,0,0,0,0,0,0,0,0,0,0,75000,4317,0,2053,0,0,5600,0,, 
300060,543771,15-APR-2024 00.20.03,1014,164.3,213.1,177.1,36,50.4,1620,,22,14,,,,0,307,0,0,0,0,0,0,0,0,0,0,0,106000,7306,0,3856,0,0,7000,0,, 
300064,543772,15-APR-2024 01.27.23,1015,158.9,188.99,151,37.99,42.3,1665,,23.22,14.77,,,,0,806,0,0,0,0,0,0,0,0,0,0,0,90100,5477,0,2724,0,0,7000,0,, 
300066,543773,15-APR-2024 02.21.43,1015,159.3,184.29,147.1,37.19,41.6,1618,,22.73,14.46,,,,0,800,0,0,0,0,0,0,0,0,0,0,0,90500,5229,0,2809,0,0,7000,0,, 
300068,543774,15-APR-2024 03.31.19,1015,164.9,197,161,36,43.7,1642,,22,14,,,,0,810,0,0,0,0,0,0,0,0,0,0,0,96500,5578,0,3208,0,0,7000,0,, 
300073,543775,15-APR-2024 04.23.40,1015,160.1,180.6,144.6,36,40.3,1651,,22,14,,,,0,807,0,0,0,0,0,0,0,0,0,0,0,87200,5313,0,3104,0,0,7000,0,, 
300076,543776,15-APR-2024 05.15.20,1015,164.8,179.99,143.8,36.19,40.7,1635,,22.12,14.07,,,,0,808,0,0,0,0,0,0,0,0,0,0,0,89000,4925,0,2548,0,0,7000,0,, 
300079,543777,15-APR-2024 06.09.03,1015,159,181.59,143.6,37.99,39.9,1654,,23.22,14.77,,,,0,805,0,0,0,0,0,0,0,0,0,0,0,88200,5041,0,2727,0,0,7000,0,, 
300082,543778,15-APR-2024 07.03.20,1015,166,183.9,148.7,35.2,40.8,1631,,21.51,13.69,,,,0,810,0,0,0,0,0,0,0,0,0,0,0,86000,6016,0,3327,0,0,7200,0,, 
300084,543779,15-APR-2024 07.56.01,1015,162.9,180.3,144.3,36,41.5,1644,,22,14,,,,0,802,0,0,0,0,0,0,0,0,0,0,0,88700,5178,0,2723,0,0,7000,0,, 
300088,543780,15-APR-2024 09.12.27,1015,161.7,189.69,152.7,36.99,45.9,1636,,22.6,14.39,,,,0,807,0,0,0,0,0,0,0,0,0,0,0,100000,5415,0,3220,0,0,6500,0,, 
300091,543781,15-APR-2024 10.06.18,1015,163.6,179.8,144.8,35,42.7,1656,,21.39,13.61,,,,0,807,0,0,0,0,0,0,0,0,0,0,0,90500,5301,0,3114,0,0,6000,0,, 
300094,543782,15-APR-2024 10.57.57,1015,163.2,184.78,149.5,35.28,41.7,1652,,21.6,13.68,,,,0,807,0,0,0,0,0,0,0,0,0,0,0,92000,5155,0,3022,0,0,6000,0,, 
300096,543783,15-APR-2024 11.51.38,1015,163.3,189.18,153.9,35.28,43.6,1650,,21.6,13.68,,,,0,808,0,0,0,0,0,0,0,0,0,0,0,94000,5466,0,3465,0,0,6000,0,, 
300100,543784,15-APR-2024 12.53.44,1015,163.9,194.19,160.2,33.99,45.7,1664,,20.77,13.22,,,,0,1006,0,0,0,0,0,0,0,0,0,0,0,94000,5631,0,2770,0,0,6100,0,, 
300103,543785,15-APR-2024 13.49.53,1030,163.9,188.49,150.5,37.99,41.9,1658,,23.22,14.77,,,,0,1006,0,0,0,0,0,0,0,0,0,0,0,89800,5438,0,3339,0,0,6000,0,, 
300106,543786,15-APR-2024 14.47.57,2030,164.4,188.89,151.9,36.99,45,1653,,22.6,14.39,,,,0,1007,0,0,0,0,0,0,0,0,0,0,0,94100,5432,0,3035,0,0,6000,0,, 
300109,543787,15-APR-2024 16.33.04,1032,163.6,185.6,150.6,35,45.1,1649,,21.39,13.61,,,,0,1006,0,0,0,0,0,0,0,0,0,0,0,92300,5450,0,3378,0,0,6000,0,, 
300113,543788,15-APR-2024 17.52.34,2032,163,170.09,136.1,33.99,38.6,1644,,20.77,13.22,,,,0,0,0,0,0,0,0,0,0,0,0,0,0,82800,5012,0,2361,0,0,6000,0,, 
300116,543789,15-APR-2024 19.09.29,2032,163.3,185.18,149.9,35.28,43.1,1640,,21.6,13.68,,,,0,1004,0,0,0,0,0,0,0,0,0,0,0,89800,5512,0,2921,0,0,6000,0,, 
300119,543790,15-APR-2024 20.01.59,2032,163,187.19,150.2,36.99,41.2,1617,,22.6,14.39,,,,0,1004,0,0,0,0,0,0,0,0,0,0,0,89500,5340,0,2612,0,0,6000,0,, 
300122,543791,15-APR-2024 21.14.20,2032,162.6,185.59,148.6,36.99,41.1,1661,,22.6,14.39,,,,0,998,0,0,0,0,0,0,0,0,0,0,0,87900,5581,0,2740,0,0,6000,0,, 
300125,543792,15-APR-2024 22.23.09,2032,163.9,186.49,153.5,32.99,42.9,1648,,20.16,12.83,,,,0,1006,0,0,0,0,0,0,0,0,0,0,0,90700,5480,0,3079,0,0,6000,0,, 
300128,543793,15-APR-2024 23.48.14,1015,161.1,191.6,156.6,35,46.4,1644,,21.39,13.61,,,,0,808,0,0,0,0,0,0,0,0,0,0,0,97000,6006,0,2883,0,0,6000,0,, 
300132,543794,16-APR-2024 01.02.09,1012,163.9,190.89,154.7,36.19,45,1607,,22.12,14.07,,,,0,257,0,0,0,0,0,0,0,0,0,0,0,93000,5314,0,2877,0,0,6000,0,, 
300135,543795,16-APR-2024 01.56.23,1017,164.9,202.29,165.2,37.09,42.9,1676,,22.67,14.42,,,,0,407,0,0,0,0,0,0,0,0,0,0,0,87900,5232,0,2684,0,0,6500,0,, 
300139,543796,16-APR-2024 02.52.25,2032,161.5,186.79,147.7,39.09,41.6,1641,,23.89,15.2,,,,0,1008,0,0,0,0,0,0,0,0,0,0,0,89800,5288,0,3205,0,0,6500,0,, 
300142,543797,16-APR-2024 03.50.09,2032,164.2,170.7,131.5,39.2,40.7,1650,,23.96,15.24,,,,0,984,0,0,0,0,0,0,0,0,0,0,0,82000,5246,0,2987,0,0,6500,0,, 
300145,543798,16-APR-2024 04.42.03,2032,155.5,152.6,116.6,36,35.5,1660,,22,14,,,,0,993,0,0,0,0,0,0,0,0,0,0,0,75200,4758,0,3003,0,0,6100,0,, 
300147,543799,16-APR-2024 08.48.37,2032,162.6,209.7,173.7,36,79.1,1680,,22,14,,,,0,1006,0,0,0,0,0,0,0,0,0,0,0,121100,7832,352,5004,0,0,6900,0,, 
300152,543800,16-APR-2024 09.58.30,2032,163,187.59,144.6,42.99,42.9,1676,,26.27,16.72,,,,0,1006,0,0,0,0,0,0,0,0,0,0,0,90400,5519,0,2852,0,0,7000,0,, 
300157,543801,16-APR-2024 11.15.36,2032,164.9,179.79,139.8,39.99,43.1,1687,,24.44,15.55,,,,0,1006,0,0,0,0,0,0,0,0,0,0,0,88300,5090,0,2476,0,0,6900,0,, 
300160,543802,16-APR-2024 12.07.06,2032,162.1,185.9,159.9,26,42,1647,,15.89,10.11,,,,0,1004,0,0,0,0,0,0,0,0,0,0,0,89700,5478,0,2951,0,0,7000,0,, 
300164,543803,16-APR-2024 13.02.00,2032,165.1,184.69,150.7,33.99,43.7,1635,,20.77,13.22,,,,0,1005,0,0,0,0,0,0,0,0,0,0,0,90900,5185,0,2564,0,0,7000,0,, 
300167,543804,16-APR-2024 14.06.34,1056,164.9,185.2,150.2,35,43,1624,,21.39,13.61,,,,0,1003,0,0,0,0,0,0,0,0,0,0,0,87600,5196,0,2728,0,0,7000,0,, 
300170,543805,16-APR-2024 15.01.01,1056,161.1,184.89,146.9,37.99,40.3,,,23.22,14.77,,,,0,1004,0,0,0,0,0,0,0,0,0,0,0,88000,5292,0,2461,0,0,7000,0,, 
300173,543806,16-APR-2024 15.55.15,1056,163.4,193.69,155.7,37.99,41.8,1635,,23.22,14.77,,,,0,994,0,0,0,0,0,0,0,0,0,0,0,90100,5514,0,3082,0,0,6900,0,, 
300176,543807,16-APR-2024 16.47.12,5095,161.6,185.4,150.4,35,41.4,1598,,21.39,13.61,,,,0,1009,0,0,0,0,0,0,0,0,0,0,0,88800,5120,0,2900,0,0,6600,0,, 
300179,543808,16-APR-2024 17.37.10,5071,158.1,188.99,151,37.99,39.5,1648,,23.22,14.77,,,,0,1006,0,0,0,0,0,0,0,0,0,0,0,87000,5327,0,2998,0,0,7000,0,, 
300182,543809,16-APR-2024 18.29.22,5082,164.8,186,151,35,38.3,1617,,21.39,13.61,,,,0,1004,0,0,0,0,0,0,0,0,0,0,0,83000,5132,0,3005,0,0,7000,0,, 
300185,543810,16-APR-2024 19.44.22,1015,162.9,183.1,151.1,32,46.5,1652,,19.56,12.44,,,,0,809,0,0,0,0,0,0,0,0,0,0,0,93300,5818,0,3597,0,0,7100,0,, 
300188,543811,16-APR-2024 20.35.41,1014,164.3,185.1,150.1,35,41.5,1648,,21.39,13.61,,,,0,307,0,0,0,0,0,0,0,0,0,0,0,89800,5429,0,2934,0,0,7000,0,, 
300190,543812,16-APR-2024 21.24.21,1014,163.1,177.79,144.8,32.99,39.6,,,20.16,12.83,,,,0,308,0,0,0,0,0,0,0,0,0,0,0,86900,5139,0,2841,0,0,7000,0,, 
300193,543813,16-APR-2024 22.15.26,1032,164.9,181.59,142.6,38.99,39,1614,,23.83,15.16,,,,0,1009,0,0,0,0,0,0,0,0,0,0,0,84900,5171,0,2151,0,0,6800,0,, 
300196,543814,16-APR-2024 23.06.34,2010,164.4,177.99,145,32.99,40.7,,,20.16,12.83,,,,0,296,0,0,0,0,0,0,0,0,0,0,0,87800,5053,0,2843,0,0,7000,0,, 
300199,543815,17-APR-2024 00.14.14,2010,155.2,190.39,151.4,38.99,42.5,1662,,23.83,15.16,,,,0,305,0,0,0,0,0,0,0,0,0,0,0,93900,5190,0,2640,0,0,7000,0,, 
300202,543816,17-APR-2024 01.04.52,1014,158.9,190.09,150,40.09,41.2,1641,,24.5,15.59,,,,0,294,0,0,0,0,0,0,0,0,0,0,0,90500,5162,0,3355,0,0,7000,0,, 
300205,543817,17-APR-2024 01.56.46,1014,166.5,185.69,146.6,39.09,41.8,1631,,23.89,15.2,,,,0,309,0,0,0,0,0,0,0,0,0,0,0,89000,5298,0,3133,0,0,6500,0,, 
300208,543818,17-APR-2024 02.48.31,1012,161.2,186.09,145.9,40.19,40,1677,,24.56,15.63,,,,0,309,0,0,0,0,0,0,0,0,0,0,0,87200,5326,0,2770,0,0,6500,0,, 
300211,543819,17-APR-2024 03.49.57,1012,157.1,193.09,153,40.09,43.2,1665,,24.5,15.59,,,,0,300,0,0,0,0,0,0,0,0,0,0,0,90000,5794,0,3708,0,0,5000,0,, 
300214,543820,17-APR-2024 04.43.40,1032,171.9,189.09,151.9,37.19,40.7,1643,,22.73,14.46,,,,0,1813,0,0,0,0,0,0,0,0,0,0,0,86400,5806,353,3510,0,0,8000,0,, 
300217,543821,17-APR-2024 05.36.10,2032,171.4,149.4,114.2,35.2,38.3,1600,,21.51,13.69,,,,0,0,0,0,0,0,0,0,0,0,0,0,0,75000,5272,705,3251,0,0,8000,0,, 
300224,543822,18-APR-2024 01.13.04,1032,155.7,206.5,170.5,36,81.3,1664,,22,14,,,,0,1006,0,0,0,0,0,0,0,0,0,0,0,125000,7610,883,4518,0,0,7300,0,, 
300226,543823,18-APR-2024 02.31.47,1056,159.4,188.79,148.8,39.99,48.4,1689,,24.44,15.55,,,,0,995,0,0,0,0,0,0,0,0,0,0,0,94200,5879,0,3731,0,0,6300,0,, 
300228,543824,18-APR-2024 03.26.25,1056,155.6,183.59,146.6,36.99,40.2,1671,,22.6,14.39,,,,0,1006,0,0,0,0,0,0,0,0,0,0,0,87100,5015,0,2534,0,0,6500,0,, 
300230,543825,18-APR-2024 04.23.35,1056,163,185.43,150.3,35.13,44.8,1628,,21.47,13.66,,,,0,1007,0,0,0,0,0,0,0,0,0,0,0,89900,5245,0,3090,0,0,7000,0,, 
300233,543826,18-APR-2024 05.17.51,1056,158,190.19,150.1,40.09,43.3,1636,,24.5,15.59,,,,0,1005,0,0,0,0,0,0,0,0,0,0,0,90000,5386,0,2384,0,0,6500,0,, 
300236,543827,18-APR-2024 06.11.30,1056,161.7,189.49,150.4,39.09,42.8,1644,,23.89,15.2,,,,0,306,0,0,0,0,0,0,0,0,0,0,0,89100,5345,0,3052,0,0,7000,0,, 
300239,543828,18-APR-2024 07.07.22,6071,166.1,181.59,145.1,36.49,42.7,1627,,22.3,14.19,,,,0,1564,0,0,0,0,0,0,0,0,0,0,0,85800,5943,0,3156,0,0,7400,0,, 
300242,543829,18-APR-2024 08.18.00,6071,170.4,186.1,150.1,36,44.4,1695,,22,14,,,,0,1008,0,0,0,0,0,0,0,0,0,0,0,89000,5549,0,2579,0,0,7000,0,, 
300246,543830,18-APR-2024 09.10.00,6071,162,179.79,139.8,39.99,38.7,1664,,24.44,15.55,,,,0,1006,0,0,0,0,0,0,0,0,0,0,0,81600,5240,0,2588,0,0,6000,0,, 
300248,543831,18-APR-2024 10.02.07,6071,165.1,186.1,150.1,36,41.8,1651,,22,14,,,,0,1005,0,0,0,0,0,0,0,0,0,0,0,88000,5334,0,2966,0,0,7000,0,, 
300252,543832,18-APR-2024 10.51.21,6071,161,186.1,150.1,36,40.4,1609,,22,14,,,,0,1007,0,0,0,0,0,0,0,0,0,0,0,87000,5000,0,2955,0,0,7000,0,, 
300254,543833,18-APR-2024 11.47.26,6071,161.3,178.99,142.8,36.19,38.8,1644,,22.12,14.07,,,,0,1008,0,0,0,0,0,0,0,0,0,0,0,84300,5321,130,3015,0,0,6800,0,, 
300258,543834,18-APR-2024 12.37.10,6071,161.1,179.99,141.8,38.19,39.5,1485,,23.34,14.85,,,,0,1009,0,0,0,0,0,0,0,0,0,0,0,85600,5100,0,2610,0,0,6600,0,, 
300261,543835,18-APR-2024 13.25.47,6071,159.1,185.7,149.7,36,40,,,22,14,,,,0,1006,0,0,0,0,0,0,0,0,0,0,0,86000,4862,130,2267,0,0,6200,0,, 
300263,543836,18-APR-2024 14.15.27,6071,163.8,186.1,150.1,36,40.6,1596,,22,14,,,,0,1009,0,0,0,0,0,0,0,0,0,0,0,86200,5117,0,2457,0,0,7000,0,, 
300266,543837,18-APR-2024 15.06.37,6071,164.4,184.5,149.5,35,40.1,1610,,21.39,13.61,,,,0,1005,0,0,0,0,0,0,0,0,0,0,0,86600,4800,0,2311,0,0,6500,0,, 
300269,543838,18-APR-2024 15.59.46,2015,159.9,186,150,36,40.4,1661,,22,14,,,,0,806,0,0,0,0,0,0,0,0,0,0,0,86200,5299,0,2884,0,0,6500,0,, 
300272,543839,18-APR-2024 16.55.08,1015,159.9,182.9,146.9,36,41.9,1654,,22,14,,,,0,799,0,0,0,0,0,0,0,0,0,0,0,86000,5321,0,3061,0,0,6500,0,, 
300275,543840,18-APR-2024 17.47.37,1032,165,182.9,146.9,36,41.4,1656,,22,14,,,,0,1002,0,0,0,0,0,0,0,0,0,0,0,86200,5081,0,2906,0,0,6500,0,, 
300278,543841,18-APR-2024 18.51.28,1032,164.6,177.69,138.7,38.99,39.9,1648,,23.83,15.16,,,,0,1009,0,0,0,0,0,0,0,0,0,0,0,83800,4856,0,3402,0,0,6400,0,, 
300280,543842,18-APR-2024 19.46.21,1032,159.8,192.59,155.6,36.99,42,1623,,22.6,14.39,,,,0,1005,0,0,0,0,0,0,0,0,0,0,0,90500,5456,0,2778,0,0,7000,0,, 
300284,543843,18-APR-2024 20.39.40,2015,163.6,183.79,150.8,32.99,41.6,1650,,20.16,12.83,,,,0,808,0,0,0,0,0,0,0,0,0,0,0,88800,5340,0,3367,0,0,6500,0,, 
300286,543844,18-APR-2024 21.31.17,2015,161.7,183.19,145.2,37.99,39.2,1631,,23.22,14.77,,,,0,804,0,0,0,0,0,0,0,0,0,0,0,84800,5220,0,2952,0,0,6500,0,, 
300289,543845,18-APR-2024 22.21.27,2015,161.8,184.69,147.7,36.99,38.7,1651,,22.6,14.39,,,,0,809,0,0,0,0,0,0,0,0,0,0,0,83000,5239,0,2583,0,0,6500,0,, 
300293,543846,18-APR-2024 23.16.42,2015,160.4,184.99,148.8,36.19,43.3,1664,,22.12,14.07,,,,0,787,0,0,0,0,0,0,0,0,0,0,0,89000,5099,0,3632,0,0,6500,0,, 
300296,543847,19-APR-2024 00.20.37,1015,179.8,190.39,153.4,36.99,46.1,1659,,22.6,14.39,,,,0,806,0,0,0,0,0,0,0,0,0,0,0,92500,5557,0,3266,0,0,6700,0,, 
300299,543848,19-APR-2024 01.19.23,1015,165.2,197.1,161.1,36,46.9,1661,,22,14,,,,0,806,0,0,0,0,0,0,0,0,0,0,0,94000,5577,0,3748,0,0,6000,0,, 
300302,543849,19-APR-2024 02.13.22,1015,164.2,189.8,153.8,36,43.5,1687,,22,14,,,,0,806,0,0,0,0,0,0,0,0,0,0,0,89700,5286,0,3275,0,0,6000,0,, 
300305,543850,19-APR-2024 03.12.02,1015,160.3,189.48,154.2,35.28,44.3,1633,,21.6,13.68,,,,0,808,0,0,0,0,0,0,0,0,0,0,0,91500,5224,0,3246,0,0,6500,0,, 
300308,543851,19-APR-2024 04.06.12,1015,164,193.5,157.5,36,44.8,1635,,22,14,,,,0,800,0,0,0,0,0,0,0,0,0,0,0,93200,5410,0,3532,0,0,6500,0,, 
300312,543852,19-APR-2024 05.01.53,1015,163.2,189.99,153,36.99,44.9,1663,,22.6,14.39,,,,0,804,0,0,0,0,0,0,0,0,0,0,0,91100,5359,0,3038,0,0,6500,0,, 
300315,543853,19-APR-2024 05.53.02,1015,157.1,179.9,144.9,35,41.9,1637,,21.39,13.61,,,,0,0,0,0,0,0,0,0,0,0,0,0,0,86500,4985,0,3221,0,0,6500,0,, 
300318,543854,19-APR-2024 06.55.43,2032,162.5,189.79,155.8,33.99,49.3,1672,,20.77,13.22,,,,0,995,0,0,0,0,0,0,0,0,0,0,0,92600,5544,0,3850,0,0,6800,0,, 
300321,543855,19-APR-2024 08.08.26,2032,159.1,186,150,36,45.1,1704,,22,14,,,,0,990,0,0,0,0,0,0,0,0,0,0,0,88600,6126,0,3695,0,0,6500,0,, 
300324,543856,19-APR-2024 09.09.23,2032,161.4,185.3,149.3,36,41.5,1604,,22,14,,,,0,1006,0,0,0,0,0,0,0,0,0,0,0,86100,5229,0,2617,0,0,6500,0,, 
300327,543857,19-APR-2024 10.02.46,1032,162.2,186,150,36,41.8,1670,,22,14,,,,0,1006,0,0,0,0,0,0,0,0,0,0,0,88100,5409,0,3081,0,0,6500,0,, 
300329,543858,19-APR-2024 10.54.33,2032,161.3,184.79,150.8,33.99,42.9,1614,,20.77,13.22,,,,0,1004,0,0,0,0,0,0,0,0,0,0,0,89000,5321,132,3658,0,0,6000,0,, 
300333,543859,19-APR-2024 11.46.53,2011,162.2,184,150,34,43.3,1619,,,34,,,,0,294,0,0,0,0,0,0,0,0,0,0,0,89100,5371,0,3439,0,0,6500,0,, 
300336,543860,19-APR-2024 12.54.52,1015,166.1,188.39,149.4,38.99,43.6,1644,,23.83,15.16,,,,0,805,0,0,0,0,0,0,0,0,0,0,0,89400,5386,129,3428,0,0,6500,0,, 
300339,543861,19-APR-2024 13.45.18,1032,165.8,176.7,139.7,37,40,1632,,,37,,,,0,995,0,0,0,0,0,0,0,0,0,0,0,84800,4784,0,2628,0,0,6100,0,, 
300342,543862,19-APR-2024 14.43.33,1012,165,186.19,149.9,36.29,41.9,1645,,22.18,14.11,,,,0,308,0,0,0,0,0,0,0,0,0,0,0,88300,5307,0,2926,0,0,6500,0,, 
300345,543863,19-APR-2024 15.40.59,1012,161.1,185.79,151.8,33.99,40.7,1667,,20.77,13.22,,,,0,306,0,0,0,0,0,0,0,0,0,0,0,86500,5189,0,2676,0,0,6500,0,, 
300347,543864,19-APR-2024 16.35.58,1012,164.6,184,149,35,40.9,1655,,21.39,13.61,,,,0,304,0,0,0,0,0,0,0,0,0,0,0,87800,5128,0,2905,0,0,6500,0,, 
300351,543865,19-APR-2024 17.26.58,2011,163.3,182.59,149.6,32.99,40.1,1623,,20.16,12.83,,,,0,306,0,0,0,0,0,0,0,0,0,0,0,85700,5066,0,2437,0,0,6500,0,, 
300353,543866,19-APR-2024 18.19.19,1014,165.2,186.59,149.6,36.99,41.7,1655,,22.6,14.39,,,,0,310,0,0,0,0,0,0,0,0,0,0,0,89300,5180,0,3108,0,0,6500,0,, 
300356,543867,19-APR-2024 19.24.08,1010,163,190.79,151.8,38.99,41.3,1648,,23.83,15.16,,,,0,306,0,0,0,0,0,0,0,0,0,0,0,88800,5339,0,3095,0,0,6500,0,, 
300359,543868,19-APR-2024 20.21.22,2010,117.6,158.59,124.6,33.99,35.1,1668,,20.77,13.22,,,,0,308,0,0,0,0,0,0,0,0,0,0,0,75800,4699,0,2483,0,0,6500,0,, 
300362,543869,19-APR-2024 21.24.48,2010,161.9,174.69,141.7,32.99,39.1,1670,,20.16,12.83,,,,0,307,0,0,0,0,0,0,0,0,0,0,0,84700,4849,0,2519,0,0,6500,0,, 
300366,543871,19-APR-2024 23.06.19,1032,163,184.2,149.2,35,40.2,1673,,21.39,13.61,,,,0,1006,0,0,0,0,0,0,0,0,0,0,0,87000,5430,0,3169,0,0,6500,0,, 
300370,543872,20-APR-2024 00.10.08,1032,160.4,209.4,173.4,36,50.6,1622,,22,14,,,,0,1006,0,0,0,0,0,0,0,0,0,0,0,104500,5928,130,4290,0,0,7300,0,, 
300373,543873,20-APR-2024 01.08.02,5040,163.7,192.4,151.4,41,46.3,1620,,25.06,15.94,,,,0,994,0,0,0,0,0,0,0,0,0,0,0,95500,5531,264,3379,0,0,6500,0,, 
300376,543874,20-APR-2024 02.31.28,5040,163.4,180.99,141,39.99,36.1,1642,,24.44,15.55,,,,0,1005,0,0,0,0,0,0,0,0,0,0,0,76000,8106,0,2729,0,0,6400,0,, 
300380,543875,20-APR-2024 03.44.14,5040,163.4,162.7,121.7,41,46.7,1637,,25.06,15.94,,,,0,1008,0,0,0,0,0,0,0,0,0,0,0,84800,7433,0,1645,0,0,6400,0,0.052, 
300383,543876,20-APR-2024 04.45.18,5040,163.6,181.4,145.4,36,45.7,1624,,22,14,,,,0,999,0,0,0,0,0,0,0,0,0,0,0,92600,5614,0,3020,0,0,6500,0,0.048, 
300387,543877,20-APR-2024 05.45.56,5040,163,185.28,150,35.28,47.8,1630,,21.6,13.68,,,,0,1004,0,0,0,0,0,0,0,0,0,0,0,96100,5908,0,3758,0,0,6600,0,, 
300389,543878,20-APR-2024 06.49.49,1014,163.2,188.09,150.1,37.99,44.9,1655,,23.22,14.77,,,,0,303,0,0,0,0,0,0,0,0,0,0,0,90800,5064,0,3206,0,0,6500,0,, 
300392,543879,20-APR-2024 08.06.58,5040,164.5,202.89,160.9,41.99,47.9,1618,,25.66,16.33,,,,0,995,0,0,0,0,0,0,0,0,0,0,0,97100,5874,241,3756,0,0,6500,0,, 
300395,543880,20-APR-2024 08.58.38,1030,165.1,175.8,139.8,36,40.5,,,22,14,,,,0,1007,0,0,0,0,0,0,0,0,0,0,0,84000,4856,0,2755,0,0,6500,0,, 
300398,543881,20-APR-2024 09.47.46,1030,161.3,179.79,139.8,39.99,39.3,1646,,24.44,15.55,,,,0,1004,0,0,0,0,0,0,0,0,0,0,0,81100,4605,242,2412,0,0,6500,0,, 
300401,543882,20-APR-2024 11.22.55,2030,164.1,198.9,162.9,36,52.1,1659,,22,14,,,,0,1007,0,0,0,0,0,0,0,0,0,0,0,95700,6553,704,3514,0,0,6700,0,, 
300403,543883,20-APR-2024 12.22.06,2030,165.8,189.5,154.5,35,44,1623,,21.39,13.61,,,,0,999,0,0,0,0,0,0,0,0,0,0,0,93000,5515,0,3355,0,0,6500,0,, 
300406,543884,20-APR-2024 13.18.14,1032,158.8,175.9,139.9,36,39.3,1621,,22,14,,,,0,998,0,0,0,0,0,0,0,0,0,0,0,83100,5109,0,3122,0,0,6300,0,, 
300409,543885,20-APR-2024 14.08.18,2032,163.3,176.3,140.3,36,40.1,1638,,22,14,,,,0,1009,0,0,0,0,0,0,0,0,0,0,0,86000,4991,0,3000,0,0,6500,0,, 
300412,543886,20-APR-2024 15.00.14,1015,163.3,189.59,149.6,39.99,42.4,1658,,24.44,15.55,,,,0,808,0,0,0,0,0,0,0,0,0,0,0,90000,5300,0,3125,0,0,6500,0,, 
300415,543887,20-APR-2024 16.08.04,1015,159.3,187.79,149.8,37.99,46.2,1608,,23.22,14.77,,,,0,1006,0,0,0,0,0,0,0,0,0,0,0,93000,5443,0,3883,0,0,6500,0,, 
300419,543888,20-APR-2024 17.02.18,1015,151.3,184.99,148,36.99,44.1,1667,,22.6,14.39,,,,0,795,0,0,0,0,0,0,0,0,0,0,0,89000,5346,0,3486,0,0,7000,0,, 
300422,543889,20-APR-2024 18.16.05,2015,175.3,214.8,179.8,35,53,1651,,21.39,13.61,,,,0,805,0,0,0,0,0,0,0,0,0,0,0,108300,6513,0,4213,0,0,9500,0,, 
300426,543890,20-APR-2024 20.23.41,2010,162.7,184.79,147.6,37.19,45.5,1667,,22.73,14.46,,,,0,804,0,0,0,0,0,0,0,0,0,0,0,91500,5181,0,3054,0,0,7000,0,, 
300429,543891,20-APR-2024 21.14.06,2010,156.4,179.8,143.8,36,41.5,1665,,22,14,,,,0,803,0,0,0,0,0,0,0,0,0,0,0,88200,5065,0,3166,0,0,7000,0,, 
300432,543892,20-APR-2024 22.05.42,1014,163.4,180.09,138.1,41.99,41.5,1654,,25.66,16.33,,,,0,306,0,0,0,0,0,0,0,0,0,0,0,85500,4599,0,2719,0,0,7000,0,, 
300435,543893,20-APR-2024 23.02.31,1014,159.1,179.99,140,39.99,43.4,1654,,24.44,15.55,,,,0,307,0,0,0,0,0,0,0,0,0,0,0,88000,5007,0,3253,0,0,7000,0,, 
300437,543894,21-APR-2024 00.09.45,1015,164.9,185.6,149.6,36,45.8,1640,,22,14,,,,0,810,0,0,0,0,0,0,0,0,0,0,0,90400,5198,0,3104,0,0,7000,0,, 
300441,543895,21-APR-2024 01.05.31,2015,163.1,188.8,153.8,35,45.1,1670,,21.39,13.61,,,,0,807,0,0,0,0,0,0,0,0,0,0,0,91300,5301,0,3343,0,0,7000,0,, 
300444,543896,21-APR-2024 01.58.02,1015,162.3,179.6,144.6,35,41.4,1633,,21.39,13.61,,,,0,809,0,0,0,0,0,0,0,0,0,0,0,85500,4954,0,3047,0,0,6600,0,, 
300447,543897,21-APR-2024 03.08.12,5082,162.4,189.09,150.1,38.99,44.3,1653,,23.83,15.16,,,,0,1007,0,0,0,0,0,0,0,0,0,0,0,90500,5883,370,3649,0,0,6600,0,, 
300450,543898,21-APR-2024 04.22.15,5082,165.1,189.89,151.9,37.99,46,1686,,23.22,14.77,,,,0,1005,0,0,0,0,0,0,0,0,0,0,0,93000,5413,0,3360,0,0,6500,0,, 
300453,543899,21-APR-2024 05.36.11,5082,163.4,190.09,153.1,36.99,44.9,1645,,22.6,14.39,,,,0,1008,0,0,0,0,0,0,0,0,0,0,0,93000,5538,574,3105,0,0,6500,0,, 
300456,543900,21-APR-2024 06.33.05,1056,160.6,185.08,149.8,35.28,42.5,1684,,21.6,13.68,,,,0,1006,0,0,0,0,0,0,0,0,0,0,0,89400,5159,239,3028,0,0,6500,0,, 
300459,543901,21-APR-2024 07.30.35,5040,164.8,193,158,35,44.5,1686,,21.39,13.61,,,,0,1005,0,0,0,0,0,0,0,0,0,0,0,90700,5818,239,4119,0,0,6600,0,, 
300462,543902,21-APR-2024 08.31.50,5071,162.1,186.8,150.3,36.5,45.2,1653,,,36.5,,,,0,994,0,0,0,0,0,0,0,0,0,0,0,92600,5320,0,3210,0,0,6500,0,, 
300465,543903,21-APR-2024 09.26.40,6071,162.5,185.8,149.8,36,43.2,1642,,22,14,,,,0,1009,0,0,0,0,0,0,0,0,0,0,0,90100,5571,0,3587,0,0,6500,0,, 
300467,543904,21-APR-2024 10.22.47,6071,161.6,180.1,145.1,35,46.3,1666,,21.39,13.61,,,,0,1007,0,0,0,0,0,0,0,0,0,0,0,93100,5191,173,3436,0,0,6400,0,, 
300470,543905,21-APR-2024 11.16.56,6071,162.7,178.8,142.8,36,42.7,1677,,22,14,,,,0,1006,0,0,0,0,0,0,0,0,0,0,0,89200,5381,242,3688,0,0,5000,0,, 
300473,543906,21-APR-2024 12.12.12,5071,162.2,186.1,150.1,36,45.2,1618,,22,14,,,,0,1004,0,0,0,0,0,0,0,0,0,0,0,92200,5452,0,3669,0,0,4000,0,, 
300476,543907,21-APR-2024 13.04.17,5071,163,179.6,144.6,35,43.5,1636,,21.39,13.61,,,,0,1005,0,0,0,0,0,0,0,0,0,0,0,89600,5106,176,3452,0,0,5000,0,, 
300479,543908,21-APR-2024 14.02.51,5071,162.5,186.2,150.2,36,45,1646,,22,14,,,,0,1005,0,0,0,0,0,0,0,0,0,0,0,91400,5185,0,4008,0,0,5000,0,, 
300482,543909,21-APR-2024 14.59.26,5071,157.5,183.8,148.8,35,47,1635,,21.39,13.61,,,,0,1007,0,0,0,0,0,0,0,0,0,0,0,94500,5372,242,3777,0,0,5300,0,, 
300485,543910,21-APR-2024 16.16.38,5071,161.5,184.9,148.9,36,46.7,1640,,22,14,,,,0,1007,0,0,0,0,0,0,0,0,0,0,0,91500,4848,0,2690,0,0,5000,0,, 
300488,543911,21-APR-2024 17.45.37,1010,169.9,175.2,139.2,36,45.1,1661,,22,14,,,,0,307,0,0,0,0,0,0,0,0,0,0,0,88300,4831,353,2843,0,0,5000,0,, 
300491,543912,21-APR-2024 19.02.00,1010,156.1,190.39,156.4,33.99,46.1,1626,,20.77,13.22,,,,0,308,0,0,0,0,0,0,0,0,0,0,0,94100,5106,0,2446,0,0,5000,0,, 
300494,543913,21-APR-2024 19.59.40,5071,157.2,185.19,151.2,33.99,42.9,1677,,20.77,13.22,,,,0,307,0,0,0,0,0,0,0,0,0,0,0,88700,5109,0,2843,0,0,5000,0,, 
300497,543914,21-APR-2024 20.56.56,5071,163.4,186.4,151.2,35.2,42.4,1674,,21.51,13.69,,,,0,995,0,0,0,0,0,0,0,0,0,0,0,89200,5118,0,2491,0,0,5000,0,, 
300500,543915,21-APR-2024 21.59.36,1032,164.2,184.19,147.1,37.09,44.8,1644,,22.67,14.42,,,,0,1007,0,0,0,0,0,0,0,0,0,0,0,89500,4916,0,2961,0,0,5100,0,, 
300502,543916,21-APR-2024 22.50.57,1032,162.9,180.3,146.1,34.2,40.9,1663,,20.9,13.3,,,,0,1003,0,0,0,0,0,0,0,0,0,0,0,87500,4877,0,2374,0,0,5000,0,, 
300505,543917,22-APR-2024 00.31.11,1032,164.1,188,152,36,44.8,1634,,22,14,,,,0,808,0,0,0,0,0,0,0,0,0,0,0,94700,4646,0,2734,0,0,5200,0,, 
300508,543918,22-APR-2024 01.22.04,1015,163.6,182,146,36,41.7,1671,,22,14,,,,0,807,0,0,0,0,0,0,0,0,0,0,0,89700,4457,0,2743,0,0,5000,0,, 
300512,543919,22-APR-2024 02.15.16,1015,163.2,184.7,148.7,36,42.3,1654,,22,14,,,,0,807,0,0,0,0,0,0,0,0,0,0,0,88900,4673,0,2880,0,0,5000,0,, 
300515,543920,22-APR-2024 03.05.13,1015,161.4,179.99,143,36.99,41.6,1661,,22.6,14.39,,,,0,808,0,0,0,0,0,0,0,0,0,0,0,86000,4651,0,2676,0,0,5000,0,, 
300518,543921,22-APR-2024 03.54.53,1015,163.6,179.79,142.8,36.99,40.4,1661,,22.6,14.39,,,,0,807,0,0,0,0,0,0,0,0,0,0,0,86000,4560,0,2822,0,0,5000,0,, 
300521,543922,22-APR-2024 04.44.22,1015,162,181.9,140.9,41,42.7,1619,,25.06,15.94,,,,0,808,0,0,0,0,0,0,0,0,0,0,0,87800,4562,252,2420,0,0,5000,0,, 
300523,543923,22-APR-2024 05.30.47,1015,164.6,174.7,139.7,35,38.2,1654,,21.39,13.61,,,,0,808,0,0,0,0,0,0,0,0,0,0,0,82500,4521,0,3011,0,0,5000,0,, 
300527,543924,22-APR-2024 06.20.52,2010,160.6,183.8,147.8,36,41.6,1631,,22,14,,,,0,309,0,0,0,0,0,0,0,0,0,0,0,89700,4563,0,3241,0,0,5000,0,, 
300530,543925,22-APR-2024 07.10.17,2010,160.1,182.8,147.8,35,41.9,1568,,21.39,13.61,,,,0,308,0,0,0,0,0,0,0,0,0,0,0,90800,4836,0,3301,0,0,4900,0,, 
300533,543926,22-APR-2024 08.01.07,2010,161.7,194.9,158.9,36,41.3,1602,,22,14,,,,0,306,0,0,0,0,0,0,0,0,0,0,0,89900,5253,0,2698,0,0,5000,0,, 
300536,543927,22-APR-2024 08.52.26,2010,161.8,183.8,148.8,35,41.1,1640,,21.39,13.61,,,,0,305,0,0,0,0,0,0,0,0,0,0,0,87700,4890,0,2980,0,0,5000,0,, 
300539,543928,22-APR-2024 09.51.03,2010,163.9,182.6,146.6,36,40.1,1634,,22,14,,,,0,310,0,0,0,0,0,0,0,0,0,0,0,83400,4926,0,2649,0,0,5000,0,, 
300542,543929,22-APR-2024 10.52.07,6095,162.8,174.79,138.5,36.29,40.5,1653,,22.18,14.11,,,,0,1006,0,0,0,0,0,0,0,0,0,0,0,86300,4927,0,3231,0,0,5000,0,, 
300545,543930,22-APR-2024 11.48.13,6095,156.3,174.79,138.5,36.29,37.1,1655,,22.18,14.11,,,,0,1005,0,0,0,0,0,0,0,0,0,0,0,77600,4918,0,3187,0,0,5000,0,, 
300549,543931,22-APR-2024 13.47.32,7060,175.1,216.99,179.5,37.49,55.4,1669,,22.91,14.58,,,,0,1006,0,0,0,0,0,0,0,0,0,0,0,110800,6714,0,4741,0,0,5900,0,, 
300551,543932,22-APR-2024 17.59.28,8061,154.9,191.69,157.6,34.09,49.5,1664,,20.83,13.26,,,,0,1006,0,0,0,0,0,0,0,0,0,0,0,102000,5760,240,4219,0,0,5000,0,, 
300555,543933,22-APR-2024 18.54.09,1063,162.9,191.29,154.2,37.09,44.1,1620,,22.67,14.42,,,,0,1004,0,0,0,0,0,0,0,0,0,0,0,93000,4992,240,3537,0,0,5000,0,, 
300558,543934,22-APR-2024 19.48.59,1063,158.3,185.1,150.1,35,42.9,1647,,21.39,13.61,,,,0,1003,0,0,0,0,0,0,0,0,0,0,0,90200,5135,0,3764,0,0,5000,0,, 
300561,543935,22-APR-2024 20.46.33,5042,160,183.99,147.8,36.19,41.9,1659,,22.12,14.07,,,,0,1006,0,0,0,0,0,0,0,0,0,0,0,88000,4983,0,3233,0,0,5000,0,, 
300565,543936,22-APR-2024 21.41.04,6095,154.1,187.29,149.3,37.99,43.5,1629,,23.22,14.77,,,,0,1006,0,0,0,0,0,0,0,0,0,0,0,89000,5025,0,3375,0,0,5900,0,, 
300568,543937,22-APR-2024 22.43.13,6095,156.7,185.39,145.4,39.99,43.9,1674,,24.44,15.55,,,,0,1006,0,0,0,0,0,0,0,0,0,0,0,90500,5647,0,3049,0,0,5000,0,, 
300571,543938,22-APR-2024 23.46.19,5095,162.7,192.8,156.8,36,46.3,1664,,22,14,,,,0,1005,0,0,0,0,0,0,0,0,0,0,0,94500,5527,119,3199,0,0,6000,0,, 
300574,543939,23-APR-2024 00.41.04,5095,161.7,184.89,153.9,30.99,42.8,1675,,18.94,12.05,,,,0,1005,0,0,0,0,0,0,0,0,0,0,0,90400,5042,0,3063,0,0,5000,0,, 
300577,543940,23-APR-2024 01.40.29,5095,156.3,181.29,143.3,37.99,42.2,1621,,23.22,14.77,,,,0,1005,0,0,0,0,0,0,0,0,0,0,0,87000,5057,0,3008,0,0,5000,0,, 
300580,543941,23-APR-2024 03.00.20,5095,162.4,170.29,133.3,36.99,44.7,1675,,22.6,14.39,,,,0,1007,0,0,0,0,0,0,0,0,0,0,0,85400,4867,0,3040,0,0,5400,0,, 
300582,543942,23-APR-2024 03.49.49,1056,162.2,159.89,120.9,38.99,37.1,1673,,23.83,15.16,,,,0,1008,0,0,0,0,0,0,0,0,0,0,0,77400,4660,0,2660,0,0,5000,0,, 
300586,543943,23-APR-2024 04.41.59,5082,163,148.89,111.9,36.99,36,1657,,22.6,14.39,,,,0,1005,0,0,0,0,0,0,0,0,0,0,0,72600,4186,0,2436,0,0,5000,0,, 
300588,543944,23-APR-2024 05.55.20,5082,161,169.79,132.8,36.99,44.3,1683,,22.6,14.39,,,,0,1008,0,0,0,0,0,0,0,0,0,0,0,83700,4949,130,2787,0,0,5100,0,, 
300590,543945,23-APR-2024 07.01.40,5082,161.4,189,154,35,45.4,1669,,21.39,13.61,,,,0,1007,0,0,0,0,0,0,0,0,0,0,0,92200,5188,0,2763,0,0,5100,0,, 
300594,543946,23-APR-2024 08.02.29,5082,161.9,186.1,150.5,35.6,41.5,1667,,21.76,13.84,,,,0,1004,0,0,0,0,0,0,0,0,0,0,0,86700,5933,0,3598,0,0,5000,0,, 
300597,543947,23-APR-2024 09.07.50,5082,162.3,191.19,154.9,36.29,42.4,1633,,22.18,14.11,,,,0,1005,0,0,0,0,0,0,0,0,0,0,0,91100,6020,0,3162,0,0,5500,0,, 
300601,543948,23-APR-2024 10.03.45,5095,163.4,189.79,153.5,36.29,41.6,1663,,22.18,14.11,,,,0,994,0,0,0,0,0,0,0,0,0,0,0,88900,5773,0,2732,0,0,6000,0,, 
300604,543949,23-APR-2024 10.58.56,2081,162.2,185.69,150.6,35.09,40.7,1684,,21.44,13.65,,,,0,707,0,0,0,0,0,0,0,0,0,0,0,89000,5980,0,2496,0,0,5900,0,, 
300607,543950,23-APR-2024 11.52.06,2081,162.3,187.09,149.9,37.19,40.6,1666,,22.73,14.46,,,,0,705,0,0,0,0,0,0,0,0,0,0,0,87800,5506,0,3053,0,0,6500,0,, 
300610,543951,23-APR-2024 12.47.06,2081,161.6,183.59,147.4,36.19,40.6,1677,,22.12,14.07,,,,0,705,0,0,0,0,0,0,0,0,0,0,0,88100,5597,0,2063,0,0,6500,0,, 
300613,543952,23-APR-2024 13.41.00,2081,163,178.69,145.7,32.99,38.7,1638,,20.16,12.83,,,,0,709,0,0,0,0,0,0,0,0,0,0,0,82000,5686,0,2636,0,0,6500,0,, 
300616,543953,23-APR-2024 14.57.55,2081,161.7,178.89,145.6,33.29,43.4,1653,,20.34,12.95,,,,0,707,0,0,0,0,0,0,0,0,0,0,0,86500,5931,0,2533,0,0,6700,0,, 
300621,543954,23-APR-2024 15.52.09,2015,157.3,165,129.8,35.2,38,1659,,21.51,13.69,,,,0,811,0,0,0,0,0,0,0,0,0,0,0,78400,5031,0,2711,0,0,6500,0,, 
300623,543955,23-APR-2024 17.43.15,2015,156.2,201.28,166,35.28,48.2,1666,,21.6,13.68,,,,0,715,0,0,0,0,0,0,0,0,0,0,0,99500,6822,0,3934,0,0,6500,0,, 
300626,543956,23-APR-2024 18.45.44,1030,153.9,185.3,149.3,36,40.9,1654,,22,14,,,,0,809,0,0,0,0,0,0,0,0,0,0,0,87900,5682,0,3708,0,0,6500,0,, 
300629,543957,23-APR-2024 19.52.28,2015,161.3,184.18,148.9,35.28,43.1,1655,,21.6,13.68,,,,0,805,0,0,0,0,0,0,0,0,0,0,0,87500,5459,0,3220,0,0,6500,0,, 
300632,543958,23-APR-2024 21.10.15,1030,163.4,183.2,147.2,36,42.1,1640,,22,14,,,,0,1006,0,0,0,0,0,0,0,0,0,0,0,86000,5662,0,3738,0,0,6500,0,, 
300635,543959,23-APR-2024 22.09.19,1030,153.2,190.68,155.4,35.28,43.1,1655,,21.6,13.68,,,,0,1006,0,0,0,0,0,0,0,0,0,0,0,87000,6284,0,3747,0,0,7200,0,, 
300639,543960,23-APR-2024 23.04.05,2032,158.3,182.69,145.7,36.99,40.6,1599,,22.6,14.39,,,,0,809,0,0,0,0,0,0,0,0,0,0,0,86000,5075,0,3223,0,0,6500,0,, 
300642,543961,23-APR-2024 23.57.12,2015,164.8,181.9,145.9,36,40.2,1670,,22,14,,,,0,808,0,0,0,0,0,0,0,0,0,0,0,86500,5170,0,2615,0,0,6500,0,, 
300644,543962,24-APR-2024 00.47.32,1015,166.2,180.19,147.2,32.99,37.5,1662,,20.16,12.83,,,,0,807,0,0,0,0,0,0,0,0,0,0,0,84400,5009,240,2040,0,0,6500,0,, 
300647,543963,24-APR-2024 01.35.05,1015,164.3,181.1,145.1,36,38,1650,,22,14,,,,0,805,0,0,0,0,0,0,0,0,0,0,0,83100,4993,0,2842,0,0,6500,0,, 
300650,543964,24-APR-2024 02.26.14,2015,163.8,179.69,140.7,38.99,38.9,1632,,23.83,15.16,,,,0,806,0,0,0,0,0,0,0,0,0,0,0,84700,5510,0,3507,0,0,5900,0,, 
300653,543965,24-APR-2024 03.39.31,1056,162.9,179,143,36,42.9,1642,,22,14,,,,0,1007,0,0,0,0,0,0,0,0,0,0,0,86000,5196,0,3380,0,0,6000,0,, 
300656,543966,24-APR-2024 04.40.42,1056,164,189.69,150.7,38.99,45,1649,,23.83,15.16,,,,0,1006,0,0,0,0,0,0,0,0,0,0,0,92200,5703,0,3714,0,0,6300,0,, 
300659,543967,24-APR-2024 05.40.21,1056,160.1,187.6,151.6,36,42.9,1678,,22,14,,,,0,1006,0,0,0,0,0,0,0,0,0,0,0,89200,5609,0,3651,0,0,6500,0,, 
300662,543968,24-APR-2024 06.36.01,1056,162.8,189.3,154.3,35,44.6,1634,,21.39,13.61,,,,0,1007,0,0,0,0,0,0,0,0,0,0,0,94100,5707,0,3475,0,0,6500,0,, 
300665,543969,24-APR-2024 07.38.46,1056,164.1,190.7,155.7,35,42.1,1658,,21.39,13.61,,,,0,1010,0,0,0,0,0,0,0,0,0,0,0,90800,5674,0,3388,0,0,6500,0,, 
300668,543970,24-APR-2024 08.31.21,5040,161.6,190.7,155.7,35,40.5,1672,,21.39,13.61,,,,0,1006,0,0,0,0,0,0,0,0,0,0,0,88500,5762,0,3152,0,0,6500,0,, 
300670,543971,24-APR-2024 09.37.26,5040,161.1,185.79,149.6,36.19,40.6,1614,,22.12,14.07,,,,0,1006,0,0,0,0,0,0,0,0,0,0,0,90000,4978,0,2818,0,0,6400,0,, 
300674,543972,24-APR-2024 10.28.14,6040,165.6,173.3,139.1,34.2,41,1635,,20.9,13.3,,,,0,986,0,0,0,0,0,0,0,0,0,0,0,86600,5002,0,2885,0,0,6500,0,, 
300676,543973,24-APR-2024 11.23.00,6040,163.7,174.89,140.9,33.99,40.4,1617,,20.77,13.22,,,,0,1004,0,0,0,0,0,0,0,0,0,0,0,84500,5053,0,2551,0,0,6500,0,, 
300679,543974,24-APR-2024 12.58.05,5040,165.6,190.89,153.9,36.99,46.4,1627,,22.6,14.39,,,,0,1009,0,0,0,0,0,0,0,0,0,0,0,95800,5333,258,3346,0,0,6500,0,, 
300683,543975,24-APR-2024 13.51.20,5040,145.9,184.99,148,36.99,42.5,1603,,22.6,14.39,,,,0,1007,0,0,0,0,0,0,0,0,0,0,0,89400,5476,128,3766,0,0,6500,0,, 
300686,543976,24-APR-2024 14.51.40,6040,164.8,189.39,160.9,28.49,45.7,1634,,17.41,11.08,,,,0,1006,0,0,0,0,0,0,0,0,0,0,0,99900,4594,466,3216,0,0,6500,0,, 
300689,543977,24-APR-2024 16.37.11,5082,160.2,199.99,167,32.99,50.5,1634,,20.16,12.83,,,,0,1010,0,0,0,0,0,0,0,0,0,0,0,101500,5723,101,3932,0,0,6500,0,, 
300693,543978,24-APR-2024 17.34.50,1010,163.8,190.49,153.5,36.99,46.7,1631,,22.6,14.39,,,,0,310,0,0,0,0,0,0,0,0,0,0,0,98000,5552,863,4400,0,0,7200,0,, 
300695,543979,24-APR-2024 18.37.00,1010,159.6,187,151,36,48.5,1674,,22,14,,,,0,309,0,0,0,0,0,0,0,0,0,0,0,103000,5145,1791,4509,0,0,7000,0,, 
300699,543980,24-APR-2024 19.35.52,1010,160.2,191,155,36,43.8,1647,,22,14,,,,0,308,0,0,0,0,0,0,0,0,0,0,0,93100,4870,0,2991,0,0,6500,0,, 
300701,543981,24-APR-2024 20.30.57,1010,157,181.39,144.2,37.19,42.3,1627,,22.73,14.46,,,,0,307,0,0,0,0,0,0,0,0,0,0,0,91000,4533,0,2952,0,54,6500,0,, 
300704,543982,24-APR-2024 20.52.52,1010,164.7,175.2,140,35.2,44.3,1615,,21.51,13.69,,,,0,306,0,0,0,0,0,0,0,0,0,0,0,92000,4916,354,3046,0,0,6500,0,, 
300708,543983,24-APR-2024 22.50.01,1010,160.9,174.8,139.6,35.2,43.1,1658,,21.51,13.69,,,,0,309,0,0,0,0,0,0,0,0,0,0,0,93000,4634,742,2716,0,0,7000,0,, 
300711,543984,24-APR-2024 23.47.11,1010,163,189.69,151.6,38.09,44.8,1605,,23.28,14.81,,,,0,308,0,0,0,0,0,0,0,0,0,0,0,100500,5133,1519,3245,0,0,6500,0,, 
300714,543985,25-APR-2024 00.56.17,1010,164.5,187.7,148.7,39,43.5,1642,,,39,,,,0,308,0,0,0,0,0,0,0,0,0,0,0,94000,5486,1419,3979,0,0,6200,0,, 
300717,543986,25-APR-2024 02.22.11,1010,156.4,186,150,36,46.8,1650,,22,14,,,,0,1016,0,0,0,0,0,0,0,0,0,0,0,100000,5652,1383,4690,0,0,7000,0,, 
300721,543987,25-APR-2024 03.25.11,5040,158.9,195,161,34,46.4,1685,,,34,,,,0,1006,0,0,0,0,0,0,0,0,0,0,0,100300,6497,794,3715,0,0,7000,0,, 
300723,543988,25-APR-2024 04.25.01,5040,156.2,187.4,151.4,36,45.7,1675,,22,14,,,,0,1006,0,0,0,0,0,0,0,0,0,0,0,96600,4890,571,2921,0,0,7000,0,, 
300725,543989,25-APR-2024 05.24.02,5040,156.3,183.4,147.4,36,43.6,1617,,22,14,,,,0,1008,0,0,0,0,0,0,0,0,0,0,0,92500,5480,683,3515,0,0,6700,0,, 
300729,543990,25-APR-2024 06.20.33,5042,161,186.5,150.5,36,44.9,1627,,22,14,,,,0,1008,0,0,0,0,0,0,0,0,0,0,0,95800,5694,1398,3647,0,0,6700,0,, 
300732,543991,25-APR-2024 07.24.44,5042,162.2,189.59,155.6,33.99,46.8,1613,,20.77,13.22,,,,0,1006,0,0,0,0,0,0,0,0,0,0,0,97900,4971,486,3983,0,0,6500,0,, 
300742,543993,25-APR-2024 09.30.43,1015,160.4,186,150,36,48.1,1580,,22,14,,,,0,809,0,0,0,0,0,0,0,0,0,0,0,98700,4622,411,3089,0,0,7000,0,, 
300745,543994,25-APR-2024 10.30.57,1015,160.5,181.29,144.9,36.39,42.4,1598,,22.24,14.15,,,,0,806,0,0,0,0,0,0,0,0,0,0,0,95500,5018,517,2960,0,0,7000,0,,
