Repository: sanad-code/udacity-aimaster-capstone-ai-programming-foundations-project

# Steel Production Data Analysis — Udacity AI Master Capstone

This project analyzes steel production data to identify key factors affecting energy consumption, quality indicators, and production efficiency. It covers data cleaning, exploratory data analysis (EDA), and visualization of relationships between variables such as DRI Carbon and Silica (SiO2). The insights support data-driven decisions to optimize the steelmaking process.

## What Was Built

A Jupyter Notebook (`data-workflow/data_workflow.ipynb`) that loads, cleans, and analyzes internal steel production heat data, producing visualizations and statistical summaries saved under `outputs/`.

File: data/raw/flat_raw_data.csv (part 39 of 86)
RC,HID,STOP_DATE,STEEL_GRADE,TAPPED_WGT,TOTAL_CHARGE,DRI_CHARGE,SCRAP_CHARGE,POWER_ON_TIME,FINAL_TEMP,TOTAL_C_DRI,LOCAL_SCRAP,HOME_RETURN_SCRAP,IMPORTED_SCRAP,PIG_IRON,DRI_BRIQUETTED,FESI,FEMN,SIMN,FECR,NICKEL,FETI,FEB,FENB,FEP,FEMO,CU,FEV,NITROVAN,ELEC_ENERGY,OXYGEN,COKE_LUMP,MODULE_CARBON,COKE_POWDER,BURNT_LIME,BURNT_DOLAMITE,FLUX,C_ANALYSIS, 
300748,543995,25-APR-2024 11.32.53,1010,158.4,180.7,145.1,35.6,45.9,1626,,21.76,13.84,,,,0,306,0,0,0,0,0,0,0,0,0,0,0,97000,4885,0,3583,0,0,7800,0,, 
300751,543996,25-APR-2024 12.29.48,1010,160,185.09,147.8,37.29,45.6,1603,,22.79,14.5,,,,0,310,0,0,0,0,0,0,0,0,0,0,0,94500,5119,0,4255,0,0,7000,0,, 
300754,543997,25-APR-2024 13.28.47,1010,159.9,180,144,36,46.7,1647,,22,14,,,,0,307,0,0,0,0,0,0,0,0,0,0,0,96900,5105,0,4354,0,0,7000,0,, 
300756,543998,25-APR-2024 14.26.58,1010,164.7,173.2,137.2,36,43.6,1671,,22,14,,,,0,307,0,0,0,0,0,0,0,0,0,0,0,91400,4737,1015,4087,0,0,7000,0,, 
300760,543999,25-APR-2024 15.46.44,2011,165.5,200.9,164.9,36,50.4,1652,,22,14,,,,0,306,0,0,0,0,0,0,0,0,0,0,0,109100,5313,1015,5165,0,0,6500,0,, 
300762,544000,25-APR-2024 16.48.34,2011,159.5,184.88,149.6,35.28,47.8,1642,,21.6,13.68,,,,0,307,0,0,0,0,0,0,0,0,0,0,0,101400,5421,600,4608,0,0,6000,0,, 
300764,544001,25-APR-2024 17.43.23,2011,162.3,190.8,155.8,35,46.7,1651,,21.39,13.61,,,,0,309,0,0,0,0,0,0,0,0,0,0,0,101200,5038,531,4411,0,0,6000,0,, 
300767,544002,25-APR-2024 18.47.13,2010,158.2,187.29,130.3,56.99,47.4,1664,,34.83,22.16,,,,0,309,0,0,0,0,0,0,0,0,0,0,0,98000,5304,0,4606,0,0,6100,0,, 
300771,544003,25-APR-2024 19.55.24,1010,162,161.1,125.1,36,45.4,1658,,22,14,,,,0,307,0,0,0,0,0,0,0,0,0,0,0,91600,5436,0,3760,0,0,6000,0,, 
300773,544004,25-APR-2024 20.58.23,1014,167.3,199.39,160.4,38.99,48,1680,,23.83,15.16,,,,0,308,0,0,0,0,0,0,0,0,0,0,0,102000,5350,0,4082,0,0,6000,0,, 
300777,544005,25-APR-2024 22.01.39,1014,163.8,185.09,145.1,39.99,46.9,1635,,24.44,15.55,,,,0,308,0,0,0,0,0,0,0,0,0,0,0,95000,5802,238,3651,0,0,6500,0,, 
300779,544006,25-APR-2024 23.35.04,1014,160.4,192.1,156.1,36,48.7,1642,,22,14,,,,0,309,0,0,0,0,0,0,0,0,0,0,0,101000,5432,0,3843,0,0,6000,0,, 
300782,544007,26-APR-2024 01.55.38,1014,159.2,189.7,153.7,36,50,1687,,22,14,,,,0,310,0,0,0,0,0,0,0,0,0,0,0,100300,5558,703,3766,0,0,7100,0,, 
300785,544008,26-APR-2024 02.48.18,1014,161.2,190.2,155.2,35,44.6,1633,,21.39,13.61,,,,0,308,0,0,0,0,0,0,0,0,0,0,0,94100,5297,297,3556,0,0,6500,0,, 
300789,544009,26-APR-2024 03.46.02,1014,160.9,190.5,154.5,36,45.3,1641,,22,14,,,,0,306,0,0,0,0,0,0,0,0,0,0,0,96400,5208,297,3719,0,0,6600,0,, 
300792,544010,26-APR-2024 05.03.13,1010,162.1,189.19,150.2,38.99,47.3,1671,,23.83,15.16,,,,0,307,0,0,0,0,0,0,0,0,0,0,0,98400,4931,238,3732,0,0,7000,0,, 
300796,544012,26-APR-2024 05.06.23,1010,162.1,,0,,0,,,,,,,,0,0,0,0,0,0,0,0,0,0,0,0,0,0,0,0,0,0,0,0,0,, 
300799,545011,26-APR-2024 06.12.53,1032,161.5,186.2,150.2,36,50.1,1631,,22,14,,,,0,307,0,0,0,0,0,0,0,0,0,0,0,96100,5564,238,3415,0,0,7200,0,, 
300803,544012,26-APR-2024 07.09.44,1010,160.6,179.1,143.1,36,46.1,1650,,22,14,,,,0,305,0,0,0,0,0,0,0,0,0,0,0,92000,5103,298,3242,0,0,7200,0,, 
300806,544013,26-APR-2024 07.34.25,1010,160.6,,0,,0,,,,,,,,0,0,0,0,0,0,0,0,0,0,0,0,0,0,0,0,0,0,0,0,0,, 
300809,744013,26-APR-2024 08.45.49,1012,161.3,188.7,152.7,36,52.4,1642,,22,14,,,,0,0,0,0,0,0,0,0,0,0,0,0,0,97000,5542,95,3108,0,0,6600,0,, 
300813,744014,26-APR-2024 09.56.39,1010,163.6,179.9,144.7,35.2,47.1,1645,,21.51,13.69,,,,0,309,0,0,0,0,0,0,0,0,0,0,0,93900,4752,569,2790,0,0,6600,0,, 
300816,744015,26-APR-2024 11.17.21,1010,168.7,175.59,139.4,36.19,46.2,1665,,22.12,14.07,,,,0,307,0,0,0,0,0,0,0,0,0,0,0,94400,5175,0,3512,0,0,6100,0,, 
300820,744016,26-APR-2024 12.19.53,1010,163.8,179.89,145.9,33.99,47.3,1645,,20.77,13.22,,,,0,309,0,0,0,0,0,0,0,0,0,0,0,94500,5751,0,3308,0,0,6600,0,, 
300822,744017,26-APR-2024 13.13.38,1012,164.6,180.09,142.9,37.19,42.4,1666,,22.73,14.46,,,,0,308,0,0,0,0,0,0,0,0,0,0,0,91300,5026,0,2508,0,0,6400,0,, 
300825,544018,26-APR-2024 14.08.35,1010,165.7,174.99,139.7,35.29,42.7,1618,,21.57,13.72,,,,0,308,0,0,0,0,0,0,0,0,0,0,0,85500,5012,0,2815,0,0,6400,0,, 
300828,544019,26-APR-2024 15.01.55,1010,162.1,179.59,143.1,36.49,44,1642,,22.3,14.19,,,,0,309,0,0,0,0,0,0,0,0,0,0,0,91500,4856,571,3445,0,0,6500,0,, 
300831,544020,26-APR-2024 16.06.54,1010,162.3,47.59,14.3,33.29,48.7,1679,,20.34,12.95,,,,0,307,0,0,0,0,0,0,0,0,0,0,0,101200,5375,571,3815,0,0,7000,0,, 
300834,544021,26-APR-2024 16.57.14,1010,166.3,170.5,134.5,36,40.6,1651,,22,14,,,,0,307,0,0,0,0,0,0,0,0,0,0,0,84400,4583,127,3203,0,0,5700,0,, 
300837,544022,26-APR-2024 18.38.09,1010,162.2,199.3,163.3,36,51.9,1625,,22,14,,,,0,306,0,0,0,0,0,0,0,0,0,0,0,103100,6006,584,4386,0,0,6000,0,, 
300840,544023,26-APR-2024 19.37.29,1010,162.4,187.98,152.7,35.28,45.3,1660,,21.6,13.68,,,,0,307,0,0,0,0,0,0,0,0,0,0,0,95600,5079,356,3640,0,0,6500,0,, 
300844,544024,26-APR-2024 20.31.49,2014,163.1,62.99,25,37.99,42.2,1651,,23.22,14.77,,,,0,304,0,0,0,0,0,0,0,0,0,0,0,88400,5421,0,3898,0,0,6500,0,, 
300847,544025,26-APR-2024 21.23.04,2014,164.2,179.29,145.3,33.99,40.8,1640,,20.77,13.22,,,,0,310,0,0,0,0,0,0,0,0,0,0,0,85700,5496,0,3382,0,0,6500,0,, 
300849,544026,26-APR-2024 22.32.25,2014,164.3,185.38,150.1,35.28,44.2,1651,,21.6,13.68,,,,0,304,0,0,0,0,0,0,0,0,0,0,0,92000,5886,316,3966,0,0,6000,0,, 
300853,544027,26-APR-2024 23.25.58,2014,163.5,186.99,149,37.99,42.4,1670,,23.22,14.77,,,,0,806,0,0,0,0,0,0,0,0,0,0,0,90300,5335,0,3757,0,0,7000,0,, 
300855,544028,27-APR-2024 00.27.35,2014,163.9,167.09,129.1,37.99,46.1,1660,,23.22,14.77,,,,0,810,0,0,0,0,0,0,0,0,0,0,0,90900,5738,0,4331,0,0,6600,0,, 
300859,544029,27-APR-2024 01.24.54,2014,162.7,171.29,133.3,37.99,39.9,1668,,23.22,14.77,,,,0,809,0,0,0,0,0,0,0,0,0,0,0,83600,5458,0,3262,0,0,7000,0,, 
300861,544030,27-APR-2024 03.27.36,6040,163.4,194.8,158.8,36,51.4,1628,,22,14,,,,0,1006,0,0,0,0,0,0,0,0,0,0,0,104100,6176,632,3786,0,0,7000,0,, 
300864,544031,27-APR-2024 04.34.09,6040,87,138.09,100.1,37.99,35.8,1661,,23.22,14.77,,,,0,1002,0,0,0,0,0,0,0,0,0,0,0,67000,4955,0,1747,0,0,6300,0,, 
300869,544032,27-APR-2024 05.28.44,5071,159.9,170.09,131.1,38.99,39.2,1663,,23.83,15.16,,,,0,0,0,0,0,0,0,0,0,0,0,0,0,82300,5046,0,2662,0,0,7000,0,, 
300871,544033,27-APR-2024 07.55.35,5071,161.4,186.2,150.2,36,48.8,1620,,22,14,,,,0,1007,0,0,0,0,0,0,0,0,0,0,0,99500,5704,0,4667,0,0,7000,0,, 
300875,544034,27-APR-2024 09.08.04,5071,161.8,184.2,148.2,36,43.2,1654,,22,14,,,,0,1005,0,0,0,0,0,0,0,0,0,0,0,90000,6001,0,3259,0,0,7000,0,, 
300877,544035,27-APR-2024 10.24.24,5071,157.8,185.28,150,35.28,45.4,1626,,21.6,13.68,,,,0,1007,0,0,0,0,0,0,0,0,0,0,0,93000,5895,0,3644,0,0,7000,0,, 
300882,544036,27-APR-2024 11.42.40,5071,166,161.5,126.5,35,40,1655,,21.39,13.61,,,,0,1014,0,0,0,0,0,0,0,0,0,0,0,83500,5311,285,4183,0,0,7000,0,, 
300885,544037,27-APR-2024 13.58.34,5082,160,184.59,149.5,35.09,47.8,1613,,21.44,13.65,,,,0,1006,0,0,0,0,0,0,0,0,0,0,0,94500,6568,197,4148,0,0,7000,0,, 
300888,544038,27-APR-2024 14.58.46,5082,157.9,185.1,149,36.1,42.2,1658,,22.06,14.04,,,,0,1006,0,0,0,0,0,0,0,0,0,0,0,90800,6220,197,3682,0,0,7000,0,, 
300891,544039,27-APR-2024 16.18.21,5071,161.9,189.39,155.4,33.99,43.5,1657,,20.77,13.22,,,,0,309,0,0,0,0,0,0,0,0,0,0,0,92800,5707,251,3729,0,0,7000,0,, 
300894,544040,27-APR-2024 17.14.11,5071,163.2,193.69,162.7,30.99,46.8,1632,,18.94,12.05,,,,0,309,0,0,0,0,0,0,0,0,0,0,0,95500,6418,257,3834,0,0,6000,0,, 
300897,544041,27-APR-2024 18.13.21,2010,161.5,178.98,143.7,35.28,42.8,1643,,21.6,13.68,,,,0,307,0,0,0,0,0,0,0,0,0,0,0,89500,5312,0,3741,0,0,6000,0,, 
300900,544042,27-APR-2024 19.28.35,2010,162.5,181.09,144.1,36.99,42.8,1638,,22.6,14.39,,,,0,309,0,0,0,0,0,0,0,0,0,0,0,87500,5475,0,3235,0,0,6000,0,, 
300903,544043,27-APR-2024 20.21.11,2010,160.7,179.89,142.9,36.99,40.4,1631,,22.6,14.39,,,,0,308,0,0,0,0,0,0,0,0,0,0,0,84000,5168,241,2946,0,0,6000,0,, 
300906,544044,27-APR-2024 21.48.41,2010,161.9,179.99,146,33.99,42.1,1639,,20.77,13.22,,,,0,308,0,0,0,0,0,0,0,0,0,0,0,88500,5534,0,3329,0,0,6000,0,, 
300909,544045,27-APR-2024 22.40.31,1010,162,178.99,140,38.99,40.6,1680,,23.83,15.16,,,,0,307,0,0,0,0,0,0,0,0,0,0,0,86500,5051,0,2854,0,0,6000,0,, 
300912,544046,28-APR-2024 00.03.27,1012,160.3,188.09,150.1,37.99,44.7,1693,,23.22,14.77,,,,0,308,0,0,0,0,0,0,0,0,0,0,0,91500,5970,0,3257,0,0,6000,0,, 
300916,544047,28-APR-2024 01.08.20,5040,161.4,187.39,150.4,36.99,44.7,1663,,22.6,14.39,,,,0,1508,0,0,0,0,0,0,0,0,0,0,0,92900,5108,0,3088,0,0,5000,0,, 
300918,544048,28-APR-2024 02.07.06,5040,164,188.1,150.1,38,43.8,1676,,,38,,,,0,1508,0,0,0,0,0,0,0,0,0,0,0,90600,5647,240,3030,0,0,4000,0,, 
300921,544049,28-APR-2024 03.03.31,6040,165.1,186,151,35,41.1,1674,,21.39,13.61,,,,0,1506,0,0,0,0,0,0,0,0,0,0,0,87500,5513,0,2882,0,0,3000,0,, 
300924,544050,28-APR-2024 04.23.22,1056,164.5,178.9,142.9,36,44.9,1680,,22,14,,,,0,1508,0,0,0,0,0,0,0,0,0,0,0,90400,5817,0,4298,0,0,4500,0,, 
300927,544051,28-APR-2024 05.41.26,2011,163.6,136,100,36,39.1,1706,,22,14,,,,0,309,0,0,0,0,0,0,0,0,0,0,0,66300,5029,609,2876,0,0,2600,0,, 
300934,544052,29-APR-2024 01.29.04,2032,162.6,194.7,158.7,36,32.1,1687,,22,14,,,,0,0,0,0,0,0,0,0,0,0,0,0,0,123000,4571,717,2918,0,0,6000,0,, 
300936,544053,29-APR-2024 02.33.16,1010,164.3,191.4,155.4,36,43.9,1674,,22,14,,,,0,306,0,0,0,0,0,0,0,0,0,0,0,95500,5820,0,3746,0,0,6000,0,, 
300938,544054,29-APR-2024 03.33.03,1010,165.3,195,159,36,45,1662,,22,14,,,,0,309,0,0,0,0,0,0,0,0,0,0,0,95400,5613,0,3305,0,0,6000,0,, 
300940,544055,29-APR-2024 04.28.52,1010,163.7,190.4,154.4,36,43.7,1677,,22,14,,,,0,308,0,0,0,0,0,0,0,0,0,0,0,91500,5612,0,2910,0,0,5500,0,, 
300943,544056,29-APR-2024 05.29.23,1010,164.4,186.89,149.9,36.99,41.4,1640,,22.6,14.39,,,,0,308,0,0,0,0,0,0,0,0,0,0,0,87800,5294,0,2920,0,0,5000,0,, 
300946,544057,29-APR-2024 06.23.03,1010,163.2,184.9,149.9,35,43,1631,,21.39,13.61,,,,0,304,0,0,0,0,0,0,0,0,0,0,0,87500,5455,0,3220,0,0,5000,0,, 
300949,544058,29-APR-2024 07.21.13,1010,159.4,191.49,152.5,38.99,44.2,1633,,23.83,15.16,,,,0,308,0,0,0,0,0,0,0,0,0,0,0,92400,5880,0,3574,0,0,5000,0,, 
300952,544059,29-APR-2024 08.24.10,1010,162.6,188.69,151.7,36.99,43.6,1602,,22.6,14.39,,,,0,309,0,0,0,0,0,0,0,0,0,0,0,89500,5802,0,3706,0,0,6000,0,, 
300956,544060,29-APR-2024 11.09.38,1010,164.2,187.69,150.2,37.49,43.7,1648,,22.91,14.58,,,,0,1013,0,0,0,0,0,0,0,0,0,0,0,89100,5610,0,2924,0,0,3000,0,, 
300960,544061,29-APR-2024 12.20.08,5082,158.3,189.09,151,38.09,45.8,1654,,23.28,14.81,,,,0,306,0,0,0,0,0,0,0,0,0,0,0,90000,5279,0,2784,0,0,3000,0,, 
300962,544062,29-APR-2024 13.15.23,7060,157.5,184.9,148.8,36.1,42.1,1673,,22.06,14.04,,,,0,307,0,0,0,0,0,0,0,0,0,0,0,87300,5136,0,2809,0,0,3000,0,, 
300964,544063,29-APR-2024 14.13.23,1015,163.3,186.1,151.1,35,42.4,1621,,21.39,13.61,,,,0,808,0,0,0,0,0,0,0,0,0,0,0,86100,4997,0,2162,0,0,3000,0,, 
300967,544064,29-APR-2024 15.07.03,1015,176.9,184.49,147.4,37.09,41.7,1619,,22.67,14.42,,,,0,808,0,0,0,0,0,0,0,0,0,0,0,87900,5455,0,3382,0,0,3000,0,, 
300970,544065,29-APR-2024 15.58.33,1015,164.2,185.3,149.3,36,41.9,1665,,22,14,,,,0,807,0,0,0,0,0,0,0,0,0,0,0,87900,5338,0,3231,0,0,3000,0,, 
300973,544066,29-APR-2024 16.54.44,1015,162.6,185.69,152.7,32.99,43.3,1624,,20.16,12.83,,,,0,808,0,0,0,0,0,0,0,0,0,0,0,90200,5386,0,3087,0,0,3000,0,, 
300976,544067,29-APR-2024 17.48.09,1015,162.1,103.89,70.9,32.99,42.6,1631,,20.16,12.83,,,,0,804,0,0,0,0,0,0,0,0,0,0,0,87100,5428,0,3360,0,0,3000,0,, 
300979,544068,29-APR-2024 18.42.12,2015,163.7,177.78,142.5,35.28,41.5,1641,,21.6,13.68,,,,0,810,0,0,0,0,0,0,0,0,0,0,0,85100,5289,0,2958,0,0,3000,0,, 
300983,544069,29-APR-2024 19.33.58,2015,163.3,180.5,145.5,35,40.4,1683,,21.39,13.61,,,,0,807,0,0,0,0,0,0,0,0,0,0,0,84500,5276,0,3005,0,0,3000,0,, 
300985,544070,29-APR-2024 20.24.49,2015,163.6,178.59,144.6,33.99,40.5,1632,,20.77,13.22,,,,0,809,0,0,0,0,0,0,0,0,0,0,0,84000,5177,0,2655,0,0,3000,0,, 
300988,544071,29-APR-2024 21.14.14,1015,163.4,174.38,139.1,35.28,38.3,1641,,21.6,13.68,,,,0,807,0,0,0,0,0,0,0,0,0,0,0,80500,5167,0,3095,0,0,3000,0,, 
300991,544072,29-APR-2024 22.00.04,1015,158.7,159.18,123.9,35.28,36.3,1658,,21.6,13.68,,,,0,306,0,0,0,0,0,0,0,0,0,0,0,74700,4549,0,2490,0,0,3000,0,, 
300994,544073,29-APR-2024 23.11.28,1010,160.5,185.29,146.3,38.99,43.4,1657,,23.83,15.16,,,,0,297,0,0,0,0,0,0,0,0,0,0,0,87800,5636,0,3323,0,0,3100,0,, 
300998,544074,30-APR-2024 00.17.25,1010,163,188.1,152.1,36,45.5,1652,,22,14,,,,0,305,0,0,0,0,0,0,0,0,0,0,0,88500,5396,0,2874,0,0,3000,0,, 
301000,544075,30-APR-2024 01.13.30,1010,163.4,181.5,145.5,36,42.3,1676,,22,14,,,,0,306,0,0,0,0,0,0,0,0,0,0,0,88000,5339,0,2891,0,0,3000,0,, 
301003,544076,30-APR-2024 02.04.15,1015,162.5,179.89,142.9,36.99,39.5,1631,,22.6,14.39,,,,0,807,0,0,0,0,0,0,0,0,0,0,0,84100,4956,0,2721,0,0,3000,0,, 
301006,544077,30-APR-2024 02.59.15,1030,161.5,179.7,143.7,36,41.6,1655,,22,14,,,,0,1005,0,0,0,0,0,0,0,0,0,0,0,84600,5017,0,2783,0,0,3500,0,, 
301009,544078,30-APR-2024 03.54.14,1032,157.5,172.9,136.9,36,41,1677,,22,14,,,,0,1004,0,0,0,0,0,0,0,0,0,0,0,83100,4968,0,2817,0,0,3500,0,, 
301012,544079,30-APR-2024 04.47.29,1032,162.8,179.2,144.2,35,41.6,1620,,21.39,13.61,,,,0,1007,0,0,0,0,0,0,0,0,0,0,0,84000,5231,0,2826,0,0,3500,0,, 
301015,544080,30-APR-2024 05.39.46,1015,162.1,175.49,142.5,32.99,41.3,1668,,20.16,12.83,,,,0,807,0,0,0,0,0,0,0,0,0,0,0,83800,5219,0,2972,0,0,3500,0,, 
301019,544081,30-APR-2024 06.34.14,1015,159.2,181.39,144.4,36.99,41.3,1625,,22.6,14.39,,,,0,805,0,0,0,0,0,0,0,0,0,0,0,84000,5286,0,2845,0,0,3500,0,, 
301022,544082,30-APR-2024 07.45.05,1015,163,189.69,155.7,33.99,44.6,1621,,20.77,13.22,,,,0,808,0,0,0,0,0,0,0,0,0,0,0,90700,5464,0,2977,0,0,3000,0,, 
301025,544083,30-APR-2024 08.42.16,1032,163.1,191,155,36,42.3,1630,,22,14,,,,0,806,0,0,0,0,0,0,0,0,0,0,0,86200,5627,0,3005,0,0,3500,0,, 
301028,544084,30-APR-2024 09.35.25,1015,155,183.1,148.1,35,41.7,1629,,21.39,13.61,,,,0,808,0,0,0,0,0,0,0,0,0,0,0,86000,6104,0,3431,0,0,3400,0,, 
301031,544085,30-APR-2024 10.32.28,1015,163.3,187.09,150,37.09,42.1,1661,,22.67,14.42,,,,0,809,0,0,0,0,0,0,0,0,0,0,0,88000,5681,0,2641,0,0,4000,0,, 
301034,544086,30-APR-2024 11.29.20,1015,161.1,182.99,144.9,38.09,45,1636,,23.28,14.81,,,,0,809,0,0,0,0,0,0,0,0,0,0,0,87500,5654,0,3514,0,0,4300,0,, 
301037,544087,30-APR-2024 12.21.04,1014,155.5,181.4,145.3,36.1,40.7,1674,,22.06,14.04,,,,0,292,0,0,0,0,0,0,0,0,0,0,0,85900,5378,0,2349,0,0,4000,0,, 
301040,544088,30-APR-2024 13.10.24,1015,164.4,170.59,135.5,35.09,38.2,1630,,21.44,13.65,,,,0,1006,0,0,0,0,0,0,0,0,0,0,0,77700,4753,0,2330,0,0,4000,0,, 
301042,544089,30-APR-2024 13.59.15,7060,164.1,171.4,135.3,36.1,37.6,1638,,22.06,14.04,,,,0,1009,0,0,0,0,0,0,0,0,0,0,0,77400,4905,0,2486,0,0,4000,0,, 
301046,544090,30-APR-2024 14.51.10,5095,156.3,159.69,124.6,35.09,38.8,1654,,21.44,13.65,,,,0,1007,0,0,0,0,0,0,0,0,0,0,0,75000,5233,349,2758,0,0,4500,0,, 
301048,544091,30-APR-2024 16.05.41,5095,159.7,191.1,155.1,36,43.4,1651,,22,14,,,,0,1007,0,0,0,0,0,0,0,0,0,0,0,91000,6047,0,3286,0,0,3900,0,, 
301050,544092,30-APR-2024 16.59.25,1056,163,190.49,156.5,33.99,43,1655,,20.77,13.22,,,,0,1007,0,0,0,0,0,0,0,0,0,0,0,91000,5636,0,3136,0,0,4000,0,, 
301054,544093,30-APR-2024 18.05.40,1056,161.4,189.79,155.8,33.99,42.5,1671,,20.77,13.22,,,,0,1005,0,0,0,0,0,0,0,0,0,0,0,89500,5796,0,3061,0,0,4000,0,, 
301057,544094,30-APR-2024 18.56.56,1056,163.2,189.99,151,38.99,41.3,1645,,23.83,15.16,,,,0,1008,0,0,0,0,0,0,0,0,0,0,0,86200,5488,0,3110,0,0,3600,0,, 
301060,544095,30-APR-2024 19.48.02,6040,162.7,186.19,159.7,26.49,40.5,1625,,16.19,10.3,,,,0,1007,0,0,0,0,0,0,0,0,0,0,0,86300,5725,0,3097,0,0,4000,0,, 
301063,544096,30-APR-2024 20.38.30,6040,159,182.7,155.7,27,39.9,1657,,16.5,10.5,,,,0,1009,0,0,0,0,0,0,0,0,0,0,0,84900,5758,0,3208,0,0,4000,0,, 
301067,544097,30-APR-2024 21.26.21,5040,163.7,190.3,154.3,36,38.8,1618,,22,14,,,,0,1009,0,0,0,0,0,0,0,0,0,0,0,85600,5480,0,2915,0,0,4000,0,, 
301070,544098,30-APR-2024 22.18.20,1056,163.4,176.3,140.3,36,40.4,1643,,22,14,,,,0,1008,0,0,0,0,0,0,0,0,0,0,0,84300,5079,0,2728,0,0,4000,0,, 
301073,544099,30-APR-2024 23.07.06,1056,163.4,179.9,138.9,41,38.6,1642,,25.06,15.94,,,,0,1006,0,0,0,0,0,0,0,0,0,0,0,81100,5147,0,2645,0,0,4000,0,, 
301076,544100,30-APR-2024 23.58.55,6040,162.1,190.09,152.1,37.99,42.1,1624,,23.22,14.77,,,,0,1005,0,0,0,0,0,0,0,0,0,0,0,88000,5318,0,2596,0,0,4000,0,, 
301079,544101,01-MAY-2024 01.05.30,6040,164.5,188.4,153.2,35.2,42.3,1645,,21.51,13.69,,,,0,1008,0,0,0,0,0,0,0,0,0,0,0,90600,5510,0,2782,0,0,4000,0,, 
301082,544102,01-MAY-2024 01.55.21,6040,163.5,170,133.9,36.1,39,1667,,22.06,14.04,,,,0,1005,0,0,0,0,0,0,0,0,0,0,0,81800,4633,0,2185,0,0,4000,0,, 
301085,544103,01-MAY-2024 02.50.01,6040,164.2,167.89,131.7,36.19,40.5,1623,,22.12,14.07,,,,0,1007,0,0,0,0,0,0,0,0,0,0,0,82300,4790,0,3189,0,0,4000,0,, 
301088,544104,01-MAY-2024 03.53.40,1032,162.3,176.8,141.2,35.6,43.3,1650,,21.76,13.84,,,,0,1009,0,0,0,0,0,0,0,0,0,0,0,85600,5955,0,3370,0,0,4000,0,, 
301091,544105,01-MAY-2024 04.46.22,1032,162.3,173.09,140.1,32.99,41.1,1677,,20.16,12.83,,,,0,998,0,0,0,0,0,0,0,0,0,0,0,84500,4962,0,2495,0,0,4000,0,, 
301094,544106,01-MAY-2024 05.47.46,1032,160.9,178,142,36,42.8,1664,,22,14,,,,0,1003,0,0,0,0,0,0,0,0,0,0,0,85300,4868,0,2356,0,0,4200,0,, 
301097,544107,01-MAY-2024 06.43.07,1032,162.6,176,140,36,41.7,1613,,22,14,,,,0,1005,0,0,0,0,0,0,0,0,0,0,0,84000,5267,0,3017,0,0,4000,0,, 
301100,544108,01-MAY-2024 07.46.50,1010,156.1,187.59,146.4,41.19,45.7,1608,,25.17,16.02,,,,0,615,0,0,0,0,0,0,0,0,0,0,0,90100,5622,0,3345,0,0,4500,0,, 
301102,544109,01-MAY-2024 08.42.50,1010,161.6,183.5,147.5,36,42.7,1630,,22,14,,,,0,0,0,0,0,0,0,0,0,0,0,0,0,89000,5672,0,3120,0,0,4500,0,, 
301106,544110,01-MAY-2024 09.32.37,1010,163.9,180.7,145.7,35,39.1,1661,,21.39,13.61,,,,0,309,0,0,0,0,0,0,0,0,0,0,0,84100,5232,0,3114,0,0,4000,0,, 
301109,544111,01-MAY-2024 10.25.27,1010,163.8,187.19,150.2,36.99,41.5,1636,,22.6,14.39,,,,0,307,0,0,0,0,0,0,0,0,0,0,0,87400,5711,0,2650,0,0,4000,0,, 
301112,544112,01-MAY-2024 11.19.07,1010,157.1,185.3,150.1,35.2,41.2,1671,,21.51,13.69,,,,0,310,0,0,0,0,0,0,0,0,0,0,0,87400,5928,0,2508,0,0,4100,0,, 
301115,544113,01-MAY-2024 12.17.51,1010,161.9,185.09,150,35.09,41.5,1622,,21.44,13.65,,,,0,307,0,0,0,0,0,0,0,0,0,0,0,87000,5604,0,2495,0,0,4000,0,, 
301118,544114,01-MAY-2024 13.11.56,1010,167.4,150.49,112.5,37.99,36.4,1684,,23.22,14.77,,,,0,306,0,0,0,0,0,0,0,0,0,0,0,74800,5136,351,3267,0,0,4000,0,, 
301122,544115,01-MAY-2024 14.56.10,1010,164.8,202.59,164.6,37.99,48,1668,,23.22,14.77,,,,0,306,0,0,0,0,0,0,0,0,0,0,0,98500,6749,239,3724,0,0,4500,0,, 
301124,544116,01-MAY-2024 15.54.17,1014,159.6,186,150,36,40.7,1651,,22,14,,,,0,305,0,0,0,0,0,0,0,0,0,0,0,88000,5993,0,3339,0,0,4000,0,, 
301127,544117,01-MAY-2024 16.49.31,1014,164.4,200.3,173.3,27,42.3,1661,,,27,,,,0,308,0,0,0,0,0,0,0,0,0,0,0,93900,5839,0,3540,0,0,4000,0,, 
301131,544118,01-MAY-2024 17.51.20,1014,164.8,188.79,149.8,38.99,44.5,1629,,23.83,15.16,,,,0,307,0,0,0,0,0,0,0,0,0,0,0,90100,5453,0,3107,0,0,4000,0,, 
301134,544119,01-MAY-2024 18.41.56,1014,165.9,206.8,179.8,27,40,1684,,,27,,,,0,307,0,0,0,0,0,0,0,0,0,0,0,85800,6256,0,3212,0,0,4000,0,, 
301136,544120,01-MAY-2024 19.34.20,1014,163.7,199.1,163.1,36,41,1674,,22,14,,,,0,293,0,0,0,0,0,0,0,0,0,0,0,89000,5525,0,2659,0,0,4000,0,, 
301140,544121,01-MAY-2024 20.25.53,1014,164.7,187.19,150.2,36.99,41.3,1670,,22.6,14.39,,,,0,309,0,0,0,0,0,0,0,0,0,0,0,87000,5356,0,3125,0,0,4000,0,, 
301143,544122,01-MAY-2024 21.19.32,1014,163.5,183.1,159.1,24,40.9,1653,,,24,,,,0,308,0,0,0,0,0,0,0,0,0,0,0,85400,5674,240,3206,0,0,4000,0,, 
301146,544123,01-MAY-2024 22.17.43,2010,164.8,187.4,149.4,38,43.1,1663,,,38,,,,0,310,0,0,0,0,0,0,0,0,0,0,0,86100,6890,0,3398,0,0,3900,0,, 
301149,544124,01-MAY-2024 23.09.23,2010,158.6,179.1,140.1,39,40.3,1666,,,39,,,,0,308,0,0,0,0,0,0,0,0,0,0,0,84500,5001,0,2844,0,0,4300,0,, 
301152,544125,02-MAY-2024 00.16.23,1010,165,188.8,152.8,36,42.9,1634,,22,14,,,,0,310,0,0,0,0,0,0,0,0,0,0,0,87700,5623,0,3022,0,0,4000,0,, 
301155,544126,02-MAY-2024 01.12.07,1011,161.9,180.7,144.7,36,40.7,1627,,22,14,,,,0,304,0,0,0,0,0,0,0,0,0,0,0,85300,5103,0,2307,0,0,4000,0,, 
301158,544127,02-MAY-2024 02.04.22,1014,163.8,188.39,163.4,24.99,41.7,1668,,15.27,9.72,,,,0,306,0,0,0,0,0,0,0,0,0,0,0,92200,5459,0,2749,0,0,4000,0,, 
301161,544128,02-MAY-2024 02.57.57,1056,166.4,180.8,145.8,35,42,1681,,21.39,13.61,,,,0,1006,0,0,0,0,0,0,0,0,0,0,0,87800,5238,0,2543,0,0,4000,0,, 
301165,544129,02-MAY-2024 04.51.38,1056,162.5,188.09,150.1,37.99,43.8,1651,,23.22,14.77,,,,0,1005,0,0,0,0,0,0,0,0,0,0,0,89500,5083,0,2065,0,0,4000,0,, 
301167,544130,02-MAY-2024 05.42.18,1056,164.3,173.49,140.5,32.99,41.3,1660,,20.16,12.83,,,,0,1007,0,0,0,0,0,0,0,0,0,0,0,85200,4830,0,2381,0,0,5000,0,, 
301171,544131,02-MAY-2024 06.48.52,1056,160.8,188.99,150,38.99,43.2,1629,,23.83,15.16,,,,0,1006,0,0,0,0,0,0,0,0,0,0,0,87900,5899,0,2771,0,0,4000,0,, 
301174,544132,02-MAY-2024 07.41.43,1056,164.6,192.1,156.1,36,43.1,1666,,22,14,,,,0,1005,0,0,0,0,0,0,0,0,0,0,0,90500,5553,0,2570,0,0,5000,0,, 
301177,544133,02-MAY-2024 08.32.44,2056,163.4,108.09,71.1,36.99,41.4,1688,,22.6,14.39,,,,0,1006,0,0,0,0,0,0,0,0,0,0,0,88000,5302,0,2605,0,0,5500,0,, 
301180,544134,02-MAY-2024 09.35.26,1056,165.9,182.8,146.8,36,43.6,1661,,22,14,,,,0,1004,0,0,0,0,0,0,0,0,0,0,0,86900,5565,0,2670,0,0,5500,0,, 
301183,544135,02-MAY-2024 10.26.23,1056,164.8,191.69,153.7,37.99,43.7,1633,,23.22,14.77,,,,0,1005,0,0,0,0,0,0,0,0,0,0,0,89300,5641,0,2888,0,0,5500,0,, 
301186,544136,02-MAY-2024 11.20.43,1056,165.5,185.29,151.3,33.99,41.2,1654,,20.77,13.22,,,,0,1007,0,0,0,0,0,0,0,0,0,0,0,84500,5854,0,2538,0,0,3600,0,, 
301189,544137,02-MAY-2024 12.11.13,2056,160.5,185.4,149.4,36,41.2,1619,,22,14,,,,0,1007,0,0,0,0,0,0,0,0,0,0,0,86700,5217,0,2632,0,0,3800,0,, 
301192,544138,02-MAY-2024 13.00.32,2056,164.3,106.8,70.8,36,39.9,1651,,22,14,,,,0,1004,0,0,0,0,0,0,0,0,0,0,0,83500,5018,0,2390,0,0,3500,0,, 
301195,544139,02-MAY-2024 13.48.19,2056,164.7,180.19,143.7,36.49,39.6,1655,,22.3,14.19,,,,0,1004,0,0,0,0,0,0,0,0,0,0,0,82600,4995,0,2472,0,0,3500,0,, 
301198,544140,02-MAY-2024 14.41.44,1056,162.6,179.99,142,37.99,40.9,1642,,23.22,14.77,,,,0,992,0,0,0,0,0,0,0,0,0,0,0,84000,4939,0,2430,0,0,3500,0,, 
301201,544141,02-MAY-2024 15.42.39,1056,163,187.19,150.2,36.99,42.1,1694,,22.6,14.39,,,,0,1005,0,0,0,0,0,0,0,0,0,0,0,87500,5323,0,2798,0,0,3500,0,, 
301204,544142,02-MAY-2024 16.33.50,1032,164,185.9,149.9,36,41.2,1676,,22,14,,,,0,1006,0,0,0,0,0,0,0,0,0,0,0,88700,5084,0,2496,0,0,4000,0,, 
301207,544143,02-MAY-2024 17.21.39,1032,163.6,179.79,141.8,37.99,39.2,1666,,23.22,14.77,,,,0,1003,0,0,0,0,0,0,0,0,0,0,0,83600,4965,0,2140,0,0,4500,0,, 
301210,544144,02-MAY-2024 18.12.49,1032,166,160.6,124.6,36,36.9,1678,,22,14,,,,0,1008,0,0,0,0,0,0,0,0,0,0,0,78400,4729,0,2622,0,0,4500,0,, 
301213,544145,02-MAY-2024 19.30.00,1032,160,189.49,152.5,36.99,42.2,1647,,22.6,14.39,,,,0,1005,0,0,0,0,0,0,0,0,0,0,0,89300,5627,239,2716,0,0,4500,0,, 
301215,544146,02-MAY-2024 20.22.18,1032,164.4,196.6,160.6,36,41,1621,,22,14,,,,0,1006,0,0,0,0,0,0,0,0,0,0,0,90000,5575,0,2120,0,0,4500,0,, 
301219,544147,02-MAY-2024 21.09.42,1032,161.7,178.4,142.4,36,38.7,1676,,22,14,,,,0,1007,0,0,0,0,0,0,0,0,0,0,0,85000,4970,0,2453,0,0,4000,0,, 
301221,544148,02-MAY-2024 22.00.19,1010,163.4,185.09,145.1,39.99,39.1,1676,,24.44,15.55,,,,0,310,0,0,0,0,0,0,0,0,0,0,0,85400,5210,0,2401,0,0,4000,0,, 
301225,544149,02-MAY-2024 22.50.19,1011,165.7,185.9,149.9,36,39.2,1645,,22,14,,,,0,292,0,0,0,0,0,0,0,0,0,0,0,86000,5004,0,2167,0,0,4000,0,, 
301228,544150,02-MAY-2024 23.44.59,1010,164.9,181.9,145.9,36,41,1612,,22,14,,,,0,306,0,0,0,0,0,0,0,0,0,0,0,87000,5182,0,2275,0,0,5000,0,, 
301231,544151,03-MAY-2024 00.34.48,1010,167,185.6,147.1,38.5,40.4,1630,,23.53,14.97,,,,0,305,0,0,0,0,0,0,0,0,0,0,0,86500,5019,0,2319,0,0,5000,0,, 
301234,544152,03-MAY-2024 01.22.43,1010,163.3,185.09,148.1,36.99,39.2,1673,,22.6,14.39,,,,0,305,0,0,0,0,0,0,0,0,0,0,0,84100,4845,0,2050,0,0,5000,0,, 
301237,544153,03-MAY-2024 02.10.44,1010,164.1,184.69,147.7,36.99,39.4,1622,,22.6,14.39,,,,0,305,0,0,0,0,0,0,0,0,0,0,0,86100,4967,0,2181,0,0,4000,0,, 
301240,544154,03-MAY-2024 02.59.10,1010,162.7,181.99,143.7,38.29,39.6,1653,,23.4,14.89,,,,0,307,0,0,0,0,0,0,0,0,0,0,0,84000,4979,0,2240,0,0,4000,0,, 
301243,544155,03-MAY-2024 03.59.59,1010,163.4,185.49,146,39.49,41.2,1631,,24.13,15.36,,,,0,309,0,0,0,0,0,0,0,0,0,0,0,86000,5098,0,2250,0,0,4000,0,, 
301246,544156,03-MAY-2024 04.47.39,1010,159.9,179.89,142.9,36.99,39.2,1698,,22.6,14.39,,,,0,308,0,0,0,0,0,0,0,0,0,0,0,85000,5024,0,2132,0,0,4000,0,, 
301249,544157,03-MAY-2024 05.34.29,1010,163.4,179.79,141.6,38.19,38.3,1665,,23.34,14.85,,,,0,305,0,0,0,0,0,0,0,0,0,0,0,84500,4778,0,1983,0,0,4000,0,, 
301251,544158,03-MAY-2024 06.35.33,2010,160.2,187.79,149.6,38.19,44.8,1648,,23.34,14.85,,,,0,305,0,0,0,0,0,0,0,0,0,0,0,89100,5074,0,2634,0,0,4000,0,, 
301255,544159,03-MAY-2024 07.32.03,1010,165.6,195.6,159.6,36,44.9,1676,,22,14,,,,0,309,0,0,0,0,0,0,0,0,0,0,0,94100,5643,0,3061,0,0,4000,0,, 
301258,544160,03-MAY-2024 08.29.22,1010,161.8,195.39,157.4,37.99,44.4,1661,,23.22,14.77,,,,0,307,0,0,0,0,0,0,0,0,0,0,0,91000,5473,0,3045,0,0,3500,0,, 
301261,544161,03-MAY-2024 09.20.40,1010,162.7,109.79,70.8,38.99,42.4,1681,,23.83,15.16,,,,0,306,0,0,0,0,0,0,0,0,0,0,0,86500,5537,0,3227,0,0,3500,0,, 
301263,544162,03-MAY-2024 10.23.00,1010,166,187.59,149.6,37.99,43.2,1670,,23.22,14.77,,,,0,306,0,0,0,0,0,0,0,0,0,0,0,88300,5246,0,2600,0,0,3900,0,, 
301267,544163,03-MAY-2024 11.14.10,1015,164.5,186.19,146.2,39.99,39.1,1667,,24.44,15.55,,,,0,807,0,0,0,0,0,0,0,0,0,0,0,82500,5423,0,2538,0,0,3900,0,, 
301270,544164,03-MAY-2024 12.07.09,1016,164.4,175.69,114.7,60.99,40,1632,,37.27,23.72,,,,0,305,0,0,0,0,0,0,0,0,0,0,0,79400,4821,0,2054,0,0,4200,0,, 
301272,544165,03-MAY-2024 13.07.03,1010,161.8,178.59,142.4,36.19,42.9,1640,,22.12,14.07,,,,0,306,0,0,0,0,0,0,0,0,0,0,0,87100,4992,0,2377,0,0,4000,0,, 
301276,544166,03-MAY-2024 13.56.53,1010,165.9,186.99,149,37.99,41.3,1654,,23.22,14.77,,,,0,308,0,0,0,0,0,0,0,0,0,0,0,87100,5285,0,2775,0,0,4000,0,, 
301278,544167,03-MAY-2024 14.42.09,1015,166.4,161.5,125.5,36,36.3,1635,,22,14,,,,0,793,0,0,0,0,0,0,0,0,0,0,0,76000,4425,0,2271,0,0,4000,0,, 
301282,544168,03-MAY-2024 16.35.29,1015,164.5,195.7,159.7,36,47.6,1650,,22,14,,,,0,806,0,0,0,0,0,0,0,0,0,0,0,101200,5884,239,3042,0,0,4500,0,, 
301285,544169,03-MAY-2024 17.28.05,1032,163.8,195.7,159.7,36,39.9,1669,,22,14,,,,0,799,0,0,0,0,0,0,0,0,0,0,0,88400,5470,239,2115,0,0,4500,0,, 
301289,544170,03-MAY-2024 18.29.30,1032,160.2,185.5,150.5,35,42.8,1622,,21.39,13.61,,,,0,1005,0,0,0,0,0,0,0,0,0,0,0,91000,5241,0,2664,0,0,4500,0,, 
301292,544171,03-MAY-2024 19.23.30,7063,162.7,185.8,149.8,36,40.1,1669,,22,14,,,,0,1512,0,0,0,0,0,0,0,0,0,0,0,88800,4961,0,1892,0,0,4500,0,, 
301295,544172,03-MAY-2024 20.20.10,5040,159.7,185.6,149.6,36,42.6,1693,,22,14,,,,0,1506,0,0,0,0,0,0,0,0,0,0,0,90900,5263,0,2462,0,0,4500,0,, 
301298,544173,03-MAY-2024 21.24.55,5040,166.5,195.8,159.8,36,42.1,1650,,22,14,,,,0,1006,0,0,0,0,0,0,0,0,0,0,0,94000,5655,0,2211,0,0,4500,0,, 
301302,544174,03-MAY-2024 23.30.35,5040,163.3,187,151,36,42.9,1636,,22,14,,,,0,1009,0,0,0,0,0,0,0,0,0,0,0,92000,5362,0,3336,0,0,4000,0,, 
301304,544175,04-MAY-2024 00.27.10,5040,156.6,190.39,150.3,40.09,40.9,1618,,24.5,15.59,,,,0,1007,0,0,0,0,0,0,0,0,0,0,0,87500,5297,0,2536,0,0,4000,0,, 
301308,544176,04-MAY-2024 01.26.44,5042,166.2,185.19,148.1,37.09,39,1673,,22.67,14.42,,,,0,1006,0,0,0,0,0,0,0,0,0,0,0,87000,5147,0,1968,0,0,4000,0,, 
301311,544177,04-MAY-2024 02.23.49,5042,158.2,185.89,147.8,38.09,41,1632,,23.28,14.81,,,,0,1007,0,0,0,0,0,0,0,0,0,0,0,86800,5408,0,3304,0,0,4000,0,, 
301314,544178,04-MAY-2024 03.33.15,5042,165.6,181.69,142.7,38.99,41.8,1656,,23.83,15.16,,,,0,1006,0,0,0,0,0,0,0,0,0,0,0,86300,5323,0,2490,0,0,4000,0,, 
301317,544179,04-MAY-2024 04.43.50,5042,154.4,179.49,142.4,37.09,43.5,1616,,22.67,14.42,,,,0,1005,0,0,0,0,0,0,0,0,0,0,0,89500,5519,0,3358,0,0,4000,0,, 
301320,544180,04-MAY-2024 05.37.29,5042,165.6,180.79,141.7,39.09,39.8,1629,,23.89,15.2,,,,0,1007,0,0,0,0,0,0,0,0,0,0,0,84200,5299,0,2215,0,0,3900,0,, 
301323,544181,04-MAY-2024 05.26.39,5082,161.1,158.99,122,36.99,35.4,1628,,22.6,14.39,,,,0,1007,0,0,0,0,0,0,0,0,0,0,0,74000,4309,0,2158,0,0,4000,0,, 
301326,544182,04-MAY-2024 07.54.55,5082,163.7,195.09,157.1,37.99,45.1,1668,,23.22,14.77,,,,0,1006,0,0,0,0,0,0,0,0,0,0,0,94900,5671,0,2514,0,0,4000,0,, 
301329,544183,04-MAY-2024 08.48.49,1030,163.5,197.89,159.9,37.99,42.4,1667,,23.22,14.77,,,,0,909,0,0,0,0,0,0,0,0,0,0,0,92100,5544,0,2554,0,0,4000,0,, 
301332,544184,04-MAY-2024 09.39.55,2030,161.5,184.99,146,38.99,38.9,1666,,23.83,15.16,,,,0,909,0,0,0,0,0,0,0,0,0,0,0,85800,4759,0,1981,0,0,3700,0,, 
301335,544185,04-MAY-2024 10.33.56,2030,160.1,196.8,160.8,36,43.5,1660,,22,14,,,,0,907,0,0,0,0,0,0,0,0,0,0,0,94200,5299,0,2565,0,0,4500,0,, 
301337,544186,04-MAY-2024 11.58.46,2032,165.7,190.49,152.5,37.99,44.8,1683,,23.22,14.77,,,,0,906,0,0,0,0,0,0,0,0,0,0,0,93400,5531,0,2943,0,0,4500,0,, 
301340,544187,04-MAY-2024 13.05.21,1010,165.7,205.29,163.3,41.99,45,1647,,25.66,16.33,,,,0,308,0,0,0,0,0,0,0,0,0,0,0,94000,5539,0,3008,0,0,4500,0,, 
301343,544188,04-MAY-2024 17.05.52,1010,161.3,182.8,146.8,36,45.6,1684,,22,14,,,,0,304,0,0,0,0,0,0,0,0,0,0,0,94000,5542,240,3291,0,0,4500,0,, 
301346,544189,04-MAY-2024 17.58.20,1010,168.8,186.2,150.2,36,40.2,1623,,22,14,,,,0,308,0,0,0,0,0,0,0,0,0,0,0,86200,5275,0,2205,0,0,4500,0,, 
301348,544190,04-MAY-2024 18.47.15,1015,159.8,179.69,139.7,39.99,38.7,1645,,24.44,15.55,,,,0,306,0,0,0,0,0,0,0,0,0,0,0,83300,4737,0,2335,0,0,4500,0,, 
301351,544191,04-MAY-2024 19.41.51,2010,164.6,187.49,145.5,41.99,43.5,1637,,25.66,16.33,,,,0,305,0,0,0,0,0,0,0,0,0,0,0,90100,5221,0,2822,0,0,4500,0,, 
301354,544192,04-MAY-2024 20.35.16,2010,165.3,157,121,36,39.6,1641,,22,14,,,,0,301,0,0,0,0,0,0,0,0,0,0,0,81200,5090,0,1910,0,0,4800,0,, 
301357,544193,04-MAY-2024 21.26.52,2010,164.6,185.98,121,64.98,38.8,1635,,39.71,25.27,,,,0,307,0,0,0,0,0,0,0,0,0,0,0,79500,4797,0,2625,0,0,4800,0,, 
301361,544194,04-MAY-2024 22.32.05,1014,167.3,160.7,124.7,36,38.4,1658,,22,14,,,,0,306,0,0,0,0,0,0,0,0,0,0,0,79800,4991,0,2928,0,0,4800,0,, 
301364,544195,04-MAY-2024 23.49.05,1014,166,190.5,154.5,36,48.1,1644,,22,14,,,,0,305,0,0,0,0,0,0,0,0,0,0,0,99500,6705,240,3771,0,0,5400,0,, 
301367,544196,05-MAY-2024 01.12.42,1011,165.6,180.9,144.9,36,45.2,1632,,22,14,,,,0,305,0,0,0,0,0,0,0,0,0,0,0,90500,5398,0,3159,0,0,4000,0,, 
301371,544197,05-MAY-2024 02.02.58,1010,159.6,178.9,142.9,36,42.1,1625,,22,14,,,,0,308,0,0,0,0,0,0,0,0,0,0,0,89000,5359,0,3142,0,0,4500,0,, 
301374,544198,05-MAY-2024 02.54.18,1011,155.5,188.1,152.1,36,41.9,1680,,22,14,,,,0,310,0,0,0,0,0,0,0,0,0,0,0,88700,5356,0,2762,0,0,4500,0,, 
301377,544199,05-MAY-2024 03.46.27,1011,167.3,185.69,147.6,38.09,40.9,1636,,23.28,14.81,,,,0,1004,0,0,0,0,0,0,0,0,0,0,0,88100,5715,0,3291,0,0,4600,0,, 
301380,544200,05-MAY-2024 04.36.37,1011,159.5,184.99,145.9,39.09,40.6,1672,,23.89,15.2,,,,0,1005,0,0,0,0,0,0,0,0,0,0,0,85500,5254,0,2530,0,0,4000,0,, 
301383,544201,05-MAY-2024 05.24.42,1030,156.7,182.59,142.5,40.09,39.2,1632,,24.5,15.59,,,,0,1008,0,0,0,0,0,0,0,0,0,0,0,83000,5100,0,2856,0,0,4000,0,, 
301385,544202,05-MAY-2024 06.16.18,1030,157.4,181.39,140.3,41.09,42.1,1615,,25.11,15.98,,,,0,1002,0,0,0,0,0,0,0,0,0,0,0,84000,5305,0,2870,0,0,4500,0,, 
301388,544203,05-MAY-2024 07.05.31,1030,159.7,184.19,144.1,40.09,41.5,1619,,24.5,15.59,,,,0,1006,0,0,0,0,0,0,0,0,0,0,0,84400,5436,0,3040,0,0,4500,0,, 
301391,544204,05-MAY-2024 08.27.07,1030,163.5,187.2,151.2,36,48.3,1612,,22,14,,,,0,1006,0,0,0,0,0,0,0,0,0,0,0,95300,6013,0,3600,0,0,4300,0,, 
301394,544205,05-MAY-2024 09.18.28,1032,162.6,178.99,140,38.99,40.7,1626,,23.83,15.16,,,,0,1007,0,0,0,0,0,0,0,0,0,0,0,85100,5085,0,2761,0,0,4500,0,, 
301397,544206,05-MAY-2024 10.11.27,1032,165.5,107.79,70.8,36.99,41.9,1656,,22.6,14.39,,,,0,991,0,0,0,0,0,0,0,0,0,0,0,86500,5039,0,2558,0,0,4500,0,, 
301401,544207,05-MAY-2024 11.03.47,1032,163.2,107,71,36,40.7,1642,,22,14,,,,0,1005,0,0,0,0,0,0,0,0,0,0,0,84800,5195,0,2849,0,0,4500,0,, 
301404,544208,05-MAY-2024 11.53.26,1010,161.6,179.18,143.9,35.28,40.3,1638,,21.6,13.68,,,,0,0,0,0,0,0,0,0,0,0,0,0,0,84800,4902,0,2068,0,0,4500,0,, 
301407,544209,05-MAY-2024 12.58.51,1015,166.2,185.79,147.8,37.99,43.2,1657,,23.22,14.77,,,,0,794,0,0,0,0,0,0,0,0,0,0,0,92200,5289,495,3452,0,0,5000,0,, 
301410,544210,05-MAY-2024 13.48.31,1015,163.2,166.18,130.9,35.28,39.7,1652,,21.6,13.68,,,,0,806,0,0,0,0,0,0,0,0,0,0,0,80800,4787,70,2612,0,0,5000,0,, 
301412,544211,05-MAY-2024 14.39.21,1010,160.8,159.69,122.7,36.99,36.5,1623,,22.6,14.39,,,,0,305,0,0,0,0,0,0,0,0,0,0,0,76900,4458,0,2380,0,0,5000,0,, 
301416,544212,05-MAY-2024 15.55.28,5095,162.4,188.99,150,38.99,42.6,1658,,23.83,15.16,,,,0,1005,0,0,0,0,0,0,0,0,0,0,0,93400,5427,0,2790,0,0,5000,0,, 
301419,544213,05-MAY-2024 16.48.13,5095,162.9,189.8,153.8,36,41.4,1651,,22,14,,,,0,1003,0,0,0,0,0,0,0,0,0,0,0,90300,5422,0,2687,0,0,5000,0,, 
301422,544214,05-MAY-2024 17.42.36,5095,163,189.69,152.7,36.99,43.5,1648,,22.6,14.39,,,,0,1004,0,0,0,0,0,0,0,0,0,0,0,92500,5392,0,3311,0,0,5500,0,, 
301424,544215,05-MAY-2024 18.36.53,5095,162.5,184.59,147.5,37.09,41.2,1612,,22.67,14.42,,,,0,1006,0,0,0,0,0,0,0,0,0,0,0,89600,5115,0,2470,0,0,5300,0,, 
301427,544216,05-MAY-2024 19.28.06,5095,162.9,185.09,147.1,37.99,41.1,1670,,23.22,14.77,,,,0,1006,0,0,0,0,0,0,0,0,0,0,0,88900,5213,0,2641,0,0,5500,0,, 
301430,544217,05-MAY-2024 20.18.24,5095,162.8,179.69,141.7,37.99,40.4,1634,,23.22,14.77,,,,0,994,0,0,0,0,0,0,0,0,0,0,0,84500,5089,0,2343,0,0,5500,0,, 
301433,544218,05-MAY-2024 21.08.03,5095,160.8,173.33,136.4,36.93,38.9,1646,,22.57,14.36,,,,0,1007,0,0,0,0,0,0,0,0,0,0,0,82100,4863,0,2246,0,0,5300,0,, 
301436,544219,05-MAY-2024 22.00.58,5095,160,179.69,140.7,38.99,38.9,1641,,23.83,15.16,,,,0,1006,0,0,0,0,0,0,0,0,0,0,0,84600,4934,0,2272,0,0,5400,0,, 
301439,544220,05-MAY-2024 22.56.04,5095,163.5,184.3,148.3,36,41.8,1677,,22,14,,,,0,1006,0,0,0,0,0,0,0,0,0,0,0,88800,4942,0,2498,0,0,4000,0,, 
301443,544221,06-MAY-2024 00.20.47,5095,161.1,186.9,150.9,36,41.8,1636,,22,14,,,,0,1007,0,0,0,0,0,0,0,0,0,0,0,90500,5502,0,3012,0,0,4500,0,, 
301446,544222,06-MAY-2024 01.09.43,5040,151.1,186.1,150,36.1,38.8,1638,,22.06,14.04,,,,0,996,0,0,0,0,0,0,0,0,0,0,0,85800,5139,0,2590,0,0,4500,0,, 
301449,544223,06-MAY-2024 01.58.33,5040,164.9,186.09,145,41.09,38.5,1655,,25.11,15.98,,,,0,1008,0,0,0,0,0,0,0,0,0,0,0,85000,5200,0,2370,0,0,4500,0,, 
301452,544224,06-MAY-2024 02.49.04,5040,156.3,191.29,151.2,40.09,40.1,1658,,24.5,15.59,,,,0,1007,0,0,0,0,0,0,0,0,0,0,0,87000,6055,0,3112,0,0,4100,0,, 
301455,544225,06-MAY-2024 03.39.58,5040,159.9,184.69,145.6,39.09,39.7,1628,,23.89,15.2,,,,0,1005,0,0,0,0,0,0,0,0,0,0,0,86000,5593,0,3324,0,0,4500,0,, 
301458,544226,06-MAY-2024 04.46.53,5040,165.8,185.39,147.3,38.09,43.9,1609,,23.28,14.81,,,,0,1003,0,0,0,0,0,0,0,0,0,0,0,91500,5223,0,2647,0,0,4500,0,, 
301461,544227,06-MAY-2024 05.42.18,5040,156.4,179.8,143.8,36,39,1653,,22,14,,,,0,1008,0,0,0,0,0,0,0,0,0,0,0,85000,4662,0,2293,0,0,4300,0,, 
301464,544228,06-MAY-2024 06.29.14,5040,168.1,139.19,99.2,39.99,33.9,1666,,24.44,15.55,,,,0,1006,0,0,0,0,0,0,0,0,0,0,0,70000,4051,0,2574,0,0,4500,0,, 
301467,544229,06-MAY-2024 07.49.50,1067,164.6,195.9,159.9,36,47.7,1655,,22,14,,,,0,1007,0,0,0,0,0,0,0,0,0,0,0,99500,6025,89,3666,0,0,5100,0,, 
301469,544230,06-MAY-2024 08.43.48,1010,162.5,184.99,148,36.99,42,1473,,22.6,14.39,,,,0,301,0,0,0,0,0,0,0,0,0,0,0,90400,5576,0,2973,0,0,4500,0,, 
301472,544231,06-MAY-2024 09.38.34,1010,163.7,62.99,25,37.99,42.8,1651,,23.22,14.77,,,,0,0,0,0,0,0,0,0,0,0,0,0,0,88900,5391,0,2992,0,0,4500,0,, 
301474,544232,06-MAY-2024 10.32.49,1010,167.9,189.89,150.9,38.99,43.6,1612,,23.83,15.16,,,,0,304,0,0,0,0,0,0,0,0,0,0,0,91900,5160,121,2757,0,0,4500,0,, 
301478,544233,06-MAY-2024 11.39.00,1010,163,197.69,161.2,36.49,46.7,1621,,22.3,14.19,,,,0,306,0,0,0,0,0,0,0,0,0,0,0,98200,5486,235,3257,0,0,4500,0,, 
301481,544234,06-MAY-2024 12.42.14,1010,163.6,185.99,149.8,36.19,43.9,1640,,22.12,14.07,,,,0,305,0,0,0,0,0,0,0,0,0,0,0,90100,5292,0,3274,0,0,4500,0,, 
301484,544235,06-MAY-2024 13.36.00,1010,163.6,185.08,149.8,35.28,44.5,1614,,21.6,13.68,,,,0,306,0,0,0,0,0,0,0,0,0,0,0,90000,5409,0,3126,0,0,4500,0,, 
301487,544236,06-MAY-2024 14.32.29,5082,167.4,192.29,158.3,33.99,45.6,1657,,20.77,13.22,,,,0,1008,0,0,0,0,0,0,0,0,0,0,0,94600,5506,544,3127,0,0,4500,0,, 
301491,544237,06-MAY-2024 16.39.02,5082,167.2,190.3,154.3,36,47.1,1626,,22,14,,,,0,807,0,0,0,0,0,0,0,0,0,0,0,94500,5437,0,2885,0,0,4200,0,, 
301493,544238,06-MAY-2024 17.48.40,1015,162.1,178.39,141.2,37.19,42.5,1660,,22.73,14.46,,,,0,1852,0,0,0,0,0,0,0,0,0,0,0,89600,4679,0,2715,0,0,4600,0,, 
301497,544239,06-MAY-2024 18.53.30,1010,162.9,184.69,148.4,36.29,46.1,1675,,22.18,14.11,,,,0,293,0,0,0,0,0,0,0,0,0,0,0,91900,5805,0,3478,0,0,4600,0,, 
301501,544240,06-MAY-2024 19.45.13,1010,163,188.89,150.6,38.29,41.5,1660,,23.4,14.89,,,,0,304,0,0,0,0,0,0,0,0,0,0,0,88800,5258,0,2652,0,0,4500,0,, 
301504,544241,06-MAY-2024 20.34.20,1010,160.6,181.89,144.4,37.49,41.2,1606,,22.91,14.58,,,,0,307,0,0,0,0,0,0,0,0,0,0,0,86000,4723,0,2474,0,0,4500,0,, 
301507,544242,06-MAY-2024 21.23.13,1010,160.9,184.59,145.3,39.29,40.2,1636,,24.01,15.28,,,,0,310,0,0,0,0,0,0,0,0,0,0,0,86900,5074,0,2501,0,0,4500,0,, 
301513,544243,06-MAY-2024 22.08.53,1010,86.7,36,0,36,1.6,,,22,14,,,,0,0,0,0,0,0,0,0,0,0,0,0,0,2300,0,0,0,0,0,0,0,, 
301516,544243,06-MAY-2024 21.53.11,1010,160.8,185.2,149.2,36,34.2,1676,,22,14,,,,0,0,0,0,0,0,0,0,0,0,0,0,0,80500,5344,0,2672,0,0,4500,0,, 
301519,544244,06-MAY-2024 23.50.19,1010,165.4,190.3,154.3,36,44.7,1641,,22,14,,,,0,305,0,0,0,0,0,0,0,0,0,0,0,92000,5265,0,2937,0,0,5500,0,, 
301525,544245,07-MAY-2024 00.58.17,1010,167.3,196.29,160,36.29,43.8,1652,,22.18,14.11,,,,0,305,0,0,0,0,0,0,0,0,0,0,0,95300,5662,0,3510,0,0,5500,0,, 
301528,544246,07-MAY-2024 02.01.56,6095,167.1,192.89,154.9,37.99,45.3,1674,,23.22,14.77,,,,0,2010,0,0,0,0,0,0,0,0,0,0,0,94500,6000,0,3467,0,0,5400,0,, 
301531,544247,07-MAY-2024 02.52.36,6095,162.5,180.9,139.9,41,40.2,1640,,25.06,15.94,,,,0,0,0,0,0,0,0,0,0,0,0,0,0,84500,4803,0,2190,0,0,5500,0,, 
301534,544248,07-MAY-2024 04.03.36,2030,163.1,181.49,144.5,36.99,40.6,1652,,22.6,14.39,,,,0,1005,0,0,0,0,0,0,0,0,0,0,0,86200,5199,241,2654,0,0,1500,0,, 
301537,544249,07-MAY-2024 04.52.50,1030,161.7,174.32,134.2,40.12,37.2,1659,,24.52,15.6,,,,0,1005,0,0,0,0,0,0,0,0,0,0,0,79100,4923,352,2419,0,0,2500,0,, 
301539,544250,07-MAY-2024 05.41.49,1032,168.5,147.3,111.3,36,35,1648,,22,14,,,,0,998,0,0,0,0,0,0,0,0,0,0,0,73000,4589,546,2573,0,0,2500,0,, 
301542,544251,08-MAY-2024 00.30.13,2030,158,214.8,178.8,36,89.6,1682,,22,14,,,,0,1009,0,0,0,0,0,0,0,0,0,0,0,128600,6861,592,4301,0,0,4900,0,, 
301547,544252,08-MAY-2024 01.32.53,5095,153.6,188.7,152.6,36.1,42.2,1659,,,36.1,,,,0,1005,0,0,0,0,0,0,0,0,0,0,0,90500,5309,0,3182,0,0,3400,0,, 
301549,544253,08-MAY-2024 02.26.22,5095,160.4,,149.8,,40.3,1684,,,,,,,0,1006,0,0,0,0,0,0,0,0,0,0,0,86700,5363,0,2896,0,0,3500,0,, 
301552,544254,08-MAY-2024 05.26.23,5095,165,,152.3,,50.6,1671,,,,,,,0,1019,0,0,0,0,0,0,0,0,0,0,0,98500,5879,0,3368,0,0,4500,0,, 
301555,544255,08-MAY-2024 06.24.52,7060,160.3,181.6,141.5,40.1,41,1604,,,40.1,,,,0,1004,0,0,0,0,0,0,0,0,0,0,0,87600,5382,0,2921,0,0,4500,0,, 
301558,544256,08-MAY-2024 07.23.58,5082,164.9,205.9,165.9,40,46.4,1685,,,40,,,,0,1008,0,0,0,0,0,0,0,0,0,0,0,98000,5774,0,3760,0,0,5000,0,, 
301561,544257,08-MAY-2024 08.20.23,5082,160.9,191.5,151.5,40,42.4,1658,,,40,,,,0,1010,0,0,0,0,0,0,0,0,0,0,0,90000,5312,132,2901,0,0,5000,0,, 
301564,544258,08-MAY-2024 09.10.52,5082,164.7,,151.5,,40.1,1656,,,,,,,0,1009,0,0,0,0,0,0,0,0,0,0,0,86500,5086,132,2896,0,0,5000,0,, 
301567,544259,08-MAY-2024 10.05.43,5082,164.4,,145.6,,41.2,1625,,,,,,,0,1007,0,0,0,0,0,0,0,0,0,0,0,87100,5342,0,3231,0,0,4800,0,, 
301570,544260,08-MAY-2024 11.10.37,5082,167.3,181.5,140.5,41,43.9,1639,,,41,,,,0,1007,0,0,0,0,0,0,0,0,0,0,0,85200,5197,0,3206,0,0,5100,0,, 
301574,544261,08-MAY-2024 12.15.38,5082,164.1,179.9,140.9,39,43.4,1623,,,39,,,,0,1004,0,0,0,0,0,0,0,0,0,0,0,86800,4843,0,3017,0,0,4500,0,, 
301577,544262,08-MAY-2024 13.05.51,5082,161.5,,140.9,,36.1,1659,,,,,,,0,1006,0,0,0,0,0,0,0,0,0,0,0,74100,4892,0,2964,0,0,4500,0,, 
301580,544263,08-MAY-2024 14.49.52,1032,166.5,192,130,62,51.8,1664,,,62,,,,0,1007,0,0,0,0,0,0,0,0,0,0,0,94000,5301,603,3505,0,0,3500,0,, 
301584,544264,08-MAY-2024 15.41.09,1032,156,,143.2,,39.8,1629,,,,,,,0,1008,0,0,0,0,0,0,0,0,0,0,0,84400,4584,0,1948,0,0,4500,0,,
