Repository: sanad-code/udacity-aimaster-capstone-ai-programming-foundations-project

# Steel Production Data Analysis — Udacity AI Master Capstone

This project analyzes steel production data to identify key factors affecting energy consumption, quality indicators, and production efficiency. It covers data cleaning, exploratory data analysis (EDA), and visualization of relationships between variables such as DRI Carbon and Silica (SiO2). The insights support data-driven decisions to optimize the steelmaking process.

## What Was Built

A Jupyter Notebook (`data-workflow/data_workflow.ipynb`) that loads, cleans, and analyzes internal steel production heat data, producing visualizations and statistical summaries saved under `outputs/`.

File: data/raw/flat_raw_data.csv (part 40 of 86)
RC,HID,STOP_DATE,STEEL_GRADE,TAPPED_WGT,TOTAL_CHARGE,DRI_CHARGE,SCRAP_CHARGE,POWER_ON_TIME,FINAL_TEMP,TOTAL_C_DRI,LOCAL_SCRAP,HOME_RETURN_SCRAP,IMPORTED_SCRAP,PIG_IRON,DRI_BRIQUETTED,FESI,FEMN,SIMN,FECR,NICKEL,FETI,FEB,FENB,FEP,FEMO,CU,FEV,NITROVAN,ELEC_ENERGY,OXYGEN,COKE_LUMP,MODULE_CARBON,COKE_POWDER,BURNT_LIME,BURNT_DOLAMITE,FLUX,C_ANALYSIS, 
301586,544265,08-MAY-2024 16.35.42,1032,159.8,174.4,140.2,34.2,38.3,1681,,,34.2,,,,0,1007,0,0,0,0,0,0,0,0,0,0,0,81900,4463,0,1985,0,0,4000,0,, 
301589,544266,08-MAY-2024 17.28.22,1032,158.8,175.8,140.2,35.6,40.5,1646,,,35.6,,,,0,1006,0,0,0,0,0,0,0,0,0,0,0,85300,4422,0,2563,0,0,4000,0,, 
301591,544267,08-MAY-2024 18.15.59,1032,159.3,177,139.8,37.2,38.2,1636,,37.2,,,,,0,1006,0,0,0,0,0,0,0,0,0,0,0,81800,4436,0,2312,0,0,4000,0,, 
301594,544268,08-MAY-2024 19.06.14,1011,161.3,,143.9,,41.1,1601,,,,,,,0,304,0,0,0,0,0,0,0,0,0,0,0,86000,4299,0,1874,0,0,4000,0,, 
301597,544269,08-MAY-2024 19.54.18,1011,160,,141.1,,39.4,1599,,,,,,,0,310,0,0,0,0,0,0,0,0,0,0,0,82100,4789,0,2573,0,0,4000,0,, 
301600,544270,08-MAY-2024 20.44.25,1011,163.2,,144.1,,41.3,1620,,,,,,,0,809,0,0,0,0,0,0,0,0,0,0,0,86600,4855,0,2711,0,0,4000,0,, 
301603,544271,08-MAY-2024 21.35.54,1011,164.8,,143,,40.3,1684,,,,,,,0,807,0,0,0,0,0,0,0,0,0,0,0,85000,4773,0,2120,0,0,4000,0,, 
301607,544272,08-MAY-2024 22.24.07,1010,159.4,,134.7,,37.9,1642,,,,,,,0,308,0,0,0,0,0,0,0,0,0,0,0,79500,4765,0,2116,0,0,4000,0,, 
301610,544273,08-MAY-2024 23.28.08,1010,163.1,,162.5,,47.1,1644,,,,,,,0,307,0,0,0,0,0,0,0,0,0,0,0,94600,6393,93,4054,0,0,5000,0,, 
301614,544274,09-MAY-2024 00.19.34,1010,161.8,,142.1,,40.6,1667,,,,,,,0,307,0,0,0,0,0,0,0,0,0,0,0,85400,5171,0,2544,0,0,5000,0,, 
301617,544275,09-MAY-2024 01.12.14,1010,163.5,186.6,149.6,37,41.5,1654,,37,,,,,0,306,0,0,0,0,0,0,0,0,0,0,0,87200,5196,0,2677,0,0,5000,0,, 
301620,544276,09-MAY-2024 02.11.34,1010,164,185.6,145.6,40,41.3,1638,,40,,,,,0,310,0,0,0,0,0,0,0,0,0,0,0,85900,5178,0,2843,0,0,5000,0,, 
301622,544277,09-MAY-2024 03.05.29,1010,164.1,185.4,144.4,41,41.6,1639,,41,,,,,0,307,0,0,0,0,0,0,0,0,0,0,0,86500,5233,0,2703,0,0,5000,0,, 
301625,544278,09-MAY-2024 04.17.44,1010,163.5,190,149,41,48,1620,,41,,,,,0,310,0,0,0,0,0,0,0,0,0,0,0,92600,5812,128,3463,0,0,4300,0,, 
301629,544279,09-MAY-2024 05.11.14,1010,165.1,186.8,150.8,36,43.2,1615,,,36,,,,0,312,0,0,0,0,0,0,0,0,0,0,0,88800,5441,0,2912,0,0,4000,0,, 
301632,544280,09-MAY-2024 06.06.28,1010,163.7,,161.6,,45.3,1652,,,,,,,0,308,0,0,0,0,0,0,0,0,0,0,0,92800,5814,63,3397,0,0,4000,0,, 
301635,544281,09-MAY-2024 07.05.18,1010,164.6,178.4,140.4,38,41.9,1661,,,38,,,,0,308,0,0,0,0,0,0,0,0,0,0,0,83800,5987,123,3553,0,0,4400,0,, 
301638,544282,09-MAY-2024 08.02.38,1010,165.1,190.3,151.3,39,43.1,1671,,,,39,,,0,306,0,0,0,0,0,0,0,0,0,0,0,88600,5675,0,3253,0,0,4500,0,, 
301640,544283,09-MAY-2024 09.00.28,1010,149.7,186.1,146.1,40,45,1650,,,40,,,,0,306,0,0,0,0,0,0,0,0,0,0,0,92700,5380,242,3125,0,0,4000,0,, 
301643,544284,09-MAY-2024 09.55.40,1010,164.2,54,16,38,40.8,1645,,,38,,,,0,309,0,0,0,0,0,0,0,0,0,0,0,87100,4875,0,2387,0,0,4000,0,, 
301646,544285,09-MAY-2024 10.49.21,1010,165,183.3,145.3,38,41.3,1628,,,38,,,,0,613,0,0,0,0,0,0,0,0,0,0,0,89000,5059,0,2779,0,0,4000,0,, 
301649,544286,09-MAY-2024 11.36.40,1010,162.8,169.8,130.8,39,38,1673,,,39,,,,0,0,0,0,0,0,0,0,0,0,0,0,0,82000,4732,0,2743,0,0,4000,0,, 
301652,544287,09-MAY-2024 12.25.45,1010,152.3,168.3,131.3,37,37.5,,,,37,,,,0,306,0,0,0,0,0,0,0,0,0,0,0,78500,4614,0,2544,0,0,3500,0,, 
301655,544288,09-MAY-2024 13.35.14,1010,163.2,185.2,149.2,36,47.8,1602,,,36,,,,0,309,0,0,0,0,0,0,0,0,0,0,0,89800,5795,0,3390,0,0,3800,0,, 
301658,544289,09-MAY-2024 14.41.41,1010,163.9,162.1,124.1,38,40.5,1639,,,38,,,,0,306,0,0,0,0,0,0,0,0,0,0,0,79000,4920,0,2950,0,0,4500,0,, 
301662,544290,09-MAY-2024 15.49.54,1010,159.4,182.9,145.9,37,41.4,1600,,,37,,,,0,310,0,0,0,0,0,0,0,0,0,0,0,86600,4910,0,2311,0,0,4500,0,, 
301665,544291,09-MAY-2024 16.42.20,1010,160.1,183.2,146,37.2,39.8,1643,,,37.2,,,,0,305,0,0,0,0,0,0,0,0,0,0,0,87000,4842,0,2208,0,0,4500,0,, 
301668,544292,09-MAY-2024 17.37.41,2010,159.8,180.2,144.6,35.6,39,1644,,,35.6,,,,0,304,0,0,0,0,0,0,0,0,0,0,0,84000,5078,0,1950,0,0,4500,0,, 
301671,544293,09-MAY-2024 18.27.01,2010,160.3,180.4,143.2,37.2,39,1610,,,37.2,,,,0,306,0,0,0,0,0,0,0,0,0,0,0,84400,4629,0,2096,0,0,4500,0,, 
301674,544294,09-MAY-2024 19.15.20,2015,159.5,178.4,143.1,35.3,38.4,1642,,,35.3,,,,0,300,0,0,0,0,0,0,0,0,0,0,0,83100,4735,0,2213,0,0,4500,0,, 
301676,544295,09-MAY-2024 20.06.04,2015,159.7,180.1,142.9,37.2,40.5,1635,,,37.2,,,,0,815,0,0,0,0,0,0,0,0,0,0,0,83600,4972,0,1958,0,0,4800,0,, 
301679,544296,09-MAY-2024 20.54.02,2015,159.5,178.8,142.6,36.2,37,1640,,,36.2,,,,0,807,0,0,0,0,0,0,0,0,0,0,0,81800,4684,0,2072,0,0,4000,0,, 
301682,544297,09-MAY-2024 21.47.05,1030,159.1,,142.8,,39.9,1654,,,,,,,0,1004,0,0,0,0,0,0,0,0,0,0,0,85400,4888,0,2260,0,0,4000,0,, 
301685,544298,09-MAY-2024 22.41.02,1032,162.1,,150,,42.3,1661,,,,,,,0,1008,0,0,0,0,0,0,0,0,0,0,0,89100,4808,0,2121,0,0,4000,0,, 
301689,544299,09-MAY-2024 23.35.52,1032,162.3,,149.9,,42,1674,,,,,,,0,1006,0,0,0,0,0,0,0,0,0,0,0,89300,4855,0,2392,0,0,4000,0,, 
301691,544300,10-MAY-2024 00.28.29,2030,163.6,188.8,150.8,38,41.4,1670,,38,,,,,0,1006,0,0,0,0,0,0,0,0,0,0,0,87200,5075,0,2352,0,0,4000,0,, 
301694,544301,10-MAY-2024 01.22.16,2030,162.2,195.6,156.6,39,43.6,1591,,39,,,,,0,1006,0,0,0,0,0,0,0,0,0,0,0,92400,4741,0,2682,0,0,4000,0,, 
301697,544302,10-MAY-2024 02.13.25,1030,162.8,189.8,151.8,38,42.3,1646,,,38,,,,0,1006,0,0,0,0,0,0,0,0,0,0,0,87700,5170,0,2434,0,0,4000,0,, 
301700,544303,10-MAY-2024 03.04.37,1030,163.9,,148.1,,41.4,1651,,,,,,,0,1009,0,0,0,0,0,0,0,0,0,0,0,86400,4952,0,2409,0,0,4000,0,, 
301703,544304,10-MAY-2024 03.54.16,1032,164.1,184.9,147.9,37,40.6,1651,,37,,,,,0,997,0,0,0,0,0,0,0,0,0,0,0,84700,4980,0,2223,0,0,4000,0,, 
301705,544305,10-MAY-2024 04.51.46,1032,163,184.2,145.2,39,41.9,1622,,39,,,,,0,1008,0,0,0,0,0,0,0,0,0,0,0,87000,4838,0,2329,0,0,4000,0,, 
301708,544306,10-MAY-2024 05.51.05,1032,164.5,174.7,137.7,37,39.1,1640,,37,,,,,0,1045,0,0,0,0,0,0,0,0,0,0,0,81300,4718,0,2282,0,0,4000,0,, 
301711,544307,10-MAY-2024 08.45.30,1010,161.2,189.1,150.1,39,46.2,1624,,39,,,,,0,306,0,0,0,0,0,0,0,0,0,0,0,91000,5477,242,3074,0,0,3500,0,, 
301716,544308,10-MAY-2024 09.37.56,1010,162.2,189.3,150.3,39,42.9,1617,,,39,,,,0,304,0,0,0,0,0,0,0,0,0,0,0,90000,4841,0,2713,0,0,3400,0,, 
301719,544309,10-MAY-2024 10.34.05,1030,164,190.6,151.6,39,44.1,1672,,,39,,,,0,1008,0,0,0,0,0,0,0,0,0,0,0,91000,5314,0,2681,0,0,3500,0,, 
301722,544310,10-MAY-2024 11.30.45,1030,163.4,,156,,43.2,1665,,,,,,,0,1007,0,0,0,0,0,0,0,0,0,0,0,90000,5196,0,2511,0,0,3500,0,, 
301724,544311,10-MAY-2024 12.25.30,1030,163.8,188.8,151.8,37,42.2,1664,,,37,,,,0,1005,0,0,0,0,0,0,0,0,0,0,0,87000,5233,0,2698,0,0,3500,0,, 
301727,544312,10-MAY-2024 13.17.26,1030,161.6,189.8,151.8,38,41.8,1608,,,38,,,,0,1004,0,0,0,0,0,0,0,0,0,0,0,86000,5014,0,2216,0,0,3500,0,, 
301730,544313,10-MAY-2024 14.15.07,1032,157.9,174.8,136.8,38,40.6,1660,,,38,,,,0,809,0,0,0,0,0,0,0,0,0,0,0,82400,4964,0,2520,0,0,3500,0,, 
301733,544314,10-MAY-2024 15.03.25,1015,157.1,,137.9,,38.6,1645,,,,,,,0,808,0,0,0,0,0,0,0,0,0,0,0,80900,4605,0,2442,0,0,3500,0,, 
301736,544315,10-MAY-2024 15.59.46,1015,162,187.3,148.3,39,42.5,1623,,,39,,,,0,810,0,0,0,0,0,0,0,0,0,0,0,86000,5208,0,2245,0,0,3500,0,, 
301739,544316,10-MAY-2024 16.54.51,1015,160,,149.7,,42.5,1681,,,,,,,0,810,0,0,0,0,0,0,0,0,0,0,0,88500,4599,0,1913,0,0,3500,0,, 
301742,544317,10-MAY-2024 17.51.11,1015,155.6,192.7,155.7,37,43.9,1676,,,37,,,,0,805,0,0,0,0,0,0,0,0,0,0,0,92000,5069,0,1750,0,0,3500,0,, 
301745,544318,10-MAY-2024 18.48.26,1015,160.6,,145.4,,41.3,1613,,,,,,,0,810,0,0,0,0,0,0,0,0,0,0,0,87500,4316,0,1962,0,0,3200,0,, 
301748,544319,10-MAY-2024 19.45.47,1015,158.5,185.2,145.2,40,43.8,1642,,,40,,,,0,1113,0,0,0,0,0,0,0,0,0,0,0,84600,5453,0,2873,0,0,4700,0,, 
301751,544320,10-MAY-2024 20.38.33,1010,162.5,181.6,144.6,37,42.4,1597,,,37,,,,0,0,0,0,0,0,0,0,0,0,0,0,0,85600,4824,0,2678,0,0,4500,0,, 
301754,544321,10-MAY-2024 21.31.02,1010,163.7,186.1,145.1,41,42.1,1656,,41,,,,,0,311,0,0,0,0,0,0,0,0,0,0,0,86500,4373,0,2448,0,0,4500,0,, 
301757,544322,10-MAY-2024 22.31.41,1010,161.5,180.5,140.5,40,43.3,1613,,,40,,,,0,305,0,0,0,0,0,0,0,0,0,0,0,87000,4370,0,2157,0,0,4500,0,, 
301761,544323,10-MAY-2024 23.29.41,1010,164.3,61.1,25.1,36,45.6,1659,,36,,,,,0,306,0,0,0,0,0,0,0,0,0,0,0,94000,4834,0,2213,0,0,4500,0,, 
301764,544324,11-MAY-2024 00.26.13,1010,163.1,,146.3,,42.1,1628,,,,,,,0,304,0,0,0,0,0,0,0,0,0,0,0,88100,4862,69,2142,0,0,4500,0,, 
301767,544325,11-MAY-2024 01.16.43,1058,163.6,64.2,25.2,39,40.3,1655,,39,,,,,0,1007,0,0,0,0,0,0,0,0,0,0,0,83500,4418,0,1978,0,0,4500,0,, 
301770,544326,11-MAY-2024 02.09.45,1058,164.3,178.8,139.8,39,41.9,1680,,39,,,,,0,1005,0,0,0,0,0,0,0,0,0,0,0,88200,4639,0,2128,0,0,4500,0,, 
301773,544327,11-MAY-2024 02.59.55,1063,163.5,180.4,142.4,38,40.7,1655,,38,,,,,0,1007,0,0,0,0,0,0,0,0,0,0,0,86600,4591,0,2269,0,0,4500,0,, 
301775,544328,11-MAY-2024 03.50.32,1063,160.4,180.9,144.9,36,41.1,1607,,36,,,,,0,1006,0,0,0,0,0,0,0,0,0,0,0,87000,4957,0,2253,0,0,4500,0,, 
301778,544329,11-MAY-2024 04.42.49,1063,163.8,180.2,140.2,40,42.8,,,40,,,,,0,1007,0,0,0,0,0,0,0,0,0,0,0,88900,4198,0,2134,0,0,4500,0,, 
301781,544330,11-MAY-2024 05.27.48,1056,160.9,172.5,134.5,38,37.3,1663,,38,,,,,0,1006,0,0,0,0,0,0,0,0,0,0,0,80900,4500,0,1963,0,0,4500,0,, 
301783,544331,11-MAY-2024 06.16.21,1056,160.2,179.7,142.7,37,39.7,1637,,37,,,,,0,1005,0,0,0,0,0,0,0,0,0,0,0,84600,4730,0,2113,0,0,4500,0,, 
301787,544332,11-MAY-2024 07.05.21,1056,157.7,35.6,0.6,35,38.7,1685,,35,,,,,0,1007,0,0,0,0,0,0,0,0,0,0,0,85300,4602,0,2297,0,0,4500,0,, 
301790,544333,11-MAY-2024 08.09.47,1032,160.7,,151.8,,43.3,1604,,,,,,,0,1010,0,0,0,0,0,0,0,0,0,0,0,93000,5002,130,3043,0,0,6300,0,, 
301793,544334,11-MAY-2024 09.04.07,1015,160.6,185,145,40,42.2,1646,,,40,,,,0,806,0,0,0,0,0,0,0,0,0,0,0,88200,5359,0,3106,0,0,5000,0,, 
301797,544335,11-MAY-2024 10.02.07,1015,162.6,209.8,175.8,34,46.6,1673,,,34,,,,0,808,0,0,0,0,0,0,0,0,0,0,0,98000,5961,0,3353,0,0,5000,0,, 
301799,544336,11-MAY-2024 10.57.03,1014,162.7,184.8,144.8,40,41.6,1651,,,40,,,,0,307,0,0,0,0,0,0,0,0,0,0,0,87100,5441,0,3087,0,0,5000,0,, 
301803,544337,11-MAY-2024 11.48.31,1014,163.8,185,148,37,42.6,1631,,,37,,,,0,304,0,0,0,0,0,0,0,0,0,0,0,89000,4905,0,2422,0,0,5000,0,, 
301805,544338,11-MAY-2024 12.51.48,2014,161.6,181,145,36,43,1626,,,36,,,,0,307,0,0,0,0,0,0,0,0,0,0,0,88000,5117,0,2346,0,0,4000,0,, 
301809,544339,11-MAY-2024 13.38.28,1014,163.7,164.4,126.4,38,35.7,1641,,,38,,,,0,306,0,0,0,0,0,0,0,0,0,0,0,75700,4632,0,2074,0,0,4000,0,, 
301812,544340,11-MAY-2024 14.49.19,2010,162.5,185.7,149.7,36,43.4,1642,,,36,,,,0,309,0,0,0,0,0,0,0,0,0,0,0,89000,5121,300,2420,0,0,4000,0,, 
301815,544341,11-MAY-2024 16.06.11,2010,156.5,,139.6,,43.5,1626,,,,,,,0,307,0,0,0,0,0,0,0,0,0,0,0,89500,5377,0,2127,0,0,4500,0,, 
301818,544342,11-MAY-2024 16.59.42,1010,164.2,,155.9,,42.4,1653,,,,,,,0,308,0,0,0,0,0,0,0,0,0,0,0,88500,5439,0,2499,0,0,4000,0,, 
301820,544343,11-MAY-2024 18.04.52,1010,166.3,189.8,151.8,38,44.5,1627,,,38,,,,0,308,0,0,0,0,0,0,0,0,0,0,0,90000,5157,0,2431,0,0,4000,0,, 
301823,544344,11-MAY-2024 18.55.51,1010,156.2,60.1,25,35.1,41.7,1654,,,35.1,,,,0,308,0,0,0,0,0,0,0,0,0,0,0,88400,4756,0,2078,0,0,4000,0,, 
301827,544345,11-MAY-2024 19.50.47,5082,165.6,180.6,143.4,37.2,41.6,1638,,37.2,,,,,0,1007,0,0,0,0,0,0,0,0,0,0,0,85100,5121,0,2166,0,0,4000,0,, 
301830,544346,11-MAY-2024 20.41.53,5082,161.5,186.84,150.6,36.24,40.7,1611,,,36.24,,,,0,1007,0,0,0,0,0,0,0,0,0,0,0,86400,4877,0,2194,0,0,4000,0,, 
301832,544347,11-MAY-2024 21.32.34,5082,156.2,184.5,147.3,37.2,39.3,1653,,,37.2,,,,0,1005,0,0,0,0,0,0,0,0,0,0,0,84000,5118,0,2542,0,0,4500,0,, 
301836,544348,11-MAY-2024 22.30.33,5082,168,64.4,25.2,39.2,44.1,1659,,39.2,,,,,0,1008,0,0,0,0,0,0,0,0,0,0,0,92500,4962,0,2441,0,0,4900,0,, 
301839,544349,11-MAY-2024 23.44.53,5082,163.6,195.5,158.3,37.2,44.1,1643,,,37.2,,,,0,1007,0,0,0,0,0,0,0,0,0,0,0,92700,5439,0,2672,0,0,6000,0,, 
301842,544350,12-MAY-2024 00.46.58,5071,165,60.1,25.1,35,40.4,1655,,35,,,,,0,1007,0,0,0,0,0,0,0,0,0,0,0,86200,4946,0,2425,0,0,6500,0,, 
301844,544351,12-MAY-2024 01.45.04,5071,163.4,,21,,42.1,1652,,,,,,,0,1008,0,0,0,0,0,0,0,0,0,0,0,85300,5077,0,2355,0,0,4500,0,, 
301847,544352,12-MAY-2024 02.36.48,5040,157.3,184.7,146.7,38,41,1659,,38,,,,,0,1003,0,0,0,0,0,0,0,0,0,0,0,86000,4855,0,2572,0,0,4500,0,, 
301850,544353,12-MAY-2024 03.26.53,1030,163.5,64.2,25.2,39,42.1,1651,,39,,,,,0,1007,0,0,0,0,0,0,0,0,0,0,0,85500,4756,0,2578,0,0,4500,0,, 
301853,544354,12-MAY-2024 04.15.39,1030,163.6,167.2,129.2,38,39.6,1658,,38,,,,,0,1005,0,0,0,0,0,0,0,0,0,0,0,78300,4636,63,2393,0,0,4600,0,, 
301856,544355,12-MAY-2024 05.34.45,1030,160.9,181.8,145.8,36,44,1682,,36,,,,,0,1005,0,0,0,0,0,0,0,0,0,0,0,89000,5162,0,2700,0,0,4500,0,, 
301859,544356,12-MAY-2024 06.45.14,1030,157.5,190.2,149.2,41,46,1644,,41,,,,,0,1006,0,0,0,0,0,0,0,0,0,0,0,91000,4845,0,2024,0,0,4600,0,, 
301861,544357,12-MAY-2024 07.55.04,1030,163.7,190.3,152.3,38,47.4,1686,,38,,,,,0,1009,0,0,0,0,0,0,0,0,0,0,0,94900,5428,0,2977,0,0,5200,0,, 
301865,544358,12-MAY-2024 09.24.44,1030,169.2,161.7,125.2,36.5,39.5,1628,,,36.5,,,,0,1007,0,0,0,0,0,0,0,0,0,0,0,79700,4659,0,2394,0,0,4500,0,, 
301868,544359,12-MAY-2024 11.11.25,1015,160.8,187.2,150,37.2,45.8,1628,,,37.2,,,,0,809,0,0,0,0,0,0,0,0,0,0,0,89000,5457,0,2416,0,0,4500,0,, 
301872,544360,12-MAY-2024 12.13.49,1015,160,184.4,149.1,35.3,42.9,1625,,,35.3,,,,0,809,0,0,0,0,0,0,0,0,0,0,0,90700,5200,0,2716,0,0,4500,0,, 
301875,544361,12-MAY-2024 13.06.03,1010,163.1,178.3,141.8,36.5,40.6,1640,,,36.5,,,,0,306,0,0,0,0,0,0,0,0,0,0,0,84400,5142,0,2628,0,0,4500,0,, 
301878,544362,12-MAY-2024 13.59.51,1010,161.8,,150.7,,42,1648,,,,,,,0,0,0,0,0,0,0,0,0,0,0,0,0,88900,5247,0,2462,0,0,4500,0,, 
301880,544363,12-MAY-2024 14.57.20,1010,161.2,,149.5,,42,1662,,,,,,,0,208,0,0,0,0,0,0,0,0,0,0,0,88000,4991,0,2327,0,0,4500,0,, 
301883,544364,12-MAY-2024 16.08.25,1010,162.8,191.9,156.6,35.3,44.7,1652,,,35.3,,,,0,308,0,0,0,0,0,0,0,0,0,0,0,93800,5389,0,2805,0,0,5500,0,, 
301886,544365,12-MAY-2024 17.04.14,2010,163.7,188.7,156.6,32.1,41.9,1615,,,32.1,,,,0,307,0,0,0,0,0,0,0,0,0,0,0,88000,5271,0,2404,0,0,5500,0,, 
301890,544366,12-MAY-2024 18.10.44,1010,160.3,199.3,134.3,65,46.5,1650,,,65,,,,0,1005,0,0,0,0,0,0,0,0,0,0,0,88700,5644,0,2895,0,0,5700,0,, 
301893,544367,12-MAY-2024 19.15.41,6095,163.7,195.6,130.6,65,43.9,1645,,,65,,,,0,1006,0,0,0,0,0,0,0,0,0,0,0,87500,5068,0,2544,0,0,5500,0,, 
301896,544368,12-MAY-2024 20.11.13,1056,163.6,187.4,150.2,37.2,41.9,1679,,,37.2,,,,0,1008,0,0,0,0,0,0,0,0,0,0,0,84800,5922,0,2832,0,0,5700,0,, 
301898,544369,12-MAY-2024 21.17.33,1056,155.5,187.9,151.8,36.1,46.5,1614,,,36.1,,,,0,0,0,0,0,0,0,0,0,0,0,0,0,93500,5489,0,2943,0,0,5400,0,, 
301901,544370,12-MAY-2024 22.07.41,1056,161.4,149.9,113.7,36.2,35,1640,,,36.2,,,,0,1008,0,0,0,0,0,0,0,0,0,0,0,72800,4776,0,2358,0,0,5700,0,, 
301904,544371,12-MAY-2024 23.24.20,1056,163.2,,160.9,,47.1,1652,,,,,,,0,1005,0,0,0,0,0,0,0,0,0,0,0,97900,5466,0,2627,0,0,5500,0,, 
301907,544372,13-MAY-2024 00.17.49,1056,163.2,186.5,150.5,36,41.2,1638,,36,,,,,0,1004,0,0,0,0,0,0,0,0,0,0,0,89200,5376,0,2540,0,0,5500,0,, 
301910,544373,13-MAY-2024 01.10.39,5042,163.1,184.8,145.8,39,40,1653,,39,,,,,0,1007,0,0,0,0,0,0,0,0,0,0,0,86000,5061,0,2648,0,0,5500,0,, 
301913,544374,13-MAY-2024 02.02.04,6040,162.9,186.8,150.8,36,42,1639,,36,,,,,0,1006,0,0,0,0,0,0,0,0,0,0,0,88200,5133,126,2777,0,0,5000,0,, 
301916,544375,13-MAY-2024 02.55.03,5040,162.9,184.4,144.4,40,41.9,1638,,,40,,,,0,1009,0,0,0,0,0,0,0,0,0,0,0,88800,5333,0,2551,0,0,5000,0,, 
301920,544376,13-MAY-2024 03.47.39,5040,162.2,109.9,70.9,39,40.8,1640,,39,,,,,0,1008,0,0,0,0,0,0,0,0,0,0,0,86200,5068,0,2516,0,0,5100,0,, 
301923,544377,13-MAY-2024 04.44.01,5040,159,169.4,131.4,38,38,1631,,38,,,,,0,1007,0,0,0,0,0,0,0,0,0,0,0,81000,4748,0,2306,0,0,5000,0,, 
301926,544378,13-MAY-2024 05.36.59,5040,157,184.9,145.9,39,42.3,,,39,,,,,0,1008,0,0,0,0,0,0,0,0,0,0,0,90600,5178,91,2927,0,0,5000,0,, 
301929,544379,13-MAY-2024 06.28.20,5042,157.5,190.3,153.3,37,42.4,1637,,37,,,,,0,1007,0,0,0,0,0,0,0,0,0,0,0,91500,5206,273,2583,0,0,5000,0,, 
301932,544380,13-MAY-2024 07.23.20,5042,160.8,190,152,38,41.5,1656,,38,,,,,0,2143,0,0,0,0,0,0,0,0,0,0,0,86100,5683,0,2461,0,0,5000,0,, 
301934,544381,13-MAY-2024 08.19.46,5042,164,,143.1,,42.3,1644,,,,,,,0,1017,0,0,0,0,0,0,0,0,0,0,0,84300,5658,0,2459,0,0,5500,0,, 
301938,544382,13-MAY-2024 09.10.26,5042,162.2,174.7,139.7,35,41.2,1597,,,35,,,,0,1005,0,0,0,0,0,0,0,0,0,0,0,83900,4738,0,2188,0,0,5100,0,, 
301940,544383,13-MAY-2024 10.28.00,5082,160.8,,157.1,,48.3,1648,,,,,,,0,1006,0,0,0,0,0,0,0,0,0,0,0,96300,5463,0,2697,0,0,6500,0,, 
301944,544384,13-MAY-2024 11.21.40,5082,162.8,182.6,146.6,36,42.7,1657,,,36,,,,0,1004,0,0,0,0,0,0,0,0,0,0,0,89500,5033,0,2527,0,0,6500,0,, 
301947,544385,13-MAY-2024 12.16.49,5082,161.6,179.9,144.6,35.3,41.8,1618,,,35.3,,,,0,1006,0,0,0,0,0,0,0,0,0,0,0,87500,5289,0,2388,0,0,6500,0,, 
301949,544386,13-MAY-2024 13.25.21,5082,153.5,179.2,141.2,38,43.4,1646,,,38,,,,0,1007,0,0,0,0,0,0,0,0,0,0,0,87900,5093,0,2420,0,0,5800,0,, 
301952,544387,13-MAY-2024 14.14.36,5082,160.3,170.9,134.9,36,38.1,1578,,,36,,,,0,1008,0,0,0,0,0,0,0,0,0,0,0,80200,5035,0,2040,0,0,6500,0,, 
301955,544388,13-MAY-2024 15.10.09,5082,159.9,,142.3,,43.7,1653,,,,,,,0,1007,0,0,0,0,0,0,0,0,0,0,0,84800,5421,0,2581,0,0,5800,0,, 
301958,544389,13-MAY-2024 16.35.56,1010,159.5,,151,,46.3,1601,,,,,,,0,308,0,0,0,0,0,0,0,0,0,0,0,92500,4934,0,2343,0,0,6500,0,, 
301962,544390,13-MAY-2024 17.34.01,1010,154.2,181.5,144.4,37.1,41.3,1659,,,37.1,,,,0,307,0,0,0,0,0,0,0,0,0,0,0,86000,5364,0,2444,0,0,6500,0,, 
301965,544391,13-MAY-2024 18.30.06,1010,160,178.9,146.9,32,40.2,1657,,,32,,,,0,307,0,0,0,0,0,0,0,0,0,0,0,86000,5546,0,2554,0,0,6500,0,, 
301968,544392,13-MAY-2024 19.21.20,1010,160.5,180,149,31,40.4,1616,,,31,,,,0,302,0,0,0,0,0,0,0,0,0,0,0,85000,5306,0,2004,0,0,6500,0,, 
301971,544393,13-MAY-2024 20.18.32,1010,155.1,180.5,143.2,37.3,40.5,1657,,,37.3,,,,0,298,0,0,0,0,0,0,0,0,0,0,0,84000,5845,0,2236,0,0,6500,0,, 
301974,544394,13-MAY-2024 21.19.52,1010,160.6,190.1,152,38.1,43.5,1617,,,38.1,,,,0,304,0,0,0,0,0,0,0,0,0,0,0,89900,5987,0,2760,0,0,6500,0,, 
301977,544395,13-MAY-2024 22.15.31,1010,162.7,179.6,141.5,38.1,39.7,1655,,,38.1,,,,0,308,0,0,0,0,0,0,0,0,0,0,0,82200,5916,0,2436,0,0,6500,0,, 
301980,544396,13-MAY-2024 23.32.07,1010,163,,160.1,,48.3,1648,,,,,,,0,707,0,0,0,0,0,0,0,0,0,0,0,98000,5492,0,2698,0,0,6400,0,, 
301983,544397,14-MAY-2024 00.27.12,2061,162.7,,144.9,,43,1659,,,,,,,0,703,0,0,0,0,0,0,0,0,0,0,0,87700,5569,0,2789,0,0,6500,0,, 
301986,544398,14-MAY-2024 01.36.11,6074,163.4,179,142,37,45.1,1645,,,37,,,,0,1006,0,0,0,0,0,0,0,0,0,0,0,87100,5750,0,3079,0,0,6500,0,, 
301989,544399,14-MAY-2024 02.34.22,6074,165.6,180,142,38,41,1635,,,38,,,,0,1009,0,0,0,0,0,0,0,0,0,0,0,82000,5188,0,2802,0,0,6500,0,, 
301991,544400,14-MAY-2024 05.16.42,7010,167.5,,149,,56.9,1641,,,,,,,0,999,0,0,0,0,0,0,0,0,0,0,0,108800,5280,0,2767,0,0,6500,0,, 
301996,544401,14-MAY-2024 06.07.02,7010,162.5,167.7,106.7,61,36.4,1679,,,61,,,,0,1008,0,0,0,0,0,0,0,0,0,0,0,73200,4707,0,2033,0,0,6500,0,, 
301999,544402,14-MAY-2024 07.03.52,1015,165.5,176.9,139.9,37,41.1,1679,,,37,,,,0,307,0,0,0,0,0,0,0,0,0,0,0,85600,5512,0,2241,0,0,6100,0,, 
302002,544403,14-MAY-2024 08.02.02,1010,156.5,,153.9,,44.5,1666,,,,,,,0,308,0,0,0,0,0,0,0,0,0,0,0,93200,5450,0,2023,0,0,7100,0,, 
302004,544404,14-MAY-2024 08.58.12,1010,161.4,,148.9,,42.4,1661,,,,,,,0,307,0,0,0,0,0,0,0,0,0,0,0,89100,5393,0,2114,0,0,6500,0,, 
302007,544405,14-MAY-2024 10.09.22,1010,161.6,,152.9,,46.2,1635,,,,,,,0,309,0,0,0,0,0,0,0,0,0,0,0,92600,5453,0,2674,0,0,6500,0,, 
302010,544406,14-MAY-2024 11.06.31,1010,162.2,,149.6,,43.4,1651,,,,,,,0,308,0,0,0,0,0,0,0,0,0,0,0,88800,5570,0,2456,0,0,6500,0,, 
302013,544407,14-MAY-2024 12.10.52,1010,157.3,,141,,42.6,1663,,,,,,,0,306,0,0,0,0,0,0,0,0,0,0,0,86000,5818,0,3212,0,0,6500,0,, 
302016,544408,14-MAY-2024 13.16.22,1010,162.3,173.6,137.6,36,43.7,1588,,,36,,,,0,310,0,0,0,0,0,0,0,0,0,0,0,86500,4595,0,1707,0,0,5200,0,, 
302019,544409,14-MAY-2024 14.03.12,1010,161.7,176.7,139.5,37.2,37.5,1600,,,37.2,,,,0,308,0,0,0,0,0,0,0,0,0,0,0,82000,4705,0,1789,0,0,6500,0,, 
302022,544410,14-MAY-2024 14.57.42,1032,162.7,185.6,148.4,37.2,42.3,1626,,,37.2,,,,0,1007,0,0,0,0,0,0,0,0,0,0,0,87100,5136,0,1828,0,0,5000,0,, 
302025,544411,14-MAY-2024 16.17.32,1032,155.2,,151.3,,43.8,1643,,,,,,,0,1006,0,0,0,0,0,0,0,0,0,0,0,92500,5085,0,2299,0,0,6500,0,, 
302029,544412,14-MAY-2024 17.14.38,1032,164.2,179.9,141.9,38,41.4,1664,,38,,,,,0,308,0,0,0,0,0,0,0,0,0,0,0,85900,4878,0,1775,0,0,6500,0,, 
302032,544413,14-MAY-2024 18.13.28,1015,159,150.8,114.7,36.1,36.5,1675,,,36.1,,,,0,1007,0,0,0,0,0,0,0,0,0,0,0,74000,5014,350,2369,0,0,6800,0,, 
302034,544414,14-MAY-2024 19.38.02,1015,155.3,194.2,160.2,34,47.8,1657,,,34,,,,0,806,0,0,0,0,0,0,0,0,0,0,0,95700,5889,352,3040,0,0,6500,0,, 
302037,544415,14-MAY-2024 20.33.58,1015,159,190,149.9,40.1,43.4,1629,,,40.1,,,,0,809,0,0,0,0,0,0,0,0,0,0,0,88500,6876,0,3840,0,0,6700,0,, 
302040,544416,14-MAY-2024 21.29.22,1015,162.7,181.5,144.5,37,41.6,1606,,,37,,,,0,810,0,0,0,0,0,0,0,0,0,0,0,87000,5973,0,3274,0,0,6500,0,, 
302043,544417,14-MAY-2024 22.32.42,1015,157.2,,157.5,,44.3,1625,,,,,,,0,807,0,0,0,0,0,0,0,0,0,0,0,91000,6057,0,3360,0,0,6500,0,, 
302047,544418,14-MAY-2024 23.24.37,1015,162.7,,150.1,,43.4,1640,,,,,,,0,307,0,0,0,0,0,0,0,0,0,0,0,91500,5479,0,2940,0,0,6300,0,, 
302050,544419,15-MAY-2024 00.17.28,1010,162.9,187.9,149.9,38,41.3,1628,,,38,,,,0,314,0,0,0,0,0,0,0,0,0,0,0,89100,5443,0,2794,0,0,6500,0,, 
302053,544420,15-MAY-2024 01.07.03,1010,161.4,186.8,149.8,37,40.5,1638,,,37,,,,0,307,0,0,0,0,0,0,0,0,0,0,0,86500,5586,0,2590,0,0,6500,0,, 
302055,544421,15-MAY-2024 01.59.29,1010,162.7,189,150,39,42,1667,,,39,,,,0,306,0,0,0,0,0,0,0,0,0,0,0,89000,5365,0,2313,0,0,5900,0,, 
302059,544422,15-MAY-2024 03.04.21,1010,163.7,187.6,149.6,38,40.8,1626,,,38,,,,0,308,0,0,0,0,0,0,0,0,0,0,0,88000,5687,0,2263,0,0,6300,0,, 
302062,544423,15-MAY-2024 03.55.58,1010,158.9,173.7,138.7,35,37.6,1687,,,35,,,,0,307,0,0,0,0,0,0,0,0,0,0,0,79300,5853,0,2637,0,0,6200,0,, 
302065,544424,15-MAY-2024 04.43.13,1010,162.6,175,139,36,37.8,1658,,,36,,,,0,311,0,0,0,0,0,0,0,0,0,0,0,81900,5089,0,2306,0,0,6200,0,, 
302068,544425,15-MAY-2024 05.29.49,1010,161.4,170.6,130.6,40,37.2,1637,,,40,,,,0,307,0,0,0,0,0,0,0,0,0,0,0,78100,4768,0,1866,0,0,6400,0,, 
302071,544426,15-MAY-2024 06.17.24,1010,158.9,214.8,174.8,40,38.7,1616,,,40,,,,0,304,0,0,0,0,0,0,0,0,0,0,0,85300,5649,0,2352,0,0,6500,0,, 
302073,544427,15-MAY-2024 07.31.53,1010,160.2,,150.7,,44.1,1681,,,,,,,0,1004,0,0,0,0,0,0,0,0,0,0,0,92900,5862,0,3177,0,0,6400,0,, 
302077,544428,15-MAY-2024 08.26.04,6095,161.8,180.3,141.3,39,42.3,1638,,,39,,,,0,999,0,0,0,0,0,0,0,0,0,0,0,87100,5386,0,2523,0,0,6500,0,, 
302080,544429,15-MAY-2024 09.18.45,6095,166.9,181.4,145.4,36,41.5,1669,,,36,,,,0,1006,0,0,0,0,0,0,0,0,0,0,0,87400,5241,0,1981,0,0,6300,0,, 
302082,544430,15-MAY-2024 10.34.44,1056,162.4,189.2,154.2,35,42.9,1644,,,35,,,,0,1005,0,0,0,0,0,0,0,0,0,0,0,92800,5838,0,2664,0,0,6500,0,, 
302085,544431,15-MAY-2024 11.30.58,1056,166.6,181,147,34,41.5,1658,,,34,,,,0,807,0,0,0,0,0,0,0,0,0,0,0,88400,5508,0,2394,0,0,6500,0,, 
302088,544432,15-MAY-2024 12.20.43,1056,160.9,177.8,144.8,33,40.1,1675,,33,,,,,0,1005,0,0,0,0,0,0,0,0,0,0,0,85400,5258,0,2197,0,0,6500,0,, 
302093,544433,15-MAY-2024 13.12.37,1056,160.4,,144.8,,36.9,1634,,,,,,,0,1005,0,0,0,0,0,0,0,0,0,0,0,85100,4993,0,2176,0,0,6500,0,, 
302098,544434,15-MAY-2024 14.05.33,1056,161.2,183.4,150.4,33,40.1,1668,,,33,,,,0,1005,0,0,0,0,0,0,0,0,0,0,0,85100,5501,0,2077,0,0,6500,0,, 
302101,544435,15-MAY-2024 14.55.45,1056,158.4,184.9,150.9,34,39.7,1654,,34,,,,,0,1006,0,0,0,0,0,0,0,0,0,0,0,84000,5344,0,2084,0,0,6500,0,, 
302104,544436,15-MAY-2024 15.50.48,1056,166.2,193.2,156.2,37,42.4,1659,,,37,,,,0,1008,0,0,0,0,0,0,0,0,0,0,0,90400,5852,0,2533,0,0,6500,0,, 
302107,544437,15-MAY-2024 16.45.59,1056,163.6,188.1,153.1,35,42,1663,,35,,,,,0,1006,0,0,0,0,0,0,0,0,0,0,0,89100,5270,0,2150,0,0,6500,0,, 
302109,544438,15-MAY-2024 17.46.57,1056,163.5,184.6,149.6,35,40.9,1661,,,35,,,,0,1007,0,0,0,0,0,0,0,0,0,0,0,85800,5205,0,2033,0,0,6500,0,, 
302111,544439,15-MAY-2024 18.38.35,1056,162.3,185.8,151.8,34,40.6,1658,,34,,,,,0,1007,0,0,0,0,0,0,0,0,0,0,0,89000,5259,0,2324,0,0,6500,0,, 
302113,544440,15-MAY-2024 19.41.44,1056,163.4,,145.4,,41.5,1661,,,,,,,0,1006,0,0,0,0,0,0,0,0,0,0,0,89500,5674,0,2742,0,0,6500,0,, 
302115,544441,15-MAY-2024 20.31.38,1056,163.1,184.8,149.8,35,39.9,1632,,35,,,,,0,1007,0,0,0,0,0,0,0,0,0,0,0,87100,5269,0,2207,0,0,6500,0,, 
302118,544442,15-MAY-2024 21.22.25,1056,162.8,188.9,154.9,34,40.3,1664,,34,,,,,0,1004,0,0,0,0,0,0,0,0,0,0,0,87300,5587,0,2450,0,0,6500,0,, 
302122,544443,15-MAY-2024 22.10.59,1056,108.9,129.8,89.8,40,32.4,1711,,40,,,,,0,1007,0,0,0,0,0,0,0,0,0,0,0,65300,4291,0,2428,0,0,3800,0,, 
302125,544444,15-MAY-2024 23.46.10,1032,159.8,,158.3,,51.2,1642,,,,,,,0,1006,0,0,0,0,0,0,0,0,0,0,0,98400,5428,0,2984,0,0,6600,0,, 
302127,544445,16-MAY-2024 00.39.33,1032,160.4,189.5,149.5,40,40.9,1622,,,40,,,,0,1006,0,0,0,0,0,0,0,0,0,0,0,87000,5244,0,2115,0,0,6400,0,, 
302130,544446,16-MAY-2024 01.30.05,1032,163.1,188.8,149.8,39,42,1621,,,39,,,,0,1007,0,0,0,0,0,0,0,0,0,0,0,89600,5572,0,2422,0,0,6200,0,, 
302133,544447,16-MAY-2024 02.20.21,1032,160.9,192.8,154.8,38,42.4,1648,,,38,,,,0,1008,0,0,0,0,0,0,0,0,0,0,0,91800,5281,0,1994,0,0,6500,0,, 
302136,544448,16-MAY-2024 03.19.20,1015,162.4,173.6,138.6,35,39.6,1630,,,35,,,,0,806,0,0,0,0,0,0,0,0,0,0,0,84800,5161,0,2734,0,0,6400,0,, 
302139,544449,16-MAY-2024 04.06.10,1015,161.9,175.6,139.6,36,38.5,1587,,,36,,,,0,805,0,0,0,0,0,0,0,0,0,0,0,84600,5047,0,2530,0,0,6500,0,, 
302142,544450,16-MAY-2024 04.52.44,1015,162,177.5,139.5,38,38.9,1581,,,38,,,,0,810,0,0,0,0,0,0,0,0,0,0,0,85500,5078,0,2605,0,0,6100,0,, 
302145,544451,16-MAY-2024 05.43.23,1015,162,179.5,140.5,39,38.4,1673,,,39,,,,0,811,0,0,0,0,0,0,0,0,0,0,0,86000,5307,0,2552,0,0,6500,0,, 
302148,544452,16-MAY-2024 06.34.30,1015,156,177.8,142.8,35,38.6,1644,,,35,,,,0,811,0,0,0,0,0,0,0,0,0,0,0,84400,5191,0,2259,0,0,5900,0,, 
302152,544453,16-MAY-2024 07.34.24,1015,159.2,,144.8,,40.1,1633,,,,,,,0,807,0,0,0,0,0,0,0,0,0,0,0,87900,4935,0,2175,0,0,6400,0,, 
302155,544454,16-MAY-2024 08.23.20,1015,162.6,,148.8,,39.7,1649,,,,,,,0,807,0,0,0,0,0,0,0,0,0,0,0,86100,5131,0,2037,0,0,5400,0,, 
302158,544455,16-MAY-2024 09.13.01,1015,163.7,,142.5,,39.1,1604,,,,,,,0,807,0,0,0,0,0,0,0,0,0,0,0,83100,5118,0,2187,0,0,6100,0,, 
302162,544456,16-MAY-2024 10.04.55,1015,162.4,175.8,142.8,33,39,,,,33,,,,0,810,0,0,0,0,0,0,0,0,0,0,0,87900,4934,0,1940,0,0,7000,0,, 
302166,544457,16-MAY-2024 10.56.40,1015,161.6,178.2,143.2,35,40.1,1635,,,35,,,,0,806,0,0,0,0,0,0,0,0,0,0,0,88000,4867,0,1741,0,0,6900,0,, 
302169,544458,16-MAY-2024 11.52.34,1015,161.8,182.9,147.9,35,41.9,1641,,,35,,,,0,806,0,0,0,0,0,0,0,0,0,0,0,88400,5371,0,2418,0,0,6500,0,, 
302172,544459,16-MAY-2024 12.55.03,1015,159.6,180.5,146.5,34,45.1,1660,,,34,,,,0,0,0,0,0,0,0,0,0,0,0,0,0,90400,5752,0,2467,0,0,6200,0,, 
302176,544460,16-MAY-2024 13.51.17,1030,162.1,159.5,123.5,36,37.4,1672,,,36,,,,0,1007,0,0,0,0,0,0,0,0,0,0,0,77600,4629,0,1523,0,0,6500,0,, 
302179,544461,16-MAY-2024 15.52.26,1030,162.7,220.7,184.7,36,52.6,1673,,,36,,,,0,1008,0,0,0,0,0,0,0,0,0,0,0,111500,6680,238,3844,0,0,6500,0,, 
302181,544462,16-MAY-2024 16.46.00,1030,165.7,186.4,150.4,36,41,1662,,36,,,,,0,1006,0,0,0,0,0,0,0,0,0,0,0,89100,5468,0,2790,0,0,6500,0,, 
302185,544463,16-MAY-2024 17.38.20,1032,163.8,186.8,149.8,37,38.5,1668,,37,,,,,0,1008,0,0,0,0,0,0,0,0,0,0,0,85000,5307,0,2746,0,0,6000,0,, 
302187,544464,16-MAY-2024 18.29.39,1032,160.2,188.3,151.3,37,39.1,1647,,37,,,,,0,1006,0,0,0,0,0,0,0,0,0,0,0,86100,5215,0,2404,0,0,6100,0,, 
302190,544465,16-MAY-2024 19.19.46,1032,161.4,183.5,147.5,36,40.2,1669,,36,,,,,0,1008,0,0,0,0,0,0,0,0,0,0,0,84000,5284,0,2504,0,0,6000,0,, 
302193,544466,16-MAY-2024 20.20.19,1015,163.9,191.4,153.4,38,41.6,1652,,38,,,,,0,810,0,0,0,0,0,0,0,0,0,0,0,89100,5291,0,3058,0,0,6000,0,, 
302197,544467,16-MAY-2024 21.21.00,1015,163.4,185.2,144.2,41,41.2,1649,,41,,,,,0,809,0,0,0,0,0,0,0,0,0,0,0,87300,5363,0,2697,0,0,6000,0,, 
302199,544468,16-MAY-2024 22.09.57,1015,163,184.8,145.8,39,39.5,1659,,39,,,,,0,807,0,0,0,0,0,0,0,0,0,0,0,85400,5265,0,2656,0,0,6000,0,, 
302203,544469,16-MAY-2024 22.59.57,1015,163.7,186.3,146.3,40,40,1659,,40,,,,,0,808,0,0,0,0,0,0,0,0,0,0,0,85500,5325,0,2623,0,0,6500,0,, 
302206,544470,16-MAY-2024 23.52.46,1015,161,184.4,146.4,38,40.4,1625,,38,,,,,0,809,0,0,0,0,0,0,0,0,0,0,0,88100,5185,0,2618,0,0,6100,0,, 
302209,544471,17-MAY-2024 00.53.04,1015,157.4,181.6,145.6,36,40.6,1561,,,36,,,,0,808,0,0,0,0,0,0,0,0,0,0,0,86800,5349,0,2782,0,0,6500,0,, 
302212,544472,17-MAY-2024 01.45.11,1015,161.4,181.6,144.6,37,41.8,1680,,,37,,,,0,809,0,0,0,0,0,0,0,0,0,0,0,88700,5406,242,2961,0,0,6500,0,, 
302215,544473,17-MAY-2024 02.35.00,1015,160.4,182,145,37,39.4,1590,,,37,,,,0,807,0,0,0,0,0,0,0,0,0,0,0,86000,5482,0,2835,0,0,5000,0,, 
302218,544474,17-MAY-2024 03.19.54,1010,158.8,169.7,131.7,38,34.6,1639,,,38,,,,0,306,0,0,0,0,0,0,0,0,0,0,0,77000,4672,0,2175,0,0,4500,0,, 
302221,544475,17-MAY-2024 04.08.31,1010,159.2,171.3,132.3,39,37,1666,,,39,,,,0,310,0,0,0,0,0,0,0,0,0,0,0,82900,4821,238,3104,0,0,4500,0,, 
302224,544476,17-MAY-2024 05.21.51,1067,161.4,189.8,149.8,40,41.8,1638,,,40,,,,0,1005,0,0,0,0,0,0,0,0,0,0,0,90700,5455,0,2934,0,0,6500,0,, 
302227,544477,17-MAY-2024 06.13.16,5095,158.4,185.5,152.5,33,41.4,1692,,,33,,,,0,1008,0,0,0,0,0,0,0,0,0,0,0,90800,5425,0,2757,0,0,6500,0,, 
302230,544478,17-MAY-2024 07.05.10,1030,161.6,190.1,154.1,36,41.4,1670,,,36,,,,0,1006,0,0,0,0,0,0,0,0,0,0,0,90300,5689,0,3219,0,0,6300,0,, 
302232,544479,17-MAY-2024 08.04.49,1030,161.4,,165.1,,47.1,1618,,,,,,,0,1004,0,0,0,0,0,0,0,0,0,0,0,97500,5866,0,3337,0,0,6500,0,, 
302235,544480,17-MAY-2024 09.01.10,1032,159.6,,150.9,,42.5,1602,,,,,,,0,1005,0,0,0,0,0,0,0,0,0,0,0,89500,4955,0,2762,0,0,6500,0,, 
302238,544481,17-MAY-2024 10.00.35,1015,157,188.1,150.9,37.2,42,1630,,,37.2,,,,0,806,0,0,0,0,0,0,0,0,0,0,0,89000,6029,0,3969,0,0,6500,0,, 
302241,544482,17-MAY-2024 11.25.11,1015,163.9,186.9,150.6,36.3,44.4,1610,,,36.3,,,,0,791,0,0,0,0,0,0,0,0,0,0,0,91000,5564,0,3389,0,0,6500,0,, 
302244,544483,17-MAY-2024 12.34.39,2015,163,186.5,148.4,38.1,42.6,1668,,,38.1,,,,0,806,0,0,0,0,0,0,0,0,0,0,0,89500,5657,0,3157,0,0,6500,0,, 
302248,544484,17-MAY-2024 13.39.57,1014,158.1,184.9,148.4,36.5,44.7,1641,,,36.5,,,,0,307,0,0,0,0,0,0,0,0,0,0,0,92700,5784,0,3522,0,0,6700,0,, 
302251,544485,17-MAY-2024 14.35.19,1014,160.6,190.7,150.6,40.1,41.6,1644,,,40.1,,,,0,307,0,0,0,0,0,0,0,0,0,0,0,87100,5266,0,2833,0,0,6500,0,, 
302253,544486,17-MAY-2024 15.36.21,1014,162.9,,155,,43.4,1646,,,,,,,0,307,0,0,0,0,0,0,0,0,0,0,0,91100,5437,0,2425,0,0,6500,0,, 
302256,544487,17-MAY-2024 16.26.21,2032,141.9,155.6,118.6,37,36.2,1695,,37,,,,,0,1006,0,0,0,0,0,0,0,0,0,0,0,74200,5113,0,3269,0,0,5500,0,, 
302259,544488,17-MAY-2024 18.52.56,2032,161.9,199.9,162.9,37,51.8,1647,,37,,,,,0,308,0,0,0,0,0,0,0,0,0,0,0,100600,6424,241,3783,0,0,6500,0,, 
302261,544489,17-MAY-2024 20.21.27,1010,164.2,61.3,25.3,36,45.1,1636,,36,,,,,0,304,0,0,0,0,0,0,0,0,0,0,0,89400,5714,0,3280,0,0,6500,0,, 
302265,544490,17-MAY-2024 21.09.02,1010,163.3,169.3,132.3,37,38.6,1625,,37,,,,,0,309,0,0,0,0,0,0,0,0,0,0,0,80500,4941,0,2558,0,0,6500,0,, 
302267,544491,17-MAY-2024 22.02.55,1010,163.7,193.7,153.7,40,43.1,1689,,40,,,,,0,310,0,0,0,0,0,0,0,0,0,0,0,91000,5792,0,3421,0,0,6500,0,, 
302270,544492,17-MAY-2024 23.02.26,1010,164,186.2,145.2,41,41,1650,,41,,,,,0,313,0,0,0,0,0,0,0,0,0,0,0,84400,5445,0,3043,0,0,6600,0,, 
302273,544493,18-MAY-2024 00.05.57,1010,161.2,187,150,37,42.5,1621,,37,,,,,0,306,0,0,0,0,0,0,0,0,0,0,0,88000,5432,0,3072,0,0,6500,0,, 
302277,544494,18-MAY-2024 00.54.52,1010,160.9,184.6,149.6,35,39,1617,,,35,,,,0,306,0,0,0,0,0,0,0,0,0,0,0,87400,4917,0,3010,0,0,6500,0,, 
302280,544495,18-MAY-2024 01.49.43,1011,160.8,178,140,38,40.9,1665,,,38,,,,0,310,0,0,0,0,0,0,0,0,0,0,0,88100,4874,0,2985,0,21,7000,0,, 
302283,544496,18-MAY-2024 02.39.45,7063,160.8,180.2,144.2,36,38.8,1634,,,36,,,,0,2019,0,0,0,0,0,0,0,0,0,0,0,84900,5283,0,2887,0,0,6500,0,, 
302286,544497,18-MAY-2024 03.39.02,5040,160.2,179.8,141.8,38,37.4,1655,,,38,,,,0,1005,0,0,0,0,0,0,0,0,0,0,0,83200,5149,0,3583,0,0,6500,0,, 
302290,544498,18-MAY-2024 04.35.36,6040,161.1,,119.1,,38,1675,,,,,,,0,1006,0,0,0,0,0,0,0,0,0,0,0,81700,5452,0,2629,0,0,7400,0,, 
302293,544499,18-MAY-2024 05.26.03,1063,159.8,170.8,129.8,41,37.9,1683,,,41,,,,0,1010,0,0,0,0,0,0,0,0,0,0,0,82800,4680,0,2622,0,0,6400,0,, 
302296,544500,18-MAY-2024 06.20.06,1063,152.9,177.1,138.1,39,40.8,,,,39,,,,0,1006,0,0,0,0,0,0,0,0,0,0,0,82800,5923,0,3379,0,0,5900,0,, 
302299,544501,18-MAY-2024 07.10.37,5082,156.1,189.3,154.3,35,41.2,1680,,,35,,,,0,1009,0,0,0,0,0,0,0,0,0,0,0,93100,5747,0,3046,0,0,6500,0,, 
302302,544502,18-MAY-2024 08.48.51,5082,162.4,188.6,154.4,34.2,45.5,1660,,,34.2,,,,0,1012,0,0,0,0,0,0,0,0,0,0,0,97600,5723,0,3466,0,0,6500,0,, 
302305,544503,18-MAY-2024 09.47.26,6095,161.7,185.2,147.1,38.1,40.8,1624,,,38.1,,,,0,1007,0,0,0,0,0,0,0,0,0,0,0,88500,5320,0,2970,0,0,6500,0,, 
302307,544504,18-MAY-2024 10.43.02,5095,153.1,195.8,156.6,39.2,42.3,1648,,,39.2,,,,0,1006,0,0,0,0,0,0,0,0,0,0,0,92000,5002,0,2370,0,0,6500,0,, 
302311,544505,18-MAY-2024 11.38.43,5095,159.7,183.1,144.1,39,40.9,1671,,,39,,,,0,1008,0,0,0,0,0,0,0,0,0,0,0,89700,5228,0,3170,0,0,6500,0,, 
302314,544506,18-MAY-2024 12.33.46,5095,163.6,178.9,143.9,35,41.6,1631,,,35,,,,0,1008,0,0,0,0,0,0,0,0,0,0,0,90200,5085,0,3066,0,0,6500,0,, 
302317,544507,18-MAY-2024 13.26.11,5095,164.1,177,147,30,41.2,1631,,15,15,,,,0,1005,0,0,0,0,0,0,0,0,0,0,0,89500,5047,0,2976,0,0,6500,0,, 
302320,544508,18-MAY-2024 14.17.08,5040,158.4,185.3,152.3,33,40.4,1670,,,33,,,,0,1006,0,0,0,0,0,0,0,0,0,0,0,89100,5219,0,2624,0,0,6700,0,, 
302323,544509,18-MAY-2024 15.08.58,5040,163.2,186.9,149.9,37,40.6,1622,,,37,,,,0,1007,0,0,0,0,0,0,0,0,0,0,0,91200,5256,0,3802,0,0,6500,0,, 
302326,544510,18-MAY-2024 16.06.28,5082,161.9,55,18,37,42.1,1684,,37,,,,,0,1010,0,0,0,0,0,0,0,0,0,0,0,92200,5109,238,3369,0,0,6400,0,, 
302329,544511,18-MAY-2024 16.58.08,5082,162.6,187,150,37,40.6,1669,,37,,,,,0,1005,0,0,0,0,0,0,0,0,0,0,0,90800,5319,0,3111,0,0,6500,0,, 
302332,544512,18-MAY-2024 17.54.23,1056,162,210,173,37,45.5,1647,,37,,,,,0,1009,0,0,0,0,0,0,0,0,0,0,0,102300,6084,0,3830,0,0,6500,0,, 
302335,544513,18-MAY-2024 18.47.09,1056,161.1,187.5,150.5,37,40.7,1647,,37,,,,,0,1008,0,0,0,0,0,0,0,0,0,0,0,91000,5360,0,3273,0,0,6500,0,, 
302338,544514,18-MAY-2024 19.45.28,1056,162.8,186.4,150.4,36,43.1,1638,,36,,,,,0,1008,0,0,0,0,0,0,0,0,0,0,0,92500,5093,0,3084,0,0,6500,0,, 
302340,544515,18-MAY-2024 20.56.02,1010,161.3,186.1,149.1,37,43.7,1657,,37,,,,,0,302,0,0,0,0,0,0,0,0,0,0,0,93800,4617,0,2833,0,0,6500,0,, 
302344,544516,18-MAY-2024 22.01.52,1010,162.4,199.9,159.9,40,49.4,1658,,40,,,,,0,309,0,0,0,0,0,0,0,0,0,0,0,105900,4277,0,2877,0,0,6500,0,, 
302347,544517,18-MAY-2024 22.58.39,1010,164,165.9,129.9,36,41.1,1641,,36,,,,,0,304,0,0,0,0,0,0,0,0,0,0,0,87600,3690,0,1890,0,0,6500,0,, 
302350,544518,19-MAY-2024 00.09.09,2030,159.5,165.5,125.5,40,42.9,1621,,40,,,,,0,999,0,0,0,0,0,0,0,0,0,0,0,89000,3970,0,2705,0,0,6500,0,, 
302353,544519,19-MAY-2024 01.35.47,2030,161.7,201.9,165.6,36.3,50.6,1615,,,36.3,,,,0,1008,0,0,0,0,0,0,0,0,0,0,0,106000,5333,0,3258,0,0,6600,0,, 
302356,544520,19-MAY-2024 02.30.39,2030,160,184.3,146.8,37.5,42.9,1649,,,37.5,,,,0,1009,0,0,0,0,0,0,0,0,0,0,0,92400,4571,0,2786,0,0,6500,0,, 
302359,544521,19-MAY-2024 03.50.22,1030,145.1,193.7,155.2,38.5,46.8,1616,,,38.5,,,,0,1007,0,0,0,0,0,0,0,0,0,0,0,92000,5090,0,2716,0,0,6600,0,, 
302362,544522,19-MAY-2024 04.48.09,1030,167.3,186.8,147.3,39.5,42.6,1625,,,39.5,,,,0,1008,0,0,0,0,0,0,0,0,0,0,0,92500,4328,241,2672,0,0,4200,0,, 
302365,544523,19-MAY-2024 05.45.39,1015,149.9,,119.5,,38.7,1627,,,,,,,0,806,0,0,0,0,0,0,0,0,0,0,0,80800,3363,0,2433,0,0,3600,0,, 
302369,544524,20-MAY-2024 03.52.00,2030,160.9,,160.9,,85.5,1696,,,,,,,0,1011,0,0,0,0,0,0,0,0,0,0,0,123700,4618,0,2375,0,0,7500,0,, 
302373,544525,20-MAY-2024 04.46.00,2032,161.2,,164.6,,42.3,1675,,,,,,,0,1008,0,0,0,0,0,0,0,0,0,0,0,95500,5467,0,2776,0,0,6500,0,, 
302375,544526,20-MAY-2024 05.41.24,1032,161.1,,153.9,,43.5,1674,,,,,,,0,1008,0,0,0,0,0,0,0,0,0,0,0,92500,5225,0,2714,0,0,6500,0,, 
302377,544527,20-MAY-2024 05.50.05,1010,161,,151.6,,44.3,1659,,,,,,,0,311,0,0,0,0,0,0,0,0,0,0,0,92700,5176,0,2621,0,0,6300,0,, 
302381,544528,20-MAY-2024 07.43.41,1010,160.2,,155.1,,42.5,1640,,,,,,,0,306,0,0,0,0,0,0,0,0,0,0,0,90500,5504,0,2878,0,0,6400,0,, 
302383,544529,20-MAY-2024 08.36.25,1010,160,191.8,153.8,38,40.1,1630,,,38,,,,0,307,0,0,0,0,0,0,0,0,0,0,0,87400,5329,0,2671,0,0,6500,0,, 
302386,544530,20-MAY-2024 09.42.00,1011,165.5,185.3,153.3,32,40.5,1609,,,32,,,,0,308,0,0,0,0,0,0,0,0,0,0,0,88000,5181,0,2420,0,0,6500,0,, 
302390,544531,20-MAY-2024 12.37.40,1011,161.3,200.8,165.8,35,57,1718,,,35,,,,0,306,0,0,0,0,0,0,0,0,0,0,0,106100,5720,0,3070,0,0,6500,0,, 
302392,544532,20-MAY-2024 13.41.54,5042,161.1,194.8,156.6,38.2,45.6,1667,,,38.2,,,,0,1008,0,0,0,0,0,0,0,0,0,0,0,97000,5513,0,2898,0,0,6500,0,, 
302395,544533,20-MAY-2024 14.50.31,5042,162.5,191.4,157.4,34,45.8,1685,,34,,,,,0,1006,0,0,0,0,0,0,0,0,0,0,0,92100,5720,0,3252,0,0,6500,0,, 
302398,544534,20-MAY-2024 15.44.46,5042,162.7,189.7,154.7,35,40,1622,,,35,,,,0,1009,0,0,0,0,0,0,0,0,0,0,0,87600,5114,0,3002,0,0,5400,0,, 
302401,544535,20-MAY-2024 16.39.10,1010,163.7,191,160,31,40.8,1647,,,31,,,,0,307,0,0,0,0,0,0,0,0,0,0,0,90600,5217,0,3198,0,0,6400,0,, 
302404,544536,20-MAY-2024 17.28.00,1010,163.1,180.1,144.1,36,38.1,1625,,,36,,,,0,311,0,0,0,0,0,0,0,0,0,0,0,83500,5050,0,2504,0,0,6500,0,, 
302407,544537,20-MAY-2024 18.52.17,1011,152.2,172.5,134.5,38,40.8,1672,,,38,,,,0,306,0,0,0,0,0,0,0,0,0,0,0,82300,4751,0,2737,0,0,6000,0,, 
302411,544538,20-MAY-2024 19.40.00,1011,165,177.9,139.9,38,37.4,1647,,,38,,,,0,307,0,0,0,0,0,0,0,0,0,0,0,81600,4837,0,2421,0,0,6500,0,, 
302413,544539,20-MAY-2024 20.30.46,1014,158.4,182.8,147.8,35,39.7,1695,,,35,,,,0,311,0,0,0,0,0,0,0,0,0,0,0,87100,5115,0,2560,0,0,6500,0,, 
302417,544540,20-MAY-2024 21.18.31,1014,155.3,181.6,144.6,37,37.3,1663,,,37,,,,0,310,0,0,0,0,0,0,0,0,0,0,0,84000,4991,0,2443,0,0,6500,0,, 
302419,544541,20-MAY-2024 22.10.38,1016,155.5,201.6,164.6,37,40,1636,,,37,,,,0,305,0,0,0,0,0,0,0,0,0,0,0,90500,5642,0,2779,0,0,6500,0,, 
302422,544542,20-MAY-2024 23.03.26,1016,160.6,184.1,150.1,34,42.3,1626,,,34,,,,0,308,0,0,0,0,0,0,0,0,0,0,0,91000,5179,0,2649,0,0,6500,0,, 
302426,544543,21-MAY-2024 00.06.00,1015,160.6,187.5,150.3,37.2,44,1655,,,37.2,,,,0,306,0,0,0,0,0,0,0,0,0,0,0,91600,5117,0,3066,0,0,6200,0,, 
302429,544544,21-MAY-2024 00.59.27,1032,161.3,191.3,154.8,36.5,42.9,1657,,,36.5,,,,0,1014,0,0,0,0,0,0,0,0,0,0,0,89800,5235,0,3031,0,0,6400,0,, 
302432,544545,21-MAY-2024 01.48.52,2032,160.2,183.8,143.5,40.3,39,1651,,,40.3,,,,0,1006,0,0,0,0,0,0,0,0,0,0,0,84500,4979,0,2263,0,0,6500,0,, 
302434,544546,21-MAY-2024 02.37.13,2010,157.9,,144.9,,38.6,1659,,,,,,,0,308,0,0,0,0,0,0,0,0,0,0,0,86000,4900,0,2413,0,0,6500,0,, 
302438,544547,21-MAY-2024 03.27.22,2010,157.7,184.2,146.2,38,39.8,1630,,,38,,,,0,308,0,0,0,0,0,0,0,0,0,0,0,88400,4954,0,2484,0,0,6200,0,, 
302440,544548,21-MAY-2024 04.15.37,2010,163.5,183.3,143.3,40,37.3,1675,,,40,,,,0,307,0,0,0,0,0,0,0,0,0,0,0,82800,4732,0,2290,0,0,6500,0,, 
302443,544549,21-MAY-2024 05.04.43,2010,163.8,171.2,138.2,33,37.4,1649,,,33,,,,0,307,0,0,0,0,0,0,0,0,0,0,0,83200,4812,0,2454,0,0,6500,0,, 
302446,544550,21-MAY-2024 05.55.32,1010,158.2,178.8,143.8,35,39.7,1644,,35,,,,,0,305,0,0,0,0,0,0,0,0,0,0,0,82000,5496,0,2846,0,0,6600,0,, 
302449,544551,21-MAY-2024 06.44.36,1010,163.3,,141.8,,38.3,1687,,,,,,,0,306,0,0,0,0,0,0,0,0,0,0,0,82900,4646,0,2212,0,0,6300,0,, 
302452,544552,21-MAY-2024 07.43.57,1011,159.4,,153.4,,40.9,1644,,,,,,,0,308,0,0,0,0,0,0,0,0,0,0,0,88000,5451,0,2732,0,0,6500,0,, 
302455,544553,21-MAY-2024 09.28.52,1010,163.1,194.7,160.5,34.2,41,1667,,,34.2,,,,0,308,0,0,0,0,0,0,0,0,0,0,0,93200,5324,0,2586,0,0,6500,0,, 
302459,544554,21-MAY-2024 10.22.16,1010,165.2,198.2,163.2,35,40.2,1645,,,35,,,,0,309,0,0,0,0,0,0,0,0,0,0,0,90600,5611,0,2924,0,0,6500,0,,
