Repository: sanad-code/udacity-aimaster-capstone-ai-programming-foundations-project

# Steel Production Data Analysis — Udacity AI Master Capstone

This project analyzes steel production data to identify key factors affecting energy consumption, quality indicators, and production efficiency. It covers data cleaning, exploratory data analysis (EDA), and visualization of relationships between variables such as DRI Carbon and Silica (SiO2). The insights support data-driven decisions to optimize the steelmaking process.

## What Was Built

A Jupyter Notebook (`data-workflow/data_workflow.ipynb`) that loads, cleans, and analyzes internal steel production heat data, producing visualizations and statistical summaries saved under `outputs/`.

File: data/raw/flat_raw_data.csv (part 41 of 86)
RC,HID,STOP_DATE,STEEL_GRADE,TAPPED_WGT,TOTAL_CHARGE,DRI_CHARGE,SCRAP_CHARGE,POWER_ON_TIME,FINAL_TEMP,TOTAL_C_DRI,LOCAL_SCRAP,HOME_RETURN_SCRAP,IMPORTED_SCRAP,PIG_IRON,DRI_BRIQUETTED,FESI,FEMN,SIMN,FECR,NICKEL,FETI,FEB,FENB,FEP,FEMO,CU,FEV,NITROVAN,ELEC_ENERGY,OXYGEN,COKE_LUMP,MODULE_CARBON,COKE_POWDER,BURNT_LIME,BURNT_DOLAMITE,FLUX,C_ANALYSIS, 
302462,544555,21-MAY-2024 11.29.53,1010,162.9,185.2,153.1,32.1,41.8,1638,,,32.1,,,,0,309,0,0,0,0,0,0,0,0,0,0,0,88500,5281,0,2603,0,0,6500,0,, 
302464,544556,21-MAY-2024 12.25.13,1010,165.2,181.8,146.3,35.5,40.9,1612,,,35.5,,,,0,308,0,0,0,0,0,0,0,0,0,0,0,85500,5586,0,2755,0,0,6500,0,, 
302467,544557,21-MAY-2024 13.38.07,1010,164.7,182.7,145.7,37,45,1609,,,37,,,,0,306,0,0,0,0,0,0,0,0,0,0,0,86500,5161,0,3051,0,0,6400,0,, 
302471,544558,21-MAY-2024 14.32.33,5042,165.7,173.1,141.1,32,39.9,1678,,,32,,,,0,1006,0,0,0,0,0,0,0,0,0,0,0,83400,5441,0,2564,0,0,6500,0,, 
302474,544559,21-MAY-2024 15.32.22,5042,161.4,,159.9,,38.9,1594,,,,,,,0,1007,0,0,0,0,0,0,0,0,0,0,0,85800,5752,0,3082,0,0,5700,0,, 
302477,544560,21-MAY-2024 16.27.05,5042,163,196.1,160.1,36,40.4,1617,,,36,,,,0,1008,0,0,0,0,0,0,0,0,0,0,0,90000,5702,0,2751,0,0,6400,0,, 
302480,544561,21-MAY-2024 17.19.17,5042,164,187.5,149.5,38,37.9,1676,,,38,,,,0,1009,0,0,0,0,0,0,0,0,0,0,0,82900,5833,0,2775,0,0,6300,0,, 
302483,544562,21-MAY-2024 18.11.13,5071,162.4,200.85,160.2,40.65,37.4,1646,,,18.7,21.95,,,0,1006,0,0,0,0,0,0,0,0,0,0,0,85700,5743,0,2762,0,0,6500,0,, 
302486,544563,21-MAY-2024 18.58.38,5082,161.2,182.7,149.7,33,36.8,1669,,,33,,,,0,1009,0,0,0,0,0,0,0,0,0,0,0,82500,5056,0,2474,0,0,6000,0,, 
302489,544564,21-MAY-2024 19.45.59,5082,162.3,183.27,149.4,33.87,36.7,,,,12.61,21.26,,,0,1006,0,0,0,0,0,0,0,0,0,0,0,82300,5173,0,1958,0,0,6400,0,, 
302491,544565,21-MAY-2024 20.45.52,5082,161.9,,154.7,,38.8,1624,,,,,,,0,1007,0,0,0,0,0,0,0,0,0,0,0,87000,5472,0,2393,0,0,6000,0,, 
302494,544566,21-MAY-2024 21.35.49,2032,156.7,186.43,150,36.43,38.3,,,,14.6,21.83,,,0,1009,0,0,0,0,0,0,0,0,0,0,0,86000,4918,0,2115,0,0,6500,0,, 
302497,544567,21-MAY-2024 22.24.13,1030,153.1,174.8,135.9,38.9,37.7,1668,,1.84,8.9,28.16,,,0,1012,0,0,0,0,0,0,0,0,0,0,0,81600,5059,0,2055,0,0,6500,0,, 
302500,544568,21-MAY-2024 23.10.49,1010,155.1,167.6,129.8,37.8,36.2,1627,,9.75,16.33,11.72,,,0,307,0,0,0,0,0,0,0,0,0,0,0,77300,4865,0,2036,0,0,6400,0,, 
302503,544569,22-MAY-2024 01.10.17,1015,162.6,200.2,162.8,37.4,48.9,1647,,18.39,10.34,8.67,,,0,818,0,0,0,0,0,0,0,0,0,0,0,99100,6130,1143,2681,0,0,6600,0,, 
302506,544570,22-MAY-2024 02.11.49,1063,162.6,190.65,155.7,34.95,42.8,1615,,,9.78,25.17,,,0,1005,0,0,0,0,0,0,0,0,0,0,0,92000,5651,1143,3047,0,0,6600,0,, 
302509,544571,22-MAY-2024 03.04.41,1063,162.5,189.7,153.8,35.9,42,1667,,2.68,9.58,23.64,,,0,1007,0,0,0,0,0,0,0,0,0,0,0,89900,5252,0,2755,0,0,6500,0,, 
302511,544572,22-MAY-2024 04.15.13,1063,162.5,180.29,142.7,37.59,43.8,1600,,2.2,10.94,24.45,,,0,1005,0,0,0,0,0,0,0,0,0,0,0,85800,5085,0,2403,0,0,6300,0,, 
302516,544573,22-MAY-2024 05.13.33,1063,161.1,187.88,153.7,34.18,42.5,1679,,12.27,9.24,12.67,,,0,1009,0,0,0,0,0,0,0,0,0,0,0,91400,5176,0,3304,0,0,6500,0,, 
302518,544574,22-MAY-2024 06.01.09,1063,161.2,180.2,141,39.2,38.5,1651,,5.31,9.82,24.07,,,0,1006,0,0,0,0,0,0,0,0,0,0,0,84500,4802,0,2717,0,0,6500,0,, 
302522,544575,22-MAY-2024 06.53.03,1063,161.4,184.34,146.9,37.44,40.4,1641,,,18.28,19.16,,,0,1007,0,0,0,0,0,0,0,0,0,0,0,86900,4955,316,2766,0,0,6300,0,, 
302525,544576,22-MAY-2024 07.53.28,1056,161.3,,150.2,,41.8,1644,,,,,,,0,1004,0,0,0,0,0,0,0,0,0,0,0,91000,5180,0,3107,0,0,6500,0,, 
302528,544577,22-MAY-2024 08.47.12,1056,159.8,,160,,41.4,1657,,,,,,,0,1004,0,0,0,0,0,0,0,0,0,0,0,91200,5226,0,3243,0,0,6500,0,, 
302531,544578,22-MAY-2024 09.42.29,1056,160.4,102.8,70.8,32,43.9,1646,,32,,,,,0,1007,0,0,0,0,0,0,0,0,0,0,0,95200,5397,0,3808,0,0,6500,0,, 
302534,544579,22-MAY-2024 10.35.25,1056,161,190.3,153.3,37,40.1,1659,,37,,,,,0,1005,0,0,0,0,0,0,0,0,0,0,0,89100,5249,0,3207,0,0,6500,0,, 
302536,544580,22-MAY-2024 11.33.34,9991,160.3,191.7,156.7,35,43.6,1648,,35,,,,,0,1006,0,0,0,0,0,0,0,0,0,0,0,93300,5675,199,3217,0,0,5800,0,, 
302540,544581,22-MAY-2024 12.32.45,9992,161.2,,165.7,,44.8,1664,,,,,,,0,1006,0,0,0,0,0,0,0,0,0,0,0,96600,5482,0,3538,0,0,6500,0,, 
302542,544582,22-MAY-2024 13.23.14,9904,161.2,60.2,25.2,35,40.4,1656,,35,,,,,0,808,0,0,0,0,0,0,0,0,0,0,0,88400,5023,0,3074,0,0,6500,0,, 
302545,544583,22-MAY-2024 14.13.23,1013,160.3,174,139,35,39.5,1648,,35,,,,,0,294,0,0,0,0,0,0,0,0,0,0,0,83700,4454,240,2133,0,0,6400,0,, 
302547,544584,22-MAY-2024 15.20.25,1013,161.7,189.2,153.2,36,44.4,1638,,36,,,,,0,307,0,0,0,0,0,0,0,0,0,0,0,95500,4818,68,2767,0,0,6600,0,, 
302550,544585,22-MAY-2024 16.23.05,1013,161.1,184.45,143.7,40.75,41.6,1698,,,9.2,31.55,,,0,305,0,0,0,0,0,0,0,0,0,0,0,89500,5173,0,3493,0,0,6500,0,, 
302554,544586,22-MAY-2024 17.25.29,1013,161.3,179.41,140.5,38.91,41.1,1640,,,10.42,28.49,,,0,310,0,0,0,0,0,0,0,0,0,0,0,89300,5046,259,3826,0,0,6500,0,, 
302557,544587,22-MAY-2024 18.45.29,1013,163.3,192.84,153.9,38.94,46.7,1602,,,,38.94,,,0,310,0,0,0,0,0,0,0,0,0,0,0,96600,5622,351,4057,0,54,6500,0,, 
302561,544588,22-MAY-2024 19.42.48,1011,162.7,186.16,148.7,37.46,40.4,1642,,,12.02,25.44,,,0,307,0,0,0,0,0,0,0,0,0,0,0,87100,5228,0,3452,0,0,6400,0,, 
302564,544589,22-MAY-2024 20.45.44,1011,163.7,203.49,170.3,33.19,45.7,1621,,,19.82,13.37,,,0,307,0,0,0,0,0,0,0,0,0,0,0,99100,6525,299,4297,0,0,6500,0,, 
302567,544590,22-MAY-2024 21.47.25,1011,162.5,190.71,158.7,32.01,47.6,1607,,,10.48,21.53,,,0,306,0,0,0,0,0,0,0,0,0,0,0,102600,5917,803,4531,0,0,6600,0,, 
302570,544591,22-MAY-2024 22.49.49,1010,162.2,,139.5,,42.9,1664,,,,,,,0,311,0,0,0,0,0,0,0,0,0,0,0,88300,5478,1133,3444,0,0,6600,0,, 
302573,544592,23-MAY-2024 00.25.57,1010,164.4,216.59,175.8,40.79,53.3,1644,,,18.64,22.15,,,0,309,0,0,0,0,0,0,0,0,0,0,0,112500,6365,566,4605,0,0,6500,0,, 
302576,544593,23-MAY-2024 01.27.09,1063,159.7,190.5,150.8,39.7,46.2,1640,,1.42,12.14,26.14,,,0,1007,0,0,0,0,0,0,0,0,0,0,0,97700,5349,800,4531,0,0,6500,0,, 
302579,544594,23-MAY-2024 02.33.40,1063,160.1,188.42,148.6,39.82,47.1,1639,,2,20.14,17.68,,,0,1006,0,0,0,0,0,0,0,0,0,0,0,98200,5399,836,4188,0,0,6500,0,, 
302581,544595,23-MAY-2024 03.41.40,1063,159.6,189.48,148.6,40.88,49.7,1614,,,13.62,27.26,,,0,1006,0,0,0,0,0,0,0,0,0,0,0,98000,6068,945,5025,0,0,6500,0,, 
302584,544596,23-MAY-2024 04.35.14,1063,159,191.12,151.2,39.92,45.2,1627,,,24.6,15.32,,,0,1008,0,0,0,0,0,0,0,0,0,0,0,98100,4859,705,3855,0,0,6400,0,, 
302588,544597,23-MAY-2024 05.34.54,1063,160.8,189.2,152.2,37,45.4,1664,,37,,,,,0,1010,0,0,0,0,0,0,0,0,0,0,0,98000,4924,593,4100,0,0,6500,0,, 
302591,544598,23-MAY-2024 06.37.41,1063,168.4,190.51,151.7,38.81,46.2,1571,,3,9.55,26.26,,,0,1006,0,0,0,0,0,0,0,0,0,0,0,99100,4846,0,4289,0,0,6600,0,, 
302595,544599,23-MAY-2024 07.35.44,1063,161,181.4,158.5,22.9,45.2,1673,,,10.78,12.12,,,0,1007,0,0,0,0,0,0,0,0,0,0,0,99100,5669,142,4432,0,0,6000,0,, 
302598,544600,23-MAY-2024 08.42.40,1063,162,,157,,43.7,1644,,,,,,,0,1010,0,0,0,0,0,0,0,0,0,0,0,94800,5799,0,3897,0,0,6500,0,, 
302601,544601,23-MAY-2024 09.43.01,1063,165.3,176.3,140.3,36,43.3,1671,,36,,,,,0,806,0,0,0,0,0,0,0,0,0,0,0,89000,4742,0,3692,0,0,6600,0,, 
302604,544602,23-MAY-2024 11.18.23,1011,163.8,,153.7,,47.2,1644,,,,,,,0,309,0,0,0,0,0,0,0,0,0,0,0,99400,5047,0,3854,0,0,6500,0,, 
302607,544603,23-MAY-2024 12.18.41,1011,160.4,187,150,37,46.7,1644,,37,,,,,0,308,0,0,0,0,0,0,0,0,0,0,0,99400,5045,265,4210,0,0,6600,0,, 
302610,544604,23-MAY-2024 13.18.01,1016,161,61.2,25.2,36,45.9,1664,,36,,,,,0,308,0,0,0,0,0,0,0,0,0,0,0,99100,5356,523,3835,0,0,6500,0,, 
302612,544605,23-MAY-2024 14.16.11,1016,158.3,172.1,134.1,38,41.8,,,38,,,,,0,307,0,0,0,0,0,0,0,0,0,0,0,89700,4610,353,3692,0,0,6500,0,, 
302615,544606,23-MAY-2024 15.07.00,1010,161.1,175.2,135.2,40,40.3,1634,,40,,,,,0,310,0,0,0,0,0,0,0,0,0,0,0,88600,4682,0,3177,0,0,6500,0,, 
302618,544607,23-MAY-2024 15.59.50,1010,162.6,189.9,154.9,35,40.1,1670,,35,,,,,0,310,0,0,0,0,0,0,0,0,0,0,0,88200,5069,0,2564,0,0,6500,0,, 
302621,544608,23-MAY-2024 16.52.11,1010,155,187.29,150.6,36.69,42.5,1653,,,23.1,13.59,,,0,309,0,0,0,0,0,0,0,0,0,0,0,95100,5059,573,3625,0,0,6500,0,, 
302624,544609,23-MAY-2024 17.47.35,2032,160,151.09,114.8,36.29,35.1,1676,,,23.39,12.9,,,0,310,0,0,0,0,0,0,0,0,0,0,0,76700,5170,816,3421,0,0,6500,0,, 
302627,544610,23-MAY-2024 19.34.37,1013,159.1,201.33,167.2,34.13,49.3,1647,,,34.13,,,,0,308,0,0,0,0,0,0,0,0,0,0,0,106000,5380,574,3839,0,0,6500,0,, 
302632,544611,23-MAY-2024 20.31.36,1013,159.3,181.55,162.4,19.15,43.4,1610,,,7.48,11.67,,,0,308,0,0,0,0,0,0,0,0,0,0,0,94500,5742,0,3243,0,0,6500,0,, 
302635,544612,23-MAY-2024 21.28.20,1013,156.5,179.76,139.7,40.06,43.3,1638,,,27.56,12.5,,,0,308,0,0,0,0,0,0,0,0,0,0,0,92000,4878,978,2720,0,0,6500,0,, 
302638,544613,23-MAY-2024 22.25.12,2015,158,181.89,143.1,38.79,43.4,1663,,,23.94,14.85,,,0,310,0,0,0,0,0,0,0,0,0,0,0,94000,4561,1578,2545,0,0,6500,0,, 
302641,544614,23-MAY-2024 23.25.16,1013,164.1,179.89,152.4,27.49,48,1646,,,22.53,4.96,,,0,308,0,0,0,0,0,0,0,0,0,0,0,100000,5290,658,3231,0,0,6500,0,, 
302644,544615,24-MAY-2024 00.51.10,1013,164.5,183.9,153.9,30,50.4,1659,,,30,,,,0,308,0,0,0,0,0,0,0,0,0,0,0,103000,4939,1627,2601,0,0,6500,0,, 
302646,544616,24-MAY-2024 01.55.59,1013,161.8,193.07,153.7,39.37,46.7,1642,,,20.5,18.87,,,0,310,0,0,0,0,0,0,0,0,0,0,0,99800,5860,1992,4009,0,0,6500,0,, 
302650,544617,24-MAY-2024 02.56.44,1013,159.6,190.5,153.5,37,48.2,1648,,,37,,,,0,308,0,0,0,0,0,0,0,0,0,0,0,99000,5059,1360,3310,0,0,7000,0,, 
302653,544618,24-MAY-2024 04.04.35,1013,163.6,,153.9,,48.4,,,,,,,,0,306,0,0,0,0,0,0,0,0,0,0,0,102600,4820,1150,3390,0,0,6500,0,, 
302656,544619,24-MAY-2024 04.57.29,1013,161.4,163.7,123.7,40,42,1647,,40,,,,,0,310,0,0,0,0,0,0,0,0,0,0,0,88000,5149,709,3652,0,0,7200,0,, 
302658,544620,24-MAY-2024 06.19.10,1013,160,,154,,52,1601,,,,,,,0,299,0,0,0,0,0,0,0,0,0,0,0,102200,5491,352,3682,0,0,6500,0,, 
302662,544621,24-MAY-2024 07.09.30,1013,159.8,183.3,148.3,35,43.8,1526,,,35,,,,0,306,0,0,0,0,0,0,0,0,0,0,0,94000,4945,239,3501,0,0,6700,0,, 
302665,544622,24-MAY-2024 08.22.05,1013,160,62.1,25.1,37,47.6,1525,,37,,,,,0,309,0,0,0,0,0,0,0,0,0,0,0,101000,5090,572,3827,0,0,6500,0,, 
302668,544623,24-MAY-2024 09.29.01,1013,160.3,195.4,160.4,35,47.6,1667,,35,,,,,0,309,0,0,0,0,0,0,0,0,0,0,0,101900,5373,1058,3491,0,0,6500,0,, 
302671,544624,24-MAY-2024 10.30.20,1013,159.2,,147.4,,44,1617,,,,,,,0,310,0,0,0,0,0,0,0,0,0,0,0,93900,5308,834,2583,0,0,6700,0,, 
302674,544625,24-MAY-2024 11.45.25,1013,161.2,,147.8,,48.9,,,,,,,,0,308,0,0,0,0,0,0,0,0,0,0,0,96200,5339,0,3883,0,0,6600,0,, 
302677,544626,24-MAY-2024 12.47.00,9904,160.3,191.4,154.4,37,45.6,1661,,37,,,,,0,808,0,0,0,0,0,0,0,0,0,0,0,98400,5964,260,3703,0,0,6500,0,, 
302680,544627,24-MAY-2024 13.48.07,5095,159.8,189.3,153.3,36,49.3,1672,,36,,,,,0,1006,0,0,0,0,0,0,0,0,0,0,0,100600,5625,0,4246,0,0,6500,0,, 
302682,544628,24-MAY-2024 14.45.49,5095,164.4,164.8,127.8,37,40.9,1661,,37,,,,,0,1007,0,0,0,0,0,0,0,0,0,0,0,83700,4335,246,3609,0,0,6500,0,, 
302685,544629,24-MAY-2024 16.59.01,5095,160,205.46,168,37.46,53.3,1716,,,27.89,9.57,,,0,1009,0,0,0,0,0,0,0,0,0,0,0,109400,6450,878,3939,0,0,6500,0,, 
302688,544630,24-MAY-2024 17.54.00,7060,158.6,190.31,155.8,34.51,42.6,1676,,,8.39,26.12,,,0,1007,0,0,0,0,0,0,0,0,0,0,0,95300,5496,0,3336,0,0,6500,0,, 
302691,544631,24-MAY-2024 18.49.20,1056,157.7,190.75,150.4,40.35,43.6,1676,,,28.21,12.14,,,0,1006,0,0,0,0,0,0,0,0,0,0,0,98000,5480,0,3512,0,0,6500,0,, 
302694,544632,24-MAY-2024 19.45.56,1056,158.5,195.45,155,40.45,44.8,1649,,3.15,9.09,21.71,,,0,1007,0,0,0,0,0,0,0,0,0,0,0,97200,5539,0,3593,0,0,6500,0,, 
302698,544633,24-MAY-2024 20.38.46,5040,159,187.59,150,37.59,42.8,1670,,,22.41,15.18,,,0,1007,0,0,0,0,0,0,0,0,0,0,0,92500,5283,0,2858,0,0,6500,0,, 
302700,544634,24-MAY-2024 22.24.57,5040,158.8,185.94,150,35.94,41.9,1647,,,24.17,11.77,,,0,1008,0,0,0,0,0,0,0,0,0,0,0,93600,5386,0,3037,0,0,6500,0,, 
302704,544635,24-MAY-2024 23.22.09,5042,161.2,191.47,151.8,39.67,44.8,1584,,5.05,21.34,13.28,,,0,1006,0,0,0,0,0,0,0,0,0,0,0,97100,4958,0,3496,0,0,6500,0,, 
302707,544636,25-MAY-2024 00.26.30,5042,163,187.5,152.5,35,43.1,,,,35,,,,0,1006,0,0,0,0,0,0,0,0,0,0,0,96200,5069,0,3819,0,0,6500,0,, 
302709,544637,25-MAY-2024 01.21.51,5042,156.7,189.4,152.4,37,45.2,1631,,,37,,,,0,1008,0,0,0,0,0,0,0,0,0,0,0,99400,5268,589,4027,0,0,6500,0,, 
302713,544638,25-MAY-2024 02.14.37,5042,166.9,182.8,148.8,34,43.3,1668,,,34,,,,0,1005,0,0,0,0,0,0,0,0,0,0,0,97700,4789,581,3198,0,0,6400,0,, 
302715,544639,25-MAY-2024 03.14.36,2015,163.5,195.3,160.3,35,44.1,1635,,,35,,,,0,808,0,0,0,0,0,0,0,0,0,0,0,98000,5021,1123,3120,0,0,6500,0,, 
302718,544640,25-MAY-2024 04.05.27,2015,159.6,145.3,107.3,38,35,1674,,,38,,,,0,808,0,0,0,0,0,0,0,0,0,0,0,76000,4259,0,2353,0,0,7000,0,, 
302721,544641,25-MAY-2024 05.15.05,2015,159.4,190.5,153.5,37,48.8,1608,,,37,,,,0,806,0,0,0,0,0,0,0,0,0,0,0,103000,5511,352,3746,0,0,6900,0,, 
302723,544642,25-MAY-2024 06.08.46,1015,161.2,187.7,149.7,38,40.6,1649,,,38,,,,0,810,0,0,0,0,0,0,0,0,0,0,0,91100,5147,0,3224,0,0,6600,0,, 
302727,544643,25-MAY-2024 07.01.53,1015,160.8,,146.8,,43.5,1543,,,,,,,0,810,0,0,0,0,0,0,0,0,0,0,0,97000,4872,351,3191,0,0,6600,0,, 
302730,544644,25-MAY-2024 08.00.52,1015,160.5,,153.3,,45.4,1650,,,,,,,0,808,0,0,0,0,0,0,0,0,0,0,0,100800,5334,1252,4311,0,0,6500,0,, 
302733,544645,25-MAY-2024 08.55.02,1013,160.5,186.5,149.5,37,44.3,1658,,37,,,,,0,310,0,0,0,0,0,0,0,0,0,0,0,93900,4838,224,3222,0,0,6500,0,, 
302735,544646,25-MAY-2024 10.08.37,1014,160.7,,162.3,,47.9,1646,,,,,,,0,308,0,0,0,0,0,0,0,0,0,0,0,100000,5529,0,4483,0,0,6800,0,, 
302739,544647,25-MAY-2024 11.05.46,1014,159.4,184,161,23,44.3,1647,,23,,,,,0,312,0,0,0,0,0,0,0,0,0,0,0,97000,5532,0,3269,0,0,6500,0,, 
302742,544648,25-MAY-2024 12.02.57,1014,156.4,184.6,160.6,24,43.7,1623,,24,,,,,0,309,0,0,0,0,0,0,0,0,0,0,0,95500,5666,0,3550,0,0,6500,0,, 
302745,544649,25-MAY-2024 13.01.21,6095,160.3,187.2,151.2,36,43.9,1637,,36,,,,,0,1006,0,0,0,0,0,0,0,0,0,0,0,96000,5719,142,3862,0,0,6500,0,, 
302748,544650,25-MAY-2024 13.58.53,5082,160.8,,154.4,,47,1668,,,,,,,0,1006,0,0,0,0,0,0,0,0,0,0,0,95900,5726,0,3465,0,0,6500,0,, 
302751,544651,25-MAY-2024 15.01.15,1032,162.4,60.9,24.9,36,39.9,1631,,36,,,,,0,1009,0,0,0,0,0,0,0,0,0,0,0,84300,4725,129,3283,0,0,6500,0,, 
302754,544652,25-MAY-2024 16.25.53,1011,158.9,189.1,154.1,35,46.2,1650,,35,,,,,0,309,0,0,0,0,0,0,0,0,0,0,0,98300,5253,0,2977,0,0,6500,0,, 
302757,544653,25-MAY-2024 17.24.16,1010,158.8,191,150.5,40.5,44.7,1606,,40.5,,,,,0,310,0,0,0,0,0,0,0,0,0,0,0,97500,5296,0,3314,0,0,6700,0,, 
302759,544654,25-MAY-2024 18.20.22,1010,160,,148.9,,43.1,1628,,,,,,,0,307,0,0,0,0,0,0,0,0,0,0,0,93900,4493,0,3957,0,0,6500,0,, 
302763,544655,25-MAY-2024 19.19.58,1010,161.1,185.1,146.1,39,42.6,1642,,,39,,,,0,308,0,0,0,0,0,0,0,0,0,0,0,89100,5351,275,3838,0,0,6000,0,, 
302766,544656,25-MAY-2024 20.29.18,1032,158.3,177.4,142.4,35,43.2,1694,,35,,,,,0,1007,0,0,0,0,0,0,0,0,0,0,0,91100,5107,329,3458,0,0,6500,0,, 
302770,544657,25-MAY-2024 21.26.09,2015,159.9,195.2,157.2,38,44.1,1616,,,,,,,0,806,0,0,0,0,0,0,0,0,0,0,0,97400,5560,329,4094,0,0,6500,0,, 
302773,544658,25-MAY-2024 22.15.21,2015,161.2,178.8,145.8,33,39.4,1621,,,33,,,,0,807,0,0,0,0,0,0,0,0,0,0,0,88700,4802,0,3214,0,0,6400,0,, 
302776,544659,25-MAY-2024 23.08.12,2010,160.8,,148.3,,40.7,1642,,,,,,,0,313,0,0,0,0,0,0,0,0,0,0,0,89100,5356,0,3300,0,0,6500,0,, 
302779,544660,26-MAY-2024 00.11.18,2010,158.6,191.5,155.5,36,46.4,1620,,,36,,,,0,307,0,0,0,0,0,0,0,0,0,0,0,97500,5200,463,3722,0,0,6500,0,, 
302782,544661,26-MAY-2024 01.16.18,1010,160.5,203.4,162.4,41,46.3,1499,,,41,,,,0,611,0,0,0,0,0,0,0,0,0,0,0,105000,6000,0,4835,0,0,7000,0,, 
302784,544662,26-MAY-2024 02.13.29,1010,165.5,154.4,117.4,37,39.4,1685,,,37,,,,0,0,0,0,0,0,0,0,0,0,0,0,0,83700,5050,0,3883,0,0,7000,0,, 
302787,544663,26-MAY-2024 03.52.03,1010,160.4,201.8,166.8,35,54.7,1658,,,35,,,,0,305,0,0,0,0,0,0,0,0,0,0,0,118000,6086,1021,5227,0,0,7000,0,, 
302789,544664,26-MAY-2024 04.51.38,1010,159.6,188.2,150.2,38,45.9,1678,,,38,,,,0,309,0,0,0,0,0,0,0,0,0,0,0,101000,5744,847,4529,0,0,6500,0,, 
302792,544665,26-MAY-2024 05.54.23,1010,159,190.4,155.4,35,47.7,1603,,,35,,,,0,309,0,0,0,0,0,0,0,0,0,0,0,104300,5211,575,4692,0,0,6500,0,, 
302796,544666,26-MAY-2024 06.50.43,1010,161.1,195.5,155.5,40,46.5,1615,,,40,,,,0,307,0,0,0,0,0,0,0,0,0,0,0,104700,5589,0,3963,0,0,6500,0,, 
302799,544667,26-MAY-2024 08.00.49,1010,159.8,189.7,154.7,35,45.7,1647,,,35,,,,0,305,0,0,0,0,0,0,0,0,0,0,0,102000,5282,574,4249,0,0,6600,0,, 
302802,544668,26-MAY-2024 09.03.44,1056,162.5,159.8,120.8,39,39.7,1653,,39,,,,,0,1009,0,0,0,0,0,0,0,0,0,0,0,81800,4746,175,4244,0,0,6500,0,, 
302805,544669,26-MAY-2024 11.26.45,1063,160.7,183.1,145.1,38,67.3,1630,,38,,,,,0,1008,0,0,0,0,0,0,0,0,0,0,0,111000,6224,948,4292,0,0,6800,0,, 
302808,544670,26-MAY-2024 12.27.34,1063,160.9,59,25,34,46.2,1637,,34,,,,,0,996,0,0,0,0,0,0,0,0,0,0,0,101000,5451,0,4274,0,0,6500,0,, 
302810,544671,26-MAY-2024 13.22.49,1056,161.1,185.5,148.5,37,43.4,1651,,37,,,,,0,1010,0,0,0,0,0,0,0,0,0,0,0,94400,5142,132,3692,0,0,6500,0,, 
302813,544672,26-MAY-2024 14.21.28,1056,160.6,181.9,140.9,41,41.9,1639,,41,,,,,0,1005,0,0,0,0,0,0,0,0,0,0,0,89400,4724,0,3517,0,0,6500,0,, 
302815,544673,26-MAY-2024 15.24.45,1056,162.9,194.2,154.2,40,46,1636,,40,,,,,0,1006,0,0,0,0,0,0,0,0,0,0,0,99100,4425,595,2263,0,0,6500,0,, 
302819,544674,26-MAY-2024 16.35.24,1056,163.7,185,128,57,45.9,1703,,,,57,,,0,1008,0,0,0,0,0,0,0,0,0,0,0,91300,5020,0,3288,0,0,7000,0,, 
302822,544675,26-MAY-2024 17.32.29,1056,167.1,,120.8,,37.9,1616,,,,,,,0,1006,0,0,0,0,0,0,0,0,0,0,0,79900,3809,243,2484,0,0,6500,0,, 
302824,544676,26-MAY-2024 19.40.35,1056,158.6,,164.9,,57.6,1670,,,,,,,0,1016,0,0,0,0,0,0,0,0,0,0,0,105900,5643,817,3232,0,0,6500,0,, 
302827,544677,26-MAY-2024 20.35.47,1056,159,190.2,152.2,38,41.6,1615,,,38,,,,0,1008,0,0,0,0,0,0,0,0,0,0,0,90800,4980,0,3382,0,0,6500,0,, 
302829,544678,26-MAY-2024 21.44.39,1056,169.3,,126.8,,43.7,1661,,,,,,,0,1008,0,0,0,0,0,0,0,0,0,0,0,90500,4534,0,3933,0,0,6800,0,, 
302833,544679,26-MAY-2024 23.28.53,1056,165.6,,164.6,,54.2,1656,,,,,,,0,618,0,0,0,0,0,0,0,0,0,0,0,108300,5501,706,4529,0,0,6600,0,, 
302839,544680,27-MAY-2024 00.28.20,1056,165.6,195.3,162.3,33,46.6,1651,,,33,,,,0,1007,0,0,0,0,0,0,0,0,0,0,0,101100,5139,463,3436,0,0,6500,0,, 
302841,544681,27-MAY-2024 01.33.51,1063,157.6,161,127,34,43.2,1668,,,34,,,,0,1007,0,0,0,0,0,0,0,0,0,0,0,85400,5050,464,4000,0,0,6700,0,, 
302843,544682,27-MAY-2024 03.05.41,1063,162.6,200,165,35,55.8,1648,,,35,,,,0,1004,0,0,0,0,0,0,0,0,0,0,0,106000,6151,576,4805,0,0,7000,0,, 
302846,544683,27-MAY-2024 04.06.54,1063,164,197,160,37,45.7,1598,,,37,,,,0,1006,0,0,0,0,0,0,0,0,0,0,0,101200,5755,574,4719,0,0,7100,0,, 
302849,544684,27-MAY-2024 05.11.05,1063,165.2,195.5,161.5,34,46,1676,,,34,,,,0,1008,0,0,0,0,0,0,0,0,0,0,0,101000,6793,0,4565,0,0,7300,0,, 
302853,544685,27-MAY-2024 06.08.40,1063,161.1,195,162,33,44.8,1689,,,33,,,,0,2015,0,0,0,0,0,0,0,0,0,0,0,101000,5421,0,4353,0,0,7000,0,, 
302856,544686,27-MAY-2024 07.09.40,1063,167,,161.6,,46.2,1653,,,,,,,0,0,0,0,0,0,0,0,0,0,0,0,0,97100,6508,0,4982,0,0,7200,0,, 
302859,544687,27-MAY-2024 08.07.35,5042,162.6,,159.2,,46.1,1611,,,,,,,0,1007,0,0,0,0,0,0,0,0,0,0,0,99000,5444,464,3650,0,0,6500,0,, 
302861,544688,27-MAY-2024 09.04.23,5040,161.6,195.8,129.8,66,42.7,1631,,,66,,,,0,1006,0,0,0,0,0,0,0,0,0,0,0,89100,5582,176,3815,0,0,6900,0,, 
302865,544689,27-MAY-2024 10.05.31,5040,159.9,192.7,124.7,68,46,1651,,,68,,,,0,1009,0,0,0,0,0,0,0,0,0,0,0,92400,5301,353,3188,0,0,5600,0,, 
302868,544690,27-MAY-2024 10.56.35,5040,162.4,186.9,149.9,37,40.9,1650,,,37,,,,0,1008,0,0,0,0,0,0,0,0,0,0,0,90000,5004,0,3350,0,0,6500,0,, 
302870,544691,27-MAY-2024 11.52.00,2030,162.3,186.7,124.7,62,40.7,1678,,,62,,,,0,1009,0,0,0,0,0,0,0,0,0,0,0,85300,5456,706,3391,0,0,5500,0,, 
302874,544692,27-MAY-2024 12.48.54,2030,162.8,193.2,129.2,64,39.4,1640,,,64,,,,0,1007,0,0,0,0,0,0,0,0,0,0,0,83200,5469,706,3205,0,0,5900,0,, 
302876,544693,27-MAY-2024 13.41.53,2030,163,165.5,100.5,65,36.1,1662,,,65,,,,0,1005,0,0,0,0,0,0,0,0,0,0,0,73400,4642,593,2866,0,0,4800,0,, 
302879,544694,27-MAY-2024 15.03.54,2030,159.2,200.3,140.3,60,48.5,1626,,,60,,,,0,1007,0,0,0,0,0,0,0,0,0,0,0,98300,5877,465,3832,0,0,6600,0,, 
302882,544695,27-MAY-2024 16.02.17,2030,163.6,,127.5,,44.4,1649,,,,,,,0,1010,0,0,0,0,0,0,0,0,0,0,0,92000,5192,0,3275,0,0,6700,0,, 
302884,544696,27-MAY-2024 16.55.10,1011,161.9,191.4,155.4,36,41.7,1645,,,36,,,,0,310,0,0,0,0,0,0,0,0,0,0,0,93900,5393,243,2933,0,0,6500,0,, 
302887,544697,27-MAY-2024 17.48.26,1011,163,188.6,151.6,37,41.1,1692,,37,,,,,0,311,0,0,0,0,0,0,0,0,0,0,0,91300,5002,504,2856,0,0,6100,0,, 
302890,544698,27-MAY-2024 18.43.57,1011,163,189.8,152.8,37,40.7,1681,,,,,,,0,309,0,0,0,0,0,0,0,0,0,0,0,90500,5210,484,2794,0,0,6300,0,, 
302893,544699,27-MAY-2024 19.52.47,1011,163.4,185,148,37,45.3,1640,,,37,,,,0,308,0,0,0,0,0,0,0,0,0,0,0,93200,5116,131,3279,0,0,6300,0,, 
302897,544700,27-MAY-2024 20.47.37,1011,173.6,162.2,128.2,34,38.2,1634,,,34,,,,0,311,0,0,0,0,0,0,0,0,0,0,0,81500,4607,241,2631,0,0,6000,0,, 
302899,544701,27-MAY-2024 22.02.35,1011,160.9,186.6,148.6,38,44.7,1650,,,,38,,,0,308,0,0,0,0,0,0,0,0,0,0,0,96700,4656,0,2924,0,0,6500,0,, 
302903,544702,27-MAY-2024 23.02.06,1011,160.3,199.8,164.8,35,46.3,1671,,,35,,,,0,309,0,0,0,0,0,0,0,0,0,0,0,99700,5744,0,4011,0,0,7200,0,, 
302906,544703,27-MAY-2024 23.57.41,6081,166.7,190.9,150.9,40,43.6,1670,,,40,,,,0,1006,0,0,0,0,0,0,0,0,0,0,0,95000,4765,0,3024,0,0,6500,0,, 
302908,544704,28-MAY-2024 00.54.16,8061,165.5,186,150,36,44,1648,,,36,,,,0,1005,0,0,0,0,0,0,0,0,0,0,0,93500,4378,0,2394,0,0,6500,0,, 
302912,544705,28-MAY-2024 01.47.47,8061,165.6,80.9,43.9,37,37.8,1676,,37,,,,,0,1009,0,0,0,0,0,0,0,0,0,0,0,82500,4921,0,3439,0,0,7500,0,, 
302914,544706,28-MAY-2024 03.13.10,8061,163.5,,165.1,,49.7,1637,,,,,,,0,1008,0,0,0,0,0,0,0,0,0,0,0,99000,6109,0,4232,0,0,7900,0,, 
302917,544707,28-MAY-2024 04.09.47,8061,167.4,200.1,159.1,41,43.8,1630,,,41,,,,0,1007,0,0,0,0,0,0,0,0,0,0,0,98000,5914,0,3894,0,0,7000,0,, 
302920,544708,28-MAY-2024 05.02.49,8061,165.1,201.9,161.9,40,42.6,1637,,,40,,,,0,1007,0,0,0,0,0,0,0,0,0,0,0,96700,5566,372,3400,0,0,7200,0,, 
302923,544709,28-MAY-2024 05.52.41,8061,164.7,184.6,146.6,38,39.8,1650,,,38,,,,0,1008,0,0,0,0,0,0,0,0,0,0,0,88500,5216,0,2621,0,0,6500,0,, 
302926,544710,28-MAY-2024 06.46.27,1056,160,178.2,140.2,38,40.6,1638,,,38,,,,0,1007,0,0,0,0,0,0,0,0,0,0,0,87700,5058,0,2978,0,0,6500,0,, 
302928,544711,28-MAY-2024 08.03.46,1056,160.8,,160.1,,46.3,1666,,,,,,,0,1006,0,0,0,0,0,0,0,0,0,0,0,100300,5779,0,3492,0,0,6600,0,, 
302932,544712,28-MAY-2024 09.03.56,1056,160.8,,150,,43.5,1658,,,,,,,0,1005,0,0,0,0,0,0,0,0,0,0,0,93200,5617,0,4114,0,0,6500,0,, 
302935,544713,28-MAY-2024 10.13.32,1056,159.5,179.69,140.7,38.99,43.5,1661,,,30.93,8.06,,,0,1007,0,0,0,0,0,0,0,0,0,0,0,92000,5506,351,3829,0,0,6400,0,, 
302937,544714,28-MAY-2024 11.09.33,1056,161.7,156.6,118.6,38,37.4,1649,,,38,,,,0,1011,0,0,0,0,0,0,0,0,0,0,0,78000,4986,0,3561,0,0,5500,0,, 
302940,544715,28-MAY-2024 15.19.23,7063,157.2,201.4,140.4,61,52.6,1637,,,61,,,,0,1006,0,0,0,0,0,0,0,0,0,0,0,101600,6296,0,4049,0,0,6500,0,, 
302946,544716,28-MAY-2024 16.31.15,7063,159.9,187.2,121.2,66,43.1,1669,,,66,,,,0,1008,0,0,0,0,0,0,0,0,0,0,0,90000,4892,0,3285,0,0,5600,0,, 
302949,544717,28-MAY-2024 17.34.27,7063,161.2,184.3,121.3,63,42.3,1681,,,63,,,,0,1008,0,0,0,0,0,0,0,0,0,0,0,90800,5434,0,3579,0,0,6500,0,, 
302952,544718,28-MAY-2024 18.40.13,7060,160.5,180.9,119.9,61,44.5,1600,,61,,,,,0,1009,0,0,0,0,0,0,0,0,0,0,0,91000,5285,0,3420,0,0,5600,0,, 
302955,544719,28-MAY-2024 19.36.03,7060,160.7,177.1,141.1,36,42.7,1624,,,36,,,,0,1005,0,0,0,0,0,0,0,0,0,0,0,90700,5194,0,3496,0,0,6500,0,, 
302958,544720,28-MAY-2024 20.31.52,7060,160,180.5,116.2,64.3,41.8,1681,,,64.3,,,,0,1005,0,0,0,0,0,0,0,0,0,0,0,86600,4947,0,2894,0,0,6500,0,, 
302961,544721,28-MAY-2024 21.28.16,7060,166,167.9,130.9,37,42.3,1620,,,37,,,,0,1008,0,0,0,0,0,0,0,0,0,0,0,85900,4809,174,3513,0,0,4800,0,, 
302964,544722,28-MAY-2024 22.43.43,7060,161.9,189,154,35,46.9,1709,,,35,,,,0,1007,0,0,0,0,0,0,0,0,0,0,0,96700,6034,0,4449,0,0,6500,0,, 
302967,544723,28-MAY-2024 23.46.29,7060,161.1,,159.6,,45.9,1648,,,,,,,0,1007,0,0,0,0,0,0,0,0,0,0,0,98800,5606,454,4327,0,0,6500,0,, 
302969,544724,29-MAY-2024 00.47.58,7060,160.9,185.4,149.4,36,43.6,1651,,36,,,,,0,1006,0,0,0,0,0,0,0,0,0,0,0,95200,5536,481,3836,0,0,6500,0,, 
302973,544725,29-MAY-2024 01.51.37,5040,161.1,185.4,146.4,39,45.8,1669,,39,,,,,0,1006,0,0,0,0,0,0,0,0,0,0,0,98100,5966,265,4325,0,0,6500,0,, 
302975,544726,29-MAY-2024 02.52.09,5042,159.9,190.8,148.8,42,46.3,1663,,42,,,,,0,1004,0,0,0,0,0,0,0,0,0,0,0,97100,5608,0,4116,0,0,6500,0,, 
302979,544727,29-MAY-2024 03.44.19,5040,111.4,159.4,119.4,40,36.5,1678,,40,,,,,0,1004,0,0,0,0,0,0,0,0,0,0,0,78100,4839,173,2429,0,0,4000,0,, 
302981,544728,29-MAY-2024 04.24.56,5082,160,93.2,28.2,65,21.8,,,65,,,,,0,1008,0,0,0,0,0,0,0,0,0,0,0,36100,2241,0,1575,0,0,900,0,, 
302986,544728,29-MAY-2024 06.44.09,5082,165.7,,106.7,,36.9,1691,,,,,,,0,2011,0,0,0,0,0,0,0,0,0,0,0,70000,4247,244,3114,0,0,1500,0,, 
302994,544729,30-MAY-2024 01.32.33,2030,158.5,191.2,166.2,25,48,1688,,25,,,,,0,1006,0,0,0,0,0,0,0,0,0,0,0,113300,6776,617,4544,0,0,7100,0,, 
302996,544730,30-MAY-2024 02.29.25,1030,163.8,191.8,149.8,42,45.6,1664,,42,,,,,0,1008,0,0,0,0,0,0,0,0,0,0,0,93500,5504,525,4157,0,0,6500,0,, 
302998,544731,30-MAY-2024 03.55.06,1032,164.9,185.8,143.8,42,53,1652,,42,,,,,0,1008,0,0,0,0,0,0,0,0,0,0,0,92500,6055,0,4531,0,0,6500,0,, 
303000,544732,30-MAY-2024 04.54.26,1032,163.8,188.9,148.9,40,45.7,1666,,40,,,,,0,1007,0,0,0,0,0,0,0,0,0,0,0,96000,5351,337,4268,0,0,6500,0,, 
303003,544733,30-MAY-2024 05.50.45,1015,165.7,190.6,148.6,42,44.8,1642,,42,,,,,0,811,0,0,0,0,0,0,0,0,0,0,0,95300,5104,0,4414,0,0,6500,0,, 
303006,544734,30-MAY-2024 06.48.29,1015,165.2,186.7,144.7,42,43.6,1671,,42,,,,,0,810,0,0,0,0,0,0,0,0,0,0,0,93000,5379,0,4359,0,0,6500,0,, 
303010,544735,30-MAY-2024 07.52.26,1015,164.7,191.1,150.1,41,42.3,1677,,41,,,,,0,806,0,0,0,0,0,0,0,0,0,0,0,89300,5191,0,3015,0,0,6200,0,, 
303012,544736,30-MAY-2024 08.52.05,1015,163.9,,144.7,,43.8,1634,,,,,,,0,809,0,0,0,0,0,0,0,0,0,0,0,92100,5001,601,3420,0,0,6400,0,, 
303015,544737,30-MAY-2024 09.58.50,1015,164.1,188.1,150.1,38,39.6,1617,,,38,,,,0,810,0,0,0,0,0,0,0,0,0,0,0,87000,4827,701,2136,0,0,6500,0,, 
303018,544738,30-MAY-2024 10.53.45,1015,164.4,184.88,149.2,35.68,43.7,1649,,,19.58,16.1,,,0,812,0,0,0,0,0,0,0,0,0,0,0,92200,5171,462,3177,0,0,6400,0,, 
303021,544739,30-MAY-2024 11.47.26,1015,164.2,191.38,152.1,39.28,44.2,1612,,,12.56,26.72,,,0,808,0,0,0,0,0,0,0,0,0,0,0,96000,5283,800,4029,0,0,6500,0,, 
303024,544740,30-MAY-2024 12.46.06,1015,164.3,189.7,151.3,38.4,43.5,1610,,,21,17.4,,,0,810,0,0,0,0,0,0,0,0,0,0,0,95200,4947,461,4117,0,0,6500,0,, 
303028,544741,30-MAY-2024 13.40.04,1015,164.7,189.06,151,38.06,44.1,,,,12.78,25.28,,,0,808,0,0,0,0,0,0,0,0,0,0,0,96800,5500,798,4694,0,0,6500,0,, 
303031,544742,30-MAY-2024 14.36.10,1015,163.5,191.11,151,40.11,42.8,1646,,,3.33,36.78,,,0,807,0,0,0,0,0,0,0,0,0,0,0,94000,5133,1259,3916,0,0,6600,0,, 
303034,544743,30-MAY-2024 15.45.36,1015,165.1,202.73,163.5,39.23,47.4,1634,,,24,15.23,,,0,813,0,0,0,0,0,0,0,0,0,0,0,100800,5953,963,4434,0,0,6500,0,, 
303037,544744,30-MAY-2024 16.58.45,1015,164.5,185.03,147.6,37.43,46.7,1652,,,26.21,11.22,,,0,811,0,0,0,0,0,0,0,0,0,0,0,95500,5001,724,3581,0,0,5400,0,, 
303039,544745,30-MAY-2024 17.54.12,1015,164.2,185.9,145.9,40,45.4,1566,,,40,,,,0,808,0,0,0,0,0,0,0,0,0,0,0,96000,4894,574,3988,0,0,6500,0,, 
303042,544746,30-MAY-2024 18.50.41,1015,165.6,186.6,146.6,40,42.1,1643,,,40,,,,0,806,0,0,0,0,0,0,0,0,0,0,0,92500,4775,797,2990,0,0,6500,0,, 
303045,544747,30-MAY-2024 19.47.50,1015,164.8,186.8,147.8,39,45.2,1594,,,39,,,,0,808,0,0,0,0,0,0,0,0,0,0,0,94300,5265,795,3092,0,0,6500,0,, 
303048,544748,30-MAY-2024 20.43.22,1015,161.8,189.9,151.9,38,42.3,1651,,,38,,,,0,810,0,0,0,0,0,0,0,0,0,0,0,93600,5347,794,3708,0,0,6500,0,, 
303051,544749,30-MAY-2024 21.45.20,1015,163.2,183.2,142.2,41,44.4,1602,,,41,,,,0,810,0,0,0,0,0,0,0,0,0,0,0,91500,5851,484,4367,0,0,6600,0,, 
303054,544750,30-MAY-2024 22.45.11,1015,162.2,195.8,156.8,39,46.3,1620,,,39,,,,0,1004,0,0,0,0,0,0,0,0,0,0,0,99000,5056,902,3831,0,0,6500,0,, 
303057,544751,30-MAY-2024 23.45.51,1015,165.4,191.2,152.7,38.5,48.7,1632,,,38.5,,,,0,1009,0,0,0,0,0,0,0,0,0,0,0,103100,5009,1148,4302,0,0,6500,0,, 
303060,544752,31-MAY-2024 00.44.12,1032,165.5,189.4,149.4,40,46.2,1633,,40,,,,,0,1007,0,0,0,0,0,0,0,0,0,0,0,97300,5101,1129,3706,0,0,6500,0,, 
303063,544753,31-MAY-2024 01.40.32,5095,165.2,57.4,14.4,43,46,1657,,43,,,,,0,1005,0,0,0,0,0,0,0,0,0,0,0,96200,5196,575,3911,0,0,6500,0,, 
303067,544754,31-MAY-2024 02.45.31,5095,164.7,61.3,21.3,40,45.1,1641,,40,,,,,0,1008,0,0,0,0,0,0,0,0,0,0,0,93400,5081,573,3363,0,0,6500,0,, 
303070,544755,31-MAY-2024 03.40.55,5095,165.6,189.3,149.3,40,43.8,1651,,40,,,,,0,1006,0,0,0,0,0,0,0,0,0,0,0,93300,4711,353,2742,0,0,6500,0,, 
303072,544756,31-MAY-2024 04.34.41,5095,166.1,190,149,41,43,1664,,41,,,,,0,1009,0,0,0,0,0,0,0,0,0,0,0,92000,5528,353,2921,0,0,6500,0,, 
303075,544757,31-MAY-2024 05.24.15,5095,162.3,41.9,2.9,39,39.3,1668,,39,,,,,0,1006,0,0,0,0,0,0,0,0,0,0,0,85100,4683,0,2505,0,0,6500,0,, 
303078,544758,31-MAY-2024 06.18.42,1032,162,111,71,40,42.3,1686,,40,,,,,0,1008,0,0,0,0,0,0,0,0,0,0,0,92800,4819,0,2911,0,0,6500,0,, 
303081,544759,31-MAY-2024 07.19.57,1032,164.1,209.1,170.1,39,48.4,1680,,39,,,,,0,1008,0,0,0,0,0,0,0,0,0,0,0,103400,5484,0,3282,0,0,6900,0,, 
303084,544760,31-MAY-2024 08.37.37,1032,164.6,190.6,149.6,41,49,1666,,41,,,,,0,1008,0,0,0,0,0,0,0,0,0,0,0,96100,4963,354,2653,0,0,6600,0,, 
303087,544761,31-MAY-2024 09.31.38,1032,164.5,189.1,150.1,39,42,1632,,,39,,,,0,1006,0,0,0,0,0,0,0,0,0,0,0,92100,5431,501,2613,0,0,5700,0,, 
303090,544762,31-MAY-2024 10.24.48,1032,164,184.4,145.2,39.2,42,1676,,,22.3,16.9,,,0,1008,0,0,0,0,0,0,0,0,0,0,0,90600,5407,573,3218,0,0,6600,0,, 
303093,544763,31-MAY-2024 11.20.11,1032,163.9,186.99,145,41.99,44.4,1592,,,31.66,10.33,,,0,1009,0,0,0,0,0,0,0,0,0,0,0,92600,5173,573,3228,0,0,6500,0,, 
303096,544764,31-MAY-2024 12.12.51,1032,164.5,183.36,140,43.36,42.4,1614,,,21.94,21.42,,,0,987,0,0,0,0,0,0,0,0,0,0,0,89000,5138,501,3272,0,0,6500,0,, 
303099,544765,31-MAY-2024 13.05.47,1032,164,186.1,144.1,42,42.6,1626,,3.17,20.12,18.71,,,0,1006,0,0,0,0,0,0,0,0,0,0,0,89100,5208,501,3072,0,0,6800,0,, 
303102,544766,31-MAY-2024 14.01.27,1032,164.2,186.4,144.4,42,41.8,1649,,,42,,,,0,1008,0,0,0,0,0,0,0,0,0,0,0,88900,5149,0,3141,0,0,6500,0,, 
303105,544767,31-MAY-2024 14.56.08,1032,168,191.1,150.1,41,42.1,1637,,,41,,,,0,1005,0,0,0,0,0,0,0,0,0,0,0,91000,5337,499,3758,0,0,7000,0,, 
303109,544768,31-MAY-2024 15.57.28,1032,162.7,,150.6,,43.2,1619,,,,,,,0,1005,0,0,0,0,0,0,0,0,0,0,0,93500,5692,575,4038,0,0,6500,0,, 
303112,544769,31-MAY-2024 17.09.37,1032,164.3,201.3,131.3,70,46.1,1642,,,70,,,,0,1006,0,0,0,0,0,0,0,0,0,0,0,92300,6147,0,4569,0,0,6600,0,, 
303115,544770,31-MAY-2024 18.10.17,5095,164.3,190.1,152.1,38,44.2,1660,,,38,,,,0,1007,0,0,0,0,0,0,0,0,0,0,0,93000,5383,0,4019,0,0,6500,0,, 
303118,544771,31-MAY-2024 19.12.12,5095,163.7,188.2,151.2,37,42.8,1679,,,37,,,,0,1005,0,0,0,0,0,0,0,0,0,0,0,91000,5766,0,3933,0,0,6500,0,, 
303121,544772,31-MAY-2024 20.02.07,5095,164.1,180.3,143.8,36.5,39.5,1666,,,36.5,,,,0,1008,0,0,0,0,0,0,0,0,0,0,0,86100,4891,0,2849,0,0,6500,0,, 
303124,544773,31-MAY-2024 20.55.06,5095,164.1,179.6,141.6,38,39.4,1658,,,38,,,,0,1009,0,0,0,0,0,0,0,0,0,0,0,85000,5302,0,2551,0,0,6500,0,, 
303126,544774,31-MAY-2024 21.45.05,5095,163.7,187.5,146.3,41.2,40,,,,41.2,,,,0,1005,0,0,0,0,0,0,0,0,0,0,0,88000,5138,0,3319,0,0,6500,0,, 
303129,544775,31-MAY-2024 22.37.22,5095,164.4,169.6,132.6,37,39.2,1654,,,37,,,,0,1007,0,0,0,0,0,0,0,0,0,0,0,83100,5291,353,3923,0,0,6500,0,, 
303132,544776,01-JUN-2024 00.00.08,5095,162,198.8,159.8,39,52,1644,,,39,,,,0,1006,0,0,0,0,0,0,0,0,0,0,0,97400,5674,0,3691,0,0,6500,0,, 
303135,544777,01-JUN-2024 00.56.47,5095,161.6,51.6,11.6,40,43.6,1660,,40,,,,,0,1004,0,0,0,0,0,0,0,0,0,0,0,90700,5550,129,3500,0,0,6500,0,, 
303138,544778,01-JUN-2024 01.49.13,5095,161.8,191.6,150.6,41,42.5,1672,,41,,,,,0,0,0,0,0,0,0,0,0,0,0,0,0,89000,5341,352,2633,0,0,5500,0,, 
303141,544779,01-JUN-2024 02.51.18,5095,162.4,186.1,146.1,40,43.1,1657,,40,,,,,0,0,0,0,0,0,0,0,0,0,0,0,0,87000,5310,573,2856,0,0,5000,0,, 
303145,544780,01-JUN-2024 03.43.17,5095,162,181,140,41,41.6,1657,,41,,,,,0,1007,0,0,0,0,0,0,0,0,0,0,0,87000,4908,353,2990,0,0,4900,0,, 
303147,544781,01-JUN-2024 04.40.57,5095,163.2,181,141,40,43.3,1686,,40,,,,,0,1007,0,0,0,0,0,0,0,0,0,0,0,88500,4907,0,3501,0,0,5000,0,, 
303151,544782,01-JUN-2024 05.35.27,5095,162.8,177.8,137.8,40,42.7,1656,,40,,,,,0,1006,0,0,0,0,0,0,0,0,0,0,0,83600,5068,0,3005,0,0,4800,0,, 
303154,544783,01-JUN-2024 06.30.07,5095,161.8,185,144,41,42.9,1665,,41,,,,,0,1010,0,0,0,0,0,0,0,0,0,0,0,88600,5147,0,3337,0,0,6500,0,, 
303157,544784,01-JUN-2024 07.33.34,5095,165,189.9,148.9,41,44.4,1677,,41,,,,,0,1006,0,0,0,0,0,0,0,0,0,0,0,92000,5489,0,3782,0,0,6500,0,, 
303159,544785,01-JUN-2024 08.44.14,5095,164.7,183.9,142.9,41,41.4,1642,,41,,,,,0,1007,0,0,0,0,0,0,0,0,0,0,0,87200,5486,0,3209,0,0,7000,0,, 
303163,544786,01-JUN-2024 09.35.33,5095,165.3,185.8,144.6,41.2,41.4,1653,,41.2,,,,,0,1010,0,0,0,0,0,0,0,0,0,0,0,88900,4962,0,3093,0,0,6400,0,, 
303166,544787,01-JUN-2024 10.25.47,5095,164.1,185.4,149.4,36,39.8,1671,,,36,,,,0,1007,0,0,0,0,0,0,0,0,0,0,0,88300,5205,0,3048,0,0,6500,0,, 
303169,544788,01-JUN-2024 11.22.09,5095,162.1,184.2,145.2,39,41.8,1666,,,39,,,,0,1009,0,0,0,0,0,0,0,0,0,0,0,89800,5392,0,3084,0,0,6500,0,, 
303171,544789,01-JUN-2024 12.14.10,5095,163.7,185.3,147.1,38.2,40.4,1677,,38.2,,,,,0,1005,0,0,0,0,0,0,0,0,0,0,0,88000,4871,0,2478,0,0,5500,0,, 
303174,544790,01-JUN-2024 13.04.33,5095,164.2,183.7,149.4,34.3,40.9,1650,,34.3,,,,,0,1004,0,0,0,0,0,0,0,0,0,0,0,88000,5042,0,2919,0,0,5500,0,, 
303177,544791,01-JUN-2024 14.06.19,5095,161.8,176.5,136.5,40,42.5,1680,,,40,,,,0,1005,0,0,0,0,0,0,0,0,0,0,0,86800,4625,0,2544,0,0,5500,0,, 
303180,544792,01-JUN-2024 15.00.29,5095,163.1,177.5,142.5,35,37.8,1639,,,35,,,,0,1006,0,0,0,0,0,0,0,0,0,0,0,84400,5053,0,2315,0,0,5500,0,, 
303183,544793,01-JUN-2024 16.08.40,5095,162.4,189.9,151.9,38,42.7,1652,,38,,,,,0,1007,0,0,0,0,0,0,0,0,0,0,0,91100,5194,0,3233,0,0,5200,0,, 
303186,544794,01-JUN-2024 17.14.09,1030,162.9,191.7,154.7,37,45.3,1642,,,37,,,,0,1006,0,0,0,0,0,0,0,0,0,0,0,95500,4934,0,3263,0,0,5500,0,, 
303190,544795,01-JUN-2024 18.16.00,1030,167.5,170.2,130.2,40,39.5,1623,,,40,,,,0,1006,0,0,0,0,0,0,0,0,0,0,0,83000,4669,0,2769,0,0,5500,0,, 
303193,544796,01-JUN-2024 19.06.14,1030,166,227.9,189.9,38,43,1612,,,38,,,,0,1006,0,0,0,0,0,0,0,0,0,0,0,94100,6204,0,3751,0,0,6600,0,, 
303195,544797,01-JUN-2024 20.29.10,5095,169.5,198.5,160.5,38,48.5,1635,,,38,,,,0,1006,0,0,0,0,0,0,0,0,0,0,0,91800,6408,0,3795,0,0,5500,0,, 
303199,544798,01-JUN-2024 21.23.40,5095,165.8,186.6,146.6,40,42.7,1617,,,40,,,,0,1008,0,0,0,0,0,0,0,0,0,0,0,91600,4863,0,3159,0,0,5000,0,, 
303202,544799,01-JUN-2024 22.15.43,5095,166.5,184.7,143.7,41,41.4,1617,,,41,,,,0,1007,0,0,0,0,0,0,0,0,0,0,0,89500,4463,0,2264,0,0,5000,0,, 
303204,544800,01-JUN-2024 23.09.40,5095,160.8,185.5,147.5,38,39.5,1667,,,38,,,,0,1008,0,0,0,0,0,0,0,0,0,0,0,86500,5200,0,3566,0,0,5000,0,, 
303207,544801,02-JUN-2024 00.07.00,7063,164.1,,25.4,,42.2,1679,,,,,,,0,1006,0,0,0,0,0,0,0,0,0,0,0,89500,4976,0,3589,0,0,5500,0,, 
303210,544802,02-JUN-2024 01.18.30,7063,162.7,,153.6,,46.6,1661,,,,,,,0,1005,0,0,0,0,0,0,0,0,0,0,0,92400,6791,242,4808,0,0,5600,0,, 
303213,544803,02-JUN-2024 02.12.06,7063,162.4,,147.9,,42,1649,,,,,,,0,1009,0,0,0,0,0,0,0,0,0,0,0,89200,5367,0,2756,0,0,5500,0,, 
303215,544804,02-JUN-2024 03.05.26,7063,162,139,71,68,39.1,1681,,68,,,,,0,1007,0,0,0,0,0,0,0,0,0,0,0,87300,5063,0,3290,0,0,5500,0,, 
303219,544805,02-JUN-2024 03.56.46,7063,155,177.8,137.8,40,37.8,1635,,40,,,,,0,1009,0,0,0,0,0,0,0,0,0,0,0,82500,4734,0,2897,0,0,5500,0,, 
303222,544806,02-JUN-2024 05.14.50,7063,161.1,193.7,149.7,44,43.3,1635,,44,,,,,0,1005,0,0,0,0,0,0,0,0,0,0,0,92900,5195,0,3014,0,0,5800,0,, 
303224,544807,02-JUN-2024 06.04.29,7063,161.1,186.3,146.3,40,40.3,1607,,40,,,,,0,1006,0,0,0,0,0,0,0,0,0,0,0,87000,5144,0,3023,0,0,5500,0,, 
303227,544808,02-JUN-2024 06.59.59,7063,162.5,193.2,152.2,41,42.2,1685,,41,,,,,0,810,0,0,0,0,0,0,0,0,0,0,0,90600,5506,0,3448,0,0,5500,0,, 
303230,544809,02-JUN-2024 07.51.56,7063,159.7,188.8,144.8,44,41.5,1650,,44,,,,,0,1008,0,0,0,0,0,0,0,0,0,0,0,87000,4868,0,2662,0,0,5500,0,, 
303233,544810,02-JUN-2024 08.43.17,1032,164.3,185,144.8,40.2,41.5,1655,,40.2,,,,,0,1004,0,0,0,0,0,0,0,0,0,0,0,86600,5034,0,2340,0,0,5500,0,, 
303236,544811,02-JUN-2024 09.57.55,1032,162,184.9,149.9,35,42.4,1628,,35,,,,,0,1007,0,0,0,0,0,0,0,0,0,0,0,90000,5029,0,2788,0,0,5500,0,, 
303238,544812,02-JUN-2024 11.17.15,1032,162,190.4,153.1,37.3,45.6,1643,,37.3,,,,,0,1006,0,0,0,0,0,0,0,0,0,0,0,94300,5177,0,3242,0,0,5600,0,, 
303241,544813,02-JUN-2024 12.11.15,1030,162.2,,131.8,,38.9,1620,,,,,,,0,1007,0,0,0,0,0,0,0,0,0,0,0,82000,4856,242,2851,0,0,5500,0,, 
303244,544814,02-JUN-2024 14.01.45,5042,162.9,,149.9,,45.8,1673,,,,,,,0,308,0,0,0,0,0,0,0,0,0,0,0,94000,5371,241,2561,0,0,5600,0,, 
303248,544815,02-JUN-2024 14.57.49,5042,163.5,188.6,153.6,35,43.8,1680,,35,,,,,0,1004,0,0,0,0,0,0,0,0,0,0,0,92200,5269,0,3064,0,0,5500,0,, 
303251,544816,02-JUN-2024 15.57.31,5042,156.1,185.2,145.2,40,42,1643,,,40,,,,0,1006,0,0,0,0,0,0,0,0,0,0,0,89000,4984,0,3307,0,0,5400,0,, 
303254,544817,02-JUN-2024 17.06.41,1011,165,190.1,151.1,39,45.4,1651,,,39,,,,0,306,0,0,0,0,0,0,0,0,0,0,0,93000,5273,0,3280,0,0,5500,0,, 
303256,544818,02-JUN-2024 18.03.45,1011,161.4,186.2,148.2,38,42.4,1626,,,38,,,,0,305,0,0,0,0,0,0,0,0,0,0,0,89000,5250,0,3335,0,0,5500,0,, 
303259,544819,02-JUN-2024 18.56.31,1011,164.2,190.3,149.3,41,40.9,1676,,,41,,,,0,307,0,0,0,0,0,0,0,0,0,0,0,89000,5570,0,3363,0,0,5500,0,, 
303262,544820,02-JUN-2024 19.51.21,1011,152,187,147,40,41.4,1635,,,40,,,,0,307,0,0,0,0,0,0,0,0,0,0,0,90000,5145,0,3297,0,0,5500,0,, 
303265,544821,02-JUN-2024 20.49.53,1011,157.7,190.5,151.5,39,44.7,1601,,,39,,,,0,304,0,0,0,0,0,0,0,0,0,0,0,92000,6482,0,4417,0,0,5900,0,, 
303268,544822,02-JUN-2024 21.39.16,1011,163.9,182.2,140.2,42,39.4,1632,,,42,,,,0,305,0,0,0,0,0,0,0,0,0,0,0,85500,4920,0,2938,0,0,5500,0,, 
303271,544823,02-JUN-2024 22.23.26,1011,163.5,175,135,40,36,,,,40,,,,0,306,0,0,0,0,0,0,0,0,0,0,0,78200,4484,0,1875,0,0,5800,0,, 
303274,544824,02-JUN-2024 23.10.15,1011,155.9,200,132,68,37.5,1608,,,68,,,,0,308,0,0,0,0,0,0,0,0,0,0,0,83000,4755,0,3167,0,0,6000,0,, 
303277,544825,03-JUN-2024 00.09.51,1011,163.9,192.37,154.8,37.57,45,1616,,,9.66,27.91,,,0,306,0,0,0,0,0,0,0,0,0,0,0,100000,5569,118,3783,0,0,5500,0,, 
303280,544826,03-JUN-2024 01.09.00,1011,163.7,220.28,154.8,65.48,40.4,1633,,,30.04,35.44,,,0,307,0,0,0,0,0,0,0,0,0,0,0,85000,5263,118,2630,0,0,5600,0,, 
303283,544827,03-JUN-2024 01.59.01,1010,163.5,174.97,139.8,35.17,38.7,1637,,,19.74,15.43,,,0,310,0,0,0,0,0,0,0,0,0,0,0,84000,4786,352,2718,0,0,5500,0,, 
303286,544828,03-JUN-2024 03.05.52,1011,161.1,190.2,150.2,40,42.9,1667,,,13.59,26.41,,,0,306,0,0,0,0,0,0,0,0,0,0,0,92000,5453,0,2995,0,0,5500,0,, 
303290,544829,03-JUN-2024 04.05.55,1011,161.7,184.68,119.7,64.98,43.1,1631,,,30.46,34.52,,,0,308,0,0,0,0,0,0,0,0,0,0,0,88000,5480,0,3126,0,0,5500,0,, 
303292,544830,03-JUN-2024 05.01.22,1011,161.8,,105.7,,39.3,1624,,,,,,,0,309,0,0,0,0,0,0,0,0,0,0,0,81100,4939,0,2685,0,0,4800,0,, 
303294,544831,03-JUN-2024 06.14.43,1011,160.8,,146.2,,42.2,1674,,,,,,,0,312,0,0,0,0,0,0,0,0,0,0,0,92500,4922,0,2798,0,0,5500,0,, 
303298,544832,03-JUN-2024 07.09.02,1011,155,193.39,153.4,39.99,42.5,1654,,,12.23,27.76,,,0,308,0,0,0,0,0,0,0,0,0,0,0,93100,5426,0,3342,0,0,5500,0,, 
303301,544833,03-JUN-2024 08.03.58,1011,161,,152.7,,42.2,1656,,,,,,,0,300,0,0,0,0,0,0,0,0,0,0,0,91800,5050,0,3029,0,0,5500,0,, 
303304,544834,03-JUN-2024 09.01.52,1011,162.5,,137.9,,43.3,1630,,,,,,,0,299,0,0,0,0,0,0,0,0,0,0,0,91000,5088,0,2594,0,0,5600,0,, 
303309,544835,03-JUN-2024 10.00.02,1011,160.2,,125.8,,44.8,1623,,,,,,,0,299,0,0,0,0,0,0,0,0,0,0,0,91000,4581,0,2167,0,0,5700,0,, 
303312,544836,03-JUN-2024 10.49.27,1010,161.6,185.5,155.5,30,39.7,1595,,30,,,,,0,300,0,0,0,0,0,0,0,0,0,0,0,89500,4853,0,2558,0,1996,5500,0,, 
303315,544837,03-JUN-2024 11.49.11,5042,162.4,180.2,118.2,62,42.3,1625,,62,,,,,0,1007,0,0,0,0,0,0,0,0,0,0,0,86800,4528,0,1919,0,1554,4800,0,,
