Repository: sanad-code/udacity-aimaster-capstone-ai-programming-foundations-project

# Steel Production Data Analysis — Udacity AI Master Capstone

This project analyzes steel production data to identify key factors affecting energy consumption, quality indicators, and production efficiency. It covers data cleaning, exploratory data analysis (EDA), and visualization of relationships between variables such as DRI Carbon and Silica (SiO2). The insights support data-driven decisions to optimize the steelmaking process.

## What Was Built

A Jupyter Notebook (`data-workflow/data_workflow.ipynb`) that loads, cleans, and analyzes internal steel production heat data, producing visualizations and statistical summaries saved under `outputs/`.

File: data/raw/flat_raw_data.csv (part 42 of 86)
RC,HID,STOP_DATE,STEEL_GRADE,TAPPED_WGT,TOTAL_CHARGE,DRI_CHARGE,SCRAP_CHARGE,POWER_ON_TIME,FINAL_TEMP,TOTAL_C_DRI,LOCAL_SCRAP,HOME_RETURN_SCRAP,IMPORTED_SCRAP,PIG_IRON,DRI_BRIQUETTED,FESI,FEMN,SIMN,FECR,NICKEL,FETI,FEB,FENB,FEP,FEMO,CU,FEV,NITROVAN,ELEC_ENERGY,OXYGEN,COKE_LUMP,MODULE_CARBON,COKE_POWDER,BURNT_LIME,BURNT_DOLAMITE,FLUX,C_ANALYSIS, 
303319,544838,03-JUN-2024 12.39.17,5042,162.2,,143,,38.6,1628,,,,,,,0,1005,0,0,0,0,0,0,0,0,0,0,0,85900,4890,0,2644,0,1996,5500,0,, 
303322,544839,03-JUN-2024 13.30.53,5042,162.2,177.9,139.9,38,39.8,1689,,38,,,,,0,1005,0,0,0,0,0,0,0,0,0,0,0,86200,4658,0,2692,0,1995,5500,0,, 
303325,544840,03-JUN-2024 14.22.38,5042,161.1,184.2,144.2,40,38.8,1634,,40,,,,,0,1008,0,0,0,0,0,0,0,0,0,0,0,85700,4942,0,2192,0,1996,5500,0,, 
303328,544841,03-JUN-2024 15.12.19,5042,158.9,182.6,141.6,41,37.5,1625,,41,,,,,0,1008,0,0,0,0,0,0,0,0,0,0,0,82900,4885,0,2257,0,1996,5300,0,, 
303330,544842,03-JUN-2024 16.15.17,5042,162.8,,62.9,,46.6,1640,,,,,,,0,1008,0,0,0,0,0,0,0,0,0,0,0,101000,5627,0,3270,0,1996,6500,0,, 
303334,544843,03-JUN-2024 17.12.48,7060,162.2,188.2,147.2,41,40.7,1650,,,41,,,,0,1006,0,0,0,0,0,0,0,0,0,0,0,89000,5068,0,2496,0,998,5400,0,, 
303337,544844,03-JUN-2024 18.08.38,7060,162.3,189.9,149.9,40,42.1,1666,,,40,,,,0,1008,0,0,0,0,0,0,0,0,0,0,0,92500,4790,0,2507,0,1996,6000,0,, 
303339,544845,03-JUN-2024 19.00.58,7060,156.7,181,141,40,40.1,1695,,,40,,,,0,1008,0,0,0,0,0,0,0,0,0,0,0,86000,5046,0,2284,0,1995,5500,0,, 
303342,544846,03-JUN-2024 19.49.58,7060,162.6,180.4,141.4,39,38.4,1651,,,39,,,,0,1007,0,0,0,0,0,0,0,0,0,0,0,84000,4747,0,2325,0,1996,5500,0,, 
303344,544847,03-JUN-2024 20.41.21,7060,162.9,207.4,141.4,66,38.8,1634,,,66,,,,0,1000,0,0,0,0,0,0,0,0,0,0,0,82000,4723,0,2059,0,1996,5500,0,, 
303347,544848,03-JUN-2024 21.30.08,7060,162.9,197,155,42,41.2,1621,,,42,,,,0,1005,0,0,0,0,0,0,0,0,0,0,0,92000,5178,0,2529,0,1996,5500,0,, 
303351,544849,03-JUN-2024 22.15.14,7060,160.7,155.5,111.5,44,34.5,1659,,,44,,,,0,1007,0,0,0,0,0,0,0,0,0,0,0,76500,4398,415,2136,0,1996,5500,0,, 
303354,544850,03-JUN-2024 23.13.03,7060,160.3,175.1,113.1,62,39.6,1648,,,62,,,,0,1007,0,0,0,0,0,0,0,0,0,0,0,81200,5755,0,2912,0,1662,6500,0,, 
303356,544851,04-JUN-2024 00.22.57,7060,159.6,176.9,154.9,22,44.4,1639,,,22,,,,0,1008,0,0,0,0,0,0,0,0,0,0,0,93900,6105,301,3445,0,2000,5500,0,, 
303360,544852,04-JUN-2024 01.33.53,7060,156.6,,171,,49.7,1643,,,,,,,0,1007,0,0,0,0,0,0,0,0,0,0,0,102000,6219,0,3301,0,2000,5500,0,, 
303363,544853,04-JUN-2024 02.30.44,7060,159.5,191.7,149.7,42,42.9,1592,,,42,,,,0,1010,0,0,0,0,0,0,0,0,0,0,0,93600,5476,464,3191,0,2108,5500,0,, 
303366,544854,04-JUN-2024 03.24.43,7060,158.9,190.79,149.8,40.99,43.9,1647,,,11.9,29.09,,,0,1004,0,0,0,0,0,0,0,0,0,0,0,94000,5610,728,3091,0,1996,5500,0,, 
303370,544855,04-JUN-2024 03.21.04,7060,162.6,188.65,145,43.65,42.4,1667,,,22.93,20.72,,,0,1006,0,0,0,0,0,0,0,0,0,0,0,91000,5117,573,2743,0,2000,5500,0,, 
303373,544856,04-JUN-2024 05.19.04,6062,162.6,188.64,119.8,68.84,43.1,1613,,,17.19,51.65,,,0,1008,0,0,0,0,0,0,0,0,0,0,0,87000,5603,463,2671,0,2007,5400,0,, 
303375,544857,04-JUN-2024 06.10.48,5040,162.7,185.54,146.1,39.44,40,1654,,,22.02,17.42,,,0,1006,0,0,0,0,0,0,0,0,0,0,0,88000,5428,502,3078,0,2000,5500,0,, 
303379,544858,04-JUN-2024 07.10.24,5042,162.8,179.11,139,40.11,40.7,1656,,,22.98,17.13,,,0,1007,0,0,0,0,0,0,0,0,0,0,0,85000,5762,504,3489,0,2000,5500,0,, 
303382,544859,04-JUN-2024 08.07.53,5042,161.4,186.36,120.1,66.26,43.4,1661,,,33.83,32.43,,,0,1007,0,0,0,0,0,0,0,0,0,0,0,88800,4939,0,2381,0,0,5600,0,, 
303384,544860,04-JUN-2024 09.00.54,5042,163.9,169.7,131.5,38.2,40.1,1646,,38.2,,,,,0,1007,0,0,0,0,0,0,0,0,0,0,0,80000,5419,0,2831,0,1996,5500,0,, 
303386,544861,04-JUN-2024 10.07.09,5042,164,189.9,147.9,42,47.6,1633,,42,,,,,0,1010,0,0,0,0,0,0,0,0,0,0,0,95000,5938,0,3452,0,1774,5800,0,, 
303390,544862,04-JUN-2024 11.05.14,5042,161.3,184,143,41,44.2,1570,,41,,,,,0,996,0,0,0,0,0,0,0,0,0,0,0,91900,5170,0,3113,0,1995,5500,0,, 
303393,544863,04-JUN-2024 12.01.44,5042,162.2,189.3,150.3,39,43.2,1655,,39,,,,,0,1008,0,0,0,0,0,0,0,0,0,0,0,92900,5101,0,3150,0,1996,5500,0,, 
303396,544864,04-JUN-2024 12.55.18,5042,164.4,186.1,149.1,37,42.2,1632,,37,,,,,0,1008,0,0,0,0,0,0,0,0,0,0,0,90000,5349,0,3023,0,1996,5500,0,, 
303399,544865,04-JUN-2024 13.46.30,5042,158.1,,139.5,,40.9,1667,,,,,,,0,1005,0,0,0,0,0,0,0,0,0,0,0,87000,4816,0,3081,0,1774,5500,0,, 
303402,544866,04-JUN-2024 14.50.55,5042,162.4,,180.2,,44,1677,,,,,,,0,1005,0,0,0,0,0,0,0,0,0,0,0,90400,5956,0,3659,0,1996,6800,0,, 
303405,544867,04-JUN-2024 16.07.51,5042,159.9,,180.2,,45.9,,,,,,,,0,1007,0,0,0,0,0,0,0,0,0,0,0,89700,5189,241,3072,0,1996,6800,0,, 
303409,544868,04-JUN-2024 17.08.44,8061,161.8,,126.4,,44.1,1632,,,,,,,0,1007,0,0,0,0,0,0,0,0,0,0,0,87300,5736,241,3770,0,1996,5700,0,, 
303412,544869,04-JUN-2024 18.11.21,8061,162.6,,121,,44.6,1648,,,,,,,0,1006,0,0,0,0,0,0,0,0,0,0,0,87700,5447,243,2987,0,1662,5800,0,, 
303415,544870,04-JUN-2024 19.19.20,7060,161.8,181.3,144.3,37,43,1650,,37,,,,,0,1007,0,0,0,0,0,0,0,0,0,0,0,88000,5783,96,3838,0,1994,5500,0,, 
303418,544871,04-JUN-2024 20.16.21,7060,161.2,184.9,147.9,37,42.5,1667,,37,,,,,0,1006,0,0,0,0,0,0,0,0,0,0,0,88000,5209,0,3669,0,2106,5500,0,, 
303420,544872,04-JUN-2024 22.26.05,7060,160.9,67,25,42,48.3,,,42,,,,,0,1007,0,0,0,0,0,0,0,0,0,0,0,98000,5618,504,3665,0,2000,6000,0,, 
303423,544873,04-JUN-2024 23.30.54,7060,159.3,190.4,150.4,40,44.7,1620,,40,,,,,0,1009,0,0,0,0,0,0,0,0,0,0,0,95000,5756,484,4508,0,1996,5500,0,, 
303426,544874,05-JUN-2024 00.32.11,7060,157.4,191.19,150.2,40.99,47,1621,,,19.31,21.68,,,0,956,0,0,0,0,0,0,0,0,0,0,0,100300,5084,1008,4411,0,1996,6000,0,, 
303429,544875,05-JUN-2024 01.39.15,1032,160.1,,150.2,,44.8,1616,,,,,,,0,308,0,0,0,0,0,0,0,0,0,0,0,92000,6127,1008,4130,0,2000,6000,0,, 
303433,544876,05-JUN-2024 02.40.31,1032,156.7,190,128,62,44.7,1653,,,62,,,,0,308,0,0,0,0,0,0,0,0,0,0,0,89300,5526,0,3558,0,1996,6000,0,, 
303436,544877,05-JUN-2024 03.40.30,1013,159.8,187.98,122,65.98,42.2,1666,,,15.63,50.35,,,0,307,0,0,0,0,0,0,0,0,0,0,0,85600,5650,575,3288,0,1996,5300,0,, 
303439,544878,05-JUN-2024 04.39.37,1013,160.4,184.6,119.6,65,41.6,1667,,,65,,,,0,308,0,0,0,0,0,0,0,0,0,0,0,84800,5742,0,2795,0,2001,6100,0,, 
303442,544879,05-JUN-2024 05.44.00,1014,159.1,169.29,131.3,37.99,39.1,1636,,,,37.99,,,0,309,0,0,0,0,0,0,0,0,0,0,0,84100,5725,222,4130,0,2000,5500,0,, 
303445,544880,05-JUN-2024 08.31.57,1011,158.8,,148.9,,47.3,1662,,,,,,,0,1007,0,0,0,0,0,0,0,0,0,0,0,91800,5387,503,2983,0,1996,5500,0,, 
303449,544881,05-JUN-2024 09.36.27,1056,159.4,189.9,151.7,38.2,44.9,1652,,38.2,,,,,0,1006,0,0,0,0,0,0,0,0,0,0,0,93200,5380,0,3539,0,1996,5500,0,, 
303451,544882,05-JUN-2024 10.31.46,1056,160.6,189.4,149.4,40,44.1,1670,,40,,,,,0,1007,0,0,0,0,0,0,0,0,0,0,0,91500,5260,0,3410,0,1996,5500,0,, 
303453,544883,05-JUN-2024 11.25.27,1056,159.4,179.8,140.8,39,44.1,1638,,39,,,,,0,1007,0,0,0,0,0,0,0,0,0,0,0,89500,5074,0,3517,0,1996,5500,0,, 
303456,544884,05-JUN-2024 12.18.10,1056,161.9,177.5,137.5,40,40.5,1653,,40,,,,,0,995,0,0,0,0,0,0,0,0,0,0,0,83000,4576,0,3556,0,1663,5400,0,, 
303458,544885,05-JUN-2024 13.48.07,5042,159.1,183,140.7,42.3,46.1,1635,,42.3,,,,,0,1007,0,0,0,0,0,0,0,0,0,0,0,89500,5317,0,4144,0,1996,5500,0,, 
303462,544886,05-JUN-2024 15.38.01,5042,161.3,,157.8,,51.6,1630,,,,,,,0,1010,0,0,0,0,0,0,0,0,0,0,0,105300,6007,244,4618,0,1996,6700,0,, 
303465,544887,05-JUN-2024 16.43.00,5042,161,190.7,151.7,39,44.2,1626,,39,,,,,0,1006,0,0,0,0,0,0,0,0,0,0,0,92200,5159,132,4284,0,1108,5500,0,, 
303469,544888,05-JUN-2024 17.39.21,5042,162.9,187.1,150.1,37,42.2,1644,,37,,,,,0,1006,0,0,0,0,0,0,0,0,0,0,0,90000,5286,375,3175,0,1662,5500,0,, 
303472,544889,05-JUN-2024 18.50.12,5040,160.2,,119.9,,43.1,1659,,,,,,,0,1007,0,0,0,0,0,0,0,0,0,0,0,85600,5547,132,3037,0,1662,5500,0,, 
303475,544890,05-JUN-2024 22.53.22,5082,161.7,,145.2,,47.9,1658,,,,,,,0,1007,0,0,0,0,0,0,0,0,0,0,0,95900,5641,0,2943,0,2029,5500,0,, 
303479,544891,06-JUN-2024 02.14.13,1056,161.5,151.39,111.4,39.99,45.6,1654,,,20.3,19.69,,,0,1010,0,0,0,0,0,0,0,0,0,0,0,90400,5428,509,3738,0,1650,5300,0,, 
303481,544892,06-JUN-2024 03.25.02,1056,162.2,179.58,111.6,67.98,44.8,1654,,,33.14,34.84,,,0,1005,0,0,0,0,0,0,0,0,0,0,0,87100,4904,577,3426,0,1650,5500,0,, 
303484,544893,06-JUN-2024 04.26.52,1056,160,184.3,118.3,66,44.3,1700,,,66,,,,0,1005,0,0,0,0,0,0,0,0,0,0,0,91000,5639,303,4050,0,2000,5500,0,, 
303487,544894,06-JUN-2024 05.27.37,1056,156.5,,118.8,,39.8,1632,,,,,,,0,1007,0,0,0,0,0,0,0,0,0,0,0,80800,5567,133,2860,0,1501,6100,0,, 
303489,544895,06-JUN-2024 06.35.37,1056,158.5,,131.6,,42.8,1648,,,,,,,0,1007,0,0,0,0,0,0,0,0,0,0,0,87200,6315,401,3262,0,2000,5500,0,, 
303492,544896,06-JUN-2024 07.48.06,1058,170.8,,131.6,,45.7,1661,,,,,,,0,1008,0,0,0,0,0,0,0,0,0,0,0,94000,6004,753,3599,0,2000,6400,0,, 
303495,544897,06-JUN-2024 08.49.12,2010,165.6,147.1,107.1,40,37.1,1633,,,40,,,,0,307,0,0,0,0,0,0,0,0,0,0,0,71100,5055,378,2926,0,1996,6700,0,, 
303502,544898,06-JUN-2024 23.33.08,6095,161.2,,139.5,,32.5,1682,,,,,,,0,1004,0,0,0,0,0,0,0,0,0,0,0,70400,5003,486,2769,0,997,6500,0,, 
303504,544899,07-JUN-2024 00.48.08,6095,154.8,225.47,153.1,72.37,55,1678,,,43.18,29.19,,,0,1005,0,0,0,0,0,0,0,0,0,0,0,109500,6061,698,4222,0,2000,6500,0,, 
303506,544900,07-JUN-2024 01.51.44,8061,160.7,183.7,120.7,63,44.1,1659,,,63,,,,0,1007,0,0,0,0,0,0,0,0,0,0,0,89600,5680,465,3293,0,2000,7000,0,, 
303508,544901,07-JUN-2024 03.00.18,8061,161.2,180.9,116.7,64.2,43.2,1680,,,22.17,42.03,,,0,1008,0,0,0,0,0,0,0,0,0,0,0,87500,4735,464,2679,0,1996,5300,0,, 
303511,544902,07-JUN-2024 04.11.05,8061,161.9,189.87,120.9,68.97,43.2,1642,,,21.81,47.16,,,0,1004,0,0,0,0,0,0,0,0,0,0,0,85600,5093,132,2800,0,2000,5400,0,, 
303514,544903,07-JUN-2024 05.04.54,1014,160.5,185.28,144.3,40.98,41.4,1603,,,13.12,27.86,,,0,307,0,0,0,0,0,0,0,0,0,0,0,88000,4822,300,2855,0,2000,5500,0,, 
303517,544904,07-JUN-2024 06.03.34,1011,161.5,176.06,112.2,63.86,42.2,1594,,,9.86,54,,,0,310,0,0,0,0,0,0,0,0,0,0,0,84500,4705,463,2922,0,2002,5500,0,, 
303520,544905,07-JUN-2024 06.58.09,1013,161.8,177.89,137.9,39.99,43.1,,,,25.3,14.69,,,0,308,0,0,0,0,0,0,0,0,0,0,0,87700,4710,501,2833,0,2000,5500,0,, 
303523,544906,07-JUN-2024 08.06.09,1011,160.6,189.8,150.8,39,45,,,,39,,,,0,307,0,0,0,0,0,0,0,0,0,0,0,95500,5641,705,3798,0,1996,7000,0,, 
303527,544907,07-JUN-2024 09.03.58,1011,164.4,191.3,151.3,40,43.7,1604,,,40,,,,0,306,0,0,0,0,0,0,0,0,0,0,0,93900,5771,241,4031,0,2106,6900,0,, 
303530,544908,07-JUN-2024 09.55.24,1010,164.9,180.5,138.5,42,41,1651,,,42,,,,0,306,0,0,0,0,0,0,0,0,0,0,0,88000,4934,0,3148,0,1996,6500,0,, 
303533,544909,07-JUN-2024 10.49.38,1010,160.1,188.2,146.2,42,41.7,1666,,,42,,,,0,308,0,0,0,0,0,0,0,0,0,0,0,89600,5343,0,3358,0,1996,6500,0,, 
303536,544910,07-JUN-2024 11.51.49,1030,165.7,179.7,139.7,40,41,1634,,,40,,,,0,800,0,0,0,0,0,0,0,0,0,0,0,87800,4941,0,3366,0,1996,6400,0,, 
303539,544911,07-JUN-2024 12.46.09,9905,164.1,185.3,142.3,43,42.4,1655,,43,,,,,0,809,0,0,0,0,0,0,0,0,0,0,0,90500,4810,573,2546,0,1996,6600,0,, 
303541,544912,07-JUN-2024 13.45.40,9905,160.8,190.5,150.5,40,42.6,1635,,,40,,,,0,807,0,0,0,0,0,0,0,0,0,0,0,91200,5524,0,3560,0,1996,6500,0,, 
303544,544913,07-JUN-2024 14.43.08,1056,160.8,181,116,65,40.9,1648,,,65,,,,0,1006,0,0,0,0,0,0,0,0,0,0,0,85500,5589,0,3646,0,1978,6600,0,, 
303547,544914,07-JUN-2024 16.09.50,1056,160.5,189.2,125.2,64,48.6,1633,,,64,,,,0,1005,0,0,0,0,0,0,0,0,0,0,0,89200,5344,372,2988,0,1996,6200,0,, 
303551,544915,07-JUN-2024 17.10.35,5042,160.9,208.6,143.6,65,41.9,1653,,65,,,,,0,1007,0,0,0,0,0,0,0,0,0,0,0,85700,4949,0,3248,0,1662,5600,0,, 
303554,544916,07-JUN-2024 18.09.35,5042,160.3,225.1,160.1,65,42.8,1680,,65,,,,,0,1008,0,0,0,0,0,0,0,0,0,0,0,93100,5461,131,3566,0,1662,5500,0,, 
303557,544917,07-JUN-2024 18.58.04,5042,162.2,183.1,141.1,42,38.3,1654,,42,,,,,0,1007,0,0,0,0,0,0,0,0,0,0,0,84900,4644,0,2969,0,3276,5100,0,, 
303560,544918,07-JUN-2024 19.58.04,5042,159.9,,129.5,,45,1689,,,,,,,0,1006,0,0,0,0,0,0,0,0,0,0,0,89100,5918,564,3246,0,1108,5800,0,, 
303562,544919,07-JUN-2024 21.00.31,5042,160.3,,137.8,,46.5,1644,,,,,,,0,1007,0,0,0,0,0,0,0,0,0,0,0,92700,5882,369,3232,0,9415,6400,0,, 
303566,544920,07-JUN-2024 22.59.41,5040,160.7,,120.1,,49.1,1681,,,,,,,0,1006,0,0,0,0,0,0,0,0,0,0,0,86200,5375,0,3641,0,998,5600,0,, 
303570,544921,07-JUN-2024 23.57.40,1056,160.7,,112.4,,42.5,,,,,,,,0,1006,0,0,0,0,0,0,0,0,0,0,0,83800,4620,0,2526,0,1552,5500,0,, 
303572,544922,08-JUN-2024 00.49.15,1056,161.2,184.6,149.6,35,42.2,1600,,35,,,,,0,1005,0,0,0,0,0,0,0,0,0,0,0,89300,5080,0,3412,0,1996,5000,0,, 
303574,544923,08-JUN-2024 01.47.15,1056,159.5,187.8,119.8,68,42.2,1624,,68,,,,,0,1007,0,0,0,0,0,0,0,0,0,0,0,85000,5031,0,2899,0,1554,5000,0,, 
303577,544924,08-JUN-2024 02.49.52,1056,159.2,184.1,119.1,65,44.8,1625,,65,,,,,0,1008,0,0,0,0,0,0,0,0,0,0,0,88500,5045,0,2888,0,1876,5100,0,, 
303580,544925,08-JUN-2024 03.48.05,1056,162.6,185.9,119.9,66,43.2,1645,,66,,,,,0,1008,0,0,0,0,0,0,0,0,0,0,0,85700,5269,0,2918,0,1996,5100,0,, 
303583,544926,08-JUN-2024 04.45.26,1056,163,185.9,119.9,66,42.7,1668,,66,,,,,0,1005,0,0,0,0,0,0,0,0,0,0,0,83900,4725,0,2812,0,1996,5200,0,, 
303587,544927,08-JUN-2024 05.41.51,1056,162.3,172.1,104.8,67.3,41.5,1591,,67.3,,,,,0,1006,0,0,0,0,0,0,0,0,0,0,0,81200,4582,0,2385,0,1554,5100,0,, 
303590,544928,08-JUN-2024 06.50.35,1056,160.6,148.3,110.1,38.2,44.3,1595,,38.2,,,,,0,1008,0,0,0,0,0,0,0,0,0,0,0,86000,4935,0,3157,0,1948,5900,0,, 
303593,544929,08-JUN-2024 07.48.51,1056,157.3,,145.4,,44.2,1620,,,,,,,0,1006,0,0,0,0,0,0,0,0,0,0,0,92000,5219,0,3559,0,1996,6500,0,, 
303596,544930,08-JUN-2024 08.51.12,1056,168.5,196.2,131.2,65,45.7,1656,,,65,,,,0,1007,0,0,0,0,0,0,0,0,0,0,0,95100,5353,0,2926,0,1373,7300,0,, 
303599,544931,08-JUN-2024 09.52.27,5082,163.1,177.2,114.2,63,42.8,1672,,,63,,,,0,1006,0,0,0,0,0,0,0,0,0,0,0,85000,4535,351,2574,0,1996,5200,0,, 
303602,544932,08-JUN-2024 10.46.38,1010,155.2,179.9,139.9,40,41.6,1667,,,40,,,,0,294,0,0,0,0,0,0,0,0,0,0,0,88000,4941,0,3231,0,1996,6000,0,, 
303605,544933,08-JUN-2024 11.38.37,1011,165.8,161.6,126.6,35,37.7,1673,,,35,,,,0,311,0,0,0,0,0,0,0,0,0,0,0,81600,4932,480,2928,0,1996,5500,0,, 
303607,544934,08-JUN-2024 13.01.40,1011,161.6,186.8,144.8,42,45.7,1621,,,42,,,,0,311,0,0,0,0,0,0,0,0,0,0,0,93000,4996,239,3510,0,2150,5500,0,, 
303610,544935,08-JUN-2024 13.56.01,1011,158.4,185.1,148.1,37,41.7,1620,,,37,,,,0,305,0,0,0,0,0,0,0,0,0,0,0,88000,5144,0,2772,0,1498,5500,0,, 
303613,544936,08-JUN-2024 14.52.37,1011,166,187.8,144.8,43,41,1652,,,43,,,,0,306,0,0,0,0,0,0,0,0,0,0,0,90200,5416,0,3362,0,1996,5500,0,, 
303616,544937,08-JUN-2024 15.44.50,1011,160.9,190,149,41,41.3,1591,,,41,,,,0,307,0,0,0,0,0,0,0,0,0,0,0,91600,5360,0,3036,0,1996,5500,0,, 
303619,544938,08-JUN-2024 16.39.57,1011,160.7,185.2,143.2,42,41.6,1651,,42,,,,,0,305,0,0,0,0,0,0,0,0,0,0,0,89000,5216,240,3191,0,1994,5500,0,, 
303622,544939,08-JUN-2024 17.45.17,1011,159.9,190.1,152.1,38,44.1,1647,,38,,,,,0,305,0,0,0,0,0,0,0,0,0,0,0,91900,5329,369,3263,0,2000,5500,0,, 
303625,544940,08-JUN-2024 19.18.28,1011,160.2,189.9,147.9,42,46,1613,,42,,,,,0,308,0,0,0,0,0,0,0,0,0,0,0,94000,5453,0,3397,0,2000,5600,0,, 
303628,544941,08-JUN-2024 20.22.41,1011,161,186.1,149.1,37,43.5,1660,,37,,,,,0,308,0,0,0,0,0,0,0,0,0,0,0,90700,5046,0,3362,0,1996,5500,0,, 
303631,544942,08-JUN-2024 21.15.07,1011,161.1,190.1,149.1,41,42.6,1663,,41,,,,,0,306,0,0,0,0,0,0,0,0,0,0,0,89000,5237,258,3093,0,1996,5500,0,, 
303634,544943,08-JUN-2024 22.09.27,1011,161,184.4,144.4,40,43.6,1636,,40,,,,,0,309,0,0,0,0,0,0,0,0,0,0,0,90400,5274,373,2773,0,1885,5500,0,, 
303637,544944,08-JUN-2024 23.05.46,7055,161.8,186.9,144.9,42,44.2,1663,,42,,,,,0,1005,0,0,0,0,0,0,0,0,0,0,0,94900,4933,808,3479,0,1108,5500,0,, 
303640,544945,09-JUN-2024 00.04.22,7055,160.2,179,139,40,44.7,1663,,40,,,,,0,1008,0,0,0,0,0,0,0,0,0,0,0,91000,4398,260,3104,0,1996,6000,0,, 
303643,544946,09-JUN-2024 01.01.23,7010,165.7,,139.5,,44.6,1676,,,,,,,0,1007,0,0,0,0,0,0,0,0,0,0,0,94400,4488,175,3610,0,1995,6500,0,, 
303645,544947,09-JUN-2024 03.21.54,1010,159.9,,153.2,,47.1,1676,,,,,,,0,311,0,0,0,0,0,0,0,0,0,0,0,96500,5404,0,3596,0,1996,6500,0,, 
303648,544948,09-JUN-2024 04.17.27,1010,160.6,,148,,45.5,1660,,,,,,,0,307,0,0,0,0,0,0,0,0,0,0,0,95100,5283,0,3726,0,1996,6500,0,, 
303653,544949,09-JUN-2024 05.35.43,1015,163,184.7,145.7,39,43.8,1669,,39,,,,,0,809,0,0,0,0,0,0,0,0,0,0,0,90100,5343,0,3511,0,1996,6500,0,, 
303656,544950,09-JUN-2024 06.49.06,1015,160.9,184.72,143.7,41.02,42.8,1636,,41.02,,,,,0,808,0,0,0,0,0,0,0,0,0,0,0,89000,5541,0,3419,0,1996,6300,0,, 
303659,544951,09-JUN-2024 07.47.22,1015,163.8,192.2,150.2,42,44.4,1645,,,42,,,,0,807,0,0,0,0,0,0,0,0,0,0,0,94300,5395,0,3478,0,1996,6000,0,, 
303661,544952,09-JUN-2024 08.40.13,1015,167.1,186.1,147.1,39,41.9,1649,,,39,,,,0,807,0,0,0,0,0,0,0,0,0,0,0,92500,5251,0,2953,0,1996,6000,0,, 
303665,544953,09-JUN-2024 09.32.23,1015,160,180.3,138.3,42,37.7,1657,,,42,,,,0,806,0,0,0,0,0,0,0,0,0,0,0,83100,4766,0,3187,0,1996,6000,0,, 
303667,544954,09-JUN-2024 10.49.53,2032,165.7,181.9,142.9,39,45.9,1598,,,39,,,,0,1023,0,0,0,0,0,0,0,0,0,0,0,88100,6516,0,3952,0,1995,6100,0,, 
303670,544955,09-JUN-2024 11.43.04,1011,161.1,194.5,154.5,40,43.6,1630,,,40,,,,0,309,0,0,0,0,0,0,0,0,0,0,0,92200,5194,0,3019,0,1663,6000,0,, 
303673,544956,09-JUN-2024 12.31.08,1011,161.5,180.9,139.9,41,38.8,1625,,,41,,,,0,307,0,0,0,0,0,0,0,0,0,0,0,84300,4898,0,2737,0,1599,6000,0,, 
303676,544957,09-JUN-2024 13.20.19,1011,167.3,184.6,145.6,39,39.7,1624,,,39,,,,0,310,0,0,0,0,0,0,0,0,0,0,0,87000,4910,0,2489,0,1996,6000,0,, 
303679,544958,09-JUN-2024 14.14.22,1011,158.6,193.7,154.7,39,42.7,1617,,39,,,,,0,300,0,0,0,0,0,0,0,0,0,0,0,92500,5413,0,3050,0,1996,6000,0,, 
303682,544959,09-JUN-2024 15.05.39,1015,156,171.1,132.1,39,39.2,1575,,,39,,,,0,808,0,0,0,0,0,0,0,0,0,0,0,84500,5405,353,4013,0,1996,6000,0,, 
303685,544960,09-JUN-2024 16.25.49,1015,161.1,,159.1,,49.9,1653,,,,,,,0,961,0,0,0,0,0,0,0,0,0,0,0,95200,6919,701,4062,0,2002,6100,0,, 
303689,544961,09-JUN-2024 17.21.48,1056,160.7,188.68,149.7,38.98,41.6,1639,,,23.06,15.92,,,0,964,0,0,0,0,0,0,0,0,0,0,0,91000,5098,129,2974,0,1996,6000,0,, 
303692,544962,09-JUN-2024 18.16.39,1056,159.7,189.1,150.1,39,41.2,1631,,,9.73,29.27,,,0,961,0,0,0,0,0,0,0,0,0,0,0,90000,5645,301,3177,0,2000,6000,0,, 
303694,544963,09-JUN-2024 19.10.59,1056,159,176.88,134.9,41.98,40.4,1665,,,20.53,21.45,,,0,964,0,0,0,0,0,0,0,0,0,0,0,85100,5177,0,3542,0,1999,5500,0,, 
303697,544964,09-JUN-2024 20.23.29,1056,162.7,183.32,144.9,38.42,43.1,,,,18.43,19.99,,,0,964,0,0,0,0,0,0,0,0,0,0,0,92000,5339,131,3322,0,2002,6000,0,, 
303700,544965,09-JUN-2024 21.13.39,1056,157.2,184.3,144.3,40,41.3,1608,,,21.3,18.7,,,0,963,0,0,0,0,0,0,0,0,0,0,0,89000,5090,0,3264,0,2002,6000,0,, 
303703,544966,09-JUN-2024 22.10.33,5040,160.6,183.98,140,43.98,41.6,1683,,,21.37,22.61,,,0,963,0,0,0,0,0,0,0,0,0,0,0,88800,5455,0,3427,0,2002,6000,0,, 
303706,544967,09-JUN-2024 23.06.58,5040,160.5,181.09,140.1,40.99,40.4,1619,,,16.26,24.73,,,0,966,0,0,0,0,0,0,0,0,0,0,0,87000,5340,300,3340,0,2000,6000,0,, 
303709,544968,10-JUN-2024 00.04.14,5040,162.3,,147.6,,44.7,1609,,,,,,,0,1006,0,0,0,0,0,0,0,0,0,0,0,94000,5479,0,3687,0,1996,6000,0,, 
303712,544969,10-JUN-2024 00.56.49,5040,160.4,189.5,148.2,41.3,42.6,1643,,41.3,,,,,0,1007,0,0,0,0,0,0,0,0,0,0,0,92600,5175,0,3317,0,1996,6000,0,, 
303715,544970,10-JUN-2024 01.51.59,6040,164.3,184.7,142.7,42,42.3,1636,,42,,,,,0,1004,0,0,0,0,0,0,0,0,0,0,0,89500,5276,0,3109,0,1996,6000,0,, 
303718,544971,10-JUN-2024 02.44.29,6040,161.8,185,145,40,40.6,,,40,,,,,0,1007,0,0,0,0,0,0,0,0,0,0,0,87700,4825,0,2874,0,1996,6500,0,, 
303721,544972,10-JUN-2024 03.39.34,6040,161.7,186,145,41,43.4,1671,,41,,,,,0,1009,0,0,0,0,0,0,0,0,0,0,0,93100,5282,0,3372,0,1996,6500,0,, 
303724,544973,10-JUN-2024 04.43.44,5040,157.5,183.8,144.8,39,43.7,1676,,39,,,,,0,1006,0,0,0,0,0,0,0,0,0,0,0,93000,5421,173,3821,0,1996,6500,0,, 
303728,544974,10-JUN-2024 06.01.09,5040,88.2,,90.1,,35.8,,,,,,,,0,0,0,0,0,0,0,0,0,0,0,0,0,69100,3960,0,2511,0,554,6000,0,, 
303730,544975,10-JUN-2024 08.45.33,1058,173.8,174.7,132.7,42,61.5,1665,,42,,,,,0,1007,0,0,0,0,0,0,0,0,0,0,0,112600,5975,0,4299,0,1584,5000,0,, 
303735,544976,10-JUN-2024 10.02.56,1058,166.4,185.2,144.2,41,45.5,1681,,,41,,,,0,1002,0,0,0,0,0,0,0,0,0,0,0,94000,5899,702,3880,0,1996,6200,0,, 
303738,544977,10-JUN-2024 11.01.57,5040,163.4,180.2,139.2,41,44.7,1673,,,41,,,,0,1007,0,0,0,0,0,0,0,0,0,0,0,91500,5075,0,3418,0,1996,6200,0,, 
303741,544978,10-JUN-2024 11.54.33,5040,163.8,180.9,140.9,40,41,1655,,,40,,,,0,995,0,0,0,0,0,0,0,0,0,0,0,89100,5052,0,3571,0,2008,6200,0,, 
303744,544979,10-JUN-2024 12.51.37,2032,167.1,174.5,133.5,41,39.3,1689,,,41,,,,0,1008,0,0,0,0,0,0,0,0,0,0,0,84600,4852,0,3052,0,1996,5500,0,, 
303746,544980,10-JUN-2024 13.49.33,1010,167.3,174.4,134.4,40,40,1657,,,40,,,,0,308,0,0,0,0,0,0,0,0,0,0,0,84300,5137,0,2776,0,1552,5400,0,, 
303750,544981,10-JUN-2024 15.49.27,1010,162.5,189.8,151.8,38,47,,,38,,,,,0,307,0,0,0,0,0,0,0,0,0,0,0,96700,5528,481,3779,0,2000,5500,0,, 
303752,544982,10-JUN-2024 16.46.53,5082,160.9,190.4,153.4,37,42.3,,,,37,,,,0,1008,0,0,0,0,0,0,0,0,0,0,0,93000,5531,299,3791,0,2000,5500,0,, 
303756,544983,10-JUN-2024 17.51.52,5040,158.4,179.77,139.8,39.97,43.4,,,,,39.97,,,0,1005,0,0,0,0,0,0,0,0,0,0,0,90100,5151,0,3589,0,2000,5500,0,, 
303760,544984,10-JUN-2024 18.50.00,2032,158,183.66,140.1,43.56,42.7,,,,12.84,30.72,,,0,806,0,0,0,0,0,0,0,0,0,0,0,90000,5171,499,3419,0,2000,5500,0,, 
303763,544985,10-JUN-2024 20.18.42,1015,168.9,180.1,141.1,39,45.5,,,,10.14,28.86,,,0,808,0,0,0,0,0,0,0,0,0,0,0,93200,5317,1196,3984,0,2000,5500,0,, 
303766,544986,10-JUN-2024 21.22.38,1015,160.6,188.69,149.7,38.99,48,,,,21.76,17.23,,,0,800,0,0,0,0,0,0,0,0,0,0,0,97900,5417,1533,3510,0,1996,7000,0,, 
303768,544987,10-JUN-2024 22.31.38,1015,159.9,200.5,160.5,40,51.3,,,,11.35,28.65,,,0,810,0,0,0,0,0,0,0,0,0,0,0,109000,5329,2500,3327,0,2000,6000,0,, 
303771,544988,10-JUN-2024 23.44.58,1015,164.2,,149.1,,49.9,,,,,,,,0,809,0,0,0,0,0,0,0,0,0,0,0,103100,5035,1516,4799,0,1996,6500,0,, 
303774,544989,11-JUN-2024 00.52.43,1015,166.3,197.3,155.3,42,50.8,,,42,,,,,0,808,0,0,0,0,0,0,0,0,0,0,0,101000,6003,1228,4180,0,1996,7200,0,, 
303777,544990,11-JUN-2024 01.49.59,1015,163.5,183.7,139.7,44,44.3,,,44,,,,,0,808,0,0,0,0,0,0,0,0,0,0,0,92000,4896,880,3654,0,2106,6500,0,, 
303781,544991,11-JUN-2024 02.52.59,1015,164.7,,143.5,,44.6,,,,,,,,0,809,0,0,0,0,0,0,0,0,0,0,0,92500,4887,1317,3158,0,1996,6500,0,, 
303784,544992,11-JUN-2024 03.59.42,1010,162.7,174.2,130.2,44,45.4,,,44,,,,,0,308,0,0,0,0,0,0,0,0,0,0,0,92300,4704,718,3990,0,1996,6500,0,, 
303786,544993,11-JUN-2024 05.09.40,2014,141,,119,,42,,,,,,,,0,304,0,0,0,0,0,0,0,0,0,0,0,84300,4875,981,3839,0,1330,4900,0,, 
303790,544994,11-JUN-2024 22.00.05,1010,162.1,239.38,165.8,73.58,86.2,,,,45.68,27.9,,,0,963,0,0,0,0,0,0,0,0,0,0,0,129800,5223,695,4136,0,1994,7000,0,, 
303796,544995,11-JUN-2024 23.24.10,2032,158.9,188.43,145.5,42.93,49.9,,,,11.58,31.35,,,0,964,0,0,0,0,0,0,0,0,0,0,0,100100,5804,262,5021,0,1497,6100,0,, 
303798,544996,12-JUN-2024 00.27.56,1015,159.8,189.5,145.5,44,46.1,,,44,,,,,0,807,0,0,0,0,0,0,0,0,0,0,0,94600,5143,584,4414,0,1996,6100,0,, 
303800,544997,12-JUN-2024 01.33.15,1015,160,,144.1,,48.4,,,,,,,,0,807,0,0,0,0,0,0,0,0,0,0,0,97000,5525,306,4561,0,1996,6000,0,, 
303803,544998,12-JUN-2024 02.35.05,1015,158.5,,132,,46.6,,,,,,,,0,810,0,0,0,0,0,0,0,0,0,0,0,92700,4824,415,4129,0,1996,6000,0,, 
303806,544999,12-JUN-2024 03.45.38,1015,159.6,,149.1,,50.3,,,,,,,,0,811,0,0,0,0,0,0,0,0,0,0,0,101900,5480,1184,4749,0,2017,6600,0,, 
303809,545000,12-JUN-2024 04.48.05,1015,153.3,,139.9,,47.2,,,,,,,,0,808,0,0,0,0,0,0,0,0,0,0,0,96300,5026,1483,4513,0,1996,6000,0,, 
303812,545001,12-JUN-2024 06.12.25,1015,159.5,198.4,158.4,40,53.5,,,40,,,,,0,809,0,0,0,0,0,0,0,0,0,0,0,106700,5412,1920,4768,0,1996,6000,0,, 
303816,545002,12-JUN-2024 07.12.05,1015,158.7,187,147.7,39.3,46.7,,,39.3,,,,,0,305,0,0,0,0,0,0,0,0,0,0,0,96900,5499,593,4757,0,1497,6000,0,, 
303819,545003,12-JUN-2024 08.22.32,1010,161,,163.1,,50.9,,,,,,,,0,303,0,0,0,0,0,0,0,0,0,0,0,109100,5636,1924,5354,0,1993,6000,0,, 
303822,545004,12-JUN-2024 09.30.42,1010,159.6,190.7,150.7,40,50.3,,,40,,,,,0,307,0,0,0,0,0,0,0,0,0,0,0,105700,5205,131,4876,0,1994,6500,0,, 
303825,545005,12-JUN-2024 10.33.42,1010,159.4,191.1,153.1,38,49.5,1652,,38,,,,,0,308,0,0,0,0,0,0,0,0,0,0,0,105900,4960,699,4857,0,2216,6000,0,, 
303827,545006,12-JUN-2024 11.38.46,1015,160.8,190,130,60,51.4,1652,,60,,,,,0,809,0,0,0,0,0,0,0,0,0,0,0,102700,5449,232,4075,0,1552,6000,0,, 
303830,545007,12-JUN-2024 12.35.56,1015,160.9,182.5,120.5,62,44.9,,,62,,,,,0,808,0,0,0,0,0,0,0,0,0,0,0,90500,4960,478,4366,0,1884,5800,0,, 
303832,545008,12-JUN-2024 13.37.56,1015,159.9,179.6,111.6,68,46.3,1655,,68,,,,,0,809,0,0,0,0,0,0,0,0,0,0,0,93100,5053,351,3924,0,1769,6200,0,, 
303835,545009,12-JUN-2024 14.39.02,1015,160.2,180.4,115.4,65,44.6,1657,,65,,,,,0,808,0,0,0,0,0,0,0,0,0,0,0,89000,5027,0,3625,0,1995,6200,0,, 
303839,545010,12-JUN-2024 15.41.16,1015,159.3,190.6,123.6,67,45.5,1649,,67,,,,,0,806,0,0,0,0,0,0,0,0,0,0,0,94600,5226,481,3798,0,1497,6000,0,, 
303842,545011,12-JUN-2024 16.37.25,1011,159.3,186.09,144.1,41.99,45.5,1556,,,13.24,28.75,,,0,306,0,0,0,0,0,0,0,0,0,0,0,98000,4911,130,4465,0,1996,6000,0,, 
303845,545012,12-JUN-2024 17.35.04,1011,160.8,192.49,147.7,44.79,46.4,1610,,,22.24,22.55,,,0,307,0,0,0,0,0,0,0,0,0,0,0,100100,5145,0,4661,0,1996,6000,0,, 
303848,545013,12-JUN-2024 18.32.46,1011,159.1,191.74,150.1,41.64,45.8,1622,,,9.59,32.05,,,0,309,0,0,0,0,0,0,0,0,0,0,0,100700,5639,1399,4538,0,2000,6000,0,, 
303851,545014,12-JUN-2024 19.43.22,1010,160.1,188.7,148.7,40,47.3,1637,,,23.36,16.64,,,0,308,0,0,0,0,0,0,0,0,0,0,0,99100,5054,0,4384,0,1996,6300,0,, 
303854,545015,12-JUN-2024 20.42.54,1010,159.5,189.85,149.9,39.95,48.3,1633,,,9.29,30.66,,,0,311,0,0,0,0,0,0,0,0,0,0,0,101300,5145,233,4332,0,1995,6500,0,, 
303858,545016,12-JUN-2024 21.48.38,2030,160.1,212.87,149.9,62.97,46.8,1693,,,30.34,32.63,,,0,1005,0,0,0,0,0,0,0,0,0,0,0,93700,4842,233,4254,0,1997,6500,0,, 
303861,545017,12-JUN-2024 22.52.41,1057,159.6,168.86,111,57.86,47.1,1637,,,30.99,26.87,,,0,1005,0,0,0,0,0,0,0,0,0,0,0,96000,4760,171,3685,0,1997,6000,0,, 
303864,545018,13-JUN-2024 00.03.18,5042,159.9,,138.6,,53,1636,,,,,,,0,1006,0,0,0,0,0,0,0,0,0,0,0,105100,6159,463,4911,0,1997,6000,0,, 
303866,545019,13-JUN-2024 01.05.09,5042,161.3,185.3,122.3,63,44.8,1618,,,63,,,,0,1005,0,0,0,0,0,0,0,0,0,0,0,93500,5456,0,4615,0,1861,5700,0,, 
303869,545020,13-JUN-2024 02.03.57,5043,161.9,181.7,116.7,65,44.9,1599,,,65,,,,0,1004,0,0,0,0,0,0,0,0,0,0,0,93500,5262,0,5096,0,1996,5500,0,, 
303872,545021,13-JUN-2024 03.04.07,5042,166.6,177.8,115.8,62,43.7,1653,,,62,,,,0,1006,0,0,0,0,0,0,0,0,0,0,0,89000,5355,0,3733,0,1996,6200,0,, 
303875,545022,13-JUN-2024 04.02.09,5042,154.6,173,110,63,42.5,1610,,,63,,,,0,1007,0,0,0,0,0,0,0,0,0,0,0,91000,5258,573,4732,0,1996,6200,0,, 
303878,545023,13-JUN-2024 05.25.08,5043,160.2,194.7,134.7,60,54.1,1637,,,60,,,,0,1005,0,0,0,0,0,0,0,0,0,0,0,99700,7963,574,5504,0,1996,7200,0,, 
303882,545024,13-JUN-2024 06.22.58,5043,163.7,185.9,123.9,62,44.8,1662,,,62,,,,0,1006,0,0,0,0,0,0,0,0,0,0,0,93500,5484,460,3939,0,1996,5400,0,, 
303885,545025,13-JUN-2024 07.23.53,5043,160.1,177.3,114.3,63,45.6,1687,,,63,,,,0,1006,0,0,0,0,0,0,0,0,0,0,0,95000,5822,637,4784,0,1996,5600,0,, 
303888,545026,13-JUN-2024 08.42.37,5043,160.6,,147,,50.2,1656,,,,,,,0,1006,0,0,0,0,0,0,0,0,0,0,0,97000,5780,1392,4234,0,2103,5900,0,, 
303891,545027,13-JUN-2024 09.50.17,5042,160.8,199.7,162.7,37,50.7,1660,,37,,,,,0,308,0,0,0,0,0,0,0,0,0,0,0,110700,5818,1891,5324,0,1994,6000,0,, 
303893,545028,13-JUN-2024 10.57.28,5043,161.1,190.6,149.6,41,48.2,1649,,41,,,,,0,1006,0,0,0,0,0,0,0,0,0,0,0,100000,5294,747,5099,0,2000,5500,0,, 
303895,545029,13-JUN-2024 12.00.52,5043,161.6,159.1,118.1,41,48.7,1644,,41,,,,,0,308,0,0,0,0,0,0,0,0,0,0,0,98100,6011,687,4503,0,1994,5900,0,, 
303898,545030,13-JUN-2024 13.08.21,1010,160.8,,121.8,,49.7,1628,,,,,,,0,307,0,0,0,0,0,0,0,0,0,0,0,97000,5289,707,4802,0,1662,6500,0,, 
303902,545031,13-JUN-2024 14.10.04,1010,160.4,,125.1,,48.1,1651,,,,,,,0,308,0,0,0,0,0,0,0,0,0,0,0,95500,5049,624,3428,0,1661,6800,0,, 
303905,545032,13-JUN-2024 15.42.33,1010,159.3,185.1,120.1,65,47,1648,,65,,,,,0,311,0,0,0,0,0,0,0,0,0,0,0,93000,4590,834,2247,0,1499,5600,0,, 
303908,545033,13-JUN-2024 17.04.27,1010,164.9,188.06,122,66.06,49,1633,,,19.34,46.72,,,0,309,0,0,0,0,0,0,0,0,0,0,0,95100,5368,1301,3091,0,2000,5600,0,, 
303912,545034,13-JUN-2024 18.35.34,1011,160.6,195.64,129.8,65.84,48.1,1642,,,21.8,44.04,,,0,308,0,0,0,0,0,0,0,0,0,0,0,97400,5378,242,3463,0,1996,6000,0,, 
303915,545035,13-JUN-2024 19.46.13,1011,160.6,186.8,120,66.8,48.5,1656,,,20.71,46.09,,,0,310,0,0,0,0,0,0,0,0,0,0,0,98100,5737,300,4623,0,2000,6200,0,, 
303918,545036,13-JUN-2024 20.51.43,1015,154.4,179.33,111.1,68.23,45.1,1640,,,37.02,31.21,,,0,811,0,0,0,0,0,0,0,0,0,0,0,89700,5046,266,3515,0,2052,6000,0,, 
303921,545037,13-JUN-2024 21.57.57,1015,161.9,,120.6,,47,1667,,,,,,,0,808,0,0,0,0,0,0,0,0,0,0,0,96200,5246,244,4253,0,1999,6200,0,, 
303924,545038,13-JUN-2024 23.05.18,1015,153.7,188.19,120,68.19,49.9,1621,,,21.86,46.33,,,0,808,0,0,0,0,0,0,0,0,0,0,0,100000,5685,1903,4351,0,2000,6400,0,, 
303926,545039,14-JUN-2024 00.15.19,1015,160.7,,131.7,,49.8,1615,,,,,,,0,810,0,0,0,0,0,0,0,0,0,0,0,103200,5821,1100,5077,0,1996,6000,0,, 
303929,545040,14-JUN-2024 01.18.54,1015,160.3,195,130,65,48.3,1642,,,65,,,,0,810,0,0,0,0,0,0,0,0,0,0,0,103000,5586,2020,4571,0,2001,6300,0,, 
303933,545041,14-JUN-2024 02.17.08,1015,160.6,186.1,123.1,63,45.8,1635,,,63,,,,0,809,0,0,0,0,0,0,0,0,0,0,0,96500,4920,927,2946,0,1996,6100,0,, 
303936,545042,14-JUN-2024 03.16.54,1015,162.7,183.8,121.8,62,44.7,1653,,,62,,,,0,807,0,0,0,0,0,0,0,0,0,0,0,94100,5307,242,3563,0,2106,6000,0,, 
303939,545043,14-JUN-2024 04.22.08,1015,166,185.7,121.7,64,47.5,1593,,,64,,,,0,807,0,0,0,0,0,0,0,0,0,0,0,99100,4613,576,3782,0,1996,6400,0,, 
303942,545044,14-JUN-2024 05.25.29,1015,161.6,182.8,119.8,63,47.4,1579,,,63,,,,0,800,0,0,0,0,0,0,0,0,0,0,0,97000,5491,1854,4726,0,1996,6900,0,, 
303945,545045,14-JUN-2024 06.30.23,1015,158.8,192.9,129.9,63,48.4,1659,,,63,,,,0,808,0,0,0,0,0,0,0,0,0,0,0,98200,6636,1633,4489,0,2217,6200,0,, 
303948,545046,14-JUN-2024 07.46.29,1015,160.5,89.3,25.3,64,52.2,1627,,,64,,,,0,1009,0,0,0,0,0,0,0,0,0,0,0,106600,5361,482,4291,0,1994,6000,0,, 
303952,545047,14-JUN-2024 08.53.59,1032,164.7,181.7,116.7,65,47.5,1668,,65,,,,,0,1003,0,0,0,0,0,0,0,0,0,0,0,94800,5229,1376,2361,0,1662,5100,0,, 
303954,545048,14-JUN-2024 09.57.34,1010,160.8,,142.8,,48.8,1695,,,,,,,0,306,0,0,0,0,0,0,0,0,0,0,0,99200,4993,1668,2693,0,1992,7500,0,, 
303956,545049,14-JUN-2024 11.04.40,1010,153.6,185.1,142.1,43,51.7,1672,,43,,,,,0,304,0,0,0,0,0,0,0,0,0,0,0,107100,5840,2574,5662,0,1996,6700,0,, 
303959,545050,14-JUN-2024 12.10.53,1011,160.1,199.9,157.9,42,53.6,1676,,42,,,,,0,310,0,0,0,0,0,0,0,0,0,0,0,112600,6044,2225,5037,0,1993,7000,0,, 
303962,545051,14-JUN-2024 13.12.44,1011,161.1,58.7,15.7,43,49.6,1663,,43,,,,,0,305,0,0,0,0,0,0,0,0,0,0,0,106800,5068,1969,4759,0,1992,6800,0,, 
303966,545052,14-JUN-2024 14.35.14,1015,161.7,175.2,110.2,65,53,1656,,65,,,,,0,810,0,0,0,0,0,0,0,0,0,0,0,103400,5917,1098,5976,0,2026,6500,0,, 
303969,545053,14-JUN-2024 16.21.13,1015,159.5,199.8,122.8,77,55.4,1669,,77,,,,,0,798,0,0,0,0,0,0,0,0,0,0,0,105800,5812,1150,4402,0,1996,7200,0,, 
303972,545054,14-JUN-2024 17.43.50,1015,161.1,199.1,121.1,78,53.3,1629,,,,78,,,0,808,0,0,0,0,0,0,0,0,0,0,0,104000,5508,1259,4146,0,1995,6700,0,, 
303975,545055,14-JUN-2024 18.42.15,1011,160,178.9,138.9,40,46.3,1630,,40,,,,,0,304,0,0,0,0,0,0,0,0,0,0,0,97000,5492,373,4478,0,1996,6000,0,, 
303977,545056,14-JUN-2024 20.01.25,1010,159.2,197.1,156.1,41,54.2,1661,,41,,,,,0,292,0,0,0,0,0,0,0,0,0,0,0,104100,6446,2314,5497,0,2106,6700,0,, 
303980,545057,14-JUN-2024 21.05.26,2015,159.9,191.7,114.7,77,50.3,1664,,77,,,,,0,804,0,0,0,0,0,0,0,0,0,0,0,96100,5243,1018,3467,0,1497,6900,0,, 
303983,545058,14-JUN-2024 22.10.46,1015,157.4,184.9,116.9,68,49.5,1646,,68,,,,,0,807,0,0,0,0,0,0,0,0,0,0,0,98000,5739,352,3659,0,1996,5800,0,, 
303985,545059,14-JUN-2024 23.35.00,1015,158.5,,119.9,,54.3,1668,,,,,,,0,809,0,0,0,0,0,0,0,0,0,0,0,93500,5059,574,3773,0,1297,4300,0,, 
303990,545060,15-JUN-2024 00.51.55,1015,165.5,187.5,121.5,66,49.4,1622,,,66,,,,0,788,0,0,0,0,0,0,0,0,0,0,0,99000,6124,574,4759,0,2994,5500,0,, 
303993,545061,15-JUN-2024 01.48.50,1010,164.6,200,160,40,47.9,1678,,,40,,,,0,614,0,0,0,0,0,0,0,0,0,0,0,102100,5436,0,3480,0,2994,5000,0,, 
303996,545062,15-JUN-2024 02.40.21,1010,154.7,180.1,139.1,41,39.5,1676,,,41,,,,0,0,0,0,0,0,0,0,0,0,0,0,0,89000,5518,1302,3184,0,1996,5500,0,, 
303999,545063,15-JUN-2024 03.47.16,1058,160.7,189.6,120.6,69,48.8,1653,,,69,,,,0,1008,0,0,0,0,0,0,0,0,0,0,0,93000,6345,1855,4240,0,1996,6400,0,, 
304001,545064,15-JUN-2024 04.47.59,1056,161.6,183.5,116.5,67,46.8,1648,,,67,,,,0,1004,0,0,0,0,0,0,0,0,0,0,0,92000,5390,0,4248,0,998,6900,0,, 
304004,545065,15-JUN-2024 05.54.50,1056,157.6,89.2,25.2,64,48,1660,,,64,,,,0,1004,0,0,0,0,0,0,0,0,0,0,0,97000,6286,630,4382,0,1996,6200,0,, 
304007,545066,15-JUN-2024 06.56.36,1056,163,180.3,114.3,66,46.1,1654,,,66,,,,0,997,0,0,0,0,0,0,0,0,0,0,0,90500,5320,1149,4433,0,2106,5700,0,, 
304010,545067,15-JUN-2024 08.05.17,2032,165.6,186.6,123.6,63,49.2,1648,,,63,,,,0,908,0,0,0,0,0,0,0,0,0,0,0,96900,5559,72,4005,0,1994,6800,0,, 
304012,545068,15-JUN-2024 09.13.22,2032,163.4,180.6,114.6,66,42.8,1644,,66,,,,,0,906,0,0,0,0,0,0,0,0,0,0,0,88100,5409,266,3423,0,1661,6400,0,, 
304016,545069,15-JUN-2024 10.10.11,2032,159.9,,115.1,,43.9,1657,,,,,,,0,906,0,0,0,0,0,0,0,0,0,0,0,88300,5775,241,2914,0,1995,6800,0,, 
304019,545070,15-JUN-2024 11.08.05,2032,161.4,,122.9,,44.1,1624,,,,,,,0,908,0,0,0,0,0,0,0,0,0,0,0,89200,5466,243,3031,0,554,7500,0,, 
304022,545071,15-JUN-2024 12.15.31,2032,163,,25.1,,43.1,1659,,,,,,,0,907,0,0,0,0,0,0,0,0,0,0,0,83000,5450,0,3929,0,1662,6400,0,, 
304025,545072,15-JUN-2024 13.17.16,2032,161.9,189.6,119.6,70,47,1635,,70,,,,,0,908,0,0,0,0,0,0,0,0,0,0,0,89300,5652,0,3844,0,1662,7700,0,, 
304028,545073,15-JUN-2024 14.18.42,2032,165.9,,109.1,,44.1,1670,,,,,,,0,907,0,0,0,0,0,0,0,0,0,0,0,84000,5529,240,3489,0,1994,6500,0,, 
304031,545074,15-JUN-2024 15.40.16,1011,162.6,189,149,40,47,1652,,40,,,,,0,304,0,0,0,0,0,0,0,0,0,0,0,95400,5437,0,3320,0,2496,6100,0,, 
304035,545075,15-JUN-2024 16.43.45,1011,162.5,184.4,143.4,41,42.4,1660,,41,,,,,0,310,0,0,0,0,0,0,0,0,0,0,0,88200,5062,0,2918,0,2496,6100,0,, 
304038,545076,15-JUN-2024 17.35.51,1010,160.2,184.5,151.5,33,41.1,1649,,,,,,,0,307,0,0,0,0,0,0,0,0,0,0,0,90000,5002,0,3131,0,1996,5300,0,, 
304041,545077,15-JUN-2024 18.35.22,1010,162.5,194,156,38,45,1673,,38,,,,,0,309,0,0,0,0,0,0,0,0,0,0,0,96000,5202,348,3229,0,1996,4900,0,, 
304043,545078,15-JUN-2024 19.29.31,1010,162.9,176.7,136.7,40,41.7,1626,,40,,,,,0,306,0,0,0,0,0,0,0,0,0,0,0,88000,4782,0,2684,0,1996,5500,0,, 
304047,545079,15-JUN-2024 20.25.51,1010,162.6,178.8,139.8,39,42.1,1639,,39,,,,,0,306,0,0,0,0,0,0,0,0,0,0,0,90000,4709,0,2933,0,1995,5500,0,, 
304050,545080,15-JUN-2024 21.17.47,1010,161.1,179.9,139.9,40,41.5,1631,,40,,,,,0,308,0,0,0,0,0,0,0,0,0,0,0,88800,4676,0,2812,0,1996,5500,0,, 
304052,545081,15-JUN-2024 22.08.21,1010,163.1,181.4,140.4,41,40.3,1665,,41,,,,,0,309,0,0,0,0,0,0,0,0,0,0,0,86200,4946,0,3009,0,1996,5200,0,, 
304057,545082,15-JUN-2024 23.05.49,1010,164,179.8,139.8,40,40.4,1526,,40,,,,,0,308,0,0,0,0,0,0,0,0,0,0,0,86000,4923,0,3162,0,998,5700,0,, 
304059,545083,16-JUN-2024 00.00.58,1010,165.1,190.8,149.8,41,42.3,,,,41,,,,0,309,0,0,0,0,0,0,0,0,0,0,0,93600,5272,521,3611,0,1996,5500,0,, 
304063,545084,16-JUN-2024 00.56.28,1010,168.4,191.4,151.4,40,43.3,1641,,,40,,,,0,305,0,0,0,0,0,0,0,0,0,0,0,93200,5264,208,3408,0,1996,5500,0,, 
304066,545085,16-JUN-2024 02.00.02,2010,158.9,189.8,118.8,71,42.3,1661,,,71,,,,0,292,0,0,0,0,0,0,0,0,0,0,0,89000,5401,352,3126,0,1975,5500,0,, 
304069,545086,16-JUN-2024 02.55.12,2010,163,188.3,119.3,69,41.7,1636,,,69,,,,0,307,0,0,0,0,0,0,0,0,0,0,0,88000,5640,0,3434,0,1996,5500,0,, 
304072,545087,16-JUN-2024 03.46.22,2010,163.9,182.9,145.9,37,40.6,1646,,,37,,,,0,308,0,0,0,0,0,0,0,0,0,0,0,91000,5448,285,3953,0,1996,5500,0,, 
304074,545088,16-JUN-2024 04.38.42,1014,162.1,84.8,44.8,40,41.6,1627,,,40,,,,0,307,0,0,0,0,0,0,0,0,0,0,0,92500,5365,707,3834,0,2550,5500,0,, 
304078,545089,16-JUN-2024 05.49.18,1014,164.8,151.4,110.4,41,50.5,1650,,,41,,,,0,308,0,0,0,0,0,0,0,0,0,0,0,86500,5787,354,3535,0,1689,5300,0,, 
304081,545090,16-JUN-2024 06.42.58,1014,163.3,172.3,132.3,40,39.9,1647,,,40,,,,0,308,0,0,0,0,0,0,0,0,0,0,0,85200,4745,0,3967,0,1996,5500,0,, 
304083,545091,16-JUN-2024 08.13.47,1014,160.6,194.9,152.9,42,50.5,1630,,,42,,,,0,307,0,0,0,0,0,0,0,0,0,0,0,99000,5909,300,4192,0,2000,5500,0,, 
304086,545092,16-JUN-2024 09.16.11,1011,160.6,194.46,150.8,43.66,42.7,1655,,,19.46,24.2,,,0,308,0,0,0,0,0,0,0,0,0,0,0,95800,5160,0,3410,0,2000,5500,0,, 
304089,545093,16-JUN-2024 10.04.11,1010,160.8,190.1,150.2,39.9,39.7,1607,,,12.34,27.56,,,0,307,0,0,0,0,0,0,0,0,0,0,0,89900,4901,0,3161,0,2000,5500,0,, 
304092,545094,16-JUN-2024 10.56.58,1014,160.9,191.31,150.3,41.01,42.2,1671,,,10,31.01,,,0,306,0,0,0,0,0,0,0,0,0,0,0,94000,5706,700,3755,0,2000,5500,0,, 
304095,545095,16-JUN-2024 11.47.03,1014,161.1,189.4,150.4,39,40.7,1644,,,27.54,11.46,,,0,307,0,0,0,0,0,0,0,0,0,0,0,91400,4992,264,3265,0,2002,5500,0,, 
304098,545096,16-JUN-2024 12.38.39,1014,163.6,191.19,150.2,40.99,39.8,1642,,,18.4,22.59,,,0,309,0,0,0,0,0,0,0,0,0,0,0,89000,5179,0,3123,0,2000,5500,0,, 
304101,545097,16-JUN-2024 13.29.04,1014,161.8,190.88,149.9,40.98,39.8,1649,,,8.68,32.3,,,0,308,0,0,0,0,0,0,0,0,0,0,0,90000,5128,301,3656,0,1999,5500,0,, 
304104,545098,16-JUN-2024 14.19.54,1014,162.2,192.33,149.7,42.63,39.8,1649,,,18.23,24.4,,,0,310,0,0,0,0,0,0,0,0,0,0,0,89000,5299,0,3486,0,2000,5500,0,, 
304107,545099,16-JUN-2024 15.13.43,1014,164.2,192.37,149.7,42.67,39.1,1539,,,18.1,24.57,,,0,310,0,0,0,0,0,0,0,0,0,0,0,81700,4628,702,2874,0,2000,5500,0,, 
304110,545100,16-JUN-2024 17.02.35,1014,157.9,199.78,159.8,39.98,47.3,1672,,,9.8,30.18,,,0,309,0,0,0,0,0,0,0,0,0,0,0,100400,5823,118,4034,0,1998,5500,0,, 
304114,545101,16-JUN-2024 17.59.28,1014,158.2,199.8,158.8,41,44.7,1649,,41,,,,,0,308,0,0,0,0,0,0,0,0,0,0,0,96500,5483,0,3655,0,1996,5500,0,, 
304117,545102,16-JUN-2024 18.52.04,1014,163.4,185.6,146.6,39,41,1625,,39,,,,,0,306,0,0,0,0,0,0,0,0,0,0,0,90000,5059,0,3351,0,1995,5500,0,, 
304119,545103,16-JUN-2024 19.45.24,1014,164.5,184.4,144.2,40.2,41.8,1622,,40.2,,,,,0,306,0,0,0,0,0,0,0,0,0,0,0,90000,5272,0,3512,0,1996,5500,0,, 
304123,545104,16-JUN-2024 20.37.54,1014,163.7,184.7,142.7,42,41.9,,,42,,,,,0,308,0,0,0,0,0,0,0,0,0,0,0,89400,4977,0,3260,0,1996,5500,0,, 
304125,545105,16-JUN-2024 21.26.05,1014,158.8,181.2,140,41.2,39,,,41.2,,,,,0,306,0,0,0,0,0,0,0,0,0,0,0,87400,4841,0,2975,0,1996,5500,0,, 
304128,545106,16-JUN-2024 22.16.24,1014,161.5,185.4,145.4,40,39.5,1664,,,,,,,0,308,0,0,0,0,0,0,0,0,0,0,0,87400,4958,175,3273,0,1996,5500,0,, 
304131,545107,16-JUN-2024 23.08.44,1014,161.2,,143.1,,40.1,1671,,,,,,,0,308,0,0,0,0,0,0,0,0,0,0,0,87400,5105,175,3420,0,1996,5400,0,, 
304135,545108,17-JUN-2024 00.13.24,1014,162.4,191.1,151.1,40,44.4,1660,,,40,,,,0,305,0,0,0,0,0,0,0,0,0,0,0,96600,5210,243,3287,0,1996,5500,0,, 
304138,545109,17-JUN-2024 01.13.10,1014,154.4,192.4,149.4,43,43.8,1612,,,43,,,,0,308,0,0,0,0,0,0,0,0,0,0,0,95300,5628,0,3791,0,1796,5500,0,, 
304140,545110,17-JUN-2024 02.09.00,1014,163.4,192.2,152.2,40,41.8,1638,,,40,,,,0,300,0,0,0,0,0,0,0,0,0,0,0,90700,5528,0,3386,0,1996,5500,0,, 
304145,545111,17-JUN-2024 04.33.10,1010,160.1,184.9,145.9,39,48,1602,,,39,,,,0,307,0,0,0,0,0,0,0,0,0,0,0,99500,5291,575,4127,0,1996,5900,0,, 
304148,545112,17-JUN-2024 05.33.04,1010,161.8,187.1,149.1,38,44.1,1605,,,38,,,,0,307,0,0,0,0,0,0,0,0,0,0,0,93000,5178,506,3217,0,1996,5500,0,, 
304151,545113,17-JUN-2024 06.36.11,1010,160.1,189.9,149.9,40,43.7,1641,,,40,,,,0,307,0,0,0,0,0,0,0,0,0,0,0,93100,5897,451,3859,0,1996,5500,0,, 
304154,545114,17-JUN-2024 07.58.39,1010,155.1,200.1,158.1,42,51.1,1674,,,42,,,,0,306,0,0,0,0,0,0,0,0,0,0,0,96300,5755,0,3651,0,2000,5900,0,, 
304158,545115,17-JUN-2024 08.55.42,1010,160.6,205.34,159.4,45.94,44.5,1521,,,20.02,25.92,,,0,307,0,0,0,0,0,0,0,0,0,0,0,96400,5576,241,3757,0,2000,5500,0,, 
304160,545116,17-JUN-2024 09.51.03,1010,161.1,191.79,150.5,41.29,44.2,1630,,,21.38,19.91,,,0,308,0,0,0,0,0,0,0,0,0,0,0,97000,5440,0,3735,0,2054,5500,0,,
