Repository: sanad-code/udacity-aimaster-capstone-ai-programming-foundations-project

# Steel Production Data Analysis — Udacity AI Master Capstone

This project analyzes steel production data to identify key factors affecting energy consumption, quality indicators, and production efficiency. It covers data cleaning, exploratory data analysis (EDA), and visualization of relationships between variables such as DRI Carbon and Silica (SiO2). The insights support data-driven decisions to optimize the steelmaking process.

## What Was Built

A Jupyter Notebook (`data-workflow/data_workflow.ipynb`) that loads, cleans, and analyzes internal steel production heat data, producing visualizations and statistical summaries saved under `outputs/`.

File: data/raw/flat_raw_data.csv (part 43 of 86)
RC,HID,STOP_DATE,STEEL_GRADE,TAPPED_WGT,TOTAL_CHARGE,DRI_CHARGE,SCRAP_CHARGE,POWER_ON_TIME,FINAL_TEMP,TOTAL_C_DRI,LOCAL_SCRAP,HOME_RETURN_SCRAP,IMPORTED_SCRAP,PIG_IRON,DRI_BRIQUETTED,FESI,FEMN,SIMN,FECR,NICKEL,FETI,FEB,FENB,FEP,FEMO,CU,FEV,NITROVAN,ELEC_ENERGY,OXYGEN,COKE_LUMP,MODULE_CARBON,COKE_POWDER,BURNT_LIME,BURNT_DOLAMITE,FLUX,C_ANALYSIS, 
304163,545117,17-JUN-2024 10.45.18,1010,161.1,182.39,140.4,41.99,40.9,1647,,,18.53,23.46,,,0,308,0,0,0,0,0,0,0,0,0,0,0,89200,5070,131,3286,0,2000,5500,0,, 
304166,545118,17-JUN-2024 11.46.22,1010,159.4,182.78,149.8,32.98,41.2,1611,,,13.53,19.45,,,0,308,0,0,0,0,0,0,0,0,0,0,0,90100,5385,131,3615,0,2000,5500,0,, 
304169,545119,17-JUN-2024 12.38.52,1010,160.9,189.87,149.8,40.07,40.2,1674,,,22.6,17.47,,,0,307,0,0,0,0,0,0,0,0,0,0,0,88500,5303,300,3507,0,2000,5500,0,, 
304173,545120,17-JUN-2024 13.32.54,1058,163.5,,129.7,,37.6,1654,,,,,,,0,1005,0,0,0,0,0,0,0,0,0,0,0,82400,4963,0,3045,0,2000,5500,0,, 
304177,545121,17-JUN-2024 16.09.40,7063,162.7,202.24,159.8,42.44,46,1627,,,19.88,22.56,,,0,1008,0,0,0,0,0,0,0,0,0,0,0,98700,5570,354,3366,0,1996,5500,0,, 
304181,545122,17-JUN-2024 17.07.22,1010,163.5,190.8,149.8,41,42.1,1626,,41,,,,,0,307,0,0,0,0,0,0,0,0,0,0,0,92000,5242,2,3422,0,1559,5500,0,, 
304184,545123,17-JUN-2024 18.06.54,1010,162.4,188.9,148.9,40,44.9,1629,,,,40,,,0,307,0,0,0,0,0,0,0,0,0,0,0,94100,4988,0,3124,0,1996,5500,0,, 
304187,545124,17-JUN-2024 19.13.03,1010,162.5,190.9,149.9,41,43.1,1649,,41,,,,,0,305,0,0,0,0,0,0,0,0,0,0,0,92600,5611,0,3406,0,1996,6000,0,, 
304189,545125,17-JUN-2024 20.07.49,1010,161.1,179.7,139.7,40,42.8,1636,,40,,,,,0,307,0,0,0,0,0,0,0,0,0,0,0,89800,4805,0,2968,0,1996,6000,0,, 
304192,545126,17-JUN-2024 21.06.50,1010,161.8,190.8,149.8,41,41.7,1656,,41,,,,,0,310,0,0,0,0,0,0,0,0,0,0,0,87900,5322,0,3353,0,1996,5500,0,, 
304195,545127,17-JUN-2024 22.15.18,2030,161.7,,133.3,,41.6,1648,,,,,,,0,1006,0,0,0,0,0,0,0,0,0,0,0,84000,5388,0,3355,0,1996,5500,0,, 
304199,545128,17-JUN-2024 23.37.18,2030,161.3,,143.8,,45,1643,,,,,,,0,1009,0,0,0,0,0,0,0,0,0,0,0,92600,5389,263,3393,0,2105,5500,0,, 
304201,545129,18-JUN-2024 00.37.38,2030,160.3,59.7,19.7,40,44.8,1663,,40,,,,,0,1009,0,0,0,0,0,0,0,0,0,0,0,94200,5392,242,3302,0,2000,5500,0,, 
304205,545130,18-JUN-2024 01.32.08,1056,160.8,53.2,13.2,40,42.5,1646,,40,,,,,0,1005,0,0,0,0,0,0,0,0,0,0,0,90600,4858,0,3637,0,1329,5500,0,, 
304208,545131,18-JUN-2024 02.33.03,1056,160.2,88.8,13.8,75,44.7,1662,,75,,,,,0,1005,0,0,0,0,0,0,0,0,0,0,0,89800,5364,0,3689,0,1662,5600,0,, 
304211,545132,18-JUN-2024 03.27.03,1014,160.5,,138.1,,41,1674,,,,,,,0,308,0,0,0,0,0,0,0,0,0,0,0,88000,5033,0,2921,0,1773,5500,0,, 
304213,545133,18-JUN-2024 04.27.16,1014,160.4,56.1,21.1,35,43.1,1592,,35,,,,,0,305,0,0,0,0,0,0,0,0,0,0,0,92200,5212,0,3474,0,1996,5500,0,, 
304216,545134,18-JUN-2024 05.24.09,1014,159.5,178.4,133.4,45,42.5,1654,,45,,,,,0,1006,0,0,0,0,0,0,0,0,0,0,0,88200,4589,0,2719,0,2000,5500,0,, 
304219,545135,18-JUN-2024 06.16.25,2030,160,178.6,140.6,38,41.2,1653,,38,,,,,0,1005,0,0,0,0,0,0,0,0,0,0,0,90200,4979,0,3103,0,1805,5500,0,, 
304222,545136,18-JUN-2024 07.09.00,2030,162.8,170.2,128.2,42,40.8,1636,,42,,,,,0,998,0,0,0,0,0,0,0,0,0,0,0,86400,4684,0,3483,0,1500,5500,0,, 
304225,545137,18-JUN-2024 08.52.18,2032,162.3,192.83,150.1,42.73,49.2,1578,,,21.41,21.32,,,0,970,0,0,0,0,0,0,0,0,0,0,0,100100,5433,465,3753,0,2000,6100,0,, 
304227,545138,18-JUN-2024 09.50.09,2032,161.8,184.71,145.4,39.31,46.4,1669,,,20.86,18.45,,,0,999,0,0,0,0,0,0,0,0,0,0,0,100500,5932,299,4397,0,1999,5500,0,, 
304231,545139,18-JUN-2024 10.44.48,2032,158.3,191,150,41,45.3,1636,,,21.39,19.61,,,0,1004,0,0,0,0,0,0,0,0,0,0,0,99000,5648,1034,3696,0,2000,5500,0,, 
304234,545140,18-JUN-2024 11.45.45,2032,158,190.64,149.7,40.94,43.4,1650,,,10.75,30.19,,,0,1005,0,0,0,0,0,0,0,0,0,0,0,97000,5492,797,3599,0,2000,5700,0,, 
304237,545141,18-JUN-2024 12.44.19,6040,162.1,193.8,150.4,43.4,45.5,1665,,,18.62,24.78,,,0,993,0,0,0,0,0,0,0,0,0,0,0,96100,5633,530,3285,0,2000,5100,0,, 
304240,545142,18-JUN-2024 13.37.29,6040,162.4,188.69,149.7,38.99,40.6,1636,,,20.43,18.56,,,0,1007,0,0,0,0,0,0,0,0,0,0,0,90600,5107,302,3600,0,2000,5500,0,, 
304243,545143,18-JUN-2024 14.44.06,6040,161.4,188.79,149.8,38.99,44.7,1620,,,10.08,28.91,,,0,999,0,0,0,0,0,0,0,0,0,0,0,96500,5660,353,3828,0,2000,5500,0,, 
304246,545144,18-JUN-2024 15.42.25,6040,162.4,190.1,152.1,38,43.2,1645,,,21.96,16.04,,,0,1007,0,0,0,0,0,0,0,0,0,0,0,95100,5196,353,3691,0,1996,5500,0,, 
304249,545145,18-JUN-2024 16.53.24,6040,159.5,190.8,153.3,37.5,45.7,1648,,37.5,,,,,0,1006,0,0,0,0,0,0,0,0,0,0,0,97900,5621,486,3656,0,1996,5500,0,, 
304253,545146,18-JUN-2024 17.49.10,6040,159.8,,153.3,,42.6,1639,,,,,,,0,1008,0,0,0,0,0,0,0,0,0,0,0,93700,5238,839,4095,0,1996,5700,0,, 
304255,545147,18-JUN-2024 18.50.25,6040,159.4,185.2,143.2,42,44.2,,,,,,,,0,1006,0,0,0,0,0,0,0,0,0,0,0,94400,5045,753,3693,0,1620,5500,0,, 
304258,545148,18-JUN-2024 19.47.16,5040,159.2,175.3,105.3,70,41.8,1653,,70,,,,,0,1007,0,0,0,0,0,0,0,0,0,0,0,82200,4718,0,2901,0,1551,5800,0,, 
304262,545149,18-JUN-2024 20.55.21,5040,157.2,189.7,114.7,75,46.3,1669,,75,,,,,0,998,0,0,0,0,0,0,0,0,0,0,0,92700,5214,0,3577,0,1552,6200,0,, 
304265,545150,18-JUN-2024 21.55.01,5040,158.2,187.3,148.3,39,45.3,1644,,39,,,,,0,1006,0,0,0,0,0,0,0,0,0,0,0,94600,5434,812,2983,0,1995,5500,0,, 
304267,545151,18-JUN-2024 23.07.10,6071,36.9,180.7,114.7,66,46.7,1660,,66,,,,,0,1007,0,0,0,0,0,0,0,0,0,0,0,89200,5147,907,2638,0,0,5000,0,, 
304271,545152,19-JUN-2024 00.09.01,1010,163.1,,1.3,,41.5,1650,,,,,,,0,306,0,0,0,0,0,0,0,0,0,0,0,89700,4839,0,3803,0,1552,5700,0,, 
304274,545153,19-JUN-2024 01.05.10,1010,159.3,184.6,146.6,38,41.2,1666,,38,,,,,0,307,0,0,0,0,0,0,0,0,0,0,0,87600,5020,0,3629,0,1996,5500,0,, 
304277,545154,19-JUN-2024 01.53.22,1010,162.3,163.8,124.8,39,38.3,1637,,39,,,,,0,306,0,0,0,0,0,0,0,0,0,0,0,82100,4198,0,3351,0,1552,5500,0,, 
304279,545155,19-JUN-2024 03.10.15,1010,162.8,189.3,144.3,45,45.4,1642,,45,,,,,0,306,0,0,0,0,0,0,0,0,0,0,0,98100,5340,358,3974,0,2000,5500,0,, 
304283,545156,19-JUN-2024 04.12.21,1015,157.9,184.9,113.9,71,43.6,1649,,71,,,,,0,807,0,0,0,0,0,0,0,0,0,0,0,88300,5322,176,3335,0,3212,5500,0,, 
304286,545157,19-JUN-2024 05.25.34,2011,162,213,143,70,44.3,1637,,70,,,,,0,311,0,0,0,0,0,0,0,0,0,0,0,90600,5523,0,3309,0,2000,5500,0,, 
304289,545158,19-JUN-2024 06.25.26,1014,161,190.3,151.3,39,42.1,1642,,39,,,,,0,310,0,0,0,0,0,0,0,0,0,0,0,92100,5712,0,3587,0,1996,5500,0,, 
304292,545159,19-JUN-2024 07.26.45,1014,159,201.2,160.2,41,46.7,1629,,41,,,,,0,306,0,0,0,0,0,0,0,0,0,0,0,101000,5389,96,4215,0,1500,5500,0,, 
304295,545160,19-JUN-2024 08.31.17,1010,160.3,195.3,154.6,40.7,47.1,1674,,,18.97,21.73,,,0,306,0,0,0,0,0,0,0,0,0,0,0,101100,6162,1075,4408,0,2000,6500,0,, 
304298,545161,19-JUN-2024 09.36.31,1010,159.4,198.79,164.8,33.99,47.6,1661,,,9.18,24.81,,,0,306,0,0,0,0,0,0,0,0,0,0,0,105000,6157,1002,4284,0,500,7000,0,, 
304300,545162,19-JUN-2024 10.45.08,1015,166.1,177.69,110.1,67.59,46.4,1652,,,,67.59,,,0,801,0,0,0,0,0,0,0,0,0,0,0,92000,5921,600,3940,0,2000,5800,0,, 
304303,545163,19-JUN-2024 11.40.28,1032,164.4,167.68,130.7,36.98,39.4,1618,,,21.81,15.17,,,0,808,0,0,0,0,0,0,0,0,0,0,0,85900,5456,653,3662,0,2000,5400,0,, 
304306,545164,19-JUN-2024 13.16.25,1032,159.6,,151,,49.2,1615,,,,,,,0,807,0,0,0,0,0,0,0,0,0,0,0,95000,5691,996,3667,0,2000,7000,0,, 
304310,545165,19-JUN-2024 14.11.06,1032,159.2,183.58,142.6,40.98,42.1,1678,,,,40.98,,,0,809,0,0,0,0,0,0,0,0,0,0,0,92000,5842,0,3425,0,2000,6000,0,, 
304312,545166,19-JUN-2024 15.06.44,1032,158.7,,130.1,,41.6,1660,,,,,,,0,808,0,0,0,0,0,0,0,0,0,0,0,89000,4794,601,3559,0,1500,6500,0,, 
304315,545167,19-JUN-2024 16.34.45,1011,165.9,,156.5,,51.7,1609,,,,,,,0,309,0,0,0,0,0,0,0,0,0,0,0,105000,6417,1278,4699,0,1996,7700,0,, 
304319,545168,19-JUN-2024 17.38.50,1011,164.6,190.9,150.9,40,45.8,1668,,,40,,,,0,292,0,0,0,0,0,0,0,0,0,0,0,100100,5667,351,4194,0,1996,7000,0,, 
304322,545169,19-JUN-2024 18.42.24,1011,155.2,210.3,169.3,41,47.3,1636,,,41,,,,0,307,0,0,0,0,0,0,0,0,0,0,0,105200,6587,0,4580,0,2217,7000,0,, 
304325,545170,19-JUN-2024 19.42.05,5043,166.6,200.6,160.6,40,48,1612,,,40,,,,0,304,0,0,0,0,0,0,0,0,0,0,0,106000,6016,703,5003,0,1497,7000,0,, 
304328,545171,19-JUN-2024 20.46.52,1014,164.8,200.4,156.4,44,48,1654,,,44,,,,0,306,0,0,0,0,0,0,0,0,0,0,0,106000,6145,796,4852,0,2993,7800,0,, 
304331,545172,19-JUN-2024 21.43.22,1011,152.8,184.8,145.8,39,45.1,1664,,,,,,,0,305,0,0,0,0,0,0,0,0,0,0,0,97500,5472,351,3706,0,1996,7700,0,, 
304334,545173,19-JUN-2024 22.43.12,1011,165.3,182.5,143.5,39,43.2,1650,,,39,,,,0,307,0,0,0,0,0,0,0,0,0,0,0,95000,5904,746,4476,0,1996,8000,0,, 
304337,545174,20-JUN-2024 00.24.16,1010,163.5,205.4,165.4,40,56.7,1665,,40,,,,,0,306,0,0,0,0,0,0,0,0,0,0,0,105400,6800,600,4436,0,2091,6800,0,, 
304339,545175,20-JUN-2024 01.30.45,1010,163.3,55.3,13.3,42,49.2,1673,,42,,,,,0,308,0,0,0,0,0,0,0,0,0,0,0,106000,5775,852,4751,0,1883,6700,0,, 
304342,545176,20-JUN-2024 02.34.36,2010,161.3,192.8,117.8,75,48.3,1668,,75,,,,,0,304,0,0,0,0,0,0,0,0,0,0,0,97500,6219,810,4645,0,1662,6700,0,, 
304345,545177,20-JUN-2024 03.55.51,2010,163.1,90,15,75,52.5,1648,,75,,,,,0,305,0,0,0,0,0,0,0,0,0,0,0,93000,5602,1073,4169,0,1662,6700,0,, 
304348,545178,20-JUN-2024 04.55.22,2010,164.3,213.9,139.9,74,44.4,1649,,74,,,,,0,306,0,0,0,0,0,0,0,0,0,0,0,95000,5580,667,3841,0,2000,6300,0,, 
304351,545179,20-JUN-2024 05.51.36,1016,162.3,184,140,44,44.2,1635,,44,,,,,0,305,0,0,0,0,0,0,0,0,0,0,0,93500,5665,0,3378,0,1500,6500,0,, 
304354,545180,20-JUN-2024 06.46.12,1015,160.9,186.7,143.7,43,44,1634,,43,,,,,0,808,0,0,0,0,0,0,0,0,0,0,0,95200,5199,0,4087,0,2000,6500,0,, 
304358,545181,20-JUN-2024 07.40.01,2015,162.9,192.6,150.6,42,44,1640,,42,,,,,0,800,0,0,0,0,0,0,0,0,0,0,0,95000,5216,0,3276,0,1498,6400,0,, 
304360,545182,20-JUN-2024 08.36.15,2010,160.9,190.6,149.6,41,41,1592,,,24.39,16.61,,,0,290,0,0,0,0,0,0,0,0,0,0,0,90400,5278,0,3350,0,2000,6500,0,, 
304363,545183,20-JUN-2024 09.36.56,2010,162.4,212.59,149.6,62.99,43.4,1635,,,12.34,50.65,,,0,300,0,0,0,0,0,0,0,0,0,0,0,91500,5471,0,3221,0,2000,6500,0,, 
304367,545184,20-JUN-2024 10.36.47,2010,157.6,179.72,113.2,66.52,42.9,1616,,,13.74,52.78,,,0,306,0,0,0,0,0,0,0,0,0,0,0,88000,5237,0,3134,0,1000,6000,0,, 
304370,545185,20-JUN-2024 11.41.58,2010,164.4,184.28,122.1,62.18,44.2,1607,,,20.1,42.08,,,0,292,0,0,0,0,0,0,0,0,0,0,0,92000,5598,0,3421,0,2000,6600,0,, 
304373,545186,20-JUN-2024 12.40.37,1010,156.6,190.49,149.5,40.99,45.3,1630,,,22.67,18.32,,,0,292,0,0,0,0,0,0,0,0,0,0,0,98200,4995,234,2682,0,2000,6400,0,, 
304376,545187,20-JUN-2024 13.44.56,1010,160.4,193.49,150.5,42.99,47.6,1638,,,,42.99,,,0,303,0,0,0,0,0,0,0,0,0,0,0,98000,5931,239,3959,0,2000,6500,0,, 
304379,545188,20-JUN-2024 14.40.40,1010,168.7,,150.5,,40.6,1661,,,,,,,0,296,0,0,0,0,0,0,0,0,0,0,0,87200,5088,745,3567,0,2000,6500,0,, 
304381,545189,20-JUN-2024 16.17.18,1010,160.2,,159.9,,54,1644,,,,,,,0,305,0,0,0,0,0,0,0,0,0,0,0,111000,6403,1446,5233,0,1996,7200,0,, 
304384,545190,20-JUN-2024 17.21.57,1010,155.1,,161.2,,49.9,1623,,,,,,,0,304,0,0,0,0,0,0,0,0,0,0,0,106000,7159,1446,5239,0,1996,7200,0,, 
304388,545191,20-JUN-2024 18.27.22,1010,167.8,,170.1,,47.8,1626,,,,,,,0,306,0,0,0,0,0,0,0,0,0,0,0,106000,6380,352,4385,0,1996,7000,0,, 
304391,545192,20-JUN-2024 19.23.22,1010,166,187,146,41,43.9,1605,,,41,,,,0,305,0,0,0,0,0,0,0,0,0,0,0,94000,4217,0,2798,0,1996,6500,0,, 
304394,545193,20-JUN-2024 20.16.17,1010,151.3,180.7,136.7,44,42.5,1621,,,44,,,,0,309,0,0,0,0,0,0,0,0,0,0,0,90000,5154,0,3558,0,1996,6400,0,, 
304397,545194,20-JUN-2024 21.12.41,1010,156.1,,113.5,,41.8,,,,,,,,0,305,0,0,0,0,0,0,0,0,0,0,0,85100,5544,352,3652,0,1497,6000,0,, 
304400,545195,20-JUN-2024 22.08.17,2011,167.7,153.2,114.2,39,43.3,1729,,,39,,,,0,308,0,0,0,0,0,0,0,0,0,0,0,88100,5198,0,3261,0,2217,5600,0,, 
304403,545196,20-JUN-2024 22.59.57,2011,168.2,182.1,140,42.1,39,1674,,,42.1,,,,0,300,0,0,0,0,0,0,0,0,0,0,0,82900,5523,0,4261,0,1996,7800,0,, 
304407,545197,21-JUN-2024 00.44.48,2011,87.1,,154.9,,25.7,1642,,,,,,,0,0,0,0,0,0,0,0,0,0,0,0,0,54100,4747,671,1375,0,554,7500,0,, 
304410,545198,21-JUN-2024 01.47.53,2010,158.8,185.1,142.1,43,45.7,1651,,43,,,,,0,0,0,0,0,0,0,0,0,0,0,0,0,95200,5344,885,4487,0,2061,6500,0,, 
304413,545199,21-JUN-2024 02.48.52,1010,160.4,196.5,156.5,40,49,1683,,40,,,,,0,300,0,0,0,0,0,0,0,0,0,0,0,102700,5913,1037,2635,0,1662,6500,0,, 
304415,545200,21-JUN-2024 03.45.58,1010,163,174.3,133.3,41,41.1,1620,,41,,,,,0,301,0,0,0,0,0,0,0,0,0,0,0,89700,5155,725,3233,0,1662,6500,0,, 
304418,545201,21-JUN-2024 05.16.47,1010,160.3,192.1,150.1,42,50.2,1703,,42,,,,,0,309,0,0,0,0,0,0,0,0,0,0,0,102200,6861,1169,4031,0,2104,6600,0,, 
304421,545202,21-JUN-2024 06.20.18,1011,160.5,189.7,148.7,41,45.9,1671,,41,,,,,0,252,0,0,0,0,0,0,0,0,0,0,0,99400,5588,0,4045,0,2216,6500,0,, 
304424,545203,21-JUN-2024 07.24.02,1011,162,189.2,148.2,41,47.1,1637,,41,,,,,0,253,0,0,0,0,0,0,0,0,0,0,0,98000,6338,374,4382,0,1662,6600,0,, 
304427,545204,21-JUN-2024 08.41.44,1011,163.7,,147.1,,46.8,1637,,,,,,,0,257,0,0,0,0,0,0,0,0,0,0,0,96400,5806,596,3713,0,1996,5900,0,, 
304431,545205,21-JUN-2024 10.08.58,1010,161.3,191,150,41,47.8,1631,,41,,,,,0,308,0,0,0,0,0,0,0,0,0,0,0,96800,6127,832,4050,0,1996,6000,0,, 
304434,545206,21-JUN-2024 11.05.54,1010,162.1,194.2,152.2,42,43.4,1689,,,,42,,,0,301,0,0,0,0,0,0,0,0,0,0,0,93300,5744,353,3411,0,1996,6000,0,, 
304436,545207,21-JUN-2024 12.06.24,1010,161.1,191.4,150.4,41,45.2,1623,,,,41,,,0,291,0,0,0,0,0,0,0,0,0,0,0,97700,5844,368,3687,0,1996,6000,0,, 
304439,545208,21-JUN-2024 13.23.43,1010,163.5,193.5,151.5,42,51,1583,,42,,,,,0,308,0,0,0,0,0,0,0,0,0,0,0,99800,6305,721,4680,0,1995,6000,0,, 
304442,545209,21-JUN-2024 14.33.47,1010,166.7,,138.1,,47.5,1624,,,,,,,0,305,0,0,0,0,0,0,0,0,0,0,0,92200,6203,722,4187,0,2052,5600,0,, 
304446,545210,21-JUN-2024 17.57.43,1010,151.9,200.9,158.9,42,52.2,1676,,,42,,,,0,306,0,0,0,0,0,0,0,0,0,0,0,105400,6761,726,4900,0,1996,6000,0,, 
304450,545211,21-JUN-2024 19.01.08,1014,164.6,201.7,161.7,40,44.2,1665,,,40,,,,0,292,0,0,0,0,0,0,0,0,0,0,0,100000,5935,0,4315,0,1996,6500,0,, 
304452,545212,21-JUN-2024 20.05.20,1014,162.4,,148.9,,43.1,1647,,,,,,,0,306,0,0,0,0,0,0,0,0,0,0,0,95000,5857,0,4183,0,1996,6500,0,, 
304454,545213,21-JUN-2024 21.06.00,1014,162.9,190.1,148.1,42,45.1,1645,,,42,,,,0,289,0,0,0,0,0,0,0,0,0,0,0,95000,5295,0,4247,0,1996,6500,0,, 
304457,545214,21-JUN-2024 22.07.10,1014,160.1,194.4,150.4,44,44.8,1674,,44,,,,,0,305,0,0,0,0,0,0,0,0,0,0,0,97000,5971,0,3999,0,1995,6500,0,, 
304461,545215,21-JUN-2024 23.07.23,1014,155.6,190.4,149.4,41,44,1659,,,41,,,,0,307,0,0,0,0,0,0,0,0,0,0,0,95500,5847,0,4027,0,1996,6500,0,, 
304464,545216,22-JUN-2024 00.21.14,1014,161.6,183.7,148.7,35,46.8,1590,,,35,,,,0,308,0,0,0,0,0,0,0,0,0,0,0,98500,5955,322,4245,0,1721,6500,0,0.058, 
304467,545217,22-JUN-2024 01.17.54,1014,161.3,192.3,150.3,42,44.7,1643,,42,,,,,0,292,0,0,0,0,0,0,0,0,0,0,0,93200,5753,189,3635,0,1662,6500,0,, 
304470,545218,22-JUN-2024 02.11.29,1014,158.9,,152.8,,42.1,1597,,,,,,,0,304,0,0,0,0,0,0,0,0,0,0,0,90400,5242,132,3270,0,1994,6500,0,, 
304472,545219,22-JUN-2024 03.08.19,2015,160.3,185.1,145.1,40,43.2,1617,,40,,,,,0,808,0,0,0,0,0,0,0,0,0,0,0,88000,5602,0,3396,0,1661,6500,0,, 
304476,545220,22-JUN-2024 04.14.55,1015,161.8,188.5,149.5,39,44.7,1638,,39,,,,,0,806,0,0,0,0,0,0,0,0,0,0,0,90100,5442,130,3277,0,1994,6500,0,, 
304479,545221,22-JUN-2024 05.12.29,1015,161.1,188.9,149.9,39,41.7,1613,,,39,,,,0,807,0,0,0,0,0,0,0,0,0,0,0,91000,5668,129,3074,0,2104,6500,0,, 
304482,545222,22-JUN-2024 06.03.35,2015,161,179.7,139.7,40,40.6,1636,,40,,,,,0,807,0,0,0,0,0,0,0,0,0,0,0,87100,5079,0,3175,0,1993,6500,0,, 
304485,545223,22-JUN-2024 06.58.14,1010,160.2,179.4,139.4,40,41.7,1610,,40,,,,,0,256,0,0,0,0,0,0,0,0,0,0,0,88000,5211,0,3530,0,1996,6500,0,, 
304487,545224,22-JUN-2024 08.17.16,1010,158.6,,146.5,,46.2,1629,,,,,,,0,308,0,0,0,0,0,0,0,0,0,0,0,94700,5491,0,3801,0,1998,6500,0,, 
304490,545225,22-JUN-2024 09.29.58,1010,160.7,,142.3,,46.3,1636,,,,,,,0,307,0,0,0,0,0,0,0,0,0,0,0,94900,5317,1162,3344,0,1996,7000,0,, 
304493,545226,22-JUN-2024 10.56.05,1014,161.7,182.7,139.7,43,42.6,1631,,43,,,,,0,307,0,0,0,0,0,0,0,0,0,0,0,93400,5522,371,3760,0,1996,6700,0,, 
304496,545227,22-JUN-2024 11.59.10,1014,161.9,180.1,140.1,40,44.8,1665,,40,,,,,0,308,0,0,0,0,0,0,0,0,0,0,0,94700,5577,814,3802,0,1996,6500,0,, 
304499,545228,22-JUN-2024 12.58.15,1011,160.2,182.2,141.2,41,41.7,1639,,41,,,,,0,207,0,0,0,0,0,0,0,0,0,0,0,90300,5306,0,2569,0,1996,6600,0,, 
304501,545229,22-JUN-2024 13.57.26,1011,160.5,178.3,139.3,39,43.3,1662,,39,,,,,0,207,0,0,0,0,0,0,0,0,0,0,0,90100,4997,0,2474,0,1995,7000,0,, 
304505,545230,22-JUN-2024 15.08.25,1011,158.7,174.2,133.2,41,44.3,1597,,,,,,,0,205,0,0,0,0,0,0,0,0,0,0,0,91800,5407,431,3519,0,1997,7000,0,, 
304508,545231,22-JUN-2024 16.43.36,1011,159.5,,150.9,,45.7,1499,,,,,,,0,208,0,0,0,0,0,0,0,0,0,0,0,91000,7184,345,4600,0,1995,6300,0,0.066, 
304512,545232,22-JUN-2024 17.50.25,1011,162.5,200.8,159.8,41,48.2,1681,,,41,,,,0,205,0,0,0,0,0,0,0,0,0,0,0,102000,6501,0,4618,0,1996,6500,0,0.056, 
304515,545233,22-JUN-2024 19.01.24,1014,165.7,209.6,170.6,39,46.4,1676,,,39,,,,0,815,0,0,0,0,0,0,0,0,0,0,0,105000,6735,352,3792,0,1996,6500,0,, 
304518,545234,22-JUN-2024 20.00.21,1032,86.5,194,153,41,42.8,1678,,,41,,,,0,0,0,0,0,0,0,0,0,0,0,0,0,93300,6064,352,2732,0,1996,5700,0,, 
304521,545235,22-JUN-2024 21.03.12,1010,157.8,165.8,126.8,39,41.6,1636,,,39,,,,0,300,0,0,0,0,0,0,0,0,0,0,0,85100,4782,351,3214,0,1737,6800,0,, 
304523,545236,22-JUN-2024 22.11.22,1014,158,,113.8,,35.6,1745,,,,,,,0,305,0,0,0,0,0,0,0,0,0,0,0,77000,4811,0,2921,0,1996,7300,0,, 
304527,545237,22-JUN-2024 23.11.41,1014,160.5,185,160,25,44.2,1627,,,25,,,,0,293,0,0,0,0,0,0,0,0,0,0,0,94000,5751,0,4403,0,2105,8700,0,, 
304530,545238,23-JUN-2024 00.35.41,2014,159.1,,159.8,,47.7,1676,,,,,,,0,304,0,0,0,0,0,0,0,0,0,0,0,101400,6595,351,4343,0,2105,8700,0,, 
304533,545239,23-JUN-2024 01.44.11,2014,160.5,,164.5,,46.3,1675,,,,,,,0,311,0,0,0,0,0,0,0,0,0,0,0,102200,5859,1016,4047,0,2000,6500,0,0.041, 
304536,545240,23-JUN-2024 02.53.02,2010,161.1,189.97,119.1,70.87,43.5,1675,,,70.87,,,,0,306,0,0,0,0,0,0,0,0,0,0,0,92200,6282,479,4063,0,2002,6500,0,0.035, 
304539,545241,23-JUN-2024 03.59.22,2010,154.5,175.2,134.2,41,42.2,1675,,,41,,,,0,309,0,0,0,0,0,0,0,0,0,0,0,91400,5453,241,3733,0,1996,4600,0,, 
304541,545242,23-JUN-2024 05.06.42,2011,158.5,160.19,92.2,67.99,39.2,1649,,,22.28,45.71,,,0,306,0,0,0,0,0,0,0,0,0,0,0,77900,5506,614,3376,0,1995,5600,0,, 
304544,545243,23-JUN-2024 06.41.16,1011,175.5,190.8,149.8,41,49.4,1639,,,41,,,,0,305,0,0,0,0,0,0,0,0,0,0,0,101900,6200,576,4203,0,1996,6900,0,, 
304548,545244,23-JUN-2024 07.47.46,1011,158.5,189.79,150.8,38.99,47.9,1631,,,18.53,20.46,,,0,309,0,0,0,0,0,0,0,0,0,0,0,100800,5491,611,3843,0,1999,6900,0,, 
304550,545245,23-JUN-2024 09.09.01,1032,158.9,,150.8,,45.2,1633,,,,,,,0,306,0,0,0,0,0,0,0,0,0,0,0,93000,4920,611,3516,0,1999,6500,0,, 
304554,545246,23-JUN-2024 10.14.48,2010,160.9,,136.2,,44,1622,,,,,,,0,299,0,0,0,0,0,0,0,0,0,0,0,81100,5512,703,3258,0,1996,6400,0,, 
304560,545247,24-JUN-2024 04.17.47,2063,160.1,,142.7,,79.4,1700,,,,,,,0,1008,0,0,0,0,0,0,0,0,0,0,0,121900,4886,966,3251,0,1996,6600,0,, 
304562,545248,24-JUN-2024 05.15.27,2063,161.7,187.69,144.7,42.99,43.1,1677,,,39.64,3.35,,,0,1007,0,0,0,0,0,0,0,0,0,0,0,91900,5579,0,4017,0,1996,6200,0,, 
304564,545249,24-JUN-2024 06.11.32,2032,162.8,190.2,146.2,44,44.2,1681,,,44,,,,0,1008,0,0,0,0,0,0,0,0,0,0,0,93700,5189,370,3116,0,1995,6500,0,, 
304567,545250,24-JUN-2024 07.08.51,2032,160.3,,108.2,,42.9,1654,,,,,,,0,1005,0,0,0,0,0,0,0,0,0,0,0,85000,5142,706,2763,0,2003,5700,0,, 
304569,545251,24-JUN-2024 08.07.37,1011,159.8,,145.9,,45.5,1632,,,,,,,0,308,0,0,0,0,0,0,0,0,0,0,0,96200,4826,1199,3048,0,1996,6200,0,, 
304571,545252,24-JUN-2024 09.23.42,1011,154.1,,144.4,,47.9,1624,,,,,,,0,258,0,0,0,0,0,0,0,0,0,0,0,95900,4817,943,3986,0,1996,6400,0,, 
304575,545253,24-JUN-2024 10.47.28,1032,161.3,,160.5,,52.8,1630,,,,,,,0,1007,0,0,0,0,0,0,0,0,0,0,0,106400,6182,1644,5083,0,1996,6500,0,, 
304579,545254,24-JUN-2024 12.30.18,2010,158.5,190.8,124.8,66,52.4,1672,,66,,,,,0,1007,0,0,0,0,0,0,0,0,0,0,0,102500,5293,702,4395,0,1996,6600,0,, 
304582,545255,24-JUN-2024 13.53.37,1011,159.2,188.4,147.4,41,51.4,1615,,41,,,,,0,253,0,0,0,0,0,0,0,0,0,0,0,102600,4675,1280,4539,0,1552,6500,0,, 
304584,545256,24-JUN-2024 14.56.42,1011,156.2,184.6,145.6,39,46.1,1635,,39,,,,,0,258,0,0,0,0,0,0,0,0,0,0,0,98000,5493,1698,4451,0,998,6500,0,, 
304586,545257,24-JUN-2024 15.55.18,1011,160.3,,25.2,,45.9,1670,,,,,,,0,259,0,0,0,0,0,0,0,0,0,0,0,99400,5176,703,3959,0,2216,6500,0,, 
304589,545258,24-JUN-2024 16.59.54,1011,160.6,185.2,146.2,39,44,1654,,39,,,,,0,257,0,0,0,0,0,0,0,0,0,0,0,95000,5355,0,4408,0,2216,6500,0,, 
304591,545259,24-JUN-2024 18.02.34,1015,161.4,190,125,65,45.7,1646,,65,,,,,0,808,0,0,0,0,0,0,0,0,0,0,0,94000,5861,237,4521,0,2007,7200,0,, 
304595,545260,24-JUN-2024 19.07.13,1015,157.7,196.2,124.2,72,46.1,1642,,72,,,,,0,803,0,0,0,0,0,0,0,0,0,0,0,95000,5619,836,4138,0,1552,6500,0,, 
304599,545261,24-JUN-2024 20.20.18,1011,158.9,189.1,149.1,40,47,1574,,40,,,,,0,259,0,0,0,0,0,0,0,0,0,0,0,99300,5859,743,4412,0,2106,6500,0,, 
304602,545262,24-JUN-2024 21.28.27,1032,156.1,197.4,153.4,44,50,1699,,44,,,,,0,897,0,0,0,0,0,0,0,0,0,0,0,105000,5323,763,4509,0,2106,6500,0,, 
304605,545263,24-JUN-2024 22.31.07,2015,158.9,193.4,154.4,39,48.5,1675,,39,,,,,0,260,0,0,0,0,0,0,0,0,0,0,0,102500,5548,0,3513,0,2216,6800,0,, 
304608,545264,25-JUN-2024 00.00.04,2015,162.2,190,150,40,51.8,1657,,40,,,,,0,898,0,0,0,0,0,0,0,0,0,0,0,105200,5502,242,3929,0,2000,6500,0,, 
304611,545265,25-JUN-2024 01.10.03,6040,163,210,168.7,41.3,49.9,1663,,,19.1,22.2,,,0,977,0,0,0,0,0,0,0,0,0,0,0,109000,6606,612,4411,0,2002,7000,0,, 
304614,545266,25-JUN-2024 02.11.54,6040,155.3,190.69,149.7,40.99,48.5,1660,,,23.79,17.2,,,0,1002,0,0,0,0,0,0,0,0,0,0,0,100900,5188,588,3702,0,1996,6700,0,, 
304616,545267,25-JUN-2024 03.18.34,6040,164.1,188.54,150.1,38.44,46.9,1647,,,13.34,25.1,,,0,994,0,0,0,0,0,0,0,0,0,0,0,101000,5492,799,4155,0,2000,6500,0,, 
304619,545268,25-JUN-2024 04.19.34,6040,160.3,191.78,149.8,41.98,47.4,1691,,,10.52,31.46,,,0,1277,0,0,0,0,0,0,0,0,0,0,0,99800,5702,416,4108,0,2000,6500,0,, 
304622,545269,25-JUN-2024 05.17.37,6040,162.8,,150.2,,43.3,1698,,,,,,,0,555,0,0,0,0,0,0,0,0,0,0,0,96100,5593,299,2903,0,1996,6500,0,, 
304625,545270,25-JUN-2024 06.10.30,6040,154.6,182.9,139.3,43.6,40.2,1670,,,10.92,32.68,,,0,0,0,0,0,0,0,0,0,0,0,0,0,86800,5512,0,2842,0,1499,5900,0,, 
304628,545271,25-JUN-2024 07.03.30,6040,167.7,189,150,39,43.2,1665,,,34.4,4.6,,,0,1008,0,0,0,0,0,0,0,0,0,0,0,93000,5495,299,3056,0,2000,6500,0,, 
304631,545272,25-JUN-2024 08.33.59,6040,163.1,,149.3,,49.4,1633,,,,,,,0,1005,0,0,0,0,0,0,0,0,0,0,0,100000,5627,1298,3143,0,1996,6500,0,, 
304634,545273,25-JUN-2024 09.58.32,1011,158.7,180.9,140.9,40,46.5,1659,,40,,,,,0,257,0,0,0,0,0,0,0,0,0,0,0,96500,4420,1165,2972,0,1996,6500,0,, 
304637,545274,25-JUN-2024 11.04.50,1014,159.3,187.5,148.5,39,47.7,1649,,39,,,,,0,255,0,0,0,0,0,0,0,0,0,0,0,98600,4856,0,3276,0,1996,6500,0,, 
304639,545275,25-JUN-2024 12.08.03,1014,163.9,189.5,148.5,41,47.5,1680,,41,,,,,0,257,0,0,0,0,0,0,0,0,0,0,0,96900,4502,0,2472,0,1996,6500,0,, 
304641,545276,25-JUN-2024 13.44.40,2032,161.7,183.7,142.7,41,45.8,1680,,41,,,,,0,966,0,0,0,0,0,0,0,0,0,0,0,94900,4775,0,2549,0,1996,6300,0,, 
304647,545277,25-JUN-2024 14.46.00,2015,159.2,186.9,147.9,39,45,1641,,39,,,,,0,808,0,0,0,0,0,0,0,0,0,0,0,95600,5065,0,3349,0,998,6500,0,, 
304650,545278,25-JUN-2024 15.49.33,2015,158.5,190.5,120.5,70,46,1660,,,70,,,,0,809,0,0,0,0,0,0,0,0,0,0,0,95800,5003,573,2470,0,1551,6800,0,, 
304652,545279,25-JUN-2024 16.56.10,2015,162.7,182.3,111.3,71,44.4,1660,,71,,,,,0,810,0,0,0,0,0,0,0,0,0,0,0,88200,5350,240,3319,0,1552,6500,0,, 
304655,545280,25-JUN-2024 18.01.20,2015,160,189.1,117.1,72,46.7,1650,,72,,,,,0,808,0,0,0,0,0,0,0,0,0,0,0,90300,5285,0,3198,0,2216,6800,0,, 
304658,545281,25-JUN-2024 18.55.00,2015,160.7,213.4,141.4,72,41.5,1658,,72,,,,,0,810,0,0,0,0,0,0,0,0,0,0,0,87500,4810,0,2671,0,1835,6500,0,, 
304661,545282,25-JUN-2024 20.00.47,2015,160.3,199.9,131.9,68,45.1,1681,,68,,,,,0,806,0,0,0,0,0,0,0,0,0,0,0,92000,5693,338,3749,0,1500,6700,0,, 
304664,545283,25-JUN-2024 20.57.05,2015,159.8,160.1,90.1,70,37.9,1648,,,70,,,,0,257,0,0,0,0,0,0,0,0,0,0,0,75900,4904,240,2134,0,1108,6700,0,, 
304667,545284,25-JUN-2024 22.10.55,2015,159.8,,155.4,,48,1591,,,,,,,0,256,0,0,0,0,0,0,0,0,0,0,0,96700,6668,240,4510,0,1994,6500,0,, 
304670,545285,25-JUN-2024 23.06.05,1032,159.6,,139.7,,43.3,1633,,,,,,,0,809,0,0,0,0,0,0,0,0,0,0,0,92400,5401,119,3834,0,2000,6500,0,, 
304673,545286,26-JUN-2024 00.27.30,1016,156.3,195.1,151.1,44,48.8,1680,,44,,,,,0,308,0,0,0,0,0,0,0,0,0,0,0,101000,5393,572,3195,0,2000,6500,0,, 
304677,545287,26-JUN-2024 01.25.46,1011,156.5,189.43,150,39.43,45.7,1681,,,12.72,26.71,,,0,307,0,0,0,0,0,0,0,0,0,0,0,102000,5765,352,3136,0,3003,3000,0,, 
304680,545288,26-JUN-2024 02.26.20,2014,164.1,187.45,149.6,37.85,44.3,1648,,,22.23,15.62,,,0,309,0,0,0,0,0,0,0,0,0,0,0,97100,5619,722,3355,0,1995,6500,0,, 
304683,545289,26-JUN-2024 03.25.39,1014,157.4,189.09,144.7,44.39,43,,,,,44.39,,,0,309,0,0,0,0,0,0,0,0,0,0,0,93800,5358,941,3136,0,2000,6500,0,, 
304685,545290,26-JUN-2024 04.32.05,2030,159.6,194.96,127.1,67.86,47,1649,,,44.99,22.87,,,0,909,0,0,0,0,0,0,0,0,0,0,0,95100,5269,903,2764,0,2000,7100,0,, 
304689,545291,26-JUN-2024 05.31.49,2032,163.6,191.97,118.9,73.07,45.4,1658,,,37.83,35.24,,,0,908,0,0,0,0,0,0,0,0,0,0,0,93900,5045,722,2630,0,2051,6500,0,, 
304691,545292,26-JUN-2024 06.29.25,1015,156,180.7,139.7,41,43.2,1669,,,26.25,14.75,,,0,807,0,0,0,0,0,0,0,0,0,0,0,91000,5036,722,3162,0,2051,6500,0,, 
304694,545293,26-JUN-2024 07.47.17,1015,160,,131.9,,50.1,1646,,,,,,,0,808,0,0,0,0,0,0,0,0,0,0,0,101000,5688,499,2544,0,1442,7000,0,, 
304696,545294,26-JUN-2024 08.51.10,2010,162.9,179,109,70,47.5,1610,,,70,,,,0,208,0,0,0,0,0,0,0,0,0,0,0,91700,4517,1017,2712,0,2122,6500,0,, 
304700,545295,26-JUN-2024 10.10.26,2010,175.2,180.9,109.9,71,48.3,1654,,,71,,,,0,205,0,0,0,0,0,0,0,0,0,0,0,94000,4867,952,3006,0,1996,6600,0,, 
304704,545296,26-JUN-2024 11.12.02,2010,155.9,183.7,115.7,68,41.8,1624,,,68,,,,0,207,0,0,0,0,0,0,0,0,0,0,0,87800,5064,0,2775,0,2216,6700,0,, 
304707,545297,26-JUN-2024 12.25.02,2010,159.3,188.2,119.2,69,49.7,1659,,,69,,,,0,206,0,0,0,0,0,0,0,0,0,0,0,99000,5630,0,3003,0,1917,6400,0,, 
304711,545298,26-JUN-2024 13.53.06,2030,78.7,185.6,145.6,40,15.3,1653,,,40,,,,0,0,0,0,0,0,0,0,0,0,0,0,0,26600,3774,0,1364,0,1996,6900,0,, 
304714,545299,26-JUN-2024 14.44.42,2014,133.8,142,112,30,34.6,1679,,,30,,,,0,206,0,0,0,0,0,0,0,0,0,0,0,74000,4271,351,2402,0,1996,5600,0,, 
304716,545300,26-JUN-2024 16.20.11,2014,160.3,194.9,166.9,28,56.5,1664,,,28,,,,0,264,0,0,0,0,0,0,0,0,0,0,0,111400,6508,1583,4553,0,2061,7700,0,, 
304719,545301,26-JUN-2024 17.26.02,2081,159.6,189.9,164.9,25,51.6,1649,,25,,,,,0,705,0,0,0,0,0,0,0,0,0,0,0,110000,5686,767,3565,0,2216,6500,0,, 
304723,545302,26-JUN-2024 18.36.22,2081,159.7,51.1,25.1,26,48.6,1663,,,26,,,,0,709,0,0,0,0,0,0,0,0,0,0,0,106200,5793,2539,3481,0,2216,6500,0,, 
304726,545303,26-JUN-2024 19.45.32,2081,157.9,186.8,156.8,30,55.1,1639,,30,,,,,0,707,0,0,0,0,0,0,0,0,0,0,0,110700,5551,2249,3592,0,2216,6700,0,, 
304729,545304,26-JUN-2024 21.06.21,2010,159.7,200.1,160.1,40,60.1,1618,,40,,,,,0,257,0,0,0,0,0,0,0,0,0,0,0,112700,5478,2005,3859,0,1996,6800,0,, 
304732,545305,26-JUN-2024 22.08.13,2010,158.8,200,156,44,51.2,1660,,44,,,,,0,1014,0,0,0,0,0,0,0,0,0,0,0,108800,5458,2022,2676,0,2216,6500,0,, 
304735,545306,26-JUN-2024 23.12.52,2010,159.7,188.5,146.5,42,51,1597,,42,,,,,0,1006,0,0,0,0,0,0,0,0,0,0,0,105600,4994,398,3562,0,2000,6500,0,, 
304737,545307,27-JUN-2024 00.20.17,1056,158.8,189.1,150.1,39,48.2,1692,,39,,,,,0,1004,0,0,0,0,0,0,0,0,0,0,0,103100,5915,1001,4390,0,2000,6500,0,, 
304740,545308,27-JUN-2024 01.16.08,1056,163,171,130,41,40.7,1661,,,22.6,18.4,,,0,1006,0,0,0,0,0,0,0,0,0,0,0,88900,4814,768,3349,0,2000,6500,0,, 
304743,545309,27-JUN-2024 02.37.37,1056,162.4,198.3,154.1,44.2,49.6,1651,,,22.56,21.64,,,0,987,0,0,0,0,0,0,0,0,0,0,0,104000,6008,700,3842,0,2000,6500,0,, 
304746,545310,27-JUN-2024 03.49.28,2010,162.7,199.82,124.9,74.92,49.5,1685,,,63.62,11.3,,,0,307,0,0,0,0,0,0,0,0,0,0,0,97000,6420,399,3809,0,1996,6500,0,, 
304750,545311,27-JUN-2024 04.42.28,2015,163.6,189.4,150.4,39,44.2,1629,,,30.88,8.12,,,0,306,0,0,0,0,0,0,0,0,0,0,0,97900,5584,0,4230,0,1996,6500,0,, 
304753,545312,27-JUN-2024 05.43.52,2015,163.1,190.21,122.1,68.11,45.8,1674,,,25.86,42.25,,,0,307,0,0,0,0,0,0,0,0,0,0,0,92900,5634,199,3814,0,2000,6500,0,, 
304756,545313,27-JUN-2024 06.49.52,2010,163.6,189.15,126.2,62.95,48.2,1672,,,39.26,23.69,,,0,310,0,0,0,0,0,0,0,0,0,0,0,97300,6189,457,3999,0,1996,6400,0,, 
304759,545314,27-JUN-2024 08.09.17,2010,162.8,,132.3,,53.1,1625,,,,,,,0,207,0,0,0,0,0,0,0,0,0,0,0,104000,5574,0,4959,0,1996,6600,0,, 
304762,545315,27-JUN-2024 09.16.13,5082,160.3,189.9,148.9,41,49.8,1654,,,41,,,,0,1016,0,0,0,0,0,0,0,0,0,0,0,105000,5528,615,4702,0,1994,6500,0,, 
304765,545316,27-JUN-2024 10.26.47,5082,128.2,195,150,45,50.7,1673,,,45,,,,0,1005,0,0,0,0,0,0,0,0,0,0,0,105000,6096,1055,5171,0,2046,6500,0,, 
304768,545317,27-JUN-2024 11.31.38,5082,164.3,164.9,126.9,38,44.8,1676,,,38,,,,0,1006,0,0,0,0,0,0,0,0,0,0,0,86500,5333,575,3384,0,998,6400,0,, 
304770,545318,27-JUN-2024 12.48.23,1058,167.4,200.9,158.9,42,55.6,1670,,,42,,,,0,1008,0,0,0,0,0,0,0,0,0,0,0,110000,6799,1667,5478,0,1996,6600,0,, 
304773,545319,27-JUN-2024 13.54.18,1058,163.4,200.1,162.1,38,48.6,1652,,,38,,,,0,1003,0,0,0,0,0,0,0,0,0,0,0,103000,6031,574,4700,0,2994,4000,0,, 
304776,545320,27-JUN-2024 15.02.53,1058,165.2,200.5,160.5,40,51,1677,,,40,,,,0,1005,0,0,0,0,0,0,0,0,0,0,0,104000,6749,1722,4964,0,1996,5300,0,, 
304778,545321,27-JUN-2024 16.12.53,1056,161.6,205.1,161.1,44,52,1653,,,44,,,,0,1004,0,0,0,0,0,0,0,0,0,0,0,111600,5327,706,4779,0,2000,6500,0,, 
304782,545322,27-JUN-2024 17.15.55,1056,160.3,195,154,41,51.5,1642,,41,,,,,0,998,0,0,0,0,0,0,0,0,0,0,0,109300,5458,2000,4392,0,1994,6500,0,, 
304785,545323,27-JUN-2024 18.32.43,7060,161.4,199.8,159.8,40,54.8,1623,,40,,,,,0,1006,0,0,0,0,0,0,0,0,0,0,0,108800,5502,1819,3986,0,1997,6500,0,, 
304789,545324,27-JUN-2024 19.38.48,7060,163.6,51.6,10.6,41,53.3,1676,,41,,,,,0,1005,0,0,0,0,0,0,0,0,0,0,0,106400,5502,1768,3848,0,2010,6500,0,, 
304792,545325,27-JUN-2024 20.38.53,7060,161.9,193.2,150.2,43,49.8,1642,,43,,,,,0,1005,0,0,0,0,0,0,0,0,0,0,0,102200,5120,1354,4090,0,2000,6500,0,, 
304795,545326,27-JUN-2024 21.41.13,1056,160.6,192.7,149.7,43,53.7,1643,,43,,,,,0,1007,0,0,0,0,0,0,0,0,0,0,0,104600,5543,1740,3517,0,2008,6500,0,, 
304798,545327,27-JUN-2024 22.53.14,1056,162.1,71.1,25.1,46,56.7,1665,,46,,,,,0,1005,0,0,0,0,0,0,0,0,0,0,0,100900,5168,1430,3209,0,1440,6700,0,, 
304801,545328,28-JUN-2024 00.02.13,6095,165.4,,142.5,,53.7,1667,,,,,,,0,1004,0,0,0,0,0,0,0,0,0,0,0,105500,5304,925,4794,0,1996,6700,0,, 
304804,545329,28-JUN-2024 01.13.48,6095,163.5,190.6,132.6,58,53.7,1663,,58,,,,,0,1007,0,0,0,0,0,0,0,0,0,0,0,108500,5258,1990,3887,0,2051,6900,0,, 
304807,545330,28-JUN-2024 02.31.39,6095,159.9,156.8,97.8,59,48.1,1665,,,59,,,,0,1006,0,0,0,0,0,0,0,0,0,0,0,86100,4251,351,1872,0,1996,6500,0,, 
304809,545331,28-JUN-2024 04.33.09,6095,155.1,186.2,118.2,68,60.3,1652,,68,,,,,0,1006,0,0,0,0,0,0,0,0,0,0,0,107000,4616,612,3228,0,1996,6800,0,, 
304813,545332,28-JUN-2024 05.38.44,6095,156.7,,115.5,,52,1679,,,,,,,0,996,0,0,0,0,0,0,0,0,0,0,0,99000,5186,1181,2979,0,1996,6600,0,, 
304816,545333,28-JUN-2024 06.51.09,6095,159.1,,115.2,,47.3,1686,,,,,,,0,1008,0,0,0,0,0,0,0,0,0,0,0,94300,4861,0,3172,0,1330,6000,0,, 
304819,545334,28-JUN-2024 07.55.01,1011,159.8,202,160,42,51,1617,,42,,,,,0,204,0,0,0,0,0,0,0,0,0,0,0,106000,6042,1147,4724,0,1473,6600,0,, 
304822,545335,28-JUN-2024 09.08.10,1011,163.4,187.4,146.4,41,48.6,1621,,,41,,,,0,207,0,0,0,0,0,0,0,0,0,0,0,102500,5996,1390,4960,0,2106,6900,0,, 
304825,545336,28-JUN-2024 10.19.14,1010,161,185.6,145.6,40,54.2,1629,,,40,,,,0,207,0,0,0,0,0,0,0,0,0,0,0,109000,5305,2864,5392,0,1996,6500,0,, 
304829,545337,28-JUN-2024 11.38.34,2010,162.8,179.8,109.8,70,54.3,1684,,,70,,,,0,807,0,0,0,0,0,0,0,0,0,0,0,103000,6013,2718,4578,0,2328,6500,0,, 
304831,545338,28-JUN-2024 12.47.33,2015,160.5,96.3,25.3,71,50.4,1676,,,71,,,,0,799,0,0,0,0,0,0,0,0,0,0,0,99000,5167,703,4228,0,1996,6300,0,, 
304833,545339,28-JUN-2024 13.59.24,2014,162.3,192.2,160.2,32,50.9,1622,,,32,,,,0,191,0,0,0,0,0,0,0,0,0,0,0,103000,6142,1146,4673,0,2994,4000,0,, 
304837,545340,28-JUN-2024 15.08.21,1014,165.6,189.8,162.8,27,53.5,1673,,,27,,,,0,194,0,0,0,0,0,0,0,0,0,0,0,115200,6125,2866,5571,0,1996,7000,0,, 
304840,545341,28-JUN-2024 16.13.39,1014,157.5,40.7,11.7,29,54.2,1637,,,29,,,,0,249,0,0,0,0,0,0,0,0,0,0,0,113000,5631,2484,4093,0,2101,6500,0,, 
304843,545342,28-JUN-2024 17.21.20,1014,156.6,190.5,163.5,27,52.2,1620,,27,,,,,0,257,0,0,0,0,0,0,0,0,0,0,0,110700,5342,3179,3411,0,2216,6500,0,, 
304846,545343,28-JUN-2024 18.29.01,1014,158.9,196.6,165.6,31,55.5,1603,,31,,,,,0,256,0,0,0,0,0,0,0,0,0,0,0,114600,5613,3109,3699,0,1991,6500,0,, 
304849,545344,28-JUN-2024 19.30.35,7060,157.7,179.8,139.8,40,51.1,1659,,40,,,,,0,1004,0,0,0,0,0,0,0,0,0,0,0,107000,4729,4006,3866,0,1496,6800,0,, 
304852,545345,28-JUN-2024 20.36.17,7060,158.3,,140.1,,52.6,1636,,,,,,,0,999,0,0,0,0,0,0,0,0,0,0,0,105600,5437,2267,4158,0,1990,6500,0,, 
304855,545346,28-JUN-2024 21.37.05,1011,159.1,181.2,140.2,41,50.7,1651,,41,,,,,0,259,0,0,0,0,0,0,0,0,0,0,0,106900,5320,3273,4755,0,2000,6500,0,, 
304857,545347,28-JUN-2024 23.07.59,1011,156.3,173.2,130.2,43,55.7,1624,,43,,,,,0,241,0,0,0,0,0,0,0,0,0,0,0,100900,4242,206,4743,0,2000,6600,0,, 
304861,545348,29-JUN-2024 01.59.09,1014,157.5,187.2,146.2,41,57.9,1643,,41,,,,,0,243,0,0,0,0,0,0,0,0,0,0,0,115000,5173,2065,4896,0,1998,6500,0,, 
304864,545349,29-JUN-2024 03.07.43,1014,160.5,,147.3,,52.2,1645,,,,,,,0,244,0,0,0,0,0,0,0,0,0,0,0,107300,5024,1299,4518,0,1996,7000,0,, 
304867,545350,29-JUN-2024 04.11.32,1014,159,188.8,147.8,41,52.4,1637,,41,,,,,0,243,0,0,0,0,0,0,0,0,0,0,0,109800,5036,1751,4470,0,1998,7000,0,, 
304869,545351,29-JUN-2024 05.17.51,1014,159,,160.4,,56,1645,,,,,,,0,253,0,0,0,0,0,0,0,0,0,0,0,116400,4553,2234,4379,0,1996,6500,0,, 
304873,545352,29-JUN-2024 06.28.02,2014,163.1,,160.6,,55.9,1653,,,,,,,0,257,0,0,0,0,0,0,0,0,0,0,0,117000,5544,1343,4898,0,1998,6500,0,, 
304876,545353,29-JUN-2024 08.23.17,1014,160.1,,160.4,,58.4,1640,,,,,,,0,200,0,0,0,0,0,0,0,0,0,0,0,118200,5884,3112,4701,0,997,7100,0,, 
304880,545354,29-JUN-2024 09.42.52,1056,161,191.2,150.2,41,56.7,1664,,,41,,,,0,999,0,0,0,0,0,0,0,0,0,0,0,118100,5977,3585,5341,0,1996,6500,0,, 
304882,545355,29-JUN-2024 10.46.43,1056,163.8,160.7,121.7,39,47.2,1648,,,39,,,,0,994,0,0,0,0,0,0,0,0,0,0,0,94500,5039,2169,4000,0,1995,6500,0,, 
304884,545356,29-JUN-2024 13.19.42,1056,156.5,211.4,171.4,40,70.1,1693,,,40,,,,0,991,0,0,0,0,0,0,0,0,0,0,0,131100,7493,3058,5253,0,1996,7200,0,, 
304888,545357,29-JUN-2024 14.50.25,1056,156.4,194.7,152.7,42,54.8,1666,,,42,,,,0,999,0,0,0,0,0,0,0,0,0,0,0,114500,5919,2666,5052,0,1996,6400,0,, 
304891,545358,29-JUN-2024 16.47.33,1056,161.4,197.2,160.2,37,54,1633,,,37,,,,0,1006,0,0,0,0,0,0,0,0,0,0,0,113200,6294,2582,5047,0,1995,6500,0,0.046, 
304895,545359,29-JUN-2024 18.55.01,2067,161.1,199.3,127.3,72,61.9,1649,,,72,,,,0,996,0,0,0,0,0,0,0,0,0,0,0,112000,5734,868,4579,0,1995,6000,0,0.038, 
304897,545360,29-JUN-2024 20.03.57,2030,158.8,,127,,52.1,1659,,,,,,,0,992,0,0,0,0,0,0,0,0,0,0,0,104100,5386,1067,4039,0,2106,6600,0,, 
304899,545361,29-JUN-2024 21.12.37,2030,160.9,189.5,123.5,66,47.9,1621,,,66,,,,0,1004,0,0,0,0,0,0,0,0,0,0,0,98000,5413,491,4527,0,1998,5900,0,, 
304902,545362,29-JUN-2024 22.12.07,1056,162.9,,137.6,,45.1,1653,,,,,,,0,1008,0,0,0,0,0,0,0,0,0,0,0,94900,5096,487,4265,0,1996,5700,0,, 
304905,545363,29-JUN-2024 23.45.38,1056,158,188.6,148.6,40,50.6,1690,,,40,,,,0,1013,0,0,0,0,0,0,0,0,0,0,0,108300,5182,246,4848,0,1996,6500,0,, 
304908,545364,30-JUN-2024 00.51.22,1056,158.3,,152.8,,49.5,1630,,,,,,,0,1004,0,0,0,0,0,0,0,0,0,0,0,105800,5267,246,4473,0,1996,6500,0,, 
304912,545365,30-JUN-2024 01.58.42,1056,158.5,,144,,48.4,1664,,,,,,,0,1007,0,0,0,0,0,0,0,0,0,0,0,103700,4980,243,4183,0,1996,6500,0,, 
304915,545366,30-JUN-2024 03.04.28,1056,160.8,189.7,149.7,40,49.7,1641,,40,,,,,0,1004,0,0,0,0,0,0,0,0,0,0,0,103500,5210,485,4111,0,1996,6500,0,, 
304918,545367,30-JUN-2024 04.08.28,1056,161.5,192.4,151.4,41,50.4,1668,,41,,,,,0,1007,0,0,0,0,0,0,0,0,0,0,0,106000,5478,243,4592,0,1996,6500,0,, 
304921,545368,30-JUN-2024 05.17.04,1056,162.5,198.4,159.4,39,50.5,1636,,39,,,,,0,1009,0,0,0,0,0,0,0,0,0,0,0,108400,5850,1262,4271,0,1996,6500,0,, 
304924,545369,30-JUN-2024 06.46.07,1056,167.4,197.8,155.8,42,59.7,1655,,42,,,,,0,1005,0,0,0,0,0,0,0,0,0,0,0,112900,6265,484,4801,0,1998,6700,0,, 
304927,545370,30-JUN-2024 08.40.04,1056,162.2,197.2,157.2,40,70,1661,,40,,,,,0,808,0,0,0,0,0,0,0,0,0,0,0,123400,6096,1724,5074,0,1983,6400,0,, 
304929,545371,30-JUN-2024 09.43.47,1032,158,191.2,150.2,41,52.3,1640,,,41,,,,0,804,0,0,0,0,0,0,0,0,0,0,0,107000,5531,1544,4326,0,1996,6500,0,, 
304932,545372,30-JUN-2024 10.50.35,1056,162.8,180.8,137.8,43,50.6,1644,,,43,,,,0,808,0,0,0,0,0,0,0,0,0,0,0,106000,5710,1149,5016,0,1995,6500,0,, 
304935,545373,30-JUN-2024 12.15.27,1032,161.3,180.5,138.5,42,55.2,1684,,,42,,,,0,1012,0,0,0,0,0,0,0,0,0,0,0,104000,5619,1733,2618,0,1996,6700,0,, 
304937,545374,30-JUN-2024 13.25.04,1032,157,162.2,123.2,39,49.1,1656,,,39,,,,0,1004,0,0,0,0,0,0,0,0,0,0,0,97000,5545,698,4731,0,2216,7100,0,, 
304940,545375,30-JUN-2024 18.11.51,1015,165.6,214.2,149.2,65,69.7,1693,,,65,,,,0,806,0,0,0,0,0,0,0,0,0,0,0,118100,6386,821,4150,0,2000,6500,0,, 
304945,545376,30-JUN-2024 19.18.44,1015,162.8,200.1,160.1,40,47.5,1666,,,40,,,,0,808,0,0,0,0,0,0,0,0,0,0,0,105000,5502,515,3687,0,2000,6500,0,, 
304947,545377,30-JUN-2024 20.20.30,1015,162.6,190.9,148.9,42,50.7,1681,,,42,,,,0,809,0,0,0,0,0,0,0,0,0,0,0,108300,5311,515,3710,0,2106,6500,0,, 
304949,545378,30-JUN-2024 21.19.40,1015,162.6,190.9,149.9,41,44.3,1690,,,41,,,,0,808,0,0,0,0,0,0,0,0,0,0,0,98600,5321,133,3464,0,1999,6500,0,, 
304952,545379,30-JUN-2024 22.14.33,1011,160.9,187.4,147.4,40,45,1627,,,40,,,,0,306,0,0,0,0,0,0,0,0,0,0,0,98400,4843,304,3226,0,2001,5900,0,, 
304955,545380,30-JUN-2024 23.10.33,1011,158.4,189.89,147.9,41.99,46.5,1651,,,10.91,31.08,,,0,305,0,0,0,0,0,0,0,0,0,0,0,99500,5418,134,3943,0,1996,6500,0,, 
304958,545381,01-JUL-2024 00.14.30,1011,154.7,,149.9,,50.8,1631,,,,,,,0,256,0,0,0,0,0,0,0,0,0,0,0,107000,4996,1691,4318,0,1996,6500,0,, 
304961,545382,01-JUL-2024 01.24.20,2010,162.5,196.1,130.1,66,52.7,1640,,66,,,,,0,257,0,0,0,0,0,0,0,0,0,0,0,105100,5573,0,3390,0,1552,6000,0,, 
304965,545383,01-JUL-2024 02.36.03,2010,162.2,187.5,127.5,60,53.4,1614,,60,,,,,0,252,0,0,0,0,0,0,0,0,0,0,0,103200,5373,0,2752,0,1996,6500,0,, 
304968,545384,01-JUL-2024 03.47.49,2015,157,196.5,127.5,69,55.1,1656,,69,,,,,0,806,0,0,0,0,0,0,0,0,0,0,0,103800,4511,0,3496,0,1996,7200,0,, 
304971,545385,01-JUL-2024 05.07.36,2015,161.6,183.3,120.3,63,57,1652,,63,,,,,0,307,0,0,0,0,0,0,0,0,0,0,0,105100,5235,244,4179,0,1998,7200,0,, 
304974,545386,01-JUL-2024 06.16.15,2015,162.3,208.8,145.8,63,52.7,1669,,63,,,,,0,707,0,0,0,0,0,0,0,0,0,0,0,102900,4918,0,4262,0,1995,6500,0,, 
304976,545387,01-JUL-2024 07.19.15,2015,162.2,213.9,149.9,64,52.2,1647,,64,,,,,0,708,0,0,0,0,0,0,0,0,0,0,0,103500,5150,240,4157,0,2106,6500,0,, 
304979,545388,01-JUL-2024 08.56.07,1014,159.8,196.9,156.9,40,62.4,1674,,40,,,,,0,811,0,0,0,0,0,0,0,0,0,0,0,114500,5911,375,4719,0,2216,6700,0,, 
304984,545389,01-JUL-2024 09.51.31,2010,162,185.6,139.6,46,45.4,1634,,46,,,,,0,257,0,0,0,0,0,0,0,0,0,0,0,93900,4697,219,3750,0,2105,6500,0,, 
304986,545390,01-JUL-2024 10.52.37,2015,160.6,187.3,146.3,41,47.9,1645,,41,,,,,0,807,0,0,0,0,0,0,0,0,0,0,0,97000,5044,0,3674,0,2106,6400,0,, 
304990,545391,01-JUL-2024 11.56.01,1011,159.1,183.8,153.8,30,50.9,1658,,30,,,,,0,252,0,0,0,0,0,0,0,0,0,0,0,103100,5328,520,3642,0,2004,6700,0,, 
304992,545392,01-JUL-2024 13.03.57,1011,160.9,57.2,28.2,29,54.1,1640,,29,,,,,0,249,0,0,0,0,0,0,0,0,0,0,0,107300,5779,530,4414,0,2005,6900,0,, 
304995,545393,01-JUL-2024 16.13.57,1011,161.8,189.4,159.4,30,72.7,1630,,30,,,,,0,1017,0,0,0,0,0,0,0,0,0,0,0,120000,6744,351,5097,0,2001,5900,0,, 
305000,545394,01-JUL-2024 17.21.32,1058,157,,109.1,,44.5,1690,,,,,,,0,1009,0,0,0,0,0,0,0,0,0,0,0,87600,5076,0,2981,0,2994,3000,0,,
