Repository: sanad-code/udacity-aimaster-capstone-ai-programming-foundations-project

# Steel Production Data Analysis — Udacity AI Master Capstone

This project analyzes steel production data to identify key factors affecting energy consumption, quality indicators, and production efficiency. It covers data cleaning, exploratory data analysis (EDA), and visualization of relationships between variables such as DRI Carbon and Silica (SiO2). The insights support data-driven decisions to optimize the steelmaking process.

## What Was Built

A Jupyter Notebook (`data-workflow/data_workflow.ipynb`) that loads, cleans, and analyzes internal steel production heat data, producing visualizations and statistical summaries saved under `outputs/`.

File: data/raw/flat_raw_data.csv (part 44 of 86)
RC,HID,STOP_DATE,STEEL_GRADE,TAPPED_WGT,TOTAL_CHARGE,DRI_CHARGE,SCRAP_CHARGE,POWER_ON_TIME,FINAL_TEMP,TOTAL_C_DRI,LOCAL_SCRAP,HOME_RETURN_SCRAP,IMPORTED_SCRAP,PIG_IRON,DRI_BRIQUETTED,FESI,FEMN,SIMN,FECR,NICKEL,FETI,FEB,FENB,FEP,FEMO,CU,FEV,NITROVAN,ELEC_ENERGY,OXYGEN,COKE_LUMP,MODULE_CARBON,COKE_POWDER,BURNT_LIME,BURNT_DOLAMITE,FLUX,C_ANALYSIS, 
305002,545395,01-JUL-2024 18.33.34,1058,160.8,185.2,117.2,68,43.3,1651,,,68,,,,0,999,0,0,0,0,0,0,0,0,0,0,0,87000,4900,0,3386,0,2500,3200,0,, 
305004,545396,01-JUL-2024 19.39.35,1058,163.4,182.14,107.1,75.04,48.3,1614,,,75.04,,,,0,999,0,0,0,0,0,0,0,0,0,0,0,90000,5074,0,2986,0,2993,3500,0,, 
305007,545397,01-JUL-2024 20.48.47,1058,163.8,182.69,107.7,74.99,45.8,1636,,,9.92,65.07,,,0,1005,0,0,0,0,0,0,0,0,0,0,0,87100,5937,0,2881,0,3000,3400,0,, 
305010,545398,01-JUL-2024 21.51.54,1058,161.9,175.9,102.9,73,44.4,1677,,,73,,,,0,1007,0,0,0,0,0,0,0,0,0,0,0,88900,5002,0,2410,0,3000,4800,0,, 
305014,545399,01-JUL-2024 22.58.28,1058,163.1,171.62,100.1,71.52,45.3,1666,,,50.36,21.16,,,0,1006,0,0,0,0,0,0,0,0,0,0,0,90600,5327,0,2501,0,2000,6500,0,, 
305017,545400,02-JUL-2024 00.02.25,1058,161.6,,111.9,,49.3,1649,,,,,,,0,1006,0,0,0,0,0,0,0,0,0,0,0,93300,4928,0,2909,0,1996,5900,0,, 
305020,545401,02-JUL-2024 01.34.55,1058,166.3,,110.9,,59.6,1681,,,,,,,0,1006,0,0,0,0,0,0,0,0,0,0,0,101500,5504,353,2677,0,1996,5800,0,, 
305023,545402,02-JUL-2024 02.45.43,2030,162.1,180.3,140.3,40,48.5,1664,,40,,,,,0,1008,0,0,0,0,0,0,0,0,0,0,0,96400,5203,0,2712,0,1996,6400,0,, 
305025,545403,02-JUL-2024 03.49.43,1030,160.9,171.8,131.8,40,50.1,1655,,40,,,,,0,1007,0,0,0,0,0,0,0,0,0,0,0,96300,4520,353,1680,0,1996,6700,0,, 
305027,545404,02-JUL-2024 04.46.13,1030,161.9,174.3,133.3,41,45.6,1634,,41,,,,,0,1006,0,0,0,0,0,0,0,0,0,0,0,91000,4773,0,2585,0,998,6500,0,, 
305031,545405,02-JUL-2024 05.41.10,1030,163.7,164.6,122.6,42,42,1651,,42,,,,,0,2016,0,0,0,0,0,0,0,0,0,0,0,83300,4342,0,2017,0,998,6500,0,, 
305034,545406,02-JUL-2024 07.21.09,1030,161.2,,150,,54.8,1651,,,,,,,0,0,0,0,0,0,0,0,0,0,0,0,0,103700,5792,0,3362,0,1995,6500,0,, 
305037,545407,02-JUL-2024 08.21.50,1056,159.8,182.9,139.9,43,45.8,1639,,43,,,,,0,1010,0,0,0,0,0,0,0,0,0,0,0,94300,5404,0,2678,0,1994,6500,0,, 
305040,545408,02-JUL-2024 09.19.34,1056,159.5,183.4,144.4,39,43.3,1640,,39,,,,,0,1007,0,0,0,0,0,0,0,0,0,0,0,91700,5979,0,3464,0,1996,6500,0,, 
305043,545409,02-JUL-2024 10.14.50,1056,161.6,180.3,140.3,40,44.2,1624,,40,,,,,0,1006,0,0,0,0,0,0,0,0,0,0,0,91500,5954,0,3026,0,1996,6500,0,, 
305046,545410,02-JUL-2024 11.19.50,1056,161.3,179.8,139.8,40,46.2,1649,,40,,,,,0,1006,0,0,0,0,0,0,0,0,0,0,0,93400,5408,0,4145,0,1996,6600,0,, 
305050,545411,02-JUL-2024 12.19.10,7060,161.2,47.1,5.1,42,45.2,1666,,42,,,,,0,1005,0,0,0,0,0,0,0,0,0,0,0,89900,5297,0,3378,0,1551,6800,0,, 
305052,545412,02-JUL-2024 13.10.20,7060,161.7,178.3,136.3,42,42.8,1647,,42,,,,,0,1007,0,0,0,0,0,0,0,0,0,0,0,89300,5322,0,3171,0,1996,6500,0,, 
305056,545413,02-JUL-2024 14.03.33,7060,161.8,179.4,138.4,41,40.7,1665,,41,,,,,0,1003,0,0,0,0,0,0,0,0,0,0,0,85400,5189,0,2521,0,1996,6500,0,, 
305058,545414,02-JUL-2024 14.54.10,1058,160.9,180.3,139.3,41,41.2,1662,,41,,,,,0,1007,0,0,0,0,0,0,0,0,0,0,0,86000,5322,0,2519,0,2106,6500,0,, 
305061,545415,02-JUL-2024 15.48.03,1058,163.1,,142,,40.8,1652,,,,,,,0,1007,0,0,0,0,0,0,0,0,0,0,0,87000,5617,0,3307,0,2001,6500,0,, 
305064,545416,02-JUL-2024 16.57.29,1058,162.3,184.99,146,38.99,44.9,1626,,,20.04,18.95,,,0,1004,0,0,0,0,0,0,0,0,0,0,0,90800,5926,0,3329,0,1996,6600,0,, 
305067,545417,02-JUL-2024 17.50.17,1058,162.1,184.09,141.7,42.39,42.1,1620,,,10.71,31.68,,,0,1005,0,0,0,0,0,0,0,0,0,0,0,92000,5235,0,3174,0,2000,5900,0,, 
305070,545418,02-JUL-2024 18.42.16,1058,161.9,181.64,142.6,39.04,43.2,1651,,,29.22,9.82,,,0,993,0,0,0,0,0,0,0,0,0,0,0,92900,5423,371,3693,0,1996,6500,0,, 
305073,545419,02-JUL-2024 19.44.25,1058,161.2,189.55,149.3,40.25,44.6,1606,,,28.41,11.84,,,0,1008,0,0,0,0,0,0,0,0,0,0,0,95400,5402,241,3999,0,1996,6500,0,, 
305076,545420,02-JUL-2024 20.42.46,1058,161.6,190.49,151.7,38.79,45.8,1694,,,25.11,13.68,,,0,1006,0,0,0,0,0,0,0,0,0,0,0,94300,5608,0,3258,0,2001,6500,0,, 
305079,545421,02-JUL-2024 21.29.59,2010,160.1,199.89,133.9,65.99,39.4,1614,,,28.88,37.11,,,0,307,0,0,0,0,0,0,0,0,0,0,0,83700,5011,415,2713,0,2010,6500,0,, 
305083,545422,02-JUL-2024 22.23.14,2010,160,171.7,106.7,65,42,1650,,,65,,,,0,308,0,0,0,0,0,0,0,0,0,0,0,85200,5198,241,2455,0,998,5400,0,, 
305086,545423,02-JUL-2024 23.24.19,2010,164.8,,122.5,,44.4,1635,,,,,,,0,308,0,0,0,0,0,0,0,0,0,0,0,90000,5896,0,3284,0,2000,6400,0,, 
305088,545424,03-JUL-2024 00.29.36,2010,158.9,177.2,111.7,65.5,46.8,1687,,,65.5,,,,0,305,0,0,0,0,0,0,0,0,0,0,0,94000,5726,0,3677,0,2220,6500,0,, 
305092,545425,03-JUL-2024 01.23.40,1010,162.3,185.3,145.3,40,42.4,1643,,,40,,,,0,308,0,0,0,0,0,0,0,0,0,0,0,92000,5516,0,3145,0,2329,6500,0,, 
305095,545426,03-JUL-2024 02.23.07,1010,164.5,185.5,144.5,41,43.9,1649,,,41,,,,0,256,0,0,0,0,0,0,0,0,0,0,0,90100,5778,0,3257,0,1996,6800,0,, 
305099,545427,03-JUL-2024 04.04.30,1011,159.2,249.8,169.8,80,47.9,1625,,,80,,,,0,256,0,0,0,0,0,0,0,0,0,0,0,102600,6204,0,3602,0,2328,6500,0,, 
305102,545428,03-JUL-2024 05.10.00,1011,165.7,211.8,169.8,42,45.8,1651,,,42,,,,0,257,0,0,0,0,0,0,0,0,0,0,0,90500,5600,0,3486,0,2328,6500,0,, 
305105,545429,03-JUL-2024 06.01.30,1011,165.4,158.9,119.9,39,37.8,1639,,,39,,,,0,259,0,0,0,0,0,0,0,0,0,0,0,78500,5525,0,2978,0,1996,6500,0,, 
305108,545430,03-JUL-2024 07.12.11,5040,159.8,177.3,139.3,38,45.8,,,38,,,,,0,1003,0,0,0,0,0,0,0,0,0,0,0,95000,6271,0,4532,0,1996,6800,0,, 
305111,545431,03-JUL-2024 08.05.12,5040,158,,144.4,,43.9,1654,,,,,,,0,1003,0,0,0,0,0,0,0,0,0,0,0,94100,5257,0,3800,0,1996,6500,0,, 
305115,545432,03-JUL-2024 08.57.02,5040,161.3,184.7,144.7,40,41.9,1688,,40,,,,,0,1007,0,0,0,0,0,0,0,0,0,0,0,90400,5780,0,2945,0,1996,6500,0,, 
305117,545433,03-JUL-2024 09.49.42,5040,163.5,184.3,144.3,40,43.2,1650,,40,,,,,0,1006,0,0,0,0,0,0,0,0,0,0,0,90500,5576,0,2964,0,1995,6500,0,, 
305120,545434,03-JUL-2024 10.42.55,1056,160.1,179.9,137.9,42,42.3,1653,,42,,,,,0,1004,0,0,0,0,0,0,0,0,0,0,0,88900,5711,0,2547,0,1996,6500,0,, 
305123,545435,03-JUL-2024 11.38.05,1056,158.4,184.9,143.9,41,42,1672,,41,,,,,0,1004,0,0,0,0,0,0,0,0,0,0,0,89500,5775,0,2518,0,1750,6500,0,, 
305126,545436,03-JUL-2024 12.29.26,1056,160.7,185.4,140.4,45,43.1,1672,,45,,,,,0,1008,0,0,0,0,0,0,0,0,0,0,0,89600,5363,0,2523,0,1996,6500,0,, 
305128,545437,03-JUL-2024 13.36.36,1056,161.7,184.8,143.8,41,44.2,1632,,41,,,,,0,1004,0,0,0,0,0,0,0,0,0,0,0,92600,5655,0,3459,0,1996,6500,0,, 
305130,545438,03-JUL-2024 14.34.55,1056,161,111.9,70.9,41,44.5,1675,,41,,,,,0,1007,0,0,0,0,0,0,0,0,0,0,0,88700,5138,0,3211,0,2000,6500,0,, 
305134,545439,03-JUL-2024 15.28.46,1056,165.1,185.5,145.5,40,42.4,1672,,40,,,,,0,954,0,0,0,0,0,0,0,0,0,0,0,88100,5534,0,3093,0,1996,6500,0,, 
305137,545440,03-JUL-2024 16.34.37,1056,162.1,,143.8,,45.9,1645,,,,,,,0,966,0,0,0,0,0,0,0,0,0,0,0,92900,5344,241,2754,0,2495,4500,0,, 
305140,545441,03-JUL-2024 17.24.12,1056,163.8,184.78,142.7,42.08,40,1660,,,31.89,10.19,,,0,943,0,0,0,0,0,0,0,0,0,0,0,85400,5373,352,2688,0,2507,4500,0,, 
305144,545442,03-JUL-2024 18.17.11,1056,161.8,187.74,144.1,43.64,42,1627,,,10.47,33.17,,,0,961,0,0,0,0,0,0,0,0,0,0,0,92000,5402,0,2281,0,2548,4500,0,, 
305146,545443,03-JUL-2024 21.00.22,1056,161.7,191.08,149.1,41.98,46.6,1682,,,17.51,24.47,,,0,964,0,0,0,0,0,0,0,0,0,0,0,96100,5617,0,3070,0,2000,6500,0,, 
305151,545444,03-JUL-2024 21.52.08,1056,161.9,184.99,142,42.99,40.5,1629,,,21.48,21.51,,,0,961,0,0,0,0,0,0,0,0,0,0,0,85100,5329,0,2342,0,2000,5500,0,, 
305154,545445,03-JUL-2024 22.45.42,2030,169.3,187.91,144.3,43.61,41.1,1644,,,21.53,22.08,,,0,949,0,0,0,0,0,0,0,0,0,0,0,85600,5651,0,2873,0,2000,6500,0,, 
305157,545446,03-JUL-2024 23.47.57,2032,159.5,,144.5,,44.2,1678,,,,,,,0,909,0,0,0,0,0,0,0,0,0,0,0,92100,5812,0,3430,0,2002,6500,0,, 
305160,545447,04-JUL-2024 00.39.41,1058,111.6,185.5,144.5,41,36.5,1683,,,41,,,,0,905,0,0,0,0,0,0,0,0,0,0,0,79000,5259,0,2757,0,2002,6000,0,, 
305162,545448,04-JUL-2024 02.05.59,1058,166.4,188.1,148.1,40,51.3,1668,,,40,,,,0,901,0,0,0,0,0,0,0,0,0,0,0,94500,7862,0,4497,0,1995,6600,0,, 
305165,545449,04-JUL-2024 03.04.32,1058,163.9,190.5,149.5,41,41.9,1660,,,41,,,,0,899,0,0,0,0,0,0,0,0,0,0,0,90600,5449,0,2231,0,1497,6100,0,, 
305168,545450,04-JUL-2024 03.57.57,1058,158.3,191.5,149.5,42,40,1680,,,42,,,,0,900,0,0,0,0,0,0,0,0,0,0,0,89100,5640,0,2016,0,1995,6100,0,, 
305171,545451,04-JUL-2024 04.53.27,5082,159.9,180.6,139.6,41,39.9,1685,,,41,,,,0,899,0,0,0,0,0,0,0,0,0,0,0,87000,5209,0,2057,0,1996,6000,0,, 
305174,545452,04-JUL-2024 05.47.31,6095,164.3,180.7,140.7,40,39.8,1666,,,40,,,,0,891,0,0,0,0,0,0,0,0,0,0,0,84800,5317,0,2297,0,1996,6000,0,, 
305177,545453,04-JUL-2024 06.38.22,6095,159.9,190,151,39,39.6,1655,,,39,,,,0,908,0,0,0,0,0,0,0,0,0,0,0,85300,5580,0,2020,0,1996,6000,0,, 
305180,545454,04-JUL-2024 07.33.21,6095,159,219.8,149.8,70,43.7,1668,,,70,,,,0,995,0,0,0,0,0,0,0,0,0,0,0,90600,5999,0,2849,0,2000,6500,0,, 
305182,545455,04-JUL-2024 08.24.28,6091,161.4,190.3,149.3,41,40.1,1649,,41,,,,,0,1007,0,0,0,0,0,0,0,0,0,0,0,89100,5715,0,2569,0,1500,6500,0,, 
305186,545456,04-JUL-2024 08.13.29,1030,162.5,190.5,148.5,42,40.6,1638,,42,,,,,0,1008,0,0,0,0,0,0,0,0,0,0,0,87500,5560,0,2416,0,1996,6500,0,, 
305189,545457,04-JUL-2024 10.05.24,1030,161,185.8,143.8,42,41,1673,,42,,,,,0,1005,0,0,0,0,0,0,0,0,0,0,0,88200,5910,0,3221,0,2000,6500,0,, 
305194,545458,04-JUL-2024 12.20.28,1011,160.7,,145.9,,44.2,1664,,,,,,,0,996,0,0,0,0,0,0,0,0,0,0,0,91800,5821,0,3275,0,2000,6500,0,, 
305196,545459,04-JUL-2024 13.12.24,1011,160.3,170.2,129.2,41,39,,,41,,,,,0,258,0,0,0,0,0,0,0,0,0,0,0,81800,5621,0,2896,0,1885,6500,0,, 
305199,545460,04-JUL-2024 14.44.35,1011,159.9,189.7,144.7,45,45.7,1659,,45,,,,,0,258,0,0,0,0,0,0,0,0,0,0,0,92700,6354,0,3759,0,2008,6500,0,, 
305203,545461,04-JUL-2024 15.50.38,1011,158.1,185.5,145.5,40,42.2,1688,,40,,,,,0,257,0,0,0,0,0,0,0,0,0,0,0,89200,5610,0,2280,0,1996,6500,0,, 
305206,545462,04-JUL-2024 16.44.19,1011,156.9,189,146,43,39.9,1667,,,43,,,,0,255,0,0,0,0,0,0,0,0,0,0,0,85900,5066,0,2047,0,1996,3000,0,, 
305209,545463,04-JUL-2024 18.05.45,1010,163,185.4,143.4,42,40.6,1636,,42,,,,,0,259,0,0,0,0,0,0,0,0,0,0,0,84900,4960,0,2071,0,1996,3000,0,, 
305212,545464,04-JUL-2024 19.23.47,1010,159.1,184.9,141.9,43,39.9,1644,,43,,,,,0,244,0,0,0,0,0,0,0,0,0,0,0,84000,5173,0,1903,0,998,5900,0,, 
305216,545465,04-JUL-2024 20.16.04,1010,159,184.8,143.8,41,39.8,1661,,41,,,,,0,256,0,0,0,0,0,0,0,0,0,0,0,84600,5670,0,1879,0,1996,6400,0,, 
305218,545466,04-JUL-2024 21.22.43,1011,160.8,,148,,41.1,1645,,,,,,,0,257,0,0,0,0,0,0,0,0,0,0,0,86200,5759,0,2586,0,998,6400,0,, 
305221,545467,04-JUL-2024 22.32.20,1011,163.8,191.3,148.3,43,41.8,1658,,43,,,,,0,258,0,0,0,0,0,0,0,0,0,0,0,88300,5653,0,2417,0,1996,6000,0,, 
305224,545468,04-JUL-2024 23.39.35,5040,161.4,,156.5,,44.6,1639,,,,,,,0,907,0,0,0,0,0,0,0,0,0,0,0,93600,6059,0,2944,0,1996,6400,0,, 
305227,545469,05-JUL-2024 00.40.10,5042,159.8,188.7,145.7,43,42.5,1673,,,43,,,,0,908,0,0,0,0,0,0,0,0,0,0,0,90500,5679,0,2691,0,1774,6500,0,, 
305230,545470,05-JUL-2024 01.34.35,5042,169.3,171.2,130.2,41,37.2,1666,,,41,,,,0,906,0,0,0,0,0,0,0,0,0,0,0,81000,5797,0,3182,0,1552,6500,0,, 
305233,545471,05-JUL-2024 02.49.34,5042,162.5,194,154,40,47.2,1648,,,40,,,,0,907,0,0,0,0,0,0,0,0,0,0,0,97400,6939,0,3997,0,2106,6600,0,, 
305235,545472,05-JUL-2024 03.43.05,5040,160.1,193.3,151.3,42,40.8,1641,,,42,,,,0,907,0,0,0,0,0,0,0,0,0,0,0,86700,5939,0,2949,0,1996,6700,0,, 
305238,545473,05-JUL-2024 04.43.50,5040,159.5,210.2,168.2,42,45.6,1638,,,42,,,,0,911,0,0,0,0,0,0,0,0,0,0,0,98500,6813,0,4131,0,1996,6500,0,, 
305241,545474,05-JUL-2024 05.40.10,5040,163.5,189.2,147.2,42,42.6,1666,,,42,,,,0,907,0,0,0,0,0,0,0,0,0,0,0,92100,5565,0,3350,0,998,6500,0,, 
305245,545475,05-JUL-2024 06.50.40,5040,166.4,189.9,149.9,40,45.2,1613,,,40,,,,0,909,0,0,0,0,0,0,0,0,0,0,0,93200,5822,0,3349,0,1996,6300,0,, 
305248,545476,05-JUL-2024 07.45.41,1056,158.7,185.4,144.4,41,41.7,1644,,,41,,,,0,1004,0,0,0,0,0,0,0,0,0,0,0,89900,5942,0,3950,0,1996,6500,0,, 
305251,545477,05-JUL-2024 08.59.10,1056,160.8,112.1,71.1,41,48.1,1636,,41,,,,,0,1007,0,0,0,0,0,0,0,0,0,0,0,93900,5681,0,4027,0,1996,6500,0,, 
305254,545478,05-JUL-2024 10.06.14,1056,160.3,,139.2,,43.5,1661,,,,,,,0,1005,0,0,0,0,0,0,0,0,0,0,0,93100,5708,974,4380,0,1749,6500,0,, 
305257,545479,05-JUL-2024 10.14.31,1056,158.8,180.3,140.3,40,46.5,1642,,40,,,,,0,1006,0,0,0,0,0,0,0,0,0,0,0,94400,5487,789,4362,0,2106,6500,0,, 
305261,545480,05-JUL-2024 12.14.55,5040,159.1,180.6,140.6,40,41.7,1636,,40,,,,,0,1005,0,0,0,0,0,0,0,0,0,0,0,91100,5381,130,4032,0,1999,6400,0,, 
305264,545481,05-JUL-2024 13.18.46,1011,160.2,180.2,150.2,30,45.8,1663,,30,,,,,0,264,0,0,0,0,0,0,0,0,0,0,0,97500,5560,501,4357,0,1997,6500,0,, 
305266,545482,05-JUL-2024 14.16.45,8055,159,180.8,137.8,43,45.7,1664,,43,,,,,0,1006,0,0,0,0,0,0,0,0,0,0,0,96000,5623,1628,4307,0,2001,6400,0,, 
305270,545483,05-JUL-2024 14.24.35,8055,160.5,200.1,162.1,38,49.6,1645,,38,,,,,0,995,0,0,0,0,0,0,0,0,0,0,0,101100,6383,1109,4146,0,1999,6500,0,, 
305272,545484,05-JUL-2024 16.23.47,8055,163,182.2,144.2,38,42.9,1678,,,38,,,,0,1006,0,0,0,0,0,0,0,0,0,0,0,91300,5529,0,3115,0,1996,6300,0,, 
305274,545485,05-JUL-2024 22.56.50,1011,164.7,194.2,152.2,42,50.7,1689,,,42,,,,0,260,0,0,0,0,0,0,0,0,0,0,0,101900,6066,661,4063,0,1996,6500,0,, 
305279,545486,06-JUL-2024 00.12.26,2030,162.4,,152.2,,47.5,1645,,,,,,,0,1008,0,0,0,0,0,0,0,0,0,0,0,95000,5573,661,2625,0,1996,6500,0,, 
305282,545487,06-JUL-2024 01.10.16,2014,163.1,191.2,163.2,28,43.3,1644,,,28,,,,0,257,0,0,0,0,0,0,0,0,0,0,0,93500,6398,353,3769,0,1996,6700,0,, 
305285,545488,06-JUL-2024 02.23.21,2014,164.2,188.7,168.7,20,46.2,1505,,,20,,,,0,243,0,0,0,0,0,0,0,0,0,0,0,93600,6333,0,3961,0,1995,7000,0,, 
305287,545489,06-JUL-2024 03.26.42,1011,161.4,182.6,140.6,42,43,1652,,,42,,,,0,259,0,0,0,0,0,0,0,0,0,0,0,88000,5761,0,2793,0,1996,6000,0,, 
305291,545490,06-JUL-2024 04.45.26,2010,161.3,200.5,130.5,70,49.8,1612,,,70,,,,0,255,0,0,0,0,0,0,0,0,0,0,0,97000,6606,0,4198,0,1996,6300,0,, 
305294,545491,06-JUL-2024 05.47.02,2010,160.3,185.7,142.7,43,44.5,1643,,,43,,,,0,242,0,0,0,0,0,0,0,0,0,0,0,91000,6166,134,3298,0,2106,6400,0,, 
305297,545492,06-JUL-2024 06.45.52,2010,165.1,185.5,146.5,39,41.8,1623,,,39,,,,0,243,0,0,0,0,0,0,0,0,0,0,0,88000,5571,353,3189,0,2106,6600,0,, 
305300,545493,06-JUL-2024 07.59.52,2010,164.5,198.3,128.3,70,48.6,1642,,70,,,,,0,257,0,0,0,0,0,0,0,0,0,0,0,96100,5493,300,2656,0,1500,6500,0,, 
305304,545494,06-JUL-2024 09.08.36,2010,163.8,,118.1,,43.7,1666,,,,,,,0,300,0,0,0,0,0,0,0,0,0,0,0,90500,5833,300,3066,0,2000,7200,0,, 
305307,545495,06-JUL-2024 10.06.02,2010,163.2,186.16,115.2,70.96,42.2,1622,,,14.24,56.72,,,0,306,0,0,0,0,0,0,0,0,0,0,0,87000,6044,0,3499,0,1996,6500,0,, 
305310,545496,06-JUL-2024 11.13.05,2015,168,181.27,109.3,71.97,44.1,1627,,,30.92,41.05,,,0,310,0,0,0,0,0,0,0,0,0,0,0,88400,5442,0,3554,0,1996,6700,0,, 
305313,545497,06-JUL-2024 12.04.36,2010,167.7,178.48,136.2,42.28,38.8,1665,,,,42.28,,,0,306,0,0,0,0,0,0,0,0,0,0,0,84500,5891,244,3332,0,1996,6200,0,, 
305316,545498,06-JUL-2024 13.02.52,2010,167.5,177.3,109.4,67.9,42.8,1670,,,10.6,57.3,,,0,306,0,0,0,0,0,0,0,0,0,0,0,85000,5208,0,3283,0,1995,6500,0,, 
305318,545499,06-JUL-2024 14.01.39,2010,166.2,187.67,114.9,72.77,42.3,1692,,,64.33,8.44,,,0,310,0,0,0,0,0,0,0,0,0,0,0,86000,5749,0,3183,0,1999,6500,0,, 
305321,545500,06-JUL-2024 14.57.27,2010,167,,149.8,,42.4,1661,,,,,,,0,292,0,0,0,0,0,0,0,0,0,0,0,88100,6531,0,4470,0,2000,6500,0,, 
305324,545501,06-JUL-2024 16.01.57,2010,164.8,,149,,41.6,1688,,,,,,,0,305,0,0,0,0,0,0,0,0,0,0,0,90000,5758,0,2843,0,1995,6400,0,, 
305327,545502,06-JUL-2024 17.04.27,2010,162.4,,104.3,,41.4,1662,,,,,,,0,708,0,0,0,0,0,0,0,0,0,0,0,83100,5602,0,2324,0,1552,7600,0,, 
305330,545503,06-JUL-2024 18.15.38,2010,162.9,180.9,138.9,42,42.7,1647,,,42,,,,0,706,0,0,0,0,0,0,0,0,0,0,0,87200,5655,0,3050,0,0,8200,0,, 
305333,545504,06-JUL-2024 19.09.32,1032,164.5,,134.5,,41.8,1671,,,,,,,0,891,0,0,0,0,0,0,0,0,0,0,0,87700,5244,0,3309,0,2550,4800,0,, 
305336,545505,06-JUL-2024 20.25.33,1032,163.2,,139.9,,47.1,1670,,,,,,,0,1004,0,0,0,0,0,0,0,0,0,0,0,91600,5600,375,3764,0,2216,5200,0,, 
305339,545506,06-JUL-2024 21.21.31,1032,162.8,179.4,139.4,40,42.3,1656,,,40,,,,0,1008,0,0,0,0,0,0,0,0,0,0,0,86000,5497,531,3369,0,21,6000,0,, 
305342,545507,06-JUL-2024 22.19.22,1032,157.1,168.6,129.6,39,43.4,1671,,,39,,,,0,1007,0,0,0,0,0,0,0,0,0,0,0,86400,5090,244,3457,0,0,6000,0,, 
305345,545508,06-JUL-2024 23.22.59,1032,142.4,,121.4,,38.2,1660,,,,,,,0,1006,0,0,0,0,0,0,0,0,0,0,0,77500,5608,243,2984,0,0,5500,0,, 
305353,545509,16-JUL-2024 22.09.57,1032,150.3,181.3,31.3,150,148.1,1673,,,150,,,,0,961,0,0,0,0,0,0,0,0,0,0,0,108900,3020,1241,3437,0,756,5500,0,0.031, 
305355,545510,17-JUL-2024 01.21.24,2030,173.8,,50.1,,80.3,1693,,,,,,,0,957,0,0,0,0,0,0,0,0,0,0,0,112400,5291,2509,3308,0,998,6000,0,, 
305357,545511,17-JUL-2024 03.06.29,2030,161.4,,65.3,,55.9,1682,,,,,,,0,957,0,0,0,0,0,0,0,0,0,0,0,102300,4904,1445,3709,0,1996,6100,0,, 
305359,545512,17-JUL-2024 06.14.01,2030,161.8,,37.5,,56.4,1640,,,,,,,0,960,0,0,0,0,0,0,0,0,0,0,0,100300,4636,1445,3455,0,1999,6100,0,, 
305362,545513,17-JUL-2024 07.36.29,2030,161.3,,68.7,,57.4,1647,,,,,,,0,953,0,0,0,0,0,0,0,0,0,0,0,98600,5418,601,4121,0,1999,5700,0,, 
305365,545514,17-JUL-2024 09.22.39,2030,161.9,188.8,147.8,41,59,1614,,,41,,,,0,196,0,0,0,0,0,0,0,0,0,0,0,104000,6270,1621,4053,0,2220,6100,0,, 
305369,545515,17-JUL-2024 10.33.33,6095,163.6,189.7,148.7,41,53.3,1660,,,41,,,,0,1000,0,0,0,0,0,0,0,0,0,0,0,102500,6406,1382,4784,0,1996,6300,0,, 
305371,545516,17-JUL-2024 12.53.39,6095,164.8,191.7,148.7,43,54.7,1630,,,43,,,,0,1007,0,0,0,0,0,0,0,0,0,0,0,103500,6726,2176,4798,0,1997,6600,0,, 
305374,545517,17-JUL-2024 14.00.50,6095,161.6,177.6,133.6,44,50.4,1634,,,44,,,,0,1005,0,0,0,0,0,0,0,0,0,0,0,97000,6536,1419,3908,0,2106,6300,0,, 
305377,545518,17-JUL-2024 15.05.30,1032,161.2,189.6,151.6,38,49.2,1642,,,38,,,,0,905,0,0,0,0,0,0,0,0,0,0,0,98200,5932,1403,4075,0,2023,7100,0,, 
305380,545519,17-JUL-2024 16.07.45,1032,161,,161.9,,50.2,1680,,,,,,,0,907,0,0,0,0,0,0,0,0,0,0,0,102200,5929,2934,2678,0,2213,6200,0,, 
305383,545520,17-JUL-2024 17.11.50,1032,161.7,190.7,155.7,35,48.6,1635,,35,,,,,0,906,0,0,0,0,0,0,0,0,0,0,0,99100,5903,2097,3989,0,2216,6000,0,, 
305387,545521,17-JUL-2024 18.18.50,1015,162.3,189.9,151.9,38,49.9,1667,,38,,,,,0,807,0,0,0,0,0,0,0,0,0,0,0,100100,5850,1945,4059,0,2102,6000,0,, 
305389,545522,17-JUL-2024 19.24.29,1015,162.9,190.5,156.5,34,53.9,1608,,34,,,,,0,805,0,0,0,0,0,0,0,0,0,0,0,102000,6407,1494,4411,0,1994,5500,0,, 
305392,545523,17-JUL-2024 20.23.40,1010,161.2,185.9,145.9,40,47.1,1643,,40,,,,,0,243,0,0,0,0,0,0,0,0,0,0,0,93500,5881,1455,3782,0,2104,5000,0,, 
305396,545524,17-JUL-2024 21.29.35,1010,162,185.5,140.5,45,49.9,1676,,45,,,,,0,255,0,0,0,0,0,0,0,0,0,0,0,97500,6085,808,4139,0,2000,5000,0,, 
305399,545525,17-JUL-2024 22.36.26,1015,162,189.1,150.1,39,50.2,1665,,39,,,,,0,803,0,0,0,0,0,0,0,0,0,0,0,99500,5699,1287,4051,0,2000,5000,0,, 
305401,545526,17-JUL-2024 23.37.05,1015,161.6,189.7,150.7,39,49.5,1652,,39,,,,,0,807,0,0,0,0,0,0,0,0,0,0,0,99800,5483,1287,4162,0,2000,5000,0,, 
305403,545527,18-JUL-2024 00.39.57,1015,162.9,190.4,150.4,40,50.5,1630,,40,,,,,0,808,0,0,0,0,0,0,0,0,0,0,0,98800,5332,196,3715,0,1996,3000,0,, 
305407,545528,18-JUL-2024 01.48.47,2010,162.5,190.1,124.1,66,51,1634,,66,,,,,0,258,0,0,0,0,0,0,0,0,0,0,0,94000,5298,648,2684,0,1996,2600,0,, 
305410,545529,18-JUL-2024 03.02.05,2010,163.3,,115.5,,51,1598,,,,,,,0,255,0,0,0,0,0,0,0,0,0,0,0,93200,5077,0,3553,0,1996,5200,0,, 
305414,545530,18-JUL-2024 04.03.06,2010,158.7,184.7,115.7,69,46.8,1644,,69,,,,,0,259,0,0,0,0,0,0,0,0,0,0,0,88300,5185,0,3084,0,1996,5200,0,, 
305417,545531,18-JUL-2024 05.02.26,2010,163.3,178.2,110.2,68,45.1,1664,,68,,,,,0,255,0,0,0,0,0,0,0,0,0,0,0,86900,5023,0,2930,0,998,5200,0,, 
305420,545532,18-JUL-2024 06.05.00,2010,162.7,183.1,117.1,66,46.6,1631,,,,66,,,0,255,0,0,0,0,0,0,0,0,0,0,0,86300,4987,0,2954,0,998,5600,0,, 
305423,545533,18-JUL-2024 07.02.57,2010,162.9,,150.1,,47,1633,,,,,,,0,256,0,0,0,0,0,0,0,0,0,0,0,94500,5777,258,3845,0,1996,5000,0,, 
305426,545534,18-JUL-2024 08.38.26,2010,162.6,196.1,132.6,63.5,51.1,1685,,,63.5,,,,0,255,0,0,0,0,0,0,0,0,0,0,0,91700,8574,573,4139,0,1497,6500,0,, 
305429,545535,18-JUL-2024 09.31.21,2010,162.3,206.9,140.9,66,41.7,1620,,,66,,,,0,254,0,0,0,0,0,0,0,0,0,0,0,86000,5785,0,3203,0,1997,5200,0,, 
305431,545536,18-JUL-2024 10.43.07,1010,158.6,187,147,40,51.7,1656,,,40,,,,0,256,0,0,0,0,0,0,0,0,0,0,0,96000,5747,350,3192,0,1498,5300,0,, 
305433,545537,18-JUL-2024 11.53.20,1010,158.4,179.9,142.9,37,44.5,1636,,,37,,,,0,254,0,0,0,0,0,0,0,0,0,0,0,91900,5493,502,3220,0,1497,6000,0,, 
305436,545538,18-JUL-2024 13.05.29,1010,160,188,145,43,46,1649,,,43,,,,0,258,0,0,0,0,0,0,0,0,0,0,0,91000,6049,350,3728,0,1552,5600,0,, 
305439,545539,18-JUL-2024 14.08.06,2010,161.5,186,145,41,44,1646,,,41,,,,0,255,0,0,0,0,0,0,0,0,0,0,0,86100,5368,589,3223,0,1552,5600,0,, 
305443,545540,18-JUL-2024 15.08.39,2010,161.2,180.5,110.5,70,42.8,1687,,,70,,,,0,257,0,0,0,0,0,0,0,0,0,0,0,82000,5827,129,3039,0,1552,5100,0,, 
305445,545541,18-JUL-2024 16.06.26,2010,163.7,,130.5,,42.4,1669,,,,,,,0,256,0,0,0,0,0,0,0,0,0,0,0,85400,5929,0,3026,0,1884,5000,0,, 
305448,545542,18-JUL-2024 16.49.36,2010,101.6,,81,,31.7,1674,,,,,,,0,0,0,0,0,0,0,0,0,0,0,0,0,62000,3814,481,2702,0,1108,3200,0,, 
305450,545543,18-JUL-2024 18.03.22,2010,162.3,,117.4,,47.1,1630,,,,,,,0,264,0,0,0,0,0,0,0,0,0,0,0,87500,5844,833,4107,0,1994,5200,0,, 
305453,545544,18-JUL-2024 19.08.03,2010,172.5,183,115,68,44.8,1654,,68,,,,,0,260,0,0,0,0,0,0,0,0,0,0,0,89000,5288,645,3737,0,1500,5000,0,, 
305456,545545,18-JUL-2024 20.05.22,2010,163.5,178.8,111.8,67,45.3,1628,,67,,,,,0,255,0,0,0,0,0,0,0,0,0,0,0,87900,5455,703,3721,0,2000,5500,0,, 
305459,545546,18-JUL-2024 21.08.45,2010,162.6,173,135,38,45.1,1634,,38,,,,,0,261,0,0,0,0,0,0,0,0,0,0,0,90100,5329,835,3449,0,1500,5000,0,, 
305462,545547,18-JUL-2024 22.04.33,2010,163.8,168.2,100.2,68,43.7,1635,,68,,,,,0,257,0,0,0,0,0,0,0,0,0,0,0,83000,4919,461,3533,0,1507,5100,0,, 
305465,545548,18-JUL-2024 22.59.51,2010,163,178,110,68,41.8,1684,,68,,,,,0,260,0,0,0,0,0,0,0,0,0,0,0,82100,5181,558,2863,0,1500,5000,0,, 
305468,545549,19-JUL-2024 00.04.57,2010,164.6,188.4,122.4,66,45.5,1609,,,66,,,,0,265,0,0,0,0,0,0,0,0,0,0,0,87800,5152,0,3213,0,1552,5000,0,, 
305471,545550,19-JUL-2024 01.03.05,2010,164.1,178.3,112.3,66,43.7,1670,,66,,,,,0,263,0,0,0,0,0,0,0,0,0,0,0,84000,5138,482,3019,0,1552,5300,0,, 
305475,545551,19-JUL-2024 01.59.27,2010,161.1,179.3,115.3,64,42.8,1635,,64,,,,,0,264,0,0,0,0,0,0,0,0,0,0,0,84500,5066,349,3200,0,1996,4900,0,, 
305478,545552,19-JUL-2024 03.04.25,2010,163,178.1,115.1,63,42.4,1678,,63,,,,,0,261,0,0,0,0,0,0,0,0,0,0,0,83000,5113,373,2823,0,1184,5000,0,, 
305481,545553,19-JUL-2024 04.06.32,2010,162.5,174.3,110.3,64,43,1623,,64,,,,,0,254,0,0,0,0,0,0,0,0,0,0,0,85500,5135,0,3215,0,998,4500,0,, 
305484,545554,19-JUL-2024 05.00.15,1010,162.3,185.9,138.9,47,42.9,1661,,47,,,,,0,245,0,0,0,0,0,0,0,0,0,0,0,85900,5933,0,3664,0,1552,5000,0,, 
305486,545555,19-JUL-2024 05.53.52,1010,162.5,185.7,142.7,43,41.9,1625,,,43,,,,0,243,0,0,0,0,0,0,0,0,0,0,0,86900,5456,797,2877,0,1996,5000,0,, 
305490,545556,19-JUL-2024 08.53.43,1010,158.6,65.5,25.5,40,50.2,1650,,40,,,,,0,259,0,0,0,0,0,0,0,0,0,0,0,102000,5966,1147,2931,0,1997,5500,0,, 
305493,545557,19-JUL-2024 11.42.58,1010,174.1,186.7,145.7,41,51.8,1640,,,41,,,,0,972,0,0,0,0,0,0,0,0,0,0,0,102000,5803,574,3416,0,2247,4900,0,, 
305497,545558,19-JUL-2024 15.10.49,1010,164.4,235.8,193.8,42,60.9,1682,,,42,,,,0,1005,0,0,0,0,0,0,0,0,0,0,0,113500,6613,2904,3392,0,1497,6100,0,, 
305500,545559,19-JUL-2024 16.23.02,1056,164.3,186.6,147.6,39,46.9,1630,,,39,,,,0,950,0,0,0,0,0,0,0,0,0,0,0,90900,5521,876,3065,0,1995,6000,0,, 
305502,545560,19-JUL-2024 17.45.18,1056,160.5,195.9,152.9,43,46.5,1668,,,43,,,,0,959,0,0,0,0,0,0,0,0,0,0,0,93400,6885,605,4520,0,1500,6000,0,, 
305506,545561,19-JUL-2024 18.53.53,1056,163.9,182.32,150.2,32.12,43.4,1669,,,10.2,21.92,,,0,956,0,0,0,0,0,0,0,0,0,0,0,92200,6022,0,4275,0,1552,6000,0,, 
305509,545562,19-JUL-2024 19.48.22,1056,163.8,,150.2,,43.8,1686,,,,,,,0,960,0,0,0,0,0,0,0,0,0,0,0,93500,5715,485,3971,0,1507,6000,0,, 
305512,545563,19-JUL-2024 20.41.21,1056,163.9,184.9,149.9,35,42.4,1669,,,35,,,,0,957,0,0,0,0,0,0,0,0,0,0,0,90300,5630,353,3573,0,1503,6000,0,, 
305515,545564,19-JUL-2024 21.32.42,1056,164.1,,150.1,,40.7,1659,,,,,,,0,959,0,0,0,0,0,0,0,0,0,0,0,89000,5545,353,3622,0,1503,6000,0,, 
305518,545565,19-JUL-2024 22.28.57,1056,163.7,191.53,158.1,33.43,43.4,1684,,,20.22,13.21,,,0,957,0,0,0,0,0,0,0,0,0,0,0,94600,5690,400,3728,0,1500,5900,0,, 
305520,545566,19-JUL-2024 23.24.42,1056,163.7,187.58,154.6,32.98,41.7,1628,,,14.89,18.09,,,0,957,0,0,0,0,0,0,0,0,0,0,0,90100,5461,243,3315,0,1747,5500,0,, 
305524,545567,20-JUL-2024 00.19.02,1056,160.6,,150.2,,41.3,1673,,,,,,,0,949,0,0,0,0,0,0,0,0,0,0,0,88100,5700,0,3300,0,1552,5500,0,, 
305527,545568,20-JUL-2024 01.22.53,1056,163.1,191.7,157.7,34,44.7,1664,,34,,,,,0,949,0,0,0,0,0,0,0,0,0,0,0,91300,5914,0,3234,0,1996,5600,0,, 
305530,545569,20-JUL-2024 02.19.59,1015,161.1,183.6,150.6,33,42.4,1674,,33,,,,,0,300,0,0,0,0,0,0,0,0,0,0,0,88200,5694,0,3379,0,1552,5500,0,, 
305533,545570,20-JUL-2024 03.13.29,1015,160.7,182.6,151.6,31,43.8,1677,,,31,,,,0,300,0,0,0,0,0,0,0,0,0,0,0,88800,5656,0,3593,0,2106,5500,0,, 
305535,545571,20-JUL-2024 04.05.48,1010,161.7,183.7,149.7,34,41.9,1661,,34,,,,,0,295,0,0,0,0,0,0,0,0,0,0,0,85200,5417,0,3077,0,1996,5500,0,, 
305539,545572,20-JUL-2024 05.23.24,1010,160.7,,152.1,,43.6,1647,,,,,,,0,306,0,0,0,0,0,0,0,0,0,0,0,90000,5354,0,3418,0,1996,5500,0,, 
305541,545573,20-JUL-2024 06.16.44,1010,161.9,185.6,151.6,34,44.3,1665,,,34,,,,0,300,0,0,0,0,0,0,0,0,0,0,0,90800,5441,0,3476,0,1996,5500,0,, 
305543,545574,20-JUL-2024 07.09.43,1010,164.3,186,151,35,41.1,1691,,,35,,,,0,292,0,0,0,0,0,0,0,0,0,0,0,89100,5828,0,3590,0,1996,5500,0,, 
305547,545575,20-JUL-2024 08.24.13,2010,163.3,162.8,130.8,32,43.2,1688,,,32,,,,0,259,0,0,0,0,0,0,0,0,0,0,0,88100,6842,0,3703,0,1498,5300,0,, 
305550,545576,20-JUL-2024 09.24.39,2010,163.5,204.8,142.8,62,43.9,1631,,,62,,,,0,250,0,0,0,0,0,0,0,0,0,0,0,86600,6397,0,3386,0,1498,6000,0,, 
305554,545577,20-JUL-2024 10.25.18,2010,166.8,165.3,131.3,34,43.2,1629,,,34,,,,0,243,0,0,0,0,0,0,0,0,0,0,0,87800,5755,176,3351,0,1499,5500,0,, 
305556,545578,20-JUL-2024 11.18.14,2010,162,198.3,163.3,35,41.9,1617,,,35,,,,0,254,0,0,0,0,0,0,0,0,0,0,0,90600,5558,176,2772,0,1552,5500,0,, 
305559,545579,20-JUL-2024 12.19.18,2010,165.7,192.3,130.3,62,42.5,1640,,,62,,,,0,255,0,0,0,0,0,0,0,0,0,0,0,81000,6595,0,3164,0,1499,5700,0,, 
305561,545580,20-JUL-2024 13.16.45,2010,162.8,197.2,134.2,63,42.4,1649,,,63,,,,0,250,0,0,0,0,0,0,0,0,0,0,0,86400,5526,0,2764,0,1495,5800,0,, 
305565,545581,20-JUL-2024 14.18.27,2010,169.1,219.8,154.8,65,43,1656,,,65,,,,0,257,0,0,0,0,0,0,0,0,0,0,0,92000,6186,0,2609,0,998,6000,0,, 
305567,545582,20-JUL-2024 15.23.14,2010,162.8,175.5,120.5,55,42,1662,,,55,,,,0,255,0,0,0,0,0,0,0,0,0,0,0,85000,5053,265,3300,0,1497,5000,0,, 
305570,545583,20-JUL-2024 16.21.55,1032,161.3,185.2,150.2,35,42.6,1690,,,35,,,,0,910,0,0,0,0,0,0,0,0,0,0,0,89600,5992,463,3843,0,1498,5000,0,, 
305574,545584,20-JUL-2024 17.14.47,1032,163,180.63,145.2,35.43,37,1662,,,17.92,17.51,,,0,907,0,0,0,0,0,0,0,0,0,0,0,81900,5666,0,2804,0,1498,5500,0,, 
305577,545585,20-JUL-2024 18.15.34,1032,162.1,,149.9,,39.6,1647,,,,,,,0,908,0,0,0,0,0,0,0,0,0,0,0,85000,5682,465,2857,0,1503,5500,0,, 
305579,545586,20-JUL-2024 19.02.47,1015,160.2,182.9,149.9,33,38.7,1659,,,33,,,,0,806,0,0,0,0,0,0,0,0,0,0,0,85000,5524,244,2950,0,1498,5300,0,, 
305582,545587,20-JUL-2024 19.49.59,1015,163.2,180.89,149.9,30.99,38.7,1618,,,20.1,10.89,,,0,795,0,0,0,0,0,0,0,0,0,0,0,84000,5505,0,2924,0,1500,5500,0,, 
305585,545588,20-JUL-2024 20.35.23,2010,163,169.29,135.3,33.99,36,1673,,,7.67,26.32,,,0,307,0,0,0,0,0,0,0,0,0,0,0,77900,5321,243,3322,0,1500,5500,0,, 
305588,545589,20-JUL-2024 21.52.23,2010,163.3,185.06,126.1,58.96,42.8,1656,,,22.2,36.76,,,0,306,0,0,0,0,0,0,0,0,0,0,0,85400,6109,0,2996,0,1503,5500,0,, 
305591,545590,20-JUL-2024 22.46.09,2010,162.3,207.43,140.1,67.33,40.5,1646,,,20.28,47.05,,,0,310,0,0,0,0,0,0,0,0,0,0,0,84200,6274,0,3150,0,1498,5500,0,, 
305595,545591,20-JUL-2024 23.25.41,2010,82.6,,65.1,,25.3,1677,,,,,,,0,0,0,0,0,0,0,0,0,0,0,0,0,48200,3327,0,1934,0,998,4400,0,, 
305598,545592,21-JUL-2024 04.34.20,2010,162.8,,133.1,,51.2,1650,,,,,,,0,257,0,0,0,0,0,0,0,0,0,0,0,95600,5736,243,3207,0,2041,5100,0,, 
305601,545593,21-JUL-2024 05.35.54,2010,163.3,,143,,45.8,1663,,,,,,,0,250,0,0,0,0,0,0,0,0,0,0,0,97400,6034,243,3729,0,2051,5800,0,, 
305604,545594,21-JUL-2024 06.37.25,2010,163.4,,122.2,,43.5,1645,,,,,,,0,250,0,0,0,0,0,0,0,0,0,0,0,87000,5294,0,3504,0,1497,5500,0,, 
305607,545595,21-JUL-2024 07.37.30,2010,165,,133.6,,44.2,1660,,,,,,,0,256,0,0,0,0,0,0,0,0,0,0,0,90600,5904,132,3747,0,1606,5400,0,, 
305611,545596,21-JUL-2024 08.50.01,2010,163.7,187.2,129.2,58,44.1,1680,,58,,,,,0,257,0,0,0,0,0,0,0,0,0,0,0,88300,5875,0,3857,0,1951,5000,0,, 
305614,545597,21-JUL-2024 09.49.00,2010,166.7,195.7,137.7,58,43.8,1643,,58,,,,,0,256,0,0,0,0,0,0,0,0,0,0,0,88600,6354,134,3783,0,2216,5300,0,, 
305617,545598,21-JUL-2024 10.44.09,2010,166.3,,120.5,,40.3,1664,,,,,,,0,252,0,0,0,0,0,0,0,0,0,0,0,83300,5696,0,3457,0,1330,5600,0,, 
305620,545599,21-JUL-2024 11.47.30,2010,159.9,180.3,120.3,60,42.3,1667,,60,,,,,0,258,0,0,0,0,0,0,0,0,0,0,0,84100,6085,0,3961,0,1994,5300,0,, 
305624,545600,21-JUL-2024 12.47.40,2010,163.5,,127.2,,43,1649,,,,,,,0,254,0,0,0,0,0,0,0,0,0,0,0,85700,6030,0,3614,0,1995,5300,0,, 
305626,545601,21-JUL-2024 13.39.09,1015,161.9,185.6,149.6,36,40,1689,,36,,,,,0,810,0,0,0,0,0,0,0,0,0,0,0,85000,5889,0,3618,0,2000,5000,0,, 
305629,545602,21-JUL-2024 14.52.35,1015,159.1,189.8,154.8,35,46.3,1667,,35,,,,,0,804,0,0,0,0,0,0,0,0,0,0,0,94000,6006,107,4348,0,2051,5300,0,, 
305632,545603,21-JUL-2024 15.46.10,1015,166.6,165.2,130.2,35,35.9,1695,,35,,,,,0,805,0,0,0,0,0,0,0,0,0,0,0,76400,5252,107,3271,0,2051,5300,0,, 
305634,545604,21-JUL-2024 17.51.21,1015,162.8,205.2,170.2,35,49.5,1650,,35,,,,,0,805,0,0,0,0,0,0,0,0,0,0,0,94300,7783,466,3643,0,2000,5300,0,0.064, 
305638,545605,21-JUL-2024 18.47.55,1015,163.3,185.9,150.9,35,40.3,1711,,35,,,,,0,807,0,0,0,0,0,0,0,0,0,0,0,85900,5973,0,2788,0,2000,5000,0,, 
305641,545606,21-JUL-2024 19.51.57,1015,156.7,184.1,150.1,34,40.6,1665,,,19.29,14.71,,,0,810,0,0,0,0,0,0,0,0,0,0,0,84900,5677,0,2431,0,1998,5000,0,, 
305644,545607,21-JUL-2024 20.42.57,1015,161.4,175.2,140.2,35,37.4,1642,,,35,,,,0,810,0,0,0,0,0,0,0,0,0,0,0,81000,5212,0,2549,0,2000,5000,0,, 
305646,545608,21-JUL-2024 21.35.39,2010,162,175.19,140.8,34.39,36.9,1672,,,10.89,23.5,,,0,292,0,0,0,0,0,0,0,0,0,0,0,79100,5410,0,2136,0,1996,5000,0,, 
305650,545609,21-JUL-2024 22.32.29,2010,163.2,202.61,130.7,71.91,39.2,1659,,,32.22,39.69,,,0,307,0,0,0,0,0,0,0,0,0,0,0,82900,5633,0,2642,0,2001,5000,0,, 
305652,545610,21-JUL-2024 23.32.17,2010,160.7,200.6,163.6,37,41.3,1614,,,37,,,,0,304,0,0,0,0,0,0,0,0,0,0,0,88500,6091,0,3102,0,2001,5000,0,, 
305655,545611,22-JUL-2024 00.34.36,2010,160.3,,141.6,,45.8,1676,,,,,,,0,259,0,0,0,0,0,0,0,0,0,0,0,92600,5843,0,2870,0,1996,5700,0,, 
305659,545612,22-JUL-2024 01.32.16,2010,159,,126.7,,42.7,1659,,,,,,,0,244,0,0,0,0,0,0,0,0,0,0,0,84900,5351,0,2363,0,998,5000,0,, 
305661,545613,22-JUL-2024 02.45.36,2010,161.7,,125.7,,42.7,1629,,,,,,,0,255,0,0,0,0,0,0,0,0,0,0,0,87000,5276,0,2932,0,1330,4900,0,, 
305665,545614,22-JUL-2024 03.45.46,2010,160.5,,128.3,,42.1,1646,,,,,,,0,254,0,0,0,0,0,0,0,0,0,0,0,85200,5552,0,2669,0,1996,5300,0,, 
305668,545615,22-JUL-2024 04.43.45,2010,159.4,,128,,42.9,1670,,,,,,,0,255,0,0,0,0,0,0,0,0,0,0,0,86000,5672,0,2870,0,1996,5300,0,, 
305670,545616,22-JUL-2024 05.41.16,2010,160.7,,121.9,,42.3,1657,,,,,,,0,257,0,0,0,0,0,0,0,0,0,0,0,84100,5303,0,3013,0,1995,5300,0,, 
305673,545617,22-JUL-2024 06.47.20,2010,159.9,,125.1,,41.3,1679,,,,,,,0,256,0,0,0,0,0,0,0,0,0,0,0,83500,5958,0,2552,0,1552,5200,0,, 
305676,545618,22-JUL-2024 08.11.21,2010,163.6,,149.7,,48,1639,,,,,,,0,257,0,0,0,0,0,0,0,0,0,0,0,90300,7686,0,3899,0,2001,5700,0,, 
305679,545619,22-JUL-2024 09.12.23,5082,162.4,194.9,159.9,35,42.3,1657,,35,,,,,0,1007,0,0,0,0,0,0,0,0,0,0,0,83600,6882,0,2578,0,2106,5300,0,, 
305684,545620,22-JUL-2024 10.09.37,5082,163.5,180.4,143.4,37,37.7,1653,,37,,,,,0,1005,0,0,0,0,0,0,0,0,0,0,0,79100,6040,0,1951,0,1996,5000,0,, 
305686,545621,22-JUL-2024 11.02.46,5082,163.6,185.4,144.4,41,39.9,1655,,41,,,,,0,1007,0,0,0,0,0,0,0,0,0,0,0,82600,5969,0,2653,0,1996,5000,0,, 
305689,545622,22-JUL-2024 11.51.13,5082,162,170.5,131.5,39,36.1,1685,,39,,,,,0,996,0,0,0,0,0,0,0,0,0,0,0,76700,5328,0,2455,0,1996,5000,0,, 
305692,545623,22-JUL-2024 13.09.37,5082,163.2,,152.9,,42.8,1667,,,,,,,0,1006,0,0,0,0,0,0,0,0,0,0,0,90600,5538,0,3171,0,1773,5000,0,, 
305696,545624,22-JUL-2024 14.02.52,5082,163.4,,148.9,,40,1664,,,,,,,0,1009,0,0,0,0,0,0,0,0,0,0,0,85200,5843,0,3161,0,1885,5000,0,, 
305698,545625,22-JUL-2024 14.55.12,1010,163.2,171.1,134.1,37,36.4,1662,,37,,,,,0,243,0,0,0,0,0,0,0,0,0,0,0,77100,5755,0,2966,0,1996,5000,0,, 
305702,545626,22-JUL-2024 16.33.13,1010,161.4,198,160,38,44.7,1659,,38,,,,,0,305,0,0,0,0,0,0,0,0,0,0,0,94000,5803,0,2671,0,2000,5000,0,, 
305704,545627,22-JUL-2024 17.21.27,1010,163.2,198,160,38,37.5,1663,,38,,,,,0,306,0,0,0,0,0,0,0,0,0,0,0,81000,5747,0,1932,0,2000,5000,0,, 
305707,545628,22-JUL-2024 18.11.53,1010,161.9,185,145,40,35.5,1676,,40,,,,,0,305,0,0,0,0,0,0,0,0,0,0,0,78400,5739,0,2119,0,2004,5000,0,, 
305711,545629,22-JUL-2024 19.00.16,1010,163.1,,150.2,,32.7,1649,,,,,,,0,0,0,0,0,0,0,0,0,0,0,0,0,75700,5243,0,1894,0,1996,4600,0,, 
305713,545630,22-JUL-2024 19.53.12,2010,162.5,192.52,125.8,66.72,37.6,1650,,,31.65,35.07,,,0,302,0,0,0,0,0,0,0,0,0,0,0,78500,5826,0,2591,0,1000,5400,0,, 
305717,545631,22-JUL-2024 20.50.03,2010,160.1,,140.8,,42.3,1640,,,,,,,0,306,0,0,0,0,0,0,0,0,0,0,0,88000,6134,0,3482,0,2000,5200,0,, 
305720,545632,22-JUL-2024 21.47.56,2010,162.3,,130.3,,37.6,1656,,,,,,,0,309,0,0,0,0,0,0,0,0,0,0,0,78600,6292,0,2939,0,1996,5200,0,, 
305723,545633,22-JUL-2024 22.58.32,2010,162.8,,131,,40.8,1681,,,,,,,0,291,0,0,0,0,0,0,0,0,0,0,0,82700,6802,0,2969,0,2000,5100,0,, 
305728,545634,23-JUL-2024 00.11.07,2010,163.6,,136.1,,42.6,1677,,,,,,,0,296,0,0,0,0,0,0,0,0,0,0,0,86400,6633,0,3156,0,1999,5900,0,, 
305732,545635,23-JUL-2024 01.16.19,2010,160.6,195.5,130.5,65,39.5,1650,,,65,,,,0,302,0,0,0,0,0,0,0,0,0,0,0,81600,5785,0,2041,0,2000,5000,0,, 
305735,545636,23-JUL-2024 02.11.32,2010,163.3,185.6,123.6,62,37.8,1637,,,62,,,,0,305,0,0,0,0,0,0,0,0,0,0,0,79000,6103,0,2165,0,2218,5300,0,, 
305738,545637,23-JUL-2024 03.06.07,2010,163.7,180.7,121.7,59,36.7,1653,,,59,,,,0,293,0,0,0,0,0,0,0,0,0,0,0,78000,5734,0,2437,0,2108,5500,0,, 
305741,545638,23-JUL-2024 04.09.43,1032,163,231.3,191.3,40,40.9,1650,,,40,,,,0,895,0,0,0,0,0,0,0,0,0,0,0,92000,6413,0,2854,0,2098,5300,0,, 
305744,545639,23-JUL-2024 05.07.31,1032,162.1,189.6,150.6,39,43.2,1660,,,39,,,,0,907,0,0,0,0,0,0,0,0,0,0,0,89000,6267,0,3492,0,1049,7000,0,, 
305746,545640,23-JUL-2024 06.01.39,1032,163.1,191.6,156.6,35,39,1661,,,35,,,,0,905,0,0,0,0,0,0,0,0,0,0,0,88000,6301,0,3359,0,2047,5500,0,, 
305748,545641,23-JUL-2024 07.02.53,1032,162.2,189.4,155.4,34,43.6,1632,,,34,,,,0,904,0,0,0,0,0,0,0,0,0,0,0,87000,6575,0,3377,0,2052,5500,0,, 
305751,545642,23-JUL-2024 07.59.13,1015,163,,138.4,,38.3,1653,,,,,,,0,805,0,0,0,0,0,0,0,0,0,0,0,76600,6167,0,2524,0,1885,4900,0,, 
305753,545643,23-JUL-2024 09.27.09,1015,163.1,192,153,39,41.8,1650,,,39,,,,0,797,0,0,0,0,0,0,0,0,0,0,0,85000,6415,0,2609,0,1996,5500,0,, 
305758,545644,23-JUL-2024 10.19.49,1015,163.4,55.3,17.3,38,42.5,1688,,38,,,,,0,800,0,0,0,0,0,0,0,0,0,0,0,88400,5849,0,1941,0,2000,5500,0,, 
305761,545645,23-JUL-2024 11.12.28,1015,160.2,189.8,153.8,36,38.7,1653,,36,,,,,0,802,0,0,0,0,0,0,0,0,0,0,0,83600,6081,0,2522,0,1996,5500,0,, 
305764,545646,23-JUL-2024 12.01.38,1015,163.6,186.1,151.1,35,38.3,1681,,35,,,,,0,805,0,0,0,0,0,0,0,0,0,0,0,83100,5738,0,2196,0,1996,5500,0,, 
305767,545647,23-JUL-2024 12.55.11,1015,163.2,186,151,35,38,1646,,35,,,,,0,807,0,0,0,0,0,0,0,0,0,0,0,80900,6152,0,2278,0,2106,5500,0,, 
305770,545648,23-JUL-2024 13.46.19,1015,163.2,181,140,41,36.9,1684,,41,,,,,0,800,0,0,0,0,0,0,0,0,0,0,0,78600,5769,0,2106,0,1996,5500,0,, 
305773,545649,23-JUL-2024 14.46.23,2010,163.3,180.3,120.3,60,38.1,1657,,60,,,,,0,264,0,0,0,0,0,0,0,0,0,0,0,77100,5434,0,2004,0,1773,5400,0,, 
305775,545650,23-JUL-2024 15.41.51,2010,164.1,,130.2,,38.4,1635,,,,,,,0,309,0,0,0,0,0,0,0,0,0,0,0,80200,6358,0,1998,0,1999,5500,0,, 
305779,545651,23-JUL-2024 16.34.22,2010,163,,120,,37.1,1652,,,,,,,0,308,0,0,0,0,0,0,0,0,0,0,0,77100,6014,0,1688,0,2000,5500,0,, 
305782,545652,23-JUL-2024 17.22.33,2010,163.1,187.1,146.1,41,35.6,1622,,,22.5,18.5,,,0,294,0,0,0,0,0,0,0,0,0,0,0,78100,6054,0,1772,0,1996,5500,0,, 
305785,545653,23-JUL-2024 18.18.45,1015,159.9,190.56,152.1,38.46,39.4,1665,,,,38.46,,,0,788,0,0,0,0,0,0,0,0,0,0,0,83400,6604,0,2482,0,2001,5600,0,, 
305788,545654,23-JUL-2024 19.08.04,1015,164.3,186.2,145.2,41,35.6,1667,,,,41,,,0,805,0,0,0,0,0,0,0,0,0,0,0,78700,6039,0,1820,0,667,5500,0,, 
305791,545655,23-JUL-2024 19.56.44,1015,164.3,177.98,144.8,33.18,35.6,1642,,,,33.18,,,0,807,0,0,0,0,0,0,0,0,0,0,0,79000,5997,0,1931,0,2001,5500,0,, 
305793,545656,23-JUL-2024 20.47.48,1015,155.2,186.58,149.6,36.98,36.3,1690,,,,36.98,,,0,806,0,0,0,0,0,0,0,0,0,0,0,80000,6134,0,2017,0,2000,5500,0,, 
305795,545657,23-JUL-2024 21.38.53,1015,161.3,187,145,42,37.1,1671,,,42,,,,0,804,0,0,0,0,0,0,0,0,0,0,0,80100,6204,0,2347,0,2001,5200,0,, 
305798,545658,23-JUL-2024 22.35.44,2010,162.7,180.61,120,60.61,37.1,1666,,,22.48,38.13,,,0,304,0,0,0,0,0,0,0,0,0,0,0,76100,6094,0,2028,0,2000,5500,0,, 
305801,545659,23-JUL-2024 23.36.58,2010,165.2,,156.3,,39.6,1659,,,,,,,0,306,0,0,0,0,0,0,0,0,0,0,0,84500,6340,0,1665,0,1886,5500,0,, 
305805,545660,24-JUL-2024 00.32.25,2010,159.9,190.2,124.2,66,36.9,1614,,,66,,,,0,310,0,0,0,0,0,0,0,0,0,0,0,77500,5607,0,1431,0,1998,5500,0,, 
305808,545661,24-JUL-2024 01.27.47,2010,165.1,176.1,116.1,60,37,1617,,,60,,,,0,308,0,0,0,0,0,0,0,0,0,0,0,76000,5758,0,1396,0,1996,5500,0,, 
305811,545662,24-JUL-2024 02.25.44,2010,165.1,200.8,138.8,62,40,1680,,,62,,,,0,307,0,0,0,0,0,0,0,0,0,0,0,84600,6131,0,1819,0,998,6300,0,, 
305814,545663,24-JUL-2024 03.13.44,2010,163.9,165.4,105.4,60,34.8,1614,,,60,,,,0,303,0,0,0,0,0,0,0,0,0,0,0,70100,5243,0,2064,0,1996,5800,0,, 
305817,545664,24-JUL-2024 04.00.13,2010,164.1,170.5,102.5,68,33.8,1639,,,68,,,,0,306,0,0,0,0,0,0,0,0,0,0,0,70000,5595,0,2264,0,1552,6600,0,, 
305820,545665,24-JUL-2024 04.44.45,2010,159.7,171.8,128.8,43,33.9,1603,,,43,,,,0,308,0,0,0,0,0,0,0,0,0,0,0,75000,5284,0,1661,0,1996,5500,0,, 
305822,545666,24-JUL-2024 05.34.28,2010,165.7,164.9,104.9,60,35.8,1654,,,60,,,,0,308,0,0,0,0,0,0,0,0,0,0,0,72500,5537,0,1975,0,1663,6100,0,, 
305826,545667,24-JUL-2024 06.18.38,2010,160.1,181.6,137.6,44,35.6,1650,,,44,,,,0,292,0,0,0,0,0,0,0,0,0,0,0,77900,5604,0,1857,0,1995,5500,0,, 
305829,545668,24-JUL-2024 07.01.45,2010,159.4,162.9,120.9,42,31.5,1637,,,42,,,,0,797,0,0,0,0,0,0,0,0,0,0,0,68600,5480,0,2469,0,998,6000,0,, 
305831,545669,24-JUL-2024 08.43.58,1015,162.2,,171.4,,49.2,1640,,,,,,,0,809,0,0,0,0,0,0,0,0,0,0,0,99600,6029,0,2976,0,2001,5500,0,, 
305835,545670,24-JUL-2024 09.43.01,1015,163.3,203.7,163.7,40,45.3,1654,,40,,,,,0,806,0,0,0,0,0,0,0,0,0,0,0,97900,5689,1082,2556,0,1994,5600,0,, 
305838,545671,24-JUL-2024 10.44.19,1032,163.8,190.1,152.1,38,43.1,1646,,38,,,,,0,809,0,0,0,0,0,0,0,0,0,0,0,92900,5452,0,2975,0,1996,5700,0,, 
305840,545672,24-JUL-2024 12.10.50,1032,163.4,190.4,149.4,41,40.9,1667,,,41,,,,0,806,0,0,0,0,0,0,0,0,0,0,0,88000,5557,256,2714,0,2000,5500,0,, 
305844,545673,24-JUL-2024 13.06.51,2010,164.3,192.5,130.5,62,41.3,1662,,62,,,,,0,266,0,0,0,0,0,0,0,0,0,0,0,84000,5539,0,2042,0,1774,5500,0,, 
305847,545674,24-JUL-2024 14.01.05,1010,162.2,,120.4,,40.2,1645,,,,,,,0,263,0,0,0,0,0,0,0,0,0,0,0,82000,5789,0,2168,0,2000,5500,0,, 
305850,545675,24-JUL-2024 15.01.30,2010,164.6,184.3,123.3,61,40,1646,,,61,,,,0,264,0,0,0,0,0,0,0,0,0,0,0,82400,5752,0,2068,0,2000,6400,0,, 
305854,545676,24-JUL-2024 16.13.00,2010,162.4,185.1,123.1,62,44.2,1639,,62,,,,,0,255,0,0,0,0,0,0,0,0,0,0,0,85400,5808,0,2509,0,1552,5800,0,,
