Repository: sanad-code/udacity-aimaster-capstone-ai-programming-foundations-project

# Steel Production Data Analysis — Udacity AI Master Capstone

This project analyzes steel production data to identify key factors affecting energy consumption, quality indicators, and production efficiency. It covers data cleaning, exploratory data analysis (EDA), and visualization of relationships between variables such as DRI Carbon and Silica (SiO2). The insights support data-driven decisions to optimize the steelmaking process.

## What Was Built

A Jupyter Notebook (`data-workflow/data_workflow.ipynb`) that loads, cleans, and analyzes internal steel production heat data, producing visualizations and statistical summaries saved under `outputs/`.

File: data/raw/flat_raw_data.csv (part 45 of 86)
RC,HID,STOP_DATE,STEEL_GRADE,TAPPED_WGT,TOTAL_CHARGE,DRI_CHARGE,SCRAP_CHARGE,POWER_ON_TIME,FINAL_TEMP,TOTAL_C_DRI,LOCAL_SCRAP,HOME_RETURN_SCRAP,IMPORTED_SCRAP,PIG_IRON,DRI_BRIQUETTED,FESI,FEMN,SIMN,FECR,NICKEL,FETI,FEB,FENB,FEP,FEMO,CU,FEV,NITROVAN,ELEC_ENERGY,OXYGEN,COKE_LUMP,MODULE_CARBON,COKE_POWDER,BURNT_LIME,BURNT_DOLAMITE,FLUX,C_ANALYSIS, 
305857,545677,24-JUL-2024 17.09.50,2010,160.3,188.3,123.3,65,42.8,1651,,65,,,,,0,261,0,0,0,0,0,0,0,0,0,0,0,81200,5790,0,2469,0,2052,5300,0,, 
305861,545678,24-JUL-2024 18.25.13,2010,163,,134.4,,38.9,1659,,,,,,,0,264,0,0,0,0,0,0,0,0,0,0,0,79800,5539,0,2624,0,1996,5400,0,, 
305863,545679,24-JUL-2024 19.53.19,2010,163.8,,120.6,,45.7,1660,,,,,,,0,266,0,0,0,0,0,0,0,0,0,0,0,85900,5890,0,2206,0,1552,5200,0,, 
305866,545680,24-JUL-2024 20.49.15,2010,163,,110.7,,38.8,1711,,,,,,,0,260,0,0,0,0,0,0,0,0,0,0,0,78600,5371,0,2131,0,2052,4900,0,, 
305869,545681,24-JUL-2024 21.47.00,2010,164.5,170.7,110.7,60,38.7,1644,,60,,,,,0,265,0,0,0,0,0,0,0,0,0,0,0,78300,5211,0,2026,0,1998,5600,0,, 
305872,545682,24-JUL-2024 22.51.45,5071,164.5,178.9,140.9,38,39.3,1632,,38,,,,,0,1007,0,0,0,0,0,0,0,0,0,0,0,80200,5563,0,2489,0,1498,4600,0,, 
305875,545683,25-JUL-2024 00.18.23,5071,166.3,,169.6,,46.9,1647,,,,,,,0,1005,0,0,0,0,0,0,0,0,0,0,0,99000,7095,485,3668,0,1995,5800,0,, 
305878,545684,25-JUL-2024 01.13.01,5071,166.1,185.6,144.6,41,38.7,1637,,,41,,,,0,1003,0,0,0,0,0,0,0,0,0,0,0,84000,5957,0,3376,0,1995,5500,0,, 
305881,545685,25-JUL-2024 02.23.39,5071,164.7,183.3,145.3,38,38.9,1675,,,38,,,,0,1009,0,0,0,0,0,0,0,0,0,0,0,84000,5932,0,2637,0,1996,5500,0,, 
305884,545686,25-JUL-2024 03.13.57,5071,147.4,183.1,143.1,40,39.3,1643,,,40,,,,0,1004,0,0,0,0,0,0,0,0,0,0,0,84700,5806,0,3033,0,1996,5500,0,, 
305887,545687,25-JUL-2024 04.08.05,1015,167.2,185.1,146.1,39,40.5,,,,39,,,,0,808,0,0,0,0,0,0,0,0,0,0,0,86000,5296,0,3123,0,1995,5500,0,, 
305890,545688,25-JUL-2024 04.57.47,5095,162.5,185.6,143.6,42,36.9,1672,,,42,,,,0,1007,0,0,0,0,0,0,0,0,0,0,0,82400,5862,0,2857,0,1996,5500,0,, 
305893,545689,25-JUL-2024 05.51.30,5095,163.4,178.7,138.7,40,38.8,1651,,,40,,,,0,1005,0,0,0,0,0,0,0,0,0,0,0,84000,5270,0,2776,0,998,5500,0,, 
305896,545690,25-JUL-2024 06.46.56,5095,167.1,168.5,127.5,41,36.8,1675,,,41,,,,0,993,0,0,0,0,0,0,0,0,0,0,0,80100,5453,708,3019,0,1996,5500,0,, 
305899,545691,25-JUL-2024 07.45.19,7060,161.6,200.2,160.2,40,42.5,1681,,,40,,,,0,1007,0,0,0,0,0,0,0,0,0,0,0,92600,6158,401,2414,0,2056,5500,0,, 
305901,545692,25-JUL-2024 09.32.56,5082,175.8,171.5,131.5,40,37.6,1648,,40,,,,,0,1011,0,0,0,0,0,0,0,0,0,0,0,77900,5701,0,2482,0,2000,5500,0,, 
305904,545693,25-JUL-2024 11.19.47,5082,163.3,186.7,146.7,40,41.6,1638,,40,,,,,0,1007,0,0,0,0,0,0,0,0,0,0,0,88100,5854,132,2898,0,1993,5500,0,, 
305908,545694,25-JUL-2024 12.11.06,5082,162.9,183.2,143.2,40,37.7,1651,,40,,,,,0,1000,0,0,0,0,0,0,0,0,0,0,0,80600,5610,134,2428,0,1883,5500,0,, 
305911,545695,25-JUL-2024 13.15.56,5040,162.3,180.1,142.1,38,38.6,1635,,38,,,,,0,1007,0,0,0,0,0,0,0,0,0,0,0,83200,5611,251,2995,0,1994,5500,0,, 
305915,545696,25-JUL-2024 14.07.36,5040,162.9,180.1,142.1,38,39.8,1658,,38,,,,,0,1008,0,0,0,0,0,0,0,0,0,0,0,86000,5583,249,2806,0,2000,5500,0,, 
305918,545697,25-JUL-2024 15.01.25,5040,160.6,191.1,150.1,41,43.5,1633,,41,,,,,0,1007,0,0,0,0,0,0,0,0,0,0,0,90400,5748,121,3012,0,1996,5500,0,, 
305921,545698,25-JUL-2024 16.00.11,5071,162.6,192.4,150.4,42,39.9,1677,,42,,,,,0,996,0,0,0,0,0,0,0,0,0,0,0,87600,5983,0,2752,0,1996,5500,0,, 
305924,545699,25-JUL-2024 16.49.51,5071,161.1,,150.5,,38.2,1695,,,,,,,0,1005,0,0,0,0,0,0,0,0,0,0,0,84400,5928,0,2793,0,1996,5500,0,, 
305926,545700,25-JUL-2024 17.45.10,5082,160.7,190.1,150.1,40,39.1,1618,,40,,,,,0,1006,0,0,0,0,0,0,0,0,0,0,0,81300,5836,0,2229,0,1995,5500,0,, 
305930,545701,25-JUL-2024 18.56.27,5082,160.4,184.5,144.5,40,43.4,1577,,40,,,,,0,1008,0,0,0,0,0,0,0,0,0,0,0,86300,6197,0,3037,0,1996,5500,0,, 
305933,545702,25-JUL-2024 19.47.33,5082,160,,144.5,,37.9,1638,,,,,,,0,1009,0,0,0,0,0,0,0,0,0,0,0,81300,5406,0,2519,0,1996,6000,0,, 
305936,545703,25-JUL-2024 20.42.23,5082,161,180.3,141.3,39,39.3,1614,,39,,,,,0,1005,0,0,0,0,0,0,0,0,0,0,0,83400,5716,422,2691,0,1996,6200,0,, 
305938,545704,25-JUL-2024 21.51.32,2063,161.1,194.1,128.1,66,44.3,1654,,66,,,,,0,993,0,0,0,0,0,0,0,0,0,0,0,86800,5507,244,2066,0,1552,6100,0,, 
305942,545705,25-JUL-2024 22.51.03,2063,164.9,193.1,128.1,65,39.5,1673,,65,,,,,0,1006,0,0,0,0,0,0,0,0,0,0,0,78100,5472,244,1860,0,1998,6100,0,, 
305945,545706,26-JUL-2024 01.53.07,2063,163,191.7,134.7,57,44.4,1644,,,57,,,,0,1007,0,0,0,0,0,0,0,0,0,0,0,87000,5602,0,2173,0,1996,5500,0,, 
305947,545707,26-JUL-2024 02.49.53,2063,163.6,200.2,140.2,60,42.9,1674,,,60,,,,0,1008,0,0,0,0,0,0,0,0,0,0,0,89600,6257,0,2402,0,1995,5500,0,, 
305950,545708,26-JUL-2024 03.40.41,1063,161.5,191.8,151.8,40,38.3,1658,,,40,,,,0,1007,0,0,0,0,0,0,0,0,0,0,0,85100,5697,134,2535,0,2106,5500,0,, 
305953,545709,26-JUL-2024 04.30.45,1063,172.7,185.8,145.8,40,37.6,1609,,,40,,,,0,1006,0,0,0,0,0,0,0,0,0,0,0,84100,5944,242,2556,0,1996,5500,0,, 
305956,545710,26-JUL-2024 05.22.02,1063,162.4,185.8,146.8,39,38.3,1644,,,39,,,,0,989,0,0,0,0,0,0,0,0,0,0,0,83200,5437,0,2480,0,1996,5500,0,, 
305959,545711,26-JUL-2024 06.14.43,1067,157.6,182.3,142.3,40,37.1,1635,,,40,,,,0,1000,0,0,0,0,0,0,0,0,0,0,0,82000,5269,0,2410,0,1996,5200,0,, 
305962,545712,26-JUL-2024 07.07.41,5042,165.8,181.1,143.1,38,36.8,1638,,,38,,,,0,1009,0,0,0,0,0,0,0,0,0,0,0,80500,5420,134,2235,0,2107,5500,0,, 
305965,545713,26-JUL-2024 07.59.05,5042,159.3,,140.8,,35.6,1662,,,,,,,0,1004,0,0,0,0,0,0,0,0,0,0,0,80200,5763,0,2220,0,2001,5500,0,, 
305968,545714,26-JUL-2024 09.28.13,5042,159.4,209.59,169.6,39.99,46.3,1661,,,11.23,28.76,,,0,989,0,0,0,0,0,0,0,0,0,0,0,101400,6279,205,3182,0,2001,5500,0,, 
305971,545715,26-JUL-2024 10.16.26,5040,160.5,189.9,149.9,40,36.5,1655,,40,,,,,0,1006,0,0,0,0,0,0,0,0,0,0,0,82000,5814,0,2408,0,2002,5500,0,, 
305974,545716,26-JUL-2024 11.07.48,5040,162.7,190.4,150.4,40,40.1,1631,,40,,,,,0,1008,0,0,0,0,0,0,0,0,0,0,0,88500,6063,0,3185,0,2001,5500,0,, 
305977,545717,26-JUL-2024 12.09.49,1032,159.4,189.05,150,39.05,43.9,1670,,,12.33,26.72,,,0,1008,0,0,0,0,0,0,0,0,0,0,0,89100,6494,0,3108,0,2001,5500,0,, 
305980,545718,26-JUL-2024 13.01.12,1032,163.1,185.68,144.7,40.98,38.8,1657,,,18.48,22.5,,,0,994,0,0,0,0,0,0,0,0,0,0,0,83500,6351,0,2892,0,2001,5500,0,, 
305983,545719,26-JUL-2024 14.01.31,1032,163.3,180.08,140.1,39.98,40.9,1646,,,23.85,16.13,,,0,1005,0,0,0,0,0,0,0,0,0,0,0,80000,6353,130,3229,0,1996,5500,0,, 
305985,545720,26-JUL-2024 15.00.58,1015,160.3,177.2,140.2,37,37,1666,,,37,,,,0,800,0,0,0,0,0,0,0,0,0,0,0,79000,6186,0,2766,0,2001,5500,0,, 
305989,545721,26-JUL-2024 15.51.42,1015,162,186.68,145.7,40.98,37.7,1607,,,28.06,12.92,,,0,797,0,0,0,0,0,0,0,0,0,0,0,81900,5672,0,2488,0,1552,5500,0,, 
305992,545722,26-JUL-2024 16.41.48,1015,161.7,185.6,145.6,40,38.4,1640,,,40,,,,0,2324,0,0,0,0,0,0,0,0,0,0,0,82600,5584,0,2488,0,1552,6000,0,, 
305996,545723,26-JUL-2024 17.30.37,1015,158.8,184.7,146.7,38,36.5,1620,,,38,,,,0,804,0,0,0,0,0,0,0,0,0,0,0,80800,5759,0,2243,0,1996,5800,0,, 
305999,545724,26-JUL-2024 18.25.39,1015,159.8,183.1,142.1,41,37,1649,,,41,,,,0,810,0,0,0,0,0,0,0,0,0,0,0,81000,5730,0,2373,0,1552,6000,0,, 
306001,545725,26-JUL-2024 19.15.17,1015,161.7,179.9,139.9,40,37.2,1626,,,40,,,,0,809,0,0,0,0,0,0,0,0,0,0,0,79700,5718,0,2129,0,1552,6000,0,, 
306005,545726,26-JUL-2024 20.02.17,1015,157.6,177.8,135.8,42,35.8,1664,,,42,,,,0,807,0,0,0,0,0,0,0,0,0,0,0,78500,5347,0,2503,0,998,5500,0,, 
306007,545727,26-JUL-2024 20.49.38,1015,161.3,177.4,138.4,39,36.3,1612,,,39,,,,0,291,0,0,0,0,0,0,0,0,0,0,0,78500,5535,0,2763,0,2106,5800,0,, 
306010,545728,26-JUL-2024 21.59.12,5042,158.4,178.2,138.2,40,40.4,1637,,,40,,,,0,1006,0,0,0,0,0,0,0,0,0,0,0,85200,6231,0,3222,0,1996,5300,0,, 
306013,545729,26-JUL-2024 23.42.49,1056,161.2,191.2,150.2,41,41.6,1671,,,41,,,,0,810,0,0,0,0,0,0,0,0,0,0,0,88400,5910,0,3168,0,1996,6000,0,, 
306015,545730,27-JUL-2024 00.53.22,1015,164,192.2,150.2,42,38.4,1641,,,42,,,,0,1058,0,0,0,0,0,0,0,0,0,0,0,82900,6727,0,2755,0,1996,6000,0,, 
306019,545731,27-JUL-2024 01.49.19,1016,160.7,184.6,144.6,40,37.8,1647,,,40,,,,0,256,0,0,0,0,0,0,0,0,0,0,0,82400,5906,0,2590,0,1996,5500,0,, 
306022,545732,27-JUL-2024 02.52.18,1016,161.8,196,166,30,43.5,1639,,,30,,,,0,254,0,0,0,0,0,0,0,0,0,0,0,90400,6371,0,3137,0,1996,5500,0,, 
306025,545733,27-JUL-2024 04.04.43,2011,159.6,233,166,67,39.9,1646,,,67,,,,0,244,0,0,0,0,0,0,0,0,0,0,0,78500,6413,0,3431,0,1996,5600,0,, 
306029,545734,27-JUL-2024 05.30.23,2011,162.3,192.8,126.8,66,50.5,1648,,,66,,,,0,256,0,0,0,0,0,0,0,0,0,0,0,87100,6304,463,2646,0,1996,5700,0,, 
306031,545735,27-JUL-2024 06.35.09,2011,165.4,185.2,119.2,66,42.8,1662,,,66,,,,0,260,0,0,0,0,0,0,0,0,0,0,0,79400,5951,0,2726,0,2177,5800,0,, 
306034,545736,27-JUL-2024 08.12.15,2011,162,190.5,124.5,66,47.3,1646,,,66,,,,0,306,0,0,0,0,0,0,0,0,0,0,0,89200,5813,355,2935,0,1996,6700,0,, 
306038,545737,27-JUL-2024 09.08.03,5095,160.5,,145.6,,38.4,1701,,,,,,,0,1008,0,0,0,0,0,0,0,0,0,0,0,84500,6003,727,1655,0,1996,5400,0,, 
306041,545738,27-JUL-2024 10.03.39,1056,162.3,184.15,142.6,41.55,38.3,1689,,,9.48,32.07,,,0,1006,0,0,0,0,0,0,0,0,0,0,0,82600,6088,0,1935,0,2001,5300,0,, 
306044,545739,27-JUL-2024 10.55.05,1056,160.3,186.29,146.3,39.99,37.9,1685,,,10.78,29.21,,,0,1008,0,0,0,0,0,0,0,0,0,0,0,81500,6172,0,2305,0,1996,5500,0,, 
306046,545740,27-JUL-2024 12.14.07,1015,167.8,,146.3,,42,1695,,,,,,,0,1006,0,0,0,0,0,0,0,0,0,0,0,89900,6171,597,2718,0,2000,5500,0,, 
306049,545741,27-JUL-2024 13.08.59,1032,162.1,,145.3,,38.4,1617,,,,,,,0,1005,0,0,0,0,0,0,0,0,0,0,0,84000,6197,597,3225,0,2000,5500,0,, 
306052,545742,27-JUL-2024 14.04.13,1030,162,179.7,140.7,39,40.4,1657,,,11.66,27.34,,,0,1007,0,0,0,0,0,0,0,0,0,0,0,87400,6186,239,3464,0,1995,6400,0,, 
306055,545743,27-JUL-2024 14.59.25,1030,157.2,180.3,142.3,38,38.9,1687,,38,,,,,0,1006,0,0,0,0,0,0,0,0,0,0,0,85400,6428,0,2849,0,2001,5500,0,, 
306057,545744,27-JUL-2024 15.55.05,1030,163.5,187.4,149.4,38,40.3,1662,,38,,,,,0,1003,0,0,0,0,0,0,0,0,0,0,0,87000,6248,0,3305,0,1996,5500,0,, 
306060,545745,27-JUL-2024 16.46.34,1015,163,,148.2,,37.7,1650,,,,,,,0,787,0,0,0,0,0,0,0,0,0,0,0,82900,6097,0,2928,0,1996,5500,0,, 
306063,545746,27-JUL-2024 17.41.28,1015,162,185.3,145.3,40,40.2,1639,,,40,,,,0,805,0,0,0,0,0,0,0,0,0,0,0,85000,6155,0,2770,0,2106,5500,0,, 
306066,545747,27-JUL-2024 18.37.09,1015,162.4,184.6,145.6,39,39.4,1691,,,39,,,,0,1002,0,0,0,0,0,0,0,0,0,0,0,85000,6095,0,2714,0,1996,5500,0,, 
306069,545748,27-JUL-2024 19.36.53,1015,162.8,,147.3,,39.1,1662,,,,,,,0,1009,0,0,0,0,0,0,0,0,0,0,0,83600,6138,0,2633,0,1996,6000,0,, 
306072,545749,27-JUL-2024 20.32.20,1032,163.3,,147.5,,38.6,1634,,,,,,,0,1006,0,0,0,0,0,0,0,0,0,0,0,83000,6118,0,2632,0,1996,5900,0,, 
306075,545750,27-JUL-2024 21.23.41,1032,163.6,,144.5,,38.7,1656,,,,,,,0,1001,0,0,0,0,0,0,0,0,0,0,0,83000,5946,0,2757,0,1552,5800,0,, 
306078,545751,27-JUL-2024 22.26.30,1032,158.4,,147.5,,40.8,1634,,,,,,,0,805,0,0,0,0,0,0,0,0,0,0,0,87000,6213,108,3394,0,1998,5800,0,, 
306080,545752,28-JUL-2024 00.35.54,1015,162.9,,158.2,,45.1,1660,,,,,,,0,807,0,0,0,0,0,0,0,0,0,0,0,95800,6734,255,3242,0,2000,6000,0,, 
306084,545753,28-JUL-2024 01.42.14,2010,163.9,190.1,125.1,65,40.4,1659,,,,65,,,0,263,0,0,0,0,0,0,0,0,0,0,0,81100,7036,0,3079,0,1940,5600,0,, 
306086,545754,28-JUL-2024 02.37.54,2010,170.3,191.9,127.9,64,40.1,1652,,,,,,,0,264,0,0,0,0,0,0,0,0,0,0,0,81900,5794,0,2207,0,1995,5500,0,, 
306090,545755,28-JUL-2024 02.34.36,2010,163.9,187.3,123.3,64,39.3,1639,,,,,,,0,263,0,0,0,0,0,0,0,0,0,0,0,81000,5955,0,2363,0,1995,5500,0,, 
306093,545756,28-JUL-2024 04.28.55,1016,162.8,188.4,160.4,28,40.7,1655,,28,,,,,0,263,0,0,0,0,0,0,0,0,0,0,0,90300,6486,0,3282,0,2000,5500,0,, 
306096,545757,28-JUL-2024 05.26.35,2010,162.5,190,126,64,42.1,1655,,,64,,,,0,264,0,0,0,0,0,0,0,0,0,0,0,82900,6188,0,2639,0,2000,5500,0,, 
306099,545758,28-JUL-2024 06.27.18,1015,172.1,185.3,145.3,40,40.9,1650,,40,,,,,0,810,0,0,0,0,0,0,0,0,0,0,0,83000,5776,0,2788,0,1996,5500,0,, 
306103,545759,28-JUL-2024 07.22.24,1015,164.7,185.7,145.7,40,38.8,1625,,40,,,,,0,797,0,0,0,0,0,0,0,0,0,0,0,82300,5845,0,3123,0,1996,6000,0,, 
306107,545760,28-JUL-2024 08.24.55,1015,165,185.85,145.1,40.75,40,1643,,,22.33,18.42,,,0,809,0,0,0,0,0,0,0,0,0,0,0,85000,6302,0,3225,0,2001,5500,0,, 
306110,545761,28-JUL-2024 09.13.58,1015,165.1,187.33,145.1,42.23,35.7,1597,,,11.14,31.09,,,0,789,0,0,0,0,0,0,0,0,0,0,0,79000,5906,0,2738,0,2001,5500,0,, 
306113,545762,28-JUL-2024 10.02.34,1015,164.9,183.39,140.4,42.99,36.6,1623,,,28.25,14.74,,,0,807,0,0,0,0,0,0,0,0,0,0,0,78900,5968,0,2661,0,1996,5500,0,, 
306116,545763,28-JUL-2024 10.59.05,2010,164.1,184.1,120.3,63.8,39.8,1635,,,33.62,30.18,,,0,308,0,0,0,0,0,0,0,0,0,0,0,82000,6259,0,2733,0,1998,5700,0,, 
306118,545764,28-JUL-2024 11.52.42,2010,165.4,188.85,120.1,68.75,37.8,1675,,,16.04,52.71,,,0,300,0,0,0,0,0,0,0,0,0,0,0,79200,6231,0,2741,0,2001,5500,0,, 
306121,545765,28-JUL-2024 12.45.55,2010,161.5,180.49,144.5,35.99,36.9,1629,,,9.44,26.55,,,0,308,0,0,0,0,0,0,0,0,0,0,0,81700,5886,350,2443,0,2001,6000,0,, 
306125,545766,28-JUL-2024 13.34.15,1032,160.9,175.49,140.5,34.99,36.7,1633,,,22.39,12.6,,,0,993,0,0,0,0,0,0,0,0,0,0,0,79400,5850,349,3042,0,2001,6000,0,, 
306127,545767,28-JUL-2024 14.24.54,1032,167.6,166.1,124.1,42,36.9,1659,,,20.17,21.83,,,0,991,0,0,0,0,0,0,0,0,0,0,0,75400,6016,0,3083,0,2001,5000,0,, 
306130,545768,28-JUL-2024 15.52.36,1030,164.1,187.49,145.5,41.99,42.5,1662,,,20.69,21.3,,,0,1004,0,0,0,0,0,0,0,0,0,0,0,87900,5769,0,3105,0,1996,5000,0,, 
306133,545769,28-JUL-2024 16.47.55,1030,162.3,191,149,42,41.6,1625,,42,,,,,0,1000,0,0,0,0,0,0,0,0,0,0,0,90000,6055,0,3052,0,1551,5000,0,, 
306136,545770,28-JUL-2024 17.36.56,1030,162.8,190.4,147.4,43,38.3,1668,,43,,,,,0,990,0,0,0,0,0,0,0,0,0,0,0,86600,5878,0,2681,0,1996,5500,0,, 
306139,545771,28-JUL-2024 17.26.35,1030,164.5,189,149,40,37.8,1643,,40,,,,,0,1009,0,0,0,0,0,0,0,0,0,0,0,84000,5679,0,2499,0,1552,5500,0,, 
306142,545772,28-JUL-2024 19.12.32,1030,165.6,185.2,146.2,39,37.4,1649,,,39,,,,0,1002,0,0,0,0,0,0,0,0,0,0,0,83400,5620,0,2658,0,1996,5500,0,, 
306144,545773,28-JUL-2024 20.00.11,1030,163,,146.2,,38.2,1621,,,,,,,0,1007,0,0,0,0,0,0,0,0,0,0,0,83800,5854,0,2933,0,1996,5500,0,, 
306147,545774,28-JUL-2024 20.54.05,1030,164.1,,151.6,,39.2,1653,,,,,,,0,1006,0,0,0,0,0,0,0,0,0,0,0,84000,5694,0,3459,0,1662,5500,0,, 
306152,545775,28-JUL-2024 21.55.55,2063,162.9,190.4,126.1,64.3,42.6,1660,,,64.3,,,,0,1008,0,0,0,0,0,0,0,0,0,0,0,87000,6070,0,3110,0,1662,5600,0,, 
306155,545776,28-JUL-2024 22.59.51,2063,162.6,,126.9,,44.4,1646,,,,,,,0,1005,0,0,0,0,0,0,0,0,0,0,0,87900,5535,0,3053,0,1996,5600,0,, 
306157,545777,28-JUL-2024 23.49.25,1063,161.4,,150.6,,40,1663,,,,,,,0,1002,0,0,0,0,0,0,0,0,0,0,0,87300,5998,0,2920,0,1661,5500,0,, 
306161,545778,29-JUL-2024 00.42.20,1067,159.9,,151,,40.4,1650,,,,,,,0,1007,0,0,0,0,0,0,0,0,0,0,0,85200,5829,0,2917,0,1500,5500,0,, 
306164,545779,29-JUL-2024 01.33.14,5082,163.2,190.7,150.7,40,39.4,1646,,40,,,,,0,1003,0,0,0,0,0,0,0,0,0,0,0,83900,6069,0,2682,0,1999,5500,0,, 
306167,545780,29-JUL-2024 02.25.56,5082,163.2,193.3,152.3,41,41.2,1646,,41,,,,,0,1007,0,0,0,0,0,0,0,0,0,0,0,90100,6037,0,3144,0,2004,5500,0,, 
306170,545781,29-JUL-2024 03.13.01,5040,163.3,184.5,144.5,40,38.8,1659,,40,,,,,0,1005,0,0,0,0,0,0,0,0,0,0,0,83500,5509,0,2405,0,2004,5500,0,, 
306172,545782,29-JUL-2024 04.10.06,5040,163.2,187,146,41,39.2,1631,,41,,,,,0,999,0,0,0,0,0,0,0,0,0,0,0,85100,5792,0,2363,0,0,5500,0,, 
306175,545783,29-JUL-2024 04.59.27,5040,162.9,187.3,146.3,41,39,1661,,41,,,,,0,1005,0,0,0,0,0,0,0,0,0,0,0,83000,5367,0,2471,0,2004,5400,0,, 
306179,545784,29-JUL-2024 05.50.50,2051,162.2,190.6,150.6,40,41.3,1643,,40,,,,,0,807,0,0,0,0,0,0,0,0,0,0,0,88000,5786,0,3223,0,2000,5500,0,, 
306183,545785,29-JUL-2024 06.42.16,2051,164.8,171.1,141.1,30,38.6,1686,,30,,,,,0,810,0,0,0,0,0,0,0,0,0,0,0,82200,5276,267,2509,0,1996,5500,0,, 
306186,545786,29-JUL-2024 08.03.51,2051,165.5,,160.8,,49,1618,,,,,,,0,807,0,0,0,0,0,0,0,0,0,0,0,99000,6016,0,3382,0,2001,5500,0,, 
306189,545787,29-JUL-2024 08.56.28,2051,165.5,188.99,151,37.99,38.3,1656,,,11.57,26.42,,,0,806,0,0,0,0,0,0,0,0,0,0,0,84100,6212,0,2490,0,1999,5500,0,, 
306191,545788,29-JUL-2024 10.04.06,2051,165.8,213.96,178.9,35.06,44.3,1666,,,20.97,14.09,,,0,799,0,0,0,0,0,0,0,0,0,0,0,97000,7330,242,2527,0,1996,6000,0,, 
306195,545789,29-JUL-2024 11.04.42,2011,166.6,178.41,120.9,57.51,42.6,1661,,,47.62,9.89,,,0,307,0,0,0,0,0,0,0,0,0,0,0,84400,5779,1001,2145,0,2001,5700,0,, 
306198,545790,29-JUL-2024 12.15.53,1011,167.9,186.64,145.2,41.44,42.9,1644,,,10.66,30.78,,,0,305,0,0,0,0,0,0,0,0,0,0,0,87000,5853,1001,3178,0,2001,5700,0,, 
306201,545791,29-JUL-2024 13.18.18,1011,167.2,,143.9,,42.4,1613,,,,,,,0,308,0,0,0,0,0,0,0,0,0,0,0,88200,5664,0,3188,0,2001,5500,0,, 
306204,545792,29-JUL-2024 14.01.44,1011,166.2,,143.9,,34.5,1635,,,,,,,0,305,0,0,0,0,0,0,0,0,0,0,0,76000,5583,0,2551,0,2001,5500,0,, 
306207,545793,29-JUL-2024 14.49.28,1011,167.9,,120.3,,33.8,1689,,,,,,,0,290,0,0,0,0,0,0,0,0,0,0,0,72000,5555,353,3065,0,1334,5500,0,, 
306210,545794,29-JUL-2024 16.37.26,1011,174.2,,158,,45.6,1656,,,,,,,0,307,0,0,0,0,0,0,0,0,0,0,0,95000,5820,0,2412,0,2659,3000,0,, 
306214,545795,29-JUL-2024 17.38.17,2015,162.9,191,129,62,42.8,1624,,,62,,,,0,805,0,0,0,0,0,0,0,0,0,0,0,88500,5314,0,2494,0,2659,4100,0,, 
306217,545796,29-JUL-2024 18.41.29,2015,161.4,189.1,126.1,63,41.5,1644,,,63,,,,0,807,0,0,0,0,0,0,0,0,0,0,0,83100,6164,0,2907,0,1996,6100,0,, 
306220,545797,29-JUL-2024 19.39.19,2015,162.9,193.5,127.5,66,39.4,1631,,,66,,,,0,795,0,0,0,0,0,0,0,0,0,0,0,81600,5741,0,2614,0,1499,5500,0,, 
306222,545798,29-JUL-2024 20.35.59,2015,163.1,186.2,123.2,63,40.2,1660,,,63,,,,0,806,0,0,0,0,0,0,0,0,0,0,0,82600,6203,0,2776,0,1996,5500,0,, 
306225,545799,29-JUL-2024 21.35.09,2015,163.5,178.2,116.2,62,41.7,1668,,,62,,,,0,807,0,0,0,0,0,0,0,0,0,0,0,83600,5835,0,2563,0,1995,5500,0,, 
306228,545800,29-JUL-2024 22.40.08,2015,163.9,193.3,128.3,65,43.4,1627,,,65,,,,0,800,0,0,0,0,0,0,0,0,0,0,0,88100,6182,241,2900,0,1996,5500,0,, 
306231,545801,29-JUL-2024 23.45.52,2015,156.5,191.3,126.3,65,45.5,1660,,,65,,,,0,805,0,0,0,0,0,0,0,0,0,0,0,91500,5347,349,3295,0,1662,5900,0,, 
306234,545802,30-JUL-2024 01.09.18,2015,160.5,187.9,122.9,65,45.7,1643,,65,,,,,0,808,0,0,0,0,0,0,0,0,0,0,0,91900,6229,2298,4002,0,1661,5600,0,, 
306238,545803,30-JUL-2024 02.20.58,2015,160.8,176.8,110.8,66,44.2,1676,,66,,,,,0,806,0,0,0,0,0,0,0,0,0,0,0,89700,6403,841,3731,0,1999,6100,0,, 
306242,545804,30-JUL-2024 04.10.33,2015,162.5,,105.5,,41.1,1648,,,,,,,0,802,0,0,0,0,0,0,0,0,0,0,0,84400,5784,355,3653,0,1441,5900,0,, 
306246,745801,30-JUL-2024 04.32.21,2015,162.5,101.8,35.8,66,13.8,,,66,,,,,0,807,0,0,0,0,0,0,0,0,0,0,0,25400,1685,0,797,0,0,1400,0,, 
306248,545805,30-JUL-2024 05.04.02,2015,162.6,,119.8,,24.7,1661,,,,,,,0,0,0,0,0,0,0,0,0,0,0,0,0,53600,4040,0,1817,0,2000,5800,0,, 
306250,545806,30-JUL-2024 06.01.59,2015,155.5,186.1,120.1,66,41.2,1621,,66,,,,,0,808,0,0,0,0,0,0,0,0,0,0,0,82000,6054,0,3121,0,2000,5500,0,, 
306254,545807,30-JUL-2024 06.54.08,5042,161.4,185.5,144.5,41,41,1644,,41,,,,,0,1006,0,0,0,0,0,0,0,0,0,0,0,85300,5708,0,3352,0,2000,5500,0,, 
306257,545808,30-JUL-2024 07.51.09,1063,163.1,190.7,149.7,41,38.9,1639,,41,,,,,0,1005,0,0,0,0,0,0,0,0,0,0,0,85000,6118,0,2876,0,1996,5400,0,, 
306260,545809,30-JUL-2024 08.43.08,5082,163.4,187,145,42,39,1665,,42,,,,,0,308,0,0,0,0,0,0,0,0,0,0,0,85700,6328,0,3517,0,2001,5000,0,, 
306263,545810,30-JUL-2024 09.36.30,2015,163.4,180.5,140.5,40,36.1,1659,,40,,,,,0,306,0,0,0,0,0,0,0,0,0,0,0,78800,6413,0,3293,0,0,4800,0,, 
306266,545811,30-JUL-2024 11.12.24,1015,163.6,193.61,150,43.61,51.2,1651,,,9.76,33.85,,,0,306,0,0,0,0,0,0,0,0,0,0,0,101000,5715,321,2760,0,2000,5000,0,, 
306269,545812,30-JUL-2024 12.05.38,2010,163,189.29,150.3,38.99,38.8,1706,,,10.37,28.62,,,0,307,0,0,0,0,0,0,0,0,0,0,0,86400,6004,0,2506,0,1996,5000,0,, 
306272,545813,30-JUL-2024 13.00.44,2010,163.2,186.75,150.3,36.45,38.8,1670,,,10.3,26.15,,,0,307,0,0,0,0,0,0,0,0,0,0,0,85000,6101,0,3466,0,1996,5000,0,, 
306275,545814,30-JUL-2024 13.52.49,1010,165.5,,151.7,,39.6,1632,,,,,,,0,308,0,0,0,0,0,0,0,0,0,0,0,89000,6144,0,3336,0,1996,5000,0,, 
306278,545815,30-JUL-2024 14.46.28,1010,166.2,182.19,140.2,41.99,38.2,1672,,,,41.99,,,0,304,0,0,0,0,0,0,0,0,0,0,0,83600,5931,220,3579,0,1996,5000,0,, 
306281,545816,30-JUL-2024 16.06.58,1010,162.3,210.2,168.2,42,46.6,1655,,42,,,,,0,258,0,0,0,0,0,0,0,0,0,0,0,98400,6701,0,3639,0,1995,5500,0,, 
306284,545817,30-JUL-2024 17.38.39,1010,162.6,195.2,153.2,42,46.5,1643,,,42,,,,0,306,0,0,0,0,0,0,0,0,0,0,0,91100,6410,241,3755,0,2220,5500,0,, 
306286,545818,30-JUL-2024 18.52.29,1010,163.6,203,163,40,46.9,1618,,,40,,,,0,306,0,0,0,0,0,0,0,0,0,0,0,93500,6296,0,3715,0,1996,5500,0,, 
306290,545819,30-JUL-2024 19.45.44,1010,161.4,189.5,148.5,41,41.6,1635,,,41,,,,0,305,0,0,0,0,0,0,0,0,0,0,0,87500,6148,0,2978,0,1996,5500,0,, 
306293,545820,30-JUL-2024 20.56.44,1010,163.4,187.5,148.5,39,42.1,1655,,,39,,,,0,306,0,0,0,0,0,0,0,0,0,0,0,87700,5862,0,3413,0,1996,5500,0,, 
306296,545821,30-JUL-2024 21.57.59,1010,167.6,178.5,137.5,41,38.7,1657,,,41,,,,0,308,0,0,0,0,0,0,0,0,0,0,0,83000,5243,0,2862,0,1996,5500,0,, 
306300,545822,30-JUL-2024 22.48.15,1010,161.6,182.8,145.8,37,38.5,1612,,,37,,,,0,305,0,0,0,0,0,0,0,0,0,0,0,83600,5459,0,3168,0,1995,5500,0,, 
306302,545823,30-JUL-2024 23.48.18,1010,162.2,187,152,35,40.7,1655,,35,,,,,0,260,0,0,0,0,0,0,0,0,0,0,0,87400,6098,0,2944,0,2000,5500,0,, 
306305,545824,31-JUL-2024 00.38.19,1010,161.8,188.2,150.2,38,38.6,1668,,38,,,,,0,253,0,0,0,0,0,0,0,0,0,0,0,85000,5855,0,3028,0,1996,5500,0,, 
306308,545825,31-JUL-2024 01.29.34,1010,166.4,170.5,132.5,38,37.8,1641,,38,,,,,0,1010,0,0,0,0,0,0,0,0,0,0,0,80600,5253,120,3223,0,1996,5500,0,, 
306311,545826,31-JUL-2024 03.01.51,1030,163.2,64.2,25.2,39,44.3,1662,,39,,,,,0,1006,0,0,0,0,0,0,0,0,0,0,0,91100,5959,0,3377,0,2000,5500,0,, 
306314,545827,31-JUL-2024 04.02.20,1030,160.3,185.2,147.2,38,39.2,1646,,38,,,,,0,1006,0,0,0,0,0,0,0,0,0,0,0,85900,5695,0,3466,0,1996,5200,0,, 
306317,545828,31-JUL-2024 04.58.51,1030,163.3,189.3,153.3,36,40.4,1659,,,36,,,,0,1006,0,0,0,0,0,0,0,0,0,0,0,85800,5874,0,3357,0,2000,5800,0,, 
306320,545829,31-JUL-2024 05.49.04,1030,163.2,185.4,148.4,37,38.1,1642,,37,,,,,0,1005,0,0,0,0,0,0,0,0,0,0,0,84200,6057,0,3145,0,2000,5500,0,, 
306323,545830,31-JUL-2024 06.42.11,1030,160.6,184.8,149.8,35,38.6,1656,,35,,,,,0,1006,0,0,0,0,0,0,0,0,0,0,0,83000,6166,0,2235,0,2000,5500,0,, 
306327,545831,31-JUL-2024 07.39.04,2032,161.3,190.5,130.5,60,42.3,1648,,,60,,,,0,1010,0,0,0,0,0,0,0,0,0,0,0,85000,5977,0,2728,0,1998,5500,0,, 
306331,545832,31-JUL-2024 08.36.20,2032,160.5,188.4,126.4,62,39.8,1649,,,62,,,,0,995,0,0,0,0,0,0,0,0,0,0,0,83000,6175,0,2374,0,1998,5500,0,, 
306333,545833,31-JUL-2024 09.37.21,2032,161.7,,147.3,,39.6,1646,,,,,,,0,1008,0,0,0,0,0,0,0,0,0,0,0,83100,6055,0,2783,0,1998,5500,0,, 
306337,545834,31-JUL-2024 10.30.20,2030,162.6,185.5,123.5,62,39.5,1654,,,62,,,,0,1005,0,0,0,0,0,0,0,0,0,0,0,82100,5810,0,2273,0,1497,5500,0,, 
306340,545835,31-JUL-2024 11.25.14,2030,163,,122.9,,38.6,1658,,,,,,,0,1006,0,0,0,0,0,0,0,0,0,0,0,82000,5984,0,2919,0,1996,5700,0,, 
306343,545836,31-JUL-2024 12.45.11,2030,162.2,,123.2,,41.1,1644,,,,,,,0,1004,0,0,0,0,0,0,0,0,0,0,0,84700,5553,0,2508,0,1998,5500,0,, 
306345,545837,31-JUL-2024 13.43.31,2030,162.1,,126.1,,38.6,1652,,,,,,,0,1008,0,0,0,0,0,0,0,0,0,0,0,81000,5738,0,2875,0,1998,5700,0,, 
306348,545838,31-JUL-2024 14.36.15,2030,162.9,,117.9,,39.1,1689,,,,,,,0,1004,0,0,0,0,0,0,0,0,0,0,0,80100,5755,0,2386,0,998,5900,0,, 
306351,545839,31-JUL-2024 15.40.20,2030,163.9,,130.9,,43.6,1669,,,,,,,0,1008,0,0,0,0,0,0,0,0,0,0,0,88100,6182,0,3337,0,1774,6100,0,, 
306354,545840,31-JUL-2024 16.43.01,2030,160.1,194.6,129.6,65,41.5,1678,,,65,,,,0,1007,0,0,0,0,0,0,0,0,0,0,0,87100,6084,0,2284,0,1996,6100,0,, 
306358,545841,31-JUL-2024 17.41.24,2030,163.7,206.3,143.3,63,37.6,1660,,,63,,,,0,1007,0,0,0,0,0,0,0,0,0,0,0,83600,5826,0,2250,0,1996,6000,0,, 
306361,545842,31-JUL-2024 18.29.46,2030,164.6,185.5,146.5,39,38.6,1614,,,39,,,,0,1003,0,0,0,0,0,0,0,0,0,0,0,85300,5289,0,2250,0,1996,6000,0,, 
306363,545843,31-JUL-2024 19.16.51,6095,164,187.5,147.5,40,37.4,1650,,,40,,,,0,1006,0,0,0,0,0,0,0,0,0,0,0,84300,5527,0,2839,0,1996,6000,0,, 
306367,545844,31-JUL-2024 20.07.10,6095,160.7,191.3,152.3,39,40.5,1603,,39,,,,,0,1005,0,0,0,0,0,0,0,0,0,0,0,89300,5718,0,3338,0,1995,6000,0,, 
306370,545845,31-JUL-2024 20.54.20,6095,165.8,184.6,142.6,42,38.8,1628,,,42,,,,0,1007,0,0,0,0,0,0,0,0,0,0,0,85100,5714,0,3070,0,1263,5800,0,, 
306373,545846,31-JUL-2024 21.50.00,6095,165,181,141,40,39.2,1666,,,40,,,,0,997,0,0,0,0,0,0,0,0,0,0,0,85000,6159,0,2954,0,2051,6000,0,, 
306376,545847,31-JUL-2024 22.45.07,1010,167.1,180.6,139.6,41,38.5,1682,,,41,,,,0,305,0,0,0,0,0,0,0,0,0,0,0,83900,6487,0,3508,0,1995,6000,0,, 
306379,545848,31-JUL-2024 23.41.40,1010,165,187.2,148.2,39,40.4,1662,,,39,,,,0,291,0,0,0,0,0,0,0,0,0,0,0,84200,6550,0,2930,0,2000,6000,0,, 
306382,545849,01-AUG-2024 00.38.26,1010,162.6,187.4,149.4,38,40.6,1642,,38,,,,,0,303,0,0,0,0,0,0,0,0,0,0,0,86100,6329,0,3306,0,1994,6000,0,, 
306385,545850,01-AUG-2024 01.43.07,9904,162.3,187.3,150.3,37,42.1,1646,,37,,,,,0,2173,0,0,0,0,0,0,0,0,0,0,0,83900,5903,0,2495,0,1999,6000,0,, 
306389,545851,01-AUG-2024 03.23.51,1056,173,,151.1,,39.8,1655,,,,,,,0,1006,0,0,0,0,0,0,0,0,0,0,0,85300,6257,131,3230,0,3000,4000,0,, 
306392,545852,01-AUG-2024 04.18.41,1056,161.1,181.6,144.6,37,41.7,1656,,37,,,,,0,1005,0,0,0,0,0,0,0,0,0,0,0,82400,6000,0,3252,0,3107,3200,0,, 
306395,545853,01-AUG-2024 05.25.01,1056,163.2,180.4,144.4,36,40.7,1628,,36,,,,,0,1005,0,0,0,0,0,0,0,0,0,0,0,82800,6279,130,3388,0,2218,4000,0,, 
306398,545854,01-AUG-2024 06.27.26,6040,138.5,182.4,144.4,38,36.3,1651,,38,,,,,0,999,0,0,0,0,0,0,0,0,0,0,0,73700,5546,130,2873,0,2218,4000,0,, 
306402,545855,01-AUG-2024 23.16.47,1056,161.1,223.5,178.5,45,81.3,1663,,,45,,,,0,993,0,0,0,0,0,0,0,0,0,0,0,117900,9243,0,5813,0,2495,7700,0,, 
306406,545856,02-AUG-2024 00.25.33,1032,161.1,198.3,156.3,42,45.3,1685,,,42,,,,0,1009,0,0,0,0,0,0,0,0,0,0,0,92100,6586,0,3208,0,2001,6100,0,, 
306408,545857,02-AUG-2024 01.16.39,1032,161.2,190.1,150.1,40,39.1,1683,,40,,,,,0,1005,0,0,0,0,0,0,0,0,0,0,0,84700,5989,0,2114,0,2001,6000,0,, 
306410,545858,02-AUG-2024 02.16.17,1032,161.4,180,141,39,38.1,1670,,39,,,,,0,1004,0,0,0,0,0,0,0,0,0,0,0,80000,6274,0,2238,0,2001,6000,0,, 
306413,545859,02-AUG-2024 03.04.28,1032,162.8,184.7,145.7,39,37.1,1682,,,39,,,,0,1006,0,0,0,0,0,0,0,0,0,0,0,82000,5779,0,1949,0,2001,6000,0,, 
306416,545860,02-AUG-2024 03.52.32,1032,158.5,180,140,40,35.1,1693,,,40,,,,0,1005,0,0,0,0,0,0,0,0,0,0,0,80000,5793,0,2478,0,2001,6000,0,, 
306419,545861,02-AUG-2024 04.50.53,1010,164.2,185.29,145.3,39.99,36.5,1642,,,24.42,15.57,,,0,308,0,0,0,0,0,0,0,0,0,0,0,80000,5827,0,2664,0,1996,5600,0,, 
306422,545862,02-AUG-2024 05.38.09,1010,157.8,171.9,134.9,37,35.9,1670,,,37,,,,0,308,0,0,0,0,0,0,0,0,0,0,0,77000,5726,0,1981,0,2714,4000,0,, 
306425,545863,02-AUG-2024 06.22.52,1010,158,176.19,138.2,37.99,34.5,1668,,,17.48,20.51,,,0,306,0,0,0,0,0,0,0,0,0,0,0,77000,5733,0,2376,0,3000,4000,0,, 
306428,545864,02-AUG-2024 07.10.20,1010,159,,145.8,,37.8,1641,,,,,,,0,305,0,0,0,0,0,0,0,0,0,0,0,83000,6067,0,2345,0,2008,5000,0,, 
306431,545865,02-AUG-2024 08.03.03,1010,160.8,,150.4,,39.5,1611,,,,,,,0,286,0,0,0,0,0,0,0,0,0,0,0,84500,5943,0,2015,0,3012,4200,0,, 
306434,545866,02-AUG-2024 08.52.23,1010,161.8,185.2,144.2,41,38.3,1646,,41,,,,,0,277,0,0,0,0,0,0,0,0,0,0,0,81500,5599,0,2090,0,2008,5400,0,, 
306437,545867,02-AUG-2024 09.44.19,1010,161.5,182.1,142.1,40,38.2,1639,,40,,,,,0,285,0,0,0,0,0,0,0,0,0,0,0,82400,5615,0,1922,0,2008,5500,0,, 
306440,545868,02-AUG-2024 10.16.16,1010,161.5,80,38,42,19.5,1597,,42,,,,,0,0,0,0,0,0,0,0,0,0,0,0,0,36900,2574,0,648,0,1004,2600,0,, 
306444,545868,02-AUG-2024 11.43.12,1015,161.6,,148.5,,41.7,1641,,,,,,,0,808,0,0,0,0,0,0,0,0,0,0,0,86500,5474,0,2858,0,2008,5500,0,, 
306446,545869,02-AUG-2024 12.46.52,1015,161.7,178.5,135.5,43,37.3,1671,,43,,,,,0,808,0,0,0,0,0,0,0,0,0,0,0,79000,5687,0,2353,0,2008,5500,0,, 
306450,545870,02-AUG-2024 13.49.29,1015,161.6,176.2,138.2,38,39.7,1649,,38,,,,,0,805,0,0,0,0,0,0,0,0,0,0,0,81100,5929,0,3042,0,2008,5500,0,, 
306453,545871,02-AUG-2024 14.40.48,8061,161.5,175.9,136.9,39,37,1668,,,,,,,0,1005,0,0,0,0,0,0,0,0,0,0,0,76600,5533,0,1976,0,2008,5500,0,, 
306456,545872,02-AUG-2024 15.32.19,1056,163.2,,153.3,,38.5,1637,,,,,,,0,1003,0,0,0,0,0,0,0,0,0,0,0,84100,6279,0,2855,0,2008,5500,0,, 
306459,545873,02-AUG-2024 16.26.29,1056,161.7,190.3,148.3,42,41.4,1614,,,42,,,,0,991,0,0,0,0,0,0,0,0,0,0,0,85800,5861,0,2549,0,1995,5200,0,, 
306462,545874,02-AUG-2024 17.32.06,1056,168.9,184.1,143.1,41,40.2,1634,,,41,,,,0,1006,0,0,0,0,0,0,0,0,0,0,0,83200,5899,0,2044,0,1995,5600,0,, 
306465,545875,02-AUG-2024 18.28.19,1056,161.2,210.3,168.3,42,43.3,1637,,,42,,,,0,1004,0,0,0,0,0,0,0,0,0,0,0,94100,6223,0,2838,0,1995,6000,0,, 
306468,545876,02-AUG-2024 19.17.24,1056,163,206.3,168.3,38,37.7,1683,,,38,,,,0,1005,0,0,0,0,0,0,0,0,0,0,0,80200,5403,0,2741,0,1995,6000,0,, 
306471,545877,02-AUG-2024 20.07.28,1058,161.3,178.8,139.6,39.2,38.1,,,,39.2,,,,0,1005,0,0,0,0,0,0,0,0,0,0,0,81200,5997,0,2867,0,1995,5000,0,, 
306474,545878,02-AUG-2024 20.55.39,1056,159.3,180.1,137.1,43,37.4,1664,,,43,,,,0,1005,0,0,0,0,0,0,0,0,0,0,0,80100,5704,0,2150,0,1994,4900,0,, 
306477,545879,02-AUG-2024 21.40.10,1056,162.3,179.8,137.8,42,36,1588,,,42,,,,0,998,0,0,0,0,0,0,0,0,0,0,0,79800,5561,0,2237,0,2106,5500,0,, 
306480,545880,02-AUG-2024 22.23.15,1056,162.5,174.3,131.3,43,34.3,1649,,,43,,,,0,2010,0,0,0,0,0,0,0,0,0,0,0,75100,5114,0,1889,0,1330,5000,0,, 
306483,545881,02-AUG-2024 23.06.58,5040,162,,135,,35.1,1656,,,,,,,0,0,0,0,0,0,0,0,0,0,0,0,0,77100,5151,0,1765,0,1995,5000,0,, 
306485,545882,03-AUG-2024 00.11.25,5040,159.2,,145.2,,41.1,1661,,,,,,,0,1005,0,0,0,0,0,0,0,0,0,0,0,85000,6298,0,2784,0,2001,5000,0,, 
306489,545883,03-AUG-2024 01.08.04,5040,160.2,186.96,144.9,42.06,38.7,1677,,,23.1,18.96,,,0,1006,0,0,0,0,0,0,0,0,0,0,0,82000,5850,0,2085,0,2994,3400,0,, 
306492,545884,03-AUG-2024 02.24.48,5040,160.7,187.99,145,42.99,39.8,1682,,,12.04,30.95,,,0,1009,0,0,0,0,0,0,0,0,0,0,0,83000,6660,0,3044,0,2000,5000,0,, 
306495,545885,03-AUG-2024 03.16.14,5040,162.3,184.16,145.3,38.86,39,1649,,,22.42,16.44,,,0,1005,0,0,0,0,0,0,0,0,0,0,0,81600,5715,0,2374,0,2000,4900,0,, 
306497,545886,03-AUG-2024 04.21.44,5040,164.3,174.86,135,39.86,36.3,1653,,,12.61,27.25,,,0,989,0,0,0,0,0,0,0,0,0,0,0,77100,5735,0,2949,0,2000,5000,0,, 
306500,545887,03-AUG-2024 05.08.05,5040,163.3,178.09,135.1,42.99,35.9,1667,,,12.58,30.41,,,0,1005,0,0,0,0,0,0,0,0,0,0,0,77000,5508,0,2330,0,2001,5000,0,, 
306503,545888,03-AUG-2024 05.56.05,5040,161,182.19,140.2,41.99,36.7,1644,,,23.86,18.13,,,0,1008,0,0,0,0,0,0,0,0,0,0,0,79700,5892,0,2272,0,1996,5000,0,, 
306506,545889,03-AUG-2024 06.43.40,5040,164.2,187.69,144.7,42.99,36.8,1651,,,20.98,22.01,,,0,1006,0,0,0,0,0,0,0,0,0,0,0,80000,5846,0,2297,0,2001,5000,0,, 
306509,545890,03-AUG-2024 07.40.00,5040,162,184.99,148,36.99,40.1,1630,,,9.5,27.49,,,0,1004,0,0,0,0,0,0,0,0,0,0,0,84700,5843,0,2451,0,1996,5000,0,, 
306512,545891,03-AUG-2024 08.30.01,5040,165.9,180.6,140.6,40,36.3,1687,,40,,,,,0,1008,0,0,0,0,0,0,0,0,0,0,0,79900,5891,0,2531,0,1996,5000,0,, 
306515,545892,03-AUG-2024 09.29.12,5040,176.5,180.5,137.5,43,36.6,1647,,43,,,,,0,1006,0,0,0,0,0,0,0,0,0,0,0,79000,5943,0,1989,0,1996,5000,0,, 
306518,545893,03-AUG-2024 10.18.31,5040,160.7,176.9,138.9,38,36.3,1585,,38,,,,,0,1006,0,0,0,0,0,0,0,0,0,0,0,80900,5890,0,2205,0,1996,5000,0,, 
306521,545894,03-AUG-2024 11.17.14,5040,173.9,179.5,140.5,39,35.6,1638,,39,,,,,0,1006,0,0,0,0,0,0,0,0,0,0,0,78400,5920,0,2355,0,1996,5000,0,, 
306524,545895,03-AUG-2024 12.09.42,1032,160.9,179.8,139.8,40,37.2,1656,,40,,,,,0,1005,0,0,0,0,0,0,0,0,0,0,0,80100,5273,0,2415,0,1996,5000,0,, 
306528,545896,03-AUG-2024 12.59.42,1032,160.3,175.8,136.8,39,36.4,1674,,39,,,,,0,1006,0,0,0,0,0,0,0,0,0,0,0,78400,5780,0,2841,0,1996,5000,0,, 
306530,545897,03-AUG-2024 14.54.26,1032,160.7,180.4,140.4,40,38.9,1674,,,,40,,,0,997,0,0,0,0,0,0,0,0,0,0,0,81300,5719,0,2824,0,1996,5000,0,, 
306534,545898,03-AUG-2024 15.53.01,1032,159.9,,150.2,,40.4,1664,,,,,,,0,998,0,0,0,0,0,0,0,0,0,0,0,83400,6114,0,2837,0,2000,5000,0,, 
306537,545899,03-AUG-2024 17.03.10,1010,163,190.2,150.2,40,40.4,1699,,40,,,,,0,258,0,0,0,0,0,0,0,0,0,0,0,85000,6004,0,2326,0,1996,5000,0,, 
306540,545900,03-AUG-2024 17.53.21,1015,163.5,110.1,71.1,39,38.9,1643,,39,,,,,0,798,0,0,0,0,0,0,0,0,0,0,0,82900,5962,0,2612,0,2106,5000,0,, 
306543,545901,03-AUG-2024 18.42.20,1015,161.1,182.7,140.7,42,36.9,1658,,,42,,,,0,806,0,0,0,0,0,0,0,0,0,0,0,77500,5632,0,2217,0,1996,5000,0,, 
306545,545902,03-AUG-2024 19.41.27,1015,163.5,66,25,41,38.7,1640,,41,,,,,0,807,0,0,0,0,0,0,0,0,0,0,0,81500,5821,0,2795,0,1995,5000,0,, 
306548,545903,03-AUG-2024 21.42.27,1015,163.9,,145.3,,43.5,1665,,,,,,,0,805,0,0,0,0,0,0,0,0,0,0,0,82600,6201,0,2531,0,1994,5000,0,, 
306552,545904,03-AUG-2024 22.40.01,1015,161.8,181.2,141.2,40,39.6,1657,,40,,,,,0,806,0,0,0,0,0,0,0,0,0,0,0,83700,5681,0,2939,0,2384,5400,0,, 
306555,545905,03-AUG-2024 23.36.46,1015,162.9,191.1,149.1,42,39.2,1668,,42,,,,,0,808,0,0,0,0,0,0,0,0,0,0,0,84100,6142,0,2849,0,2096,5000,0,, 
306558,545906,04-AUG-2024 00.40.17,1015,163.7,190,150,40,39.4,1635,,,40,,,,0,807,0,0,0,0,0,0,0,0,0,0,0,86000,5879,0,2409,0,2001,5000,0,, 
306561,545907,04-AUG-2024 01.32.07,1032,162,185.49,144.5,40.99,37.7,1659,,,11.99,29,,,0,1010,0,0,0,0,0,0,0,0,0,0,0,83000,5692,0,2620,0,2001,5000,0,, 
306564,545908,04-AUG-2024 02.49.30,1032,162.4,183.7,144.9,38.8,41.7,1662,,,10.26,28.54,,,0,1008,0,0,0,0,0,0,0,0,0,0,0,86600,5865,0,2683,0,2093,4900,0,, 
306567,545909,04-AUG-2024 03.36.37,1032,163.8,186.09,145.1,40.99,36.7,1677,,,24.26,16.73,,,0,1009,0,0,0,0,0,0,0,0,0,0,0,83100,6086,0,3229,0,2001,5000,0,, 
306570,545910,04-AUG-2024 17.09.42,1032,161.4,209.89,170.9,38.99,62.7,1628,,,15.61,23.38,,,0,1007,0,0,0,0,0,0,0,0,0,0,0,115400,7559,306,4536,0,1996,6100,0,, 
306573,545911,04-AUG-2024 18.11.27,1032,163.6,171,130,41,38.3,1658,,41,,,,,0,1008,0,0,0,0,0,0,0,0,0,0,0,78100,5651,0,2906,0,2000,5000,0,, 
306577,545912,04-AUG-2024 19.01.43,1010,164,181.2,141.2,40,38.7,1661,,40,,,,,0,261,0,0,0,0,0,0,0,0,0,0,0,79900,5907,0,2872,0,2106,4800,0,, 
306580,545913,04-AUG-2024 19.51.33,1010,163.2,,143,,38.5,1657,,,,,,,0,256,0,0,0,0,0,0,0,0,0,0,0,79600,5967,0,2514,0,2000,5000,0,, 
306582,545914,04-AUG-2024 20.40.47,1010,160.1,181,144,37,37.4,1669,,37,,,,,0,257,0,0,0,0,0,0,0,0,0,0,0,78400,5502,0,2152,0,1721,5000,0,, 
306585,545915,04-AUG-2024 20.38.57,1010,164.5,180.1,140.1,40,39.9,1626,,40,,,,,0,255,0,0,0,0,0,0,0,0,0,0,0,82000,5787,0,2810,0,2000,5000,0,, 
306589,545916,04-AUG-2024 22.52.08,1010,163.5,181,140,41,39.3,1646,,41,,,,,0,257,0,0,0,0,0,0,0,0,0,0,0,78900,6047,0,2992,0,2000,5000,0,, 
306592,545917,04-AUG-2024 23.46.57,1010,164.4,189.2,150.2,39,38.7,1628,,39,,,,,0,308,0,0,0,0,0,0,0,0,0,0,0,84600,6135,0,2980,0,2994,3500,0,, 
306595,545918,05-AUG-2024 00.36.10,1010,164.9,188.4,145.4,43,38.7,1613,,,43,,,,0,304,0,0,0,0,0,0,0,0,0,0,0,83500,5871,0,2244,0,1996,5000,0,, 
306598,545919,05-AUG-2024 01.24.53,1010,165.1,186.29,145.1,41.19,38.9,1601,,,26.14,15.05,,,0,293,0,0,0,0,0,0,0,0,0,0,0,84100,6120,0,3926,0,2001,5000,0,, 
306601,545920,05-AUG-2024 02.09.51,1011,164.8,174.62,134.8,39.82,34.4,1654,,,9.42,30.4,,,0,310,0,0,0,0,0,0,0,0,0,0,0,76000,5704,0,2771,0,2001,5000,0,, 
306604,545921,05-AUG-2024 02.53.10,1010,162.7,178.28,135.3,42.98,35.6,1623,,,26.2,16.78,,,0,290,0,0,0,0,0,0,0,0,0,0,0,77100,5740,0,2711,0,1996,5000,0,, 
306606,545922,05-AUG-2024 03.37.00,1010,164.3,174.9,135.9,39,34.3,1641,,,23.87,15.13,,,0,307,0,0,0,0,0,0,0,0,0,0,0,76000,5653,0,2219,0,2001,5000,0,, 
306610,545923,05-AUG-2024 04.22.40,1011,160,189,149,40,37.7,1648,,30.92,,9.08,,,0,305,0,0,0,0,0,0,0,0,0,0,0,83100,6115,0,2508,0,2001,5000,0,, 
306613,545924,05-AUG-2024 05.14.55,1032,161.3,186.9,149.4,37.5,39.6,1666,,,21.02,16.48,,,0,1010,0,0,0,0,0,0,0,0,0,0,0,85700,5723,0,2496,0,1996,5000,0,, 
306616,545925,05-AUG-2024 06.08.41,1032,162,191.1,148.1,43,41.7,1695,,,43,,,,0,1008,0,0,0,0,0,0,0,0,0,0,0,88100,6210,0,3161,0,1996,5400,0,, 
306619,545926,05-AUG-2024 06.56.59,1032,169,191.35,152.2,39.15,39.6,1699,,,23.37,15.78,,,0,1007,0,0,0,0,0,0,0,0,0,0,0,87000,6243,0,3036,0,2001,5900,0,, 
306622,545927,05-AUG-2024 08.04.11,1032,163.7,202.79,163.8,38.99,42.2,1627,,,10.86,28.13,,,0,907,0,0,0,0,0,0,0,0,0,0,0,89100,6497,0,2037,0,2001,6700,0,, 
306624,545928,05-AUG-2024 09.04.16,1032,160.7,,146.7,,41.9,1616,,,,,,,0,896,0,0,0,0,0,0,0,0,0,0,0,89500,6023,0,2874,0,2000,5000,0,, 
306627,545929,05-AUG-2024 10.02.36,1032,164.6,,151.5,,40.3,1635,,,,,,,0,905,0,0,0,0,0,0,0,0,0,0,0,85500,5832,0,2604,0,2000,5000,0,, 
306630,545930,05-AUG-2024 10.48.52,1032,164.1,181.2,138.2,43,37.2,1642,,,43,,,,0,907,0,0,0,0,0,0,0,0,0,0,0,81600,5716,0,2732,0,2000,5000,0,, 
306633,545931,05-AUG-2024 11.42.42,1015,165.9,182.2,141.2,41,40.3,1631,,,41,,,,0,805,0,0,0,0,0,0,0,0,0,0,0,83800,5378,0,2972,0,2000,5000,0,, 
306637,545932,05-AUG-2024 12.33.37,1015,162.4,168.6,129.6,39,38.3,1644,,,39,,,,0,800,0,0,0,0,0,0,0,0,0,0,0,78000,5897,0,2922,0,2000,5000,0,, 
306640,545933,05-AUG-2024 13.37.51,1015,162.8,184.1,143.1,41,40.6,1642,,41,,,,,0,807,0,0,0,0,0,0,0,0,0,0,0,82600,5619,0,2478,0,2000,5300,0,, 
306643,545934,05-AUG-2024 14.24.01,1015,164.2,188.2,147.2,41,36.5,1650,,,41,,,,0,805,0,0,0,0,0,0,0,0,0,0,0,79500,5912,0,1885,0,2000,5300,0,, 
306646,545935,05-AUG-2024 15.06.53,1015,163.1,173.8,135.8,38,35.7,,,,38,,,,0,805,0,0,0,0,0,0,0,0,0,0,0,77400,5457,0,2672,0,2000,5300,0,, 
306649,545936,05-AUG-2024 15.58.02,1015,159.3,,149.8,,39.7,1646,,,,,,,0,804,0,0,0,0,0,0,0,0,0,0,0,85900,5636,0,2443,0,998,6000,0,, 
306652,545937,05-AUG-2024 16.45.08,1015,165.4,184.2,147.2,37,37.3,1673,,37,,,,,0,805,0,0,0,0,0,0,0,0,0,0,0,80600,6037,0,2279,0,2216,5000,0,, 
306655,545938,05-AUG-2024 17.29.28,1015,160.1,185.4,142.4,43,37.5,1630,,43,,,,,0,805,0,0,0,0,0,0,0,0,0,0,0,81000,5680,0,2590,0,2000,5000,0,, 
306658,545939,05-AUG-2024 18.19.42,1015,162.5,185.5,145.5,40,41.4,1654,,40,,,,,0,808,0,0,0,0,0,0,0,0,0,0,0,84900,5931,0,3560,0,1222,5100,0,, 
306661,545940,05-AUG-2024 19.07.13,1015,159.1,186.6,145.6,41,39.8,1634,,41,,,,,0,806,0,0,0,0,0,0,0,0,0,0,0,85800,6041,373,3367,0,1994,5000,0,, 
306664,545941,05-AUG-2024 19.54.42,1010,164,185,147,38,38.6,1636,,38,,,,,0,257,0,0,0,0,0,0,0,0,0,0,0,82000,5958,0,2616,0,2000,5000,0,, 
306667,545942,05-AUG-2024 20.43.52,5095,164.4,185,150,35,40.6,1671,,35,,,,,0,1005,0,0,0,0,0,0,0,0,0,0,0,83200,6243,265,2978,0,2000,5000,0,, 
306669,545943,05-AUG-2024 21.33.43,5095,162.9,185.8,146.8,39,40.9,1650,,39,,,,,0,1005,0,0,0,0,0,0,0,0,0,0,0,80800,6037,0,2689,0,2106,5000,0,, 
306673,545944,05-AUG-2024 22.38.28,5095,162.9,186.1,145.1,41,43.4,1653,,41,,,,,0,990,0,0,0,0,0,0,0,0,0,0,0,83700,6321,0,3332,0,2000,5300,0,, 
306676,545945,05-AUG-2024 23.48.12,5095,166.4,189.9,150.9,39,41.6,1637,,39,,,,,0,1005,0,0,0,0,0,0,0,0,0,0,0,86400,6660,0,2964,0,1996,5700,0,, 
306678,545946,06-AUG-2024 00.54.58,5095,162.6,186.09,145.1,40.99,39.6,1705,,,19.4,21.59,,,0,1006,0,0,0,0,0,0,0,0,0,0,0,85000,6737,0,3061,0,2000,5500,0,, 
306682,545947,06-AUG-2024 01.41.52,5095,166.2,185.36,142.4,42.96,35.9,1644,,,11.74,31.22,,,0,1009,0,0,0,0,0,0,0,0,0,0,0,78900,6204,0,2438,0,2000,5300,0,, 
306684,545948,06-AUG-2024 02.26.53,5095,166.1,,145,,36,1638,,,,,,,0,1004,0,0,0,0,0,0,0,0,0,0,0,78900,6058,0,2719,0,2000,5000,0,, 
306687,545949,06-AUG-2024 03.12.49,5040,164.8,184.04,145,39.04,37,1624,,,24.56,14.48,,,0,1004,0,0,0,0,0,0,0,0,0,0,0,82700,5936,0,2924,0,2001,5000,0,, 
306690,545950,06-AUG-2024 04.01.12,5040,163.9,185.09,145.1,39.99,35.7,1644,,,13.72,26.27,,,0,1005,0,0,0,0,0,0,0,0,0,0,0,81000,6171,0,2518,0,2001,5000,0,, 
306692,545951,06-AUG-2024 04.47.22,1015,164.2,185.45,145.2,40.25,35.9,1638,,,29.14,11.11,,,0,801,0,0,0,0,0,0,0,0,0,0,0,79600,6002,0,2420,0,1996,5000,0,, 
306696,545952,06-AUG-2024 05.36.18,1015,174.1,190.78,151,39.78,37.9,1664,,,24.64,15.14,,,0,810,0,0,0,0,0,0,0,0,0,0,0,86000,6249,0,3161,0,2001,5000,0,, 
306699,545953,06-AUG-2024 06.34.08,1010,165.2,190.32,151,39.32,38.1,1645,,,10.74,28.58,,,0,303,0,0,0,0,0,0,0,0,0,0,0,83100,6334,0,2739,0,2001,5000,0,, 
306702,545954,06-AUG-2024 07.30.39,1010,160.8,,152.2,,41.9,1621,,,,,,,0,307,0,0,0,0,0,0,0,0,0,0,0,86500,6161,0,2522,0,1996,5000,0,,
