Repository: sanad-code/udacity-aimaster-capstone-ai-programming-foundations-project

# Steel Production Data Analysis — Udacity AI Master Capstone

This project analyzes steel production data to identify key factors affecting energy consumption, quality indicators, and production efficiency. It covers data cleaning, exploratory data analysis (EDA), and visualization of relationships between variables such as DRI Carbon and Silica (SiO2). The insights support data-driven decisions to optimize the steelmaking process.

## What Was Built

A Jupyter Notebook (`data-workflow/data_workflow.ipynb`) that loads, cleans, and analyzes internal steel production heat data, producing visualizations and statistical summaries saved under `outputs/`.

File: data/raw/flat_raw_data.csv (part 46 of 86)
RC,HID,STOP_DATE,STEEL_GRADE,TAPPED_WGT,TOTAL_CHARGE,DRI_CHARGE,SCRAP_CHARGE,POWER_ON_TIME,FINAL_TEMP,TOTAL_C_DRI,LOCAL_SCRAP,HOME_RETURN_SCRAP,IMPORTED_SCRAP,PIG_IRON,DRI_BRIQUETTED,FESI,FEMN,SIMN,FECR,NICKEL,FETI,FEB,FENB,FEP,FEMO,CU,FEV,NITROVAN,ELEC_ENERGY,OXYGEN,COKE_LUMP,MODULE_CARBON,COKE_POWDER,BURNT_LIME,BURNT_DOLAMITE,FLUX,C_ANALYSIS, 
306706,545955,06-AUG-2024 08.28.14,2015,162.8,,150.6,,40.3,1665,,,,,,,0,806,0,0,0,0,0,0,0,0,0,0,0,86000,6383,0,3197,0,2002,5000,0,, 
306709,545956,06-AUG-2024 09.16.08,1010,162.3,,147.9,,38,1667,,,,,,,0,258,0,0,0,0,0,0,0,0,0,0,0,82000,5907,0,2060,0,2008,5000,0,, 
306711,545957,06-AUG-2024 10.14.37,1010,167.9,,113.2,,33.6,1671,,,,,,,0,258,0,0,0,0,0,0,0,0,0,0,0,71000,5552,0,2863,0,2008,5000,0,, 
306714,545958,06-AUG-2024 11.54.57,1010,161.1,195.7,155.7,40,43.8,1687,,,40,,,,0,253,0,0,0,0,0,0,0,0,0,0,0,92400,6564,0,1978,0,2112,5000,0,, 
306718,545959,06-AUG-2024 12.49.25,1010,163.1,196.7,158.7,38,38.9,1671,,38,,,,,0,814,0,0,0,0,0,0,0,0,0,0,0,87000,5584,0,2433,0,2666,2000,0,, 
306721,545960,06-AUG-2024 13.39.05,1015,157,186.2,147.2,39,37.9,1644,,,39,,,,0,811,0,0,0,0,0,0,0,0,0,0,0,81500,5934,0,1969,0,3330,2000,0,, 
306724,545961,06-AUG-2024 14.28.05,1015,162.4,171.5,130.5,41,34.3,1642,,,41,,,,0,807,0,0,0,0,0,0,0,0,0,0,0,72600,5352,0,2208,0,2660,2000,0,, 
306727,545962,06-AUG-2024 15.11.14,1015,159.2,168.5,125.5,43,32.5,1678,,43,,,,,0,806,0,0,0,0,0,0,0,0,0,0,0,70000,5344,0,1936,0,2772,3000,0,, 
306729,545963,06-AUG-2024 16.12.58,1015,162.5,216.8,179.8,37,44.5,1655,,37,,,,,0,789,0,0,0,0,0,0,0,0,0,0,0,93800,7237,242,3031,0,2986,3000,0,, 
306732,545964,06-AUG-2024 16.09.36,1015,162.1,195.7,155.7,40,41.2,1663,,40,,,,,0,806,0,0,0,0,0,0,0,0,0,0,0,87200,6492,71,3596,0,1662,3000,0,, 
306735,545965,06-AUG-2024 18.01.08,1015,161.9,185,147,38,41.5,1701,,38,,,,,0,806,0,0,0,0,0,0,0,0,0,0,0,86400,6175,0,2841,0,2106,4600,0,, 
306739,545966,06-AUG-2024 18.51.44,1015,163.1,184.6,145.6,39,39.2,1644,,39,,,,,0,808,0,0,0,0,0,0,0,0,0,0,0,84000,5668,0,2630,0,1996,5000,0,, 
306742,545967,06-AUG-2024 19.39.24,1015,162.3,185.4,146.4,39,38.6,1639,,39,,,,,0,808,0,0,0,0,0,0,0,0,0,0,0,83700,5828,0,2750,0,2216,4900,0,, 
306744,545968,06-AUG-2024 20.34.40,2010,160.5,175.5,105.5,70,38,1681,,70,,,,,0,257,0,0,0,0,0,0,0,0,0,0,0,76000,6002,0,2709,0,2000,5000,0,, 
306748,545969,06-AUG-2024 21.24.46,2010,161.7,172.2,111.2,61,36.5,1626,,61,,,,,0,259,0,0,0,0,0,0,0,0,0,0,0,72500,5643,0,2244,0,2000,5200,0,, 
306751,545970,06-AUG-2024 22.11.10,2010,159.4,179.9,139.9,40,37.2,1637,,40,,,,,0,254,0,0,0,0,0,0,0,0,0,0,0,81500,5685,0,2541,0,1996,5000,0,, 
306753,545971,06-AUG-2024 23.00.22,1015,158.9,188.3,149.3,39,37.4,1654,,39,,,,,0,801,0,0,0,0,0,0,0,0,0,0,0,79500,6152,0,2665,0,2000,5000,0,, 
306756,545972,07-AUG-2024 00.07.52,1015,161.7,,151.7,,40.5,1662,,,,,,,0,803,0,0,0,0,0,0,0,0,0,0,0,84200,6299,0,2147,0,1996,5000,0,, 
306760,545973,07-AUG-2024 01.01.51,1015,161,176.3,109,67.3,38.1,1608,,,,67.3,,,0,799,0,0,0,0,0,0,0,0,0,0,0,75400,5253,0,1595,0,2000,5000,0,, 
306763,545974,07-AUG-2024 01.47.12,1015,161.3,198.8,136.5,62.3,35.7,1607,,62.3,,,,,0,805,0,0,0,0,0,0,0,0,0,0,0,77000,5266,0,2002,0,1997,5000,0,, 
306766,545975,07-AUG-2024 02.35.55,5095,161.2,175.9,135.9,40,36.1,1685,,40,,,,,0,1016,0,0,0,0,0,0,0,0,0,0,0,77600,5764,0,2004,0,0,5000,0,, 
306769,545976,07-AUG-2024 03.30.42,5095,161.3,173.3,135,38.3,37.1,1644,,38.3,,,,,0,1005,0,0,0,0,0,0,0,0,0,0,0,74800,5823,0,1808,0,1552,5100,0,, 
306773,545977,07-AUG-2024 04.26.31,6095,161.1,181.3,115.3,66,38.4,1691,,66,,,,,0,994,0,0,0,0,0,0,0,0,0,0,0,76400,5874,0,1891,0,1994,5400,0,, 
306776,545978,07-AUG-2024 05.21.05,6095,160.7,172,110,62,36.3,1638,,62,,,,,0,1007,0,0,0,0,0,0,0,0,0,0,0,71700,5810,0,1647,0,1998,5300,0,, 
306778,545979,07-AUG-2024 06.21.42,6095,159.7,184.9,140.9,44,38.8,1623,,,,,,,0,1004,0,0,0,0,0,0,0,0,0,0,0,82900,5459,0,2021,0,1662,5000,0,, 
306781,545980,07-AUG-2024 07.07.12,1030,159.8,181.9,142.4,39.5,35.8,1692,,,,,,,0,1009,0,0,0,0,0,0,0,0,0,0,0,77800,5512,0,1832,0,1998,5000,0,, 
306784,545981,07-AUG-2024 08.23.42,1030,161.7,,152.4,,43.2,1640,,,,,,,0,1005,0,0,0,0,0,0,0,0,0,0,0,92000,5514,0,1663,0,1998,5500,0,, 
306788,545982,07-AUG-2024 09.20.52,1030,156.2,,152.5,,39.9,1698,,,,,,,0,989,0,0,0,0,0,0,0,0,0,0,0,86000,5822,0,2168,0,3000,3000,0,, 
306791,545983,07-AUG-2024 10.09.35,1030,160.2,,147.3,,36.2,1666,,,,,,,0,1003,0,0,0,0,0,0,0,0,0,0,0,79300,5868,0,2097,0,2774,2900,0,, 
306793,545984,07-AUG-2024 10.57.25,1030,157.5,186.5,147.5,39,37,1669,,,39,,,,0,1005,0,0,0,0,0,0,0,0,0,0,0,83000,6007,0,2055,0,3330,3000,0,, 
306797,545985,07-AUG-2024 11.45.35,1030,162.5,180.2,142.2,38,36.3,1635,,,38,,,,0,1006,0,0,0,0,0,0,0,0,0,0,0,81000,5763,0,1928,0,2996,4000,0,, 
306800,545986,07-AUG-2024 12.31.24,1030,160.5,181.2,143.2,38,35.6,1643,,38,,,,,0,1001,0,0,0,0,0,0,0,0,0,0,0,78600,5470,0,1775,0,2220,4000,0,, 
306803,545987,07-AUG-2024 13.18.28,1030,156.6,180.6,141.6,39,36.1,1635,,,39,,,,0,1005,0,0,0,0,0,0,0,0,0,0,0,79000,5499,0,1660,0,2994,4000,0,, 
306806,545988,07-AUG-2024 14.05.17,1030,160.3,180.7,140.7,40,35.6,1651,,,40,,,,0,1006,0,0,0,0,0,0,0,0,0,0,0,77700,5384,0,1656,0,2994,4000,0,, 
306809,545989,07-AUG-2024 15.00.28,6095,160.7,185.5,125.5,60,37.7,1633,,,60,,,,0,998,0,0,0,0,0,0,0,0,0,0,0,76000,6245,0,1920,0,1996,4600,0,, 
306812,545990,07-AUG-2024 16.06.27,6095,162.2,207.2,145.2,62,43.8,1648,,,62,,,,0,1008,0,0,0,0,0,0,0,0,0,0,0,89700,6430,0,2523,0,2106,5700,0,, 
306815,545991,07-AUG-2024 16.55.01,1032,162.6,188.7,150.7,38,37.3,1652,,38,,,,,0,1004,0,0,0,0,0,0,0,0,0,0,0,81000,5987,0,1802,0,2000,5000,0,, 
306819,545992,07-AUG-2024 17.43.18,1032,157.2,180,141,39,36.1,1674,,39,,,,,0,994,0,0,0,0,0,0,0,0,0,0,0,79200,5541,0,1697,0,2000,5000,0,, 
306821,545993,07-AUG-2024 18.27.51,1015,163.9,166.1,125.1,41,33.8,1673,,41,,,,,0,808,0,0,0,0,0,0,0,0,0,0,0,74000,5348,0,2258,0,1996,5000,0,, 
306824,545994,07-AUG-2024 19.25.01,1015,162.5,187.6,144.6,43,39.5,1692,,43,,,,,0,807,0,0,0,0,0,0,0,0,0,0,0,83400,5936,0,2220,0,2000,5000,0,, 
306827,545995,07-AUG-2024 20.13.21,1015,162.8,180,142,38,36.7,1646,,38,,,,,0,799,0,0,0,0,0,0,0,0,0,0,0,79500,5869,0,2850,0,2215,5000,0,, 
306829,545996,07-AUG-2024 21.00.31,1015,155.9,180,142,38,36.1,1658,,38,,,,,0,807,0,0,0,0,0,0,0,0,0,0,0,78600,6072,0,2271,0,2000,5000,0,, 
306833,545997,07-AUG-2024 21.48.27,1015,163.8,177.7,138.7,39,35.9,1672,,39,,,,,0,807,0,0,0,0,0,0,0,0,0,0,0,78600,6010,0,2276,0,554,5500,0,, 
306835,545998,07-AUG-2024 22.38.28,1015,164,186.7,148.7,38,36.6,1648,,38,,,,,0,807,0,0,0,0,0,0,0,0,0,0,0,80700,5804,0,2071,0,2216,5000,0,, 
306839,545999,07-AUG-2024 23.32.27,1032,161.1,190.3,150.3,40,38.3,1638,,40,,,,,0,1006,0,0,0,0,0,0,0,0,0,0,0,83000,6116,0,1750,0,1995,5000,0,, 
306842,546000,08-AUG-2024 00.18.47,1032,160.7,178.9,140.6,38.3,36,1683,,38.3,,,,,0,1008,0,0,0,0,0,0,0,0,0,0,0,76700,5550,0,1671,0,1996,5500,0,, 
306845,546001,08-AUG-2024 01.08.37,1032,160.7,180.4,139.4,41,35.9,1617,,41,,,,,0,1000,0,0,0,0,0,0,0,0,0,0,0,76500,5508,0,1543,0,1996,5500,0,, 
306848,546002,08-AUG-2024 01.58.16,1015,160.7,175.7,133.7,42,35.7,1617,,,,,,,0,806,0,0,0,0,0,0,0,0,0,0,0,77900,5731,0,1818,0,1996,5500,0,, 
306851,546003,08-AUG-2024 02.41.50,1015,160.6,173.9,130.9,43,34.6,1648,,,,,,,0,807,0,0,0,0,0,0,0,0,0,0,0,74800,5354,0,1659,0,665,5900,0,, 
306854,546004,08-AUG-2024 03.26.14,1015,160.8,172.8,131.8,41,34,1686,,41,,,,,0,807,0,0,0,0,0,0,0,0,0,0,0,74500,5352,0,1770,0,1996,5600,0,, 
306857,546005,08-AUG-2024 04.13.33,1015,162.6,178.3,138.3,40,35.3,1646,,40,,,,,0,806,0,0,0,0,0,0,0,0,0,0,0,77100,5455,0,1601,0,1996,5500,0,, 
306860,546006,08-AUG-2024 04.59.24,1015,163.4,180.6,138.6,42,35.2,1635,,42,,,,,0,788,0,0,0,0,0,0,0,0,0,0,0,77100,5717,0,1682,0,1996,5500,0,, 
306863,546007,08-AUG-2024 05.47.44,1015,163.7,180.4,138.4,42,36.1,1656,,42,,,,,0,1009,0,0,0,0,0,0,0,0,0,0,0,79200,5816,0,1676,0,1996,6000,0,, 
306865,546008,08-AUG-2024 06.36.02,1030,161.4,185.1,145.1,40,36.2,1681,,,40,,,,0,999,0,0,0,0,0,0,0,0,0,0,0,80900,6028,0,1831,0,1996,6000,0,, 
306869,546009,08-AUG-2024 07.33.12,1032,162.9,192.9,150.9,42,38.3,1654,,,,,,,0,250,0,0,0,0,0,0,0,0,0,0,0,84000,6446,0,2961,0,1500,5000,0,, 
306872,546010,08-AUG-2024 08.23.44,1032,162.1,,139.7,,36,1669,,,,,,,0,246,0,0,0,0,0,0,0,0,0,0,0,78100,5915,0,1902,0,1996,5000,0,, 
306874,546011,08-AUG-2024 09.32.34,1032,159.3,,159.6,,39.8,1680,,,,,,,0,242,0,0,0,0,0,0,0,0,0,0,0,89100,6179,0,1844,0,1996,5000,0,, 
306877,546012,08-AUG-2024 10.43.42,1032,155.7,183.7,141.7,42,42.3,1594,,,42,,,,0,258,0,0,0,0,0,0,0,0,0,0,0,80600,6093,0,2085,0,998,5200,0,, 
306880,546013,08-AUG-2024 11.35.08,1014,170.2,183.1,144.1,39,40.9,1657,,39,,,,,0,261,0,0,0,0,0,0,0,0,0,0,0,84000,6007,0,2012,0,1996,5300,0,, 
306884,546014,08-AUG-2024 12.21.13,1010,162.5,183.2,143.2,40,38.2,1618,,,40,,,,0,253,0,0,0,0,0,0,0,0,0,0,0,81000,5165,0,2256,0,2106,5000,0,, 
306887,546015,08-AUG-2024 13.07.23,1010,166.7,163.5,120.5,43,34.6,1638,,,43,,,,0,256,0,0,0,0,0,0,0,0,0,0,0,69500,5164,0,1925,0,1508,3400,0,, 
306889,546016,08-AUG-2024 14.15.04,1030,165.4,,158.6,,43.6,1639,,,,,,,0,250,0,0,0,0,0,0,0,0,0,0,0,90000,6338,0,1582,0,2495,5000,0,, 
306893,546017,08-AUG-2024 15.07.56,1030,168.9,191.1,149.1,42,40.7,1714,,,42,,,,0,0,0,0,0,0,0,0,0,0,0,0,0,82200,6224,0,1774,0,1997,5000,0,, 
306895,546018,08-AUG-2024 16.01.54,1030,163.8,190.1,150.1,40,38.2,1680,,,40,,,,0,1002,0,0,0,0,0,0,0,0,0,0,0,80800,6447,0,2021,0,1997,5400,0,, 
306898,546019,08-AUG-2024 17.08.03,1030,159.4,190.4,150.4,40,42.9,1677,,,40,,,,0,1008,0,0,0,0,0,0,0,0,0,0,0,84200,6298,0,2079,0,2021,4900,0,, 
306902,546020,08-AUG-2024 18.12.40,1056,159.4,192.5,150.5,42,40.9,1658,,42,,,,,0,1004,0,0,0,0,0,0,0,0,0,0,0,84400,6187,0,2343,0,1996,4700,0,, 
306904,546021,08-AUG-2024 19.08.19,5040,161.4,190.3,148.3,42,39.3,1666,,,42,,,,0,1006,0,0,0,0,0,0,0,0,0,0,0,84600,5473,0,2461,0,1996,4900,0,, 
306907,546022,08-AUG-2024 19.58.39,5082,163.2,174.8,136.8,38,35.2,1647,,,38,,,,0,1004,0,0,0,0,0,0,0,0,0,0,0,76000,6261,0,2780,0,2000,5000,0,, 
306910,546023,09-AUG-2024 00.12.19,1015,160,190.1,150.1,40,49.8,1632,,,40,,,,0,1014,0,0,0,0,0,0,0,0,0,0,0,93000,5728,0,1947,0,1997,5200,0,, 
306915,546024,09-AUG-2024 02.47.40,1015,165.4,187.97,147.3,40.67,45.3,1676,,,22.17,18.5,,,0,1005,0,0,0,0,0,0,0,0,0,0,0,89500,5976,0,1954,0,1996,5600,0,, 
306918,546025,09-AUG-2024 03.38.59,1015,160.6,179.3,140.3,39,36.1,1660,,39,,,,,0,806,0,0,0,0,0,0,0,0,0,0,0,80100,5685,0,1604,0,1996,5500,0,, 
306922,546026,09-AUG-2024 04.32.30,1010,161.7,181.1,141.1,40,36.7,1632,,40,,,,,0,257,0,0,0,0,0,0,0,0,0,0,0,80000,5696,0,1705,0,1996,5500,0,, 
306925,546027,09-AUG-2024 06.16.33,1010,161.6,190.4,150.4,40,40.6,1643,,40,,,,,0,255,0,0,0,0,0,0,0,0,0,0,0,85700,5869,0,2160,0,1996,5500,0,, 
306928,546028,09-AUG-2024 07.32.44,1010,161.6,189.1,147.1,42,40.8,1689,,,,,,,0,256,0,0,0,0,0,0,0,0,0,0,0,86000,6400,0,2558,0,1999,5500,0,, 
306931,546029,09-AUG-2024 08.40.19,1010,161.2,,153.1,,44.8,1618,,,,,,,0,258,0,0,0,0,0,0,0,0,0,0,0,87000,6354,0,2576,0,1996,5400,0,, 
306934,546030,09-AUG-2024 09.27.15,1010,157.4,,151,,38.4,1645,,,,,,,0,250,0,0,0,0,0,0,0,0,0,0,0,83000,6152,0,1607,0,2772,5000,0,, 
306938,546031,09-AUG-2024 10.17.06,1010,161.7,189.6,146.6,43,38.3,1600,,,43,,,,0,258,0,0,0,0,0,0,0,0,0,0,0,82000,5408,0,1686,0,2052,4900,0,, 
306941,546032,09-AUG-2024 11.04.19,1010,161.3,191.1,151.1,40,37.7,1603,,,40,,,,0,250,0,0,0,0,0,0,0,0,0,0,0,81000,5827,0,1622,0,2008,5000,0,, 
306943,546033,09-AUG-2024 11.57.44,1014,158.8,162,121,41,33.7,1652,,,41,,,,0,259,0,0,0,0,0,0,0,0,0,0,0,70000,5390,0,1786,0,2328,4900,0,, 
306946,546034,09-AUG-2024 13.16.49,5082,165.2,205.8,165.8,40,46.5,1656,,,40,,,,0,1006,0,0,0,0,0,0,0,0,0,0,0,92000,6678,0,1930,0,2106,5000,0,, 
306950,546035,09-AUG-2024 14.11.15,5082,160.6,185.5,146.5,39,42.5,1639,,,39,,,,0,1008,0,0,0,0,0,0,0,0,0,0,0,81500,5838,0,1928,0,2438,5200,0,, 
306952,546036,09-AUG-2024 15.21.56,5082,160.9,171.2,132.2,39,40.7,1692,,,39,,,,0,992,0,0,0,0,0,0,0,0,0,0,0,79700,6071,0,1828,0,1996,5700,0,, 
306955,546037,09-AUG-2024 16.29.35,1014,162.1,,170.3,,43.2,1698,,,,,,,0,309,0,0,0,0,0,0,0,0,0,0,0,93600,7440,0,2745,0,1996,5000,0,, 
306959,546038,09-AUG-2024 19.57.04,1014,163.6,175.75,132.2,43.55,36.2,1668,,,32.19,11.36,,,0,305,0,0,0,0,0,0,0,0,0,0,0,79400,5398,353,2221,0,2001,5000,0,, 
306964,546039,09-AUG-2024 20.40.14,1014,162.9,167.85,130.5,37.35,34.4,1670,,,11.33,26.02,,,0,308,0,0,0,0,0,0,0,0,0,0,0,76000,5596,0,2333,0,1665,5000,0,, 
306967,546040,09-AUG-2024 21.22.55,1014,159.5,177.56,140.4,37.16,34,1636,,,23.4,13.76,,,0,302,0,0,0,0,0,0,0,0,0,0,0,78200,5650,0,2425,0,1999,5000,0,, 
306970,546041,09-AUG-2024 22.07.15,1014,158.7,181.38,139.4,41.98,35.8,1605,,,18.59,23.39,,,0,309,0,0,0,0,0,0,0,0,0,0,0,78600,5893,0,2693,0,1996,5800,0,, 
306973,546042,09-AUG-2024 22.58.22,1014,160.4,190.29,149.3,40.99,38.6,1632,,,,40.99,,,0,307,0,0,0,0,0,0,0,0,0,0,0,84000,5735,0,2208,0,2001,5900,0,, 
306976,546043,09-AUG-2024 23.46.12,1011,162.6,190.59,150.6,39.99,38.2,1647,,,13.16,26.83,,,0,257,0,0,0,0,0,0,0,0,0,0,0,83000,5745,0,1862,0,1996,5800,0,, 
306978,546044,10-AUG-2024 00.44.02,1011,162.7,186.9,145.7,41.2,39.1,1667,,41.2,,,,,0,238,0,0,0,0,0,0,0,0,0,0,0,82600,6023,0,1858,0,1996,5500,0,, 
306982,546045,10-AUG-2024 01.28.51,1011,163.3,180,141,39,36.9,1607,,39,,,,,0,257,0,0,0,0,0,0,0,0,0,0,0,78500,5719,0,1799,0,1996,6000,0,, 
306985,546046,10-AUG-2024 02.14.51,1011,163.5,182,139,43,37.3,1634,,,,,,,0,255,0,0,0,0,0,0,0,0,0,0,0,78600,5720,0,1914,0,1996,5900,0,, 
306988,546047,10-AUG-2024 03.30.16,1010,162.6,191,148,43,41.8,1565,,43,,,,,0,255,0,0,0,0,0,0,0,0,0,0,0,85500,5910,0,2510,0,1218,5000,0,, 
306990,546048,10-AUG-2024 04.30.00,1010,162.1,185,145,40,37.7,1658,,40,,,,,0,255,0,0,0,0,0,0,0,0,0,0,0,82000,5803,0,2013,0,1996,6000,0,, 
306993,546049,10-AUG-2024 05.14.31,1010,159.5,,137.4,,36.1,1629,,,,,,,0,250,0,0,0,0,0,0,0,0,0,0,0,78200,5221,0,1898,0,998,6000,0,, 
306996,546050,10-AUG-2024 06.00.24,1010,160.1,180.8,140.8,40,36.7,1663,,40,,,,,0,256,0,0,0,0,0,0,0,0,0,0,0,79800,5693,0,1646,0,1774,5700,0,, 
306999,546051,10-AUG-2024 06.54.21,1010,160.4,191.9,150.9,41,38.1,1688,,41,,,,,0,253,0,0,0,0,0,0,0,0,0,0,0,83400,6209,0,1796,0,1996,6000,0,, 
307003,546052,10-AUG-2024 07.48.02,1010,162.7,,178.8,,42.8,1654,,,,,,,0,256,0,0,0,0,0,0,0,0,0,0,0,94600,7185,0,2626,0,2000,6000,0,, 
307005,546053,10-AUG-2024 08.35.04,1011,162.6,186.8,148.8,38,37.1,1656,,38,,,,,0,256,0,0,0,0,0,0,0,0,0,0,0,80800,6368,0,3098,0,2000,6000,0,, 
307009,546054,10-AUG-2024 09.20.55,1014,163.7,189.8,148.8,41,37.8,1658,,41,,,,,0,252,0,0,0,0,0,0,0,0,0,0,0,80100,5870,0,1786,0,2000,6000,0,, 
307011,546055,10-AUG-2024 10.05.41,1010,163.5,181.3,140.3,41,36.1,1641,,41,,,,,0,249,0,0,0,0,0,0,0,0,0,0,0,78000,5785,0,1714,0,1996,6000,0,, 
307014,546056,10-AUG-2024 10.48.42,1010,162.2,179.7,138.7,41,35.5,1678,,41,,,,,0,257,0,0,0,0,0,0,0,0,0,0,0,79000,5683,0,2272,0,2000,6000,0,, 
307017,546057,10-AUG-2024 11.35.21,1010,163.8,191.1,149.1,42,37.7,1642,,42,,,,,0,254,0,0,0,0,0,0,0,0,0,0,0,83000,6289,0,2231,0,1997,6000,0,, 
307020,546058,10-AUG-2024 12.21.46,1010,165.4,198.8,159.8,39,39,1637,,39,,,,,0,258,0,0,0,0,0,0,0,0,0,0,0,87000,6348,0,2687,0,2000,6000,0,, 
307023,546059,10-AUG-2024 13.04.32,1010,167.6,166.5,126.5,40,33.3,1645,,40,,,,,0,257,0,0,0,0,0,0,0,0,0,0,0,72000,5432,0,2400,0,1498,6000,0,, 
307028,546060,10-AUG-2024 17.36.48,1013,161.8,,149.1,,39.8,1631,,,,,,,0,301,0,0,0,0,0,0,0,0,0,0,0,85100,5836,0,2371,0,1500,6000,0,, 
307033,546061,10-AUG-2024 18.26.01,1013,164.4,182.99,145,37.99,36.7,1639,,,10.75,27.24,,,0,306,0,0,0,0,0,0,0,0,0,0,0,80700,6067,0,2217,0,1500,6000,0,, 
307036,546062,10-AUG-2024 19.12.38,1013,164.4,186.8,144.8,42,36.7,1624,,,12.93,29.07,,,0,307,0,0,0,0,0,0,0,0,0,0,0,81700,5779,0,2340,0,2001,6000,0,, 
307039,546063,10-AUG-2024 20.00.17,1014,160.7,183.38,144.7,38.68,36.5,1663,,,22.5,16.18,,,0,309,0,0,0,0,0,0,0,0,0,0,0,79200,6011,0,2457,0,2001,5700,0,, 
307041,546064,10-AUG-2024 20.49.37,1011,161.1,196.3,155.1,41.2,39.1,1592,,,19.44,21.76,,,0,305,0,0,0,0,0,0,0,0,0,0,0,85500,6130,0,1971,0,1498,6000,0,, 
307044,546065,10-AUG-2024 21.34.48,1011,162.3,184.26,145.1,39.16,35.7,1620,,,11.51,27.65,,,0,306,0,0,0,0,0,0,0,0,0,0,0,79500,5775,0,2097,0,1500,6000,0,, 
307047,546066,10-AUG-2024 22.20.38,1011,155,179.18,139.3,39.88,35.6,1667,,,21.89,17.99,,,0,308,0,0,0,0,0,0,0,0,0,0,0,79000,5799,0,1881,0,1488,6000,0,, 
307050,546067,10-AUG-2024 23.05.07,1011,165.1,176.29,137.3,38.99,34,1656,,,25.99,13,,,0,306,0,0,0,0,0,0,0,0,0,0,0,76000,5762,0,1695,0,1508,6000,0,, 
307053,546068,11-AUG-2024 00.08.48,1011,161.3,185.88,148,37.88,39.5,1653,,,21.41,16.47,,,0,249,0,0,0,0,0,0,0,0,0,0,0,82400,6427,0,1948,0,1996,6000,0,, 
307057,546069,11-AUG-2024 00.57.38,1011,163.8,185.4,146.2,39.2,36.6,1659,,39.2,,,,,0,300,0,0,0,0,0,0,0,0,0,0,0,81100,5681,0,1761,0,1497,6000,0,, 
307060,546070,11-AUG-2024 01.50.47,1010,163.6,182.5,142.2,40.3,38.9,1613,,,,40.3,,,0,295,0,0,0,0,0,0,0,0,0,0,0,79400,5874,0,2210,0,1497,6000,0,, 
307063,546071,11-AUG-2024 02.36.47,1010,163.3,181.4,142.2,39.2,35.5,1639,,,,39.2,,,0,307,0,0,0,0,0,0,0,0,0,0,0,77900,5689,0,1870,0,1497,6000,0,, 
307066,546072,11-AUG-2024 03.24.11,1010,163,177.4,138.4,39,36.1,1668,,,,,,,0,305,0,0,0,0,0,0,0,0,0,0,0,79100,5599,0,1669,0,1498,6000,0,, 
307069,546073,11-AUG-2024 04.09.52,1010,163.4,183.5,141.5,42,34.9,1693,,,,42,,,0,305,0,0,0,0,0,0,0,0,0,0,0,78000,5817,0,1680,0,1498,6000,0,, 
307072,546074,11-AUG-2024 04.56.57,1014,163.3,179.2,139.2,40,35.5,1683,,,,,,,0,305,0,0,0,0,0,0,0,0,0,0,0,77500,5607,0,1734,0,1498,6000,0,, 
307075,546075,11-AUG-2024 05.59.33,1014,160.6,180.3,140.3,40,38,1586,,40,,,,,0,307,0,0,0,0,0,0,0,0,0,0,0,80200,6023,0,1882,0,1498,6000,0,, 
307078,546076,11-AUG-2024 06.51.36,1014,162.9,181.7,140.5,41.2,37.7,1672,,,,,,,0,293,0,0,0,0,0,0,0,0,0,0,0,80100,6089,0,2061,0,1498,6000,0,, 
307080,546077,11-AUG-2024 07.49.08,1010,163.1,219.9,179.9,40,43.2,1652,,40,,,,,0,264,0,0,0,0,0,0,0,0,0,0,0,96000,7109,0,3137,0,1500,6000,0,, 
307083,546078,11-AUG-2024 08.37.57,1010,163.5,186.6,148.6,38,38.4,1655,,38,,,,,0,255,0,0,0,0,0,0,0,0,0,0,0,81900,6062,0,2494,0,1498,6000,0,, 
307086,546079,11-AUG-2024 09.26.24,1010,163.6,185.1,146.1,39,38.3,1612,,39,,,,,0,261,0,0,0,0,0,0,0,0,0,0,0,82100,5914,131,2347,0,1500,6000,0,, 
307089,546080,11-AUG-2024 10.21.53,1010,163.4,108.1,71.1,37,41,1646,,37,,,,,0,263,0,0,0,0,0,0,0,0,0,0,0,88200,6292,0,2943,0,1498,6000,0,, 
307092,546081,11-AUG-2024 11.27.27,1010,172,187,149,38,39.8,1633,,38,,,,,0,258,0,0,0,0,0,0,0,0,0,0,0,86300,5832,0,2812,0,1552,6000,0,, 
307095,546082,11-AUG-2024 12.18.22,1010,165.5,184.7,148.7,36,37.4,1665,,36,,,,,0,254,0,0,0,0,0,0,0,0,0,0,0,82800,5975,0,2329,0,1662,6100,0,, 
307099,546083,11-AUG-2024 13.06.28,1010,166.8,184.5,145.5,39,37.4,1652,,39,,,,,0,263,0,0,0,0,0,0,0,0,0,0,0,81800,5842,0,2364,0,1552,6000,0,, 
307101,546084,11-AUG-2024 13.55.24,1032,163.2,178.3,140.3,38,35,1651,,38,,,,,0,1006,0,0,0,0,0,0,0,0,0,0,0,77600,6086,0,2312,0,1526,5700,0,, 
307105,546085,11-AUG-2024 14.49.34,1010,161.3,175.2,135.2,40,33.8,,,40,,,,,0,263,0,0,0,0,0,0,0,0,0,0,0,74500,5622,0,1786,0,1500,6000,0,, 
307107,546086,11-AUG-2024 15.51.03,1010,163.4,199.7,160.7,39,41.7,1710,,39,,,,,0,301,0,0,0,0,0,0,0,0,0,0,0,91000,6629,0,2773,0,1508,6000,0,, 
307110,546087,11-AUG-2024 16.39.52,1010,165.3,160.41,120.1,40.31,32,1675,,,,40.31,,,0,302,0,0,0,0,0,0,0,0,0,0,0,69200,5368,0,2187,0,1662,6000,0,, 
307113,546088,11-AUG-2024 18.01.48,1010,161.8,192.19,150.2,41.99,46.7,1656,,,,41.99,,,0,309,0,0,0,0,0,0,0,0,0,0,0,90400,5732,484,2560,0,1501,6200,0,, 
307117,546089,11-AUG-2024 19.26.43,1010,166.3,188.07,150.1,37.97,40.5,1679,,,20.85,17.12,,,0,309,0,0,0,0,0,0,0,0,0,0,0,87000,6901,0,2556,0,1508,6000,0,, 
307121,546090,11-AUG-2024 20.44.54,1010,162.8,187.7,150.2,37.5,37.9,1644,,,21.34,16.16,,,0,305,0,0,0,0,0,0,0,0,0,0,0,83000,5630,0,1965,0,1498,5600,0,, 
307125,546091,11-AUG-2024 21.37.33,1010,163.2,190.73,150.2,40.53,38.5,1657,,,,40.53,,,0,309,0,0,0,0,0,0,0,0,0,0,0,84000,6438,0,2592,0,1500,6000,0,, 
307127,546092,11-AUG-2024 22.55.20,1010,167.5,189.19,149.2,39.99,37.7,1668,,,10.5,29.49,,,0,307,0,0,0,0,0,0,0,0,0,0,0,82000,6167,0,2106,0,1500,6000,0,, 
307131,546093,11-AUG-2024 23.59.28,1010,161.5,,160.9,,42.5,1615,,,,,,,0,308,0,0,0,0,0,0,0,0,0,0,0,91000,6049,0,1833,0,1552,6000,0,, 
307134,546094,12-AUG-2024 01.13.43,1010,162.3,187.2,145.2,42,37.1,1645,,42,,,,,0,306,0,0,0,0,0,0,0,0,0,0,0,81500,5922,0,1639,0,1995,5600,0,, 
307137,546095,12-AUG-2024 02.13.03,1010,164.2,187.5,147.5,40,41.7,1657,,,40,,,,0,307,0,0,0,0,0,0,0,0,0,0,0,89700,5462,0,2029,0,1995,6000,0,, 
307140,546096,12-AUG-2024 03.00.30,1010,160.1,180.5,140.5,40,36,,,40,,,,,0,306,0,0,0,0,0,0,0,0,0,0,0,79000,5675,0,1269,0,2328,5900,0,, 
307144,546097,12-AUG-2024 04.57.33,1010,159.7,170,128,42,36.7,1622,,,42,,,,0,0,0,0,0,0,0,0,0,0,0,0,0,77500,4618,0,1934,0,1995,3000,0,, 
307147,546098,12-AUG-2024 06.08.54,1010,168.4,171.1,131.1,40,33.6,1674,,40,,,,,0,307,0,0,0,0,0,0,0,0,0,0,0,74000,5641,374,2156,0,2328,2900,0,, 
307150,546099,12-AUG-2024 07.01.09,2032,168.4,168.2,125.2,43,36.3,1668,,,43,,,,0,307,0,0,0,0,0,0,0,0,0,0,0,71500,6236,571,2147,0,2234,4300,0,, 
307161,546100,13-AUG-2024 02.10.13,1010,159.2,36,0,36,34.4,1679,,22,14,,,,0,310,0,0,0,0,0,0,0,0,0,0,0,105800,5363,0,2137,0,2121,7100,0,, 
307163,546101,13-AUG-2024 03.37.53,1010,156.8,195.3,154.3,41,48.3,1692,,,41,,,,0,302,0,0,0,0,0,0,0,0,0,0,0,92000,6067,0,1844,0,2051,6000,0,, 
307165,546102,13-AUG-2024 04.28.07,1014,160.6,185.6,147.6,38,40.1,1675,,,38,,,,0,614,0,0,0,0,0,0,0,0,0,0,0,84100,5481,0,2296,0,1497,6000,0,, 
307167,546103,13-AUG-2024 05.21.33,1014,163.5,185.3,144.3,41,41.4,1671,,,41,,,,0,0,0,0,0,0,0,0,0,0,0,0,0,85000,5736,0,3120,0,1496,6000,0,, 
307170,546104,13-AUG-2024 06.32.13,1032,163,181.5,145.5,36,43.1,1675,,,36,,,,0,1006,0,0,0,0,0,0,0,0,0,0,0,84900,6129,0,3063,0,2051,6000,0,, 
307173,546105,13-AUG-2024 07.39.57,1032,163.5,189.1,150.1,39,42.8,1621,,,39,,,,0,1008,0,0,0,0,0,0,0,0,0,0,0,87100,6291,0,4178,0,1498,6000,0,, 
307176,546106,13-AUG-2024 08.44.02,1015,163.7,184.9,144.9,40,41.2,1604,,40,,,,,0,808,0,0,0,0,0,0,0,0,0,0,0,83700,6076,0,3500,0,1500,6000,0,, 
307179,546107,13-AUG-2024 09.37.09,1015,164.4,183.9,144.9,39,37.9,1639,,39,,,,,0,806,0,0,0,0,0,0,0,0,0,0,0,81000,5904,0,3486,0,1506,6000,0,, 
307182,546108,13-AUG-2024 10.28.58,1015,162.4,180.2,142.2,38,39.4,1628,,38,,,,,0,806,0,0,0,0,0,0,0,0,0,0,0,83100,6032,0,3473,0,1551,6000,0,, 
307185,546109,13-AUG-2024 11.21.04,1015,165.4,185.5,143.5,42,39.4,1622,,42,,,,,0,804,0,0,0,0,0,0,0,0,0,0,0,84900,5419,0,3126,0,1500,6000,0,, 
307189,546110,13-AUG-2024 12.12.08,1015,165.1,182.1,143.1,39,39.9,1646,,39,,,,,0,807,0,0,0,0,0,0,0,0,0,0,0,84800,5555,0,3322,0,1498,5000,0,, 
307191,546111,13-AUG-2024 13.05.53,1015,161.5,186.1,148.1,38,38.3,1680,,38,,,,,0,804,0,0,0,0,0,0,0,0,0,0,0,81100,5927,0,2395,0,1499,5000,0,, 
307195,546112,13-AUG-2024 15.41.40,1015,162.5,188.9,150.9,38,48.8,1634,,38,,,,,0,1008,0,0,0,0,0,0,0,0,0,0,0,89700,6819,0,3044,0,1503,5400,0,, 
307197,546113,13-AUG-2024 16.44.33,1015,161.5,185.2,147.2,38,38.4,1622,,38,,,,,0,1009,0,0,0,0,0,0,0,0,0,0,0,81100,6080,0,2554,0,1500,5000,0,, 
307200,546114,13-AUG-2024 17.29.54,1015,163,178.8,138.8,40,35.9,1668,,40,,,,,0,1007,0,0,0,0,0,0,0,0,0,0,0,76300,5304,0,1837,0,1500,5000,0,, 
307204,546115,13-AUG-2024 18.18.50,5042,162.5,189.9,150.9,39,39,1659,,39,,,,,0,1005,0,0,0,0,0,0,0,0,0,0,0,83100,5909,0,2824,0,1499,4000,0,, 
307206,546116,13-AUG-2024 19.07.34,5042,162.6,170.7,130.7,40,35.2,1609,,40,,,,,0,1004,0,0,0,0,0,0,0,0,0,0,0,73600,4909,0,2537,0,1500,4500,0,, 
307209,546117,13-AUG-2024 20.38.00,5042,162.7,183.4,142.4,41,41.3,1695,,41,,,,,0,1005,0,0,0,0,0,0,0,0,0,0,0,84500,6266,0,3653,0,1498,4500,0,, 
307213,546118,13-AUG-2024 21.40.26,5042,162.7,183.1,144.1,39,37.9,1683,,,,39,,,0,1007,0,0,0,0,0,0,0,0,0,0,0,80700,6023,0,3108,0,1498,3000,0,, 
307217,546119,13-AUG-2024 22.31.05,5042,162.2,181,141,40,40.1,1655,,,,40,,,0,1005,0,0,0,0,0,0,0,0,0,0,0,80800,5389,0,3280,0,1498,5000,0,, 
307219,546120,13-AUG-2024 23.24.15,5042,163.1,189.1,147.1,42,40,1630,,42,,,,,0,1000,0,0,0,0,0,0,0,0,0,0,0,85100,5556,0,3113,0,1498,5000,0,, 
307222,546121,14-AUG-2024 00.15.46,5042,163.3,185,144,41,40,1631,,,41,,,,0,1006,0,0,0,0,0,0,0,0,0,0,0,82200,5721,0,3366,0,1497,5000,0,, 
307226,546122,14-AUG-2024 01.14.48,5042,163.7,51.8,11.8,40,41.2,1647,,,40,,,,0,1005,0,0,0,0,0,0,0,0,0,0,0,84800,6436,0,2906,0,1996,5300,0,, 
307229,546123,14-AUG-2024 02.07.15,5042,160.9,179.9,138.9,41,37.8,1652,,,41,,,,0,1008,0,0,0,0,0,0,0,0,0,0,0,80100,5492,0,2485,0,1496,5000,0,, 
307232,546124,14-AUG-2024 02.52.54,5042,158.2,180.7,138.7,42,36.3,1693,,,42,,,,0,1007,0,0,0,0,0,0,0,0,0,0,0,80300,5279,0,2236,0,1509,5000,0,, 
307235,546125,14-AUG-2024 03.36.59,1063,160.4,179.8,135.8,44,35,1668,,,44,,,,0,1007,0,0,0,0,0,0,0,0,0,0,0,76500,5301,0,2143,0,1440,5000,0,, 
307238,546126,14-AUG-2024 04.25.20,1063,160.2,205.8,162.8,43,39.4,1659,,,43,,,,0,1004,0,0,0,0,0,0,0,0,0,0,0,88300,6047,0,1916,0,1551,5500,0,, 
307240,546127,14-AUG-2024 05.07.05,1063,151.3,170.2,128.2,42,33,1646,,,42,,,,0,1006,0,0,0,0,0,0,0,0,0,0,0,72500,5108,0,2097,0,1428,5000,0,, 
307243,546128,14-AUG-2024 05.54.19,1063,160.6,179.5,138.5,41,36.6,1641,,,41,,,,0,1007,0,0,0,0,0,0,0,0,0,0,0,79800,5522,0,2442,0,1428,5000,0,, 
307246,546129,14-AUG-2024 06.37.15,1013,154.8,169.7,129.7,40,35.2,1661,,,40,,,,0,256,0,0,0,0,0,0,0,0,0,0,0,74500,5383,0,2162,0,1472,4800,0,, 
307248,546130,14-AUG-2024 07.16.38,1010,152.6,165.5,121.5,44,31.5,1597,,,44,,,,0,261,0,0,0,0,0,0,0,0,0,0,0,67400,5061,0,1911,0,1548,4700,0,, 
307251,546131,14-AUG-2024 08.58.40,1011,162.6,,161.9,,43.1,1641,,,,,,,0,0,0,0,0,0,0,0,0,0,0,0,0,89100,6592,0,3024,0,1497,5000,0,, 
307255,546132,14-AUG-2024 09.51.00,1011,163.4,193.2,151.2,42,40,1673,,42,,,,,0,252,0,0,0,0,0,0,0,0,0,0,0,85300,6306,0,2720,0,1499,5000,0,, 
307258,546133,14-AUG-2024 10.51.58,1010,154.2,188.7,150.7,38,40,1654,,38,,,,,0,256,0,0,0,0,0,0,0,0,0,0,0,84000,6094,0,2310,0,1499,5000,0,, 
307262,546134,14-AUG-2024 11.48.42,1015,163.6,190.2,149.2,41,42.9,1614,,41,,,,,0,800,0,0,0,0,0,0,0,0,0,0,0,87000,5983,0,2980,0,1499,5100,0,, 
307265,546135,14-AUG-2024 12.41.05,1015,164.1,188.8,150.8,38,39.9,1642,,38,,,,,0,259,0,0,0,0,0,0,0,0,0,0,0,84200,5743,131,3268,0,1330,5000,0,, 
307268,546136,14-AUG-2024 13.52.05,1011,160.6,185.7,145.7,40,41.2,1649,,40,,,,,0,259,0,0,0,0,0,0,0,0,0,0,0,81800,5781,134,2806,0,1500,5000,0,, 
307271,546137,14-AUG-2024 14.43.45,1015,163.4,185.3,144.3,41,41.1,1666,,41,,,,,0,999,0,0,0,0,0,0,0,0,0,0,0,85700,5901,705,3531,0,1500,5000,0,, 
307274,546138,14-AUG-2024 15.38.10,1056,162.1,189.5,149.5,40,43.9,1672,,40,,,,,0,997,0,0,0,0,0,0,0,0,0,0,0,86200,6235,0,3636,0,998,5000,0,, 
307276,546139,14-AUG-2024 16.50.26,1056,162.2,185.3,143.3,42,41.4,1648,,42,,,,,0,1006,0,0,0,0,0,0,0,0,0,0,0,84900,6213,0,3277,0,1498,5000,0,, 
307279,546140,14-AUG-2024 17.40.45,1056,162.2,185.4,145.4,40,41.6,1623,,40,,,,,0,1009,0,0,0,0,0,0,0,0,0,0,0,84000,5650,0,3069,0,1498,5000,0,, 
307282,546141,14-AUG-2024 18.38.41,5042,161.9,178.9,137.9,41,38,1654,,41,,,,,0,1007,0,0,0,0,0,0,0,0,0,0,0,77300,5413,0,2247,0,1498,3000,0,, 
307285,546142,14-AUG-2024 19.27.00,1013,161.1,177.9,137.9,40,39.4,1634,,40,,,,,0,256,0,0,0,0,0,0,0,0,0,0,0,80300,5398,0,2764,0,1498,4000,0,, 
307288,546143,14-AUG-2024 20.18.10,1013,162.1,184.2,143.2,41,40.7,1609,,41,,,,,0,308,0,0,0,0,0,0,0,0,0,0,0,81600,5458,0,3347,0,1498,4000,0,, 
307291,546144,14-AUG-2024 21.11.01,1013,161.9,179.3,139.3,40,40.5,1653,,40,,,,,0,306,0,0,0,0,0,0,0,0,0,0,0,81900,6119,0,3332,0,1498,4000,0,, 
307294,546145,14-AUG-2024 22.06.41,1013,162.2,,132.8,,38.5,1634,,,,,,,0,305,0,0,0,0,0,0,0,0,0,0,0,78300,5813,0,3285,0,1498,5000,0,, 
307296,546146,14-AUG-2024 23.01.01,1013,165.6,,139.3,,40.1,1625,,,,,,,0,306,0,0,0,0,0,0,0,0,0,0,0,81000,5557,0,2700,0,1498,5000,0,, 
307299,546147,15-AUG-2024 02.14.00,1013,152.3,170.6,128.6,42,39.6,1671,,,42,,,,0,257,0,0,0,0,0,0,0,0,0,0,0,78100,5112,0,1416,0,1498,5000,0,, 
307305,546148,15-AUG-2024 03.02.47,1013,157.8,194.6,150.6,44,39,1666,,,44,,,,0,255,0,0,0,0,0,0,0,0,0,0,0,84600,5935,0,2788,0,1497,5900,0,, 
307307,546149,15-AUG-2024 03.54.01,1013,162.1,185.3,145.3,40,37.7,1638,,,40,,,,0,244,0,0,0,0,0,0,0,0,0,0,0,81000,5720,0,1891,0,1497,5200,0,, 
307310,546150,15-AUG-2024 04.45.57,1063,155.4,190.5,150.5,40,39.2,1662,,,40,,,,0,999,0,0,0,0,0,0,0,0,0,0,0,84500,5632,0,2549,0,1497,5000,0,, 
307313,546151,15-AUG-2024 05.36.08,1063,162.3,184.8,145.8,39,38.8,1656,,,39,,,,0,1009,0,0,0,0,0,0,0,0,0,0,0,84000,5868,0,3192,0,1497,5000,0,, 
307315,546152,15-AUG-2024 06.24.18,1063,156.6,51.9,10.9,41,39.9,1632,,,41,,,,0,1005,0,0,0,0,0,0,0,0,0,0,0,86000,5794,0,2664,0,1662,5000,0,, 
307318,546153,15-AUG-2024 07.05.22,1063,157.6,165.6,130.6,35,33.7,1611,,,35,,,,0,1006,0,0,0,0,0,0,0,0,0,0,0,73100,5265,0,1655,0,1497,5000,0,, 
307320,546154,15-AUG-2024 08.10.31,1058,157.1,,148.6,,38.7,1676,,,,,,,0,989,0,0,0,0,0,0,0,0,0,0,0,84200,6174,0,2785,0,1497,5000,0,, 
307323,546155,15-AUG-2024 09.08.38,5040,162.7,187.75,145.2,42.55,38.2,1682,,,20.32,22.23,,,0,999,0,0,0,0,0,0,0,0,0,0,0,82700,6347,0,2703,0,1498,4900,0,, 
307326,546156,15-AUG-2024 10.07.28,6071,162.6,183.45,145.2,38.25,38.6,1648,,,23.02,15.23,,,0,1006,0,0,0,0,0,0,0,0,0,0,0,83400,6156,53,2463,0,1503,5000,0,, 
307330,546157,15-AUG-2024 10.56.51,5082,159.1,173.29,130.3,42.99,33.8,1662,,,11.16,31.83,,,0,1009,0,0,0,0,0,0,0,0,0,0,0,74000,5662,0,2518,0,1508,4900,0,, 
307335,546158,15-AUG-2024 12.58.42,5082,162.5,194.32,151.1,43.22,38.7,1656,,,,43.22,,,0,0,0,0,0,0,0,0,0,0,0,0,0,84200,6314,0,2952,0,1498,5000,0,, 
307338,546159,15-AUG-2024 13.48.26,5082,162.3,190.86,151,39.86,37.3,1676,,,11.1,28.76,,,0,992,0,0,0,0,0,0,0,0,0,0,0,83100,5888,0,2556,0,1503,5000,0,, 
307340,546160,15-AUG-2024 14.57.17,1010,162,186.1,148.1,38,39.9,1640,,,11.72,26.28,,,0,300,0,0,0,0,0,0,0,0,0,0,0,83100,6471,0,2528,0,1503,5000,0,, 
307343,546161,15-AUG-2024 15.54.56,1010,162.4,187.28,149.4,37.88,39.3,1651,,,23.78,14.1,,,0,304,0,0,0,0,0,0,0,0,0,0,0,83000,5790,0,2025,0,1498,5000,0,, 
307346,546162,15-AUG-2024 17.05.17,1010,161.7,193.3,153,40.3,43.2,1651,,,,,,,0,300,0,0,0,0,0,0,0,0,0,0,0,87100,6368,0,2614,0,1500,5000,0,, 
307349,546163,15-AUG-2024 18.12.17,2032,164,200.8,160.6,40.2,41,1645,,40.2,,,,,0,1005,0,0,0,0,0,0,0,0,0,0,0,87800,6132,0,2507,0,1500,5000,0,, 
307352,546164,15-AUG-2024 18.59.44,1011,163.2,169.9,128.9,41,36.7,1623,,,41,,,,0,291,0,0,0,0,0,0,0,0,0,0,0,74800,4976,0,1884,0,1500,5000,0,, 
307354,546165,15-AUG-2024 19.54.38,1011,162.1,168.4,128.9,39.5,36.7,1665,,39.5,,,,,0,303,0,0,0,0,0,0,0,0,0,0,0,75500,4896,0,1836,0,1500,5000,0,, 
307356,546166,15-AUG-2024 22.00.43,1011,161.7,181.7,140.7,41,39.8,1644,,,,,,,0,307,0,0,0,0,0,0,0,0,0,0,0,82500,5329,0,2224,0,1500,5000,0,, 
307361,546167,15-AUG-2024 22.52.47,1013,162.8,,140.7,,40.7,1661,,,,,,,0,293,0,0,0,0,0,0,0,0,0,0,0,85000,5618,0,3100,0,1497,5000,0,, 
307364,546168,15-AUG-2024 23.45.52,1013,163.4,,147.1,,39.9,1619,,,,,,,0,293,0,0,0,0,0,0,0,0,0,0,0,84600,5772,0,2027,0,1498,5000,0,, 
307366,546169,16-AUG-2024 00.45.47,1013,164,190.7,147.7,43,39.8,1600,,,43,,,,0,309,0,0,0,0,0,0,0,0,0,0,0,83500,5785,0,2887,0,1496,5000,0,, 
307370,546170,16-AUG-2024 01.34.07,1011,158.3,185.1,145.1,40,38.5,1635,,,40,,,,0,299,0,0,0,0,0,0,0,0,0,0,0,84000,5577,0,1976,0,1498,5000,0,, 
307373,546171,16-AUG-2024 02.21.44,1011,157,185.8,145.8,40,38.5,1604,,,40,,,,0,291,0,0,0,0,0,0,0,0,0,0,0,84100,5802,0,2339,0,1718,5000,0,, 
307376,546172,16-AUG-2024 03.25.14,1010,156,185.1,145.1,40,38.5,1645,,,40,,,,0,289,0,0,0,0,0,0,0,0,0,0,0,83100,5998,0,1995,0,1496,5000,0,, 
307380,546173,16-AUG-2024 04.13.32,1015,159.9,185.5,143.5,42,38.1,1659,,,42,,,,0,805,0,0,0,0,0,0,0,0,0,0,0,80000,5840,0,1967,0,1551,5000,0,, 
307382,546174,16-AUG-2024 04.58.13,1015,158.8,183.6,142.6,41,37.2,1615,,,41,,,,0,800,0,0,0,0,0,0,0,0,0,0,0,81000,5228,0,1905,0,1498,5000,0,, 
307385,546175,16-AUG-2024 05.40.39,1015,162.6,52.4,12.4,40,34,1658,,,40,,,,0,809,0,0,0,0,0,0,0,0,0,0,0,74700,5625,0,1957,0,1498,5000,0,, 
307388,546176,16-AUG-2024 06.25.20,1015,162.4,181.8,137.8,44,35.2,1592,,,44,,,,0,807,0,0,0,0,0,0,0,0,0,0,0,76600,5415,0,1813,0,1662,5000,0,, 
307391,546177,16-AUG-2024 07.08.40,1015,159.3,180.6,137.6,43,34.6,1630,,,43,,,,0,809,0,0,0,0,0,0,0,0,0,0,0,75600,5750,0,1618,0,1588,4900,0,, 
307394,546178,16-AUG-2024 08.05.49,1015,161.9,194.3,150.3,44,40.4,1653,,44,,,,,0,805,0,0,0,0,0,0,0,0,0,0,0,86100,5503,0,2127,0,1588,5000,0,, 
307397,546179,16-AUG-2024 08.56.00,5042,162.9,,149.8,,38.3,1641,,,,,,,0,1005,0,0,0,0,0,0,0,0,0,0,0,82600,5992,0,2332,0,1498,5000,0,, 
307400,546180,16-AUG-2024 09.47.39,5042,162.9,187.8,149.8,38,40.3,1653,,,38,,,,0,1005,0,0,0,0,0,0,0,0,0,0,0,85100,6219,0,3448,0,1500,5000,0,, 
307403,546181,16-AUG-2024 10.48.23,5042,163.3,190.2,150.2,40,40.7,1696,,,40,,,,0,1008,0,0,0,0,0,0,0,0,0,0,0,86100,6139,0,3141,0,1000,5000,0,, 
307406,546182,16-AUG-2024 11.37.30,5042,164.5,188.2,150.2,38,32.8,1680,,,38,,,,0,1005,0,0,0,0,0,0,0,0,0,0,0,69100,5594,119,2979,0,1508,5000,0,, 
307408,546183,16-AUG-2024 14.00.19,5042,161,189.69,150.7,38.99,42.6,1647,,,11.12,27.87,,,0,1007,0,0,0,0,0,0,0,0,0,0,0,85700,6624,471,3304,0,1508,5500,0,, 
307412,546184,16-AUG-2024 14.58.14,5042,161.2,189.89,149.9,39.99,39.9,1663,,,12.26,27.73,,,0,996,0,0,0,0,0,0,0,0,0,0,0,85500,6363,0,2106,0,1503,5000,0,, 
307415,546185,16-AUG-2024 15.50.34,5042,164.4,,150.8,,39.4,1693,,,,,,,0,999,0,0,0,0,0,0,0,0,0,0,0,86600,5729,0,1743,0,1498,5000,0,, 
307418,546186,16-AUG-2024 16.39.43,5042,161,190.8,150.8,40,39.8,1647,,40,,,,,0,995,0,0,0,0,0,0,0,0,0,0,0,84800,5587,0,2531,0,1498,5000,0,, 
307421,546187,16-AUG-2024 17.30.59,5042,163.1,185.6,146.6,39,39.6,1668,,,39,,,,0,1004,0,0,0,0,0,0,0,0,0,0,0,83500,5801,0,2707,0,1498,5000,0,, 
307424,546188,16-AUG-2024 18.34.40,5042,159.8,175.4,135.4,40,37.6,1634,,40,,,,,0,987,0,0,0,0,0,0,0,0,0,0,0,79700,5054,0,2399,0,1498,6000,0,, 
307427,546189,16-AUG-2024 19.28.25,5042,164,180.9,140.9,40,38,1670,,40,,,,,0,1007,0,0,0,0,0,0,0,0,0,0,0,81000,5912,174,2809,0,1498,5500,0,, 
307431,546190,16-AUG-2024 20.14.24,5042,160.1,178.1,137.1,41,37.1,1617,,41,,,,,0,1006,0,0,0,0,0,0,0,0,0,0,0,77600,5491,0,2500,0,1498,6000,0,, 
307433,546191,16-AUG-2024 21.04.15,5042,163.5,182.9,139.9,43,37.5,1650,,43,,,,,0,1008,0,0,0,0,0,0,0,0,0,0,0,78300,5489,0,2678,0,998,5800,0,, 
307436,546192,16-AUG-2024 21.54.56,5042,163.4,186.3,146.3,40,40.4,1656,,40,,,,,0,998,0,0,0,0,0,0,0,0,0,0,0,83600,5691,0,2410,0,1996,6000,0,, 
307440,546193,16-AUG-2024 22.52.05,5042,163.6,,148.8,,41.3,1613,,,,,,,0,1005,0,0,0,0,0,0,0,0,0,0,0,85800,6244,0,3157,0,1498,6000,0,, 
307445,546194,17-AUG-2024 00.58.28,5040,161.9,,144.1,,38.8,1648,,,,,,,0,993,0,0,0,0,0,0,0,0,0,0,0,83700,5921,220,3023,0,1000,5500,0,, 
307447,546195,17-AUG-2024 02.00.55,1063,162.6,209.8,169.8,40,44.1,1651,,40,,,,,0,1005,0,0,0,0,0,0,0,0,0,0,0,96000,6572,0,4042,0,1500,5500,0,, 
307450,546196,17-AUG-2024 02.36.46,1063,94.2,100,60,40,23.6,1690,,40,,,,,0,600,0,0,0,0,0,0,0,0,0,0,0,45600,3763,0,2262,0,500,3000,0,, 
307453,546197,17-AUG-2024 03.29.50,5042,165.2,185.4,146.4,39,41.3,1629,,39,,,,,0,1005,0,0,0,0,0,0,0,0,0,0,0,85200,5883,0,3466,0,1548,5000,0,, 
307455,546198,17-AUG-2024 04.22.55,5042,163.8,186.4,146.4,40,38.3,1639,,40,,,,,0,1005,0,0,0,0,0,0,0,0,0,0,0,80800,6204,0,3401,0,1548,5000,0,, 
307459,546199,17-AUG-2024 05.11.30,5042,162.3,184.9,144.9,40,39.5,1633,,40,,,,,0,1006,0,0,0,0,0,0,0,0,0,0,0,82000,6059,0,3320,0,1500,5000,0,, 
307462,546200,17-AUG-2024 06.04.55,1011,162,184.9,142.9,42,38.6,1644,,42,,,,,0,258,0,0,0,0,0,0,0,0,0,0,0,81100,6028,0,3087,0,1500,5000,0,, 
307465,546201,17-AUG-2024 06.58.35,1011,162,179.6,139.6,40,39.5,1643,,40,,,,,0,259,0,0,0,0,0,0,0,0,0,0,0,80300,6372,645,2847,0,1500,5000,0,, 
307468,546202,17-AUG-2024 08.04.25,1013,162.5,188.1,146.1,42,40.9,1662,,,42,,,,0,309,0,0,0,0,0,0,0,0,0,0,0,82300,6377,0,2433,0,1498,5300,0,, 
307471,546203,17-AUG-2024 08.55.21,1013,160.5,182.9,144.9,38,37,1673,,,38,,,,0,306,0,0,0,0,0,0,0,0,0,0,0,78600,6134,0,2646,0,1500,5000,0,, 
307474,546204,17-AUG-2024 09.43.41,1014,164.3,184.9,145.9,39,37.1,1638,,,39,,,,0,306,0,0,0,0,0,0,0,0,0,0,0,79200,6235,0,2769,0,1500,5000,0,, 
307478,546205,17-AUG-2024 10.27.41,1015,159.9,181,140,41,35.7,1653,,,10.92,30.08,,,0,801,0,0,0,0,0,0,0,0,0,0,0,76500,5896,0,2133,0,1500,5400,0,, 
307480,546206,17-AUG-2024 11.33.50,1015,160.2,179.3,140,39.3,36.9,1668,,,9.88,29.42,,,0,805,0,0,0,0,0,0,0,0,0,0,0,77600,5901,0,2086,0,1503,5400,0,, 
307484,546207,17-AUG-2024 12.34.21,5042,161,178.4,140,38.4,37.9,1656,,,10.02,28.38,,,0,1005,0,0,0,0,0,0,0,0,0,0,0,77100,5815,0,2386,0,1503,5400,0,, 
307487,546208,17-AUG-2024 13.27.51,5042,152.2,177.33,140.1,37.23,38.2,1654,,,10.84,26.39,,,0,0,0,0,0,0,0,0,0,0,0,0,0,80100,6028,0,2042,0,1503,4900,0,, 
307490,546209,17-AUG-2024 14.12.40,7060,166.3,162.38,121.4,40.98,31.7,1673,,,16.76,24.22,,,0,1006,0,0,0,0,0,0,0,0,0,0,0,68400,5599,0,2346,0,1503,5000,0,, 
307496,546210,17-AUG-2024 15.30.31,7060,82.8,,0,,2.2,,,,,,,,0,1008,0,0,0,0,0,0,0,0,0,0,0,3100,0,0,0,0,0,0,0,, 
307499,546210,17-AUG-2024 16.20.22,7060,158.2,,154.4,,34.4,1671,,,,,,,0,0,0,0,0,0,0,0,0,0,0,0,0,78700,6033,0,3403,0,1498,5000,0,, 
307502,546211,17-AUG-2024 17.23.51,7060,160,182.19,140.2,41.99,40.5,1596,,25.66,16.33,,,,0,1007,0,0,0,0,0,0,0,0,0,0,0,79400,5519,0,2837,0,1552,5400,0,, 
307505,546212,17-AUG-2024 18.16.12,8061,160.6,182.9,142.9,40,39.4,1653,,,40,,,,0,1006,0,0,0,0,0,0,0,0,0,0,0,80200,5979,0,3060,0,1498,6000,0,, 
307509,546213,17-AUG-2024 19.04.12,8061,160.5,181,140,41,37.9,1609,,,41,,,,0,993,0,0,0,0,0,0,0,0,0,0,0,82300,5396,0,3254,0,1500,6000,0,, 
307511,546214,17-AUG-2024 20.00.34,8061,160.5,181.7,140.7,41,39.1,1603,,,41,,,,0,1004,0,0,0,0,0,0,0,0,0,0,0,83500,5613,0,3170,0,1497,6000,0,, 
307514,546215,17-AUG-2024 20.52.20,8061,160.3,,138.4,,40.5,1621,,,,,,,0,994,0,0,0,0,0,0,0,0,0,0,0,82900,5688,0,2809,0,1497,6000,0,, 
307517,546216,17-AUG-2024 21.44.56,9905,160.5,,142.7,,41.5,1614,,,,,,,0,811,0,0,0,0,0,0,0,0,0,0,0,86800,5746,0,2811,0,1551,6000,0,, 
307520,546217,17-AUG-2024 22.39.37,5082,160.6,174.8,133.8,41,37.7,1651,,,41,,,,0,1007,0,0,0,0,0,0,0,0,0,0,0,79400,5555,0,2395,0,1498,6000,0,, 
307523,546218,17-AUG-2024 23.33.12,1015,163.1,190.9,150.9,40,41.1,1613,,,40,,,,0,809,0,0,0,0,0,0,0,0,0,0,0,88100,5906,243,3193,0,1500,6000,0,, 
307526,546219,18-AUG-2024 00.30.06,2015,161.5,191.2,151.2,40,38.9,1626,,,40,,,,0,795,0,0,0,0,0,0,0,0,0,0,0,85500,6706,71,2923,0,1500,5000,0,, 
307530,546220,18-AUG-2024 01.20.01,2015,160.5,186.9,144.9,42,39,1676,,42,,,,,0,809,0,0,0,0,0,0,0,0,0,0,0,83700,5772,0,2899,0,1500,5000,0,, 
307533,546221,18-AUG-2024 02.06.32,2010,162.9,184.4,144.4,40,37.4,1610,,40,,,,,0,256,0,0,0,0,0,0,0,0,0,0,0,82700,5956,0,3065,0,1500,5000,0,, 
307536,546222,18-AUG-2024 02.59.08,2010,162.4,188.2,150.2,38,40.1,1644,,38,,,,,0,255,0,0,0,0,0,0,0,0,0,0,0,86300,6218,0,3472,0,1498,5000,0,, 
307538,546223,18-AUG-2024 03.45.18,2010,163,183.9,143.9,40,38,1626,,40,,,,,0,243,0,0,0,0,0,0,0,0,0,0,0,81400,6026,0,2777,0,1500,5000,0,, 
307541,546224,18-AUG-2024 04.31.51,2010,163.6,184.2,144.2,40,37.4,1644,,40,,,,,0,256,0,0,0,0,0,0,0,0,0,0,0,81900,6076,0,3079,0,1500,4900,0,, 
307544,546225,18-AUG-2024 05.18.57,2010,162.8,180.5,137.5,43,37.9,1662,,43,,,,,0,254,0,0,0,0,0,0,0,0,0,0,0,81000,5708,0,3287,0,1498,5000,0,, 
307546,546226,18-AUG-2024 06.13.21,2010,162.3,191.1,153.1,38,38.7,1663,,38,,,,,0,257,0,0,0,0,0,0,0,0,0,0,0,83400,6438,0,3332,0,1500,5400,0,, 
307550,546227,18-AUG-2024 07.04.08,2010,162.4,179.5,140.5,39,40.4,1657,,39,,,,,0,257,0,0,0,0,0,0,0,0,0,0,0,83200,6058,0,3559,0,1498,5000,0,, 
307553,546228,18-AUG-2024 08.26.02,2010,162.2,,150.1,,41.9,1672,,,,,,,0,308,0,0,0,0,0,0,0,0,0,0,0,86000,6503,0,3074,0,1500,5000,0,, 
307556,546229,18-AUG-2024 09.16.31,1010,153.9,,150.4,,38.9,1678,,,,,,,0,306,0,0,0,0,0,0,0,0,0,0,0,85100,6012,0,2709,0,1500,5000,0,, 
307559,546230,18-AUG-2024 10.06.20,1015,157.2,,146.8,,37,1676,,,,,,,0,809,0,0,0,0,0,0,0,0,0,0,0,81600,5824,0,2311,0,1501,5000,0,, 
307562,546231,18-AUG-2024 12.02.18,1015,160.2,180.29,140.3,39.99,39.6,1628,,,,39.99,,,0,806,0,0,0,0,0,0,0,0,0,0,0,83000,5713,0,2420,0,1503,5000,0,, 
307566,546232,18-AUG-2024 12.49.44,1015,150.7,184.33,140.7,43.63,37.9,,,,20.5,23.13,,,0,808,0,0,0,0,0,0,0,0,0,0,0,80800,5991,0,2610,0,1503,5000,0,, 
307569,546233,18-AUG-2024 13.36.23,9040,152.4,175.01,135.1,39.91,34.9,1690,,,10.92,28.99,,,0,409,0,0,0,0,0,0,0,0,0,0,0,75400,5819,0,2249,0,1503,5000,0,, 
307571,546234,18-AUG-2024 14.22.34,9040,149.8,171.23,132,39.23,35.8,1678,,,,39.23,,,0,407,0,0,0,0,0,0,0,0,0,0,0,76100,5710,0,1941,0,1499,5000,0,,
