Repository: sanad-code/udacity-aimaster-capstone-ai-programming-foundations-project

# Steel Production Data Analysis — Udacity AI Master Capstone

This project analyzes steel production data to identify key factors affecting energy consumption, quality indicators, and production efficiency. It covers data cleaning, exploratory data analysis (EDA), and visualization of relationships between variables such as DRI Carbon and Silica (SiO2). The insights support data-driven decisions to optimize the steelmaking process.

## What Was Built

A Jupyter Notebook (`data-workflow/data_workflow.ipynb`) that loads, cleans, and analyzes internal steel production heat data, producing visualizations and statistical summaries saved under `outputs/`.

File: data/raw/flat_raw_data.csv (part 47 of 86)
RC,HID,STOP_DATE,STEEL_GRADE,TAPPED_WGT,TOTAL_CHARGE,DRI_CHARGE,SCRAP_CHARGE,POWER_ON_TIME,FINAL_TEMP,TOTAL_C_DRI,LOCAL_SCRAP,HOME_RETURN_SCRAP,IMPORTED_SCRAP,PIG_IRON,DRI_BRIQUETTED,FESI,FEMN,SIMN,FECR,NICKEL,FETI,FEB,FENB,FEP,FEMO,CU,FEV,NITROVAN,ELEC_ENERGY,OXYGEN,COKE_LUMP,MODULE_CARBON,COKE_POWDER,BURNT_LIME,BURNT_DOLAMITE,FLUX,C_ANALYSIS, 
307574,546235,18-AUG-2024 15.11.24,9040,161.4,174.65,134.3,40.35,37.9,1662,,,22.5,17.85,,,0,407,0,0,0,0,0,0,0,0,0,0,0,77800,5926,0,2606,0,1499,5000,0,, 
307577,546236,18-AUG-2024 16.07.55,9040,161.4,188.4,147.4,41,40.2,1672,,,41,,,,0,408,0,0,0,0,0,0,0,0,0,0,0,84700,5789,0,2116,0,1497,5000,0,, 
307579,546237,18-AUG-2024 16.59.03,2010,162.3,185.3,145.3,40,37.1,1664,,,40,,,,0,305,0,0,0,0,0,0,0,0,0,0,0,77400,5912,0,1944,0,1497,5000,0,, 
307583,546238,18-AUG-2024 18.59.53,2010,157.7,180.3,138.3,42,40.3,1685,,,42,,,,0,309,0,0,0,0,0,0,0,0,0,0,0,81700,5855,0,1973,0,1497,5000,0,, 
307587,546239,18-AUG-2024 19.48.13,1015,163.3,187,149,38,38.1,1642,,,38,,,,0,808,0,0,0,0,0,0,0,0,0,0,0,80400,5574,0,1895,0,2328,3900,0,, 
307589,546240,18-AUG-2024 20.36.03,1015,163.7,180.2,142.2,38,37.2,1606,,,38,,,,0,807,0,0,0,0,0,0,0,0,0,0,0,78900,5686,0,2303,0,1996,4000,0,, 
307592,546241,18-AUG-2024 21.31.08,1015,163.7,195.1,153.1,42,39.9,1638,,,42,,,,0,805,0,0,0,0,0,0,0,0,0,0,0,85100,5813,0,2041,0,1996,5000,0,, 
307594,546242,18-AUG-2024 22.19.06,2010,158,185.6,144.6,41,37.5,1646,,,41,,,,0,306,0,0,0,0,0,0,0,0,0,0,0,80000,5905,0,2140,0,1497,5000,0,, 
307598,546243,18-AUG-2024 23.04.47,2010,163.7,180.6,140.6,40,37.1,1644,,,40,,,,0,304,0,0,0,0,0,0,0,0,0,0,0,78800,5983,0,2333,0,1773,5000,0,, 
307600,546244,19-AUG-2024 00.04.20,2010,162.3,,149.7,,39.7,1644,,,,,,,0,255,0,0,0,0,0,0,0,0,0,0,0,81000,6278,0,2945,0,1500,5000,0,, 
307604,546245,19-AUG-2024 01.06.59,2010,160.8,187.6,119.6,68,39.8,1630,,68,,,,,0,257,0,0,0,0,0,0,0,0,0,0,0,82100,5929,73,3090,0,1500,5300,0,, 
307607,546246,19-AUG-2024 02.03.10,2010,162.8,187.3,121.3,66,39,1673,,66,,,,,0,244,0,0,0,0,0,0,0,0,0,0,0,79800,6474,0,2549,0,1526,5400,0,, 
307610,546247,19-AUG-2024 02.53.20,2010,163.1,177.7,111.7,66,38.1,1648,,66,,,,,0,244,0,0,0,0,0,0,0,0,0,0,0,77600,6132,0,2790,0,1662,4900,0,, 
307613,546248,19-AUG-2024 04.39.43,1015,162,182.2,116.2,66,40,1650,,66,,,,,0,805,0,0,0,0,0,0,0,0,0,0,0,79000,6191,0,3283,0,1500,5100,0,, 
307616,546249,19-AUG-2024 05.44.03,2015,163.4,182.2,120.2,62,41.6,1641,,62,,,,,0,802,0,0,0,0,0,0,0,0,0,0,0,81000,6432,0,2936,0,1500,5200,0,, 
307619,546250,19-AUG-2024 06.32.30,5040,163.7,179.7,134.7,45,36.4,1681,,45,,,,,0,1005,0,0,0,0,0,0,0,0,0,0,0,78900,5553,0,2361,0,1549,5000,0,, 
307622,546251,19-AUG-2024 06.49.51,8060,160.3,201.2,158.2,43,43.8,1657,,43,,,,,0,1004,0,0,0,0,0,0,0,0,0,0,0,90000,6688,0,3201,0,1549,5100,0,, 
307625,546252,19-AUG-2024 08.54.06,8060,160,187.17,147.1,40.07,40.6,1679,,,23.31,16.76,,,0,1005,0,0,0,0,0,0,0,0,0,0,0,88100,6297,0,3038,0,1502,5100,0,, 
307629,546253,19-AUG-2024 11.56.52,7063,160.1,186.24,144.3,41.94,38.9,1631,,,12.2,29.74,,,0,1007,0,0,0,0,0,0,0,0,0,0,0,83100,5524,0,3111,0,1503,5000,0,, 
307632,546254,19-AUG-2024 12.48.53,7063,160,187,144.3,42.7,38.8,1660,,,8.98,33.72,,,0,1006,0,0,0,0,0,0,0,0,0,0,0,83700,6086,0,3507,0,1503,5000,0,, 
307635,546255,19-AUG-2024 13.36.29,7063,159.9,178.96,140.3,38.66,37.8,1601,,,11.68,26.98,,,0,1006,0,0,0,0,0,0,0,0,0,0,0,80000,6029,0,3093,0,1504,5000,0,, 
307638,546256,19-AUG-2024 14.25.39,1015,157,,129.1,,35.4,,,,,,,,0,809,0,0,0,0,0,0,0,0,0,0,0,74100,6143,0,2921,0,1498,6500,0,, 
307641,546257,19-AUG-2024 15.11.33,1015,161,172.02,130,42.02,34.6,1608,,,12.5,29.52,,,0,808,0,0,0,0,0,0,0,0,0,0,0,75400,5456,0,2146,0,1498,6000,0,, 
307644,546258,19-AUG-2024 16.02.09,1015,161.2,199.8,157.8,42,39.6,1608,,,42,,,,0,806,0,0,0,0,0,0,0,0,0,0,0,87500,5860,0,2030,0,1497,5000,0,, 
307647,546259,19-AUG-2024 16.44.49,1015,165.2,174.9,137.9,37,34.5,1627,,,37,,,,0,807,0,0,0,0,0,0,0,0,0,0,0,75800,5220,0,1781,0,997,5100,0,, 
307650,546260,19-AUG-2024 17.41.13,1015,161,190.6,148.6,42,36.6,1618,,42,,,,,0,806,0,0,0,0,0,0,0,0,0,0,0,81500,5683,0,1726,0,1497,5000,0,, 
307653,546261,19-AUG-2024 18.33.34,1015,162.8,65.4,25.4,40,37.9,1658,,,40,,,,0,806,0,0,0,0,0,0,0,0,0,0,0,83500,5768,0,2063,0,1497,5000,0,, 
307655,546262,19-AUG-2024 19.23.58,1015,161.9,188.4,144.4,44,37.6,1647,,,44,,,,0,807,0,0,0,0,0,0,0,0,0,0,0,83100,5827,0,2184,0,1497,6000,0,, 
307658,546263,19-AUG-2024 20.11.50,1015,162,181,140,41,36.8,1610,,,41,,,,0,807,0,0,0,0,0,0,0,0,0,0,0,80000,5824,0,2028,0,1497,5000,0,, 
307661,546264,19-AUG-2024 21.03.54,1015,160.8,179.8,139.8,40,37.6,1633,,,40,,,,0,799,0,0,0,0,0,0,0,0,0,0,0,81300,5913,0,2603,0,1497,5000,0,, 
307664,546265,19-AUG-2024 21.55.43,1015,161.3,190,120,70,38.2,1665,,,70,,,,0,809,0,0,0,0,0,0,0,0,0,0,0,77100,6025,0,2291,0,1297,5200,0,, 
307667,546266,19-AUG-2024 22.46.19,1015,161.7,188.1,150.1,38,38.3,1668,,,38,,,,0,1001,0,0,0,0,0,0,0,0,0,0,0,83500,6398,0,2473,0,1662,5000,0,, 
307670,546267,19-AUG-2024 23.48.19,1056,163.9,212.8,174.8,38,43.9,1664,,,38,,,,0,1009,0,0,0,0,0,0,0,0,0,0,0,96100,6810,0,3323,0,1552,5000,0,, 
307673,546268,20-AUG-2024 00.37.52,1056,164.4,180.2,141.2,39,37.1,1648,,39,,,,,0,999,0,0,0,0,0,0,0,0,0,0,0,79100,5660,0,2631,0,1499,5000,0,, 
307676,546269,20-AUG-2024 01.46.23,1056,162.9,182.3,142.3,40,39.8,1637,,40,,,,,0,1005,0,0,0,0,0,0,0,0,0,0,0,82100,5683,0,2376,0,1498,5000,0,, 
307679,546270,20-AUG-2024 02.47.40,1056,164,199.9,157.9,42,42.1,1641,,42,,,,,0,993,0,0,0,0,0,0,0,0,0,0,0,87900,6327,0,2411,0,1498,5200,0,, 
307682,546271,20-AUG-2024 03.38.55,1056,164,170.4,128.4,42,37,1635,,42,,,,,0,1003,0,0,0,0,0,0,0,0,0,0,0,77500,5827,107,3377,0,1500,5000,0,, 
307685,546272,20-AUG-2024 04.29.54,1056,164.3,180.3,140.3,40,38.6,1670,,40,,,,,0,1006,0,0,0,0,0,0,0,0,0,0,0,82000,5971,0,2938,0,1552,5000,0,, 
307688,546273,20-AUG-2024 05.17.25,1056,164,193.1,146.1,47,39.5,1587,,47,,,,,0,1006,0,0,0,0,0,0,0,0,0,0,0,85600,6182,306,3445,0,1660,5000,0,, 
307691,546274,20-AUG-2024 06.08.29,1011,160.9,200.8,158.8,42,40.5,1610,,42,,,,,0,259,0,0,0,0,0,0,0,0,0,0,0,88700,6182,0,3539,0,1499,5000,0,, 
307694,546275,20-AUG-2024 07.03.54,1011,160.6,177.8,138.8,39,39.8,1627,,,39,,,,0,262,0,0,0,0,0,0,0,0,0,0,0,79500,5973,0,3095,0,1499,5200,0,, 
307697,546276,20-AUG-2024 08.05.28,1011,161.8,186,150,36,40,1659,,36,,,,,0,260,0,0,0,0,0,0,0,0,0,0,0,84600,6082,0,3067,0,1499,5000,0,, 
307700,546277,20-AUG-2024 08.55.44,1032,161.5,181.6,145.6,36,39.6,1643,,36,,,,,0,799,0,0,0,0,0,0,0,0,0,0,0,83800,5802,0,2740,0,1551,5000,0,, 
307703,546278,20-AUG-2024 09.47.05,1015,161.7,188.2,148.2,40,40.4,,,40,,,,,0,806,0,0,0,0,0,0,0,0,0,0,0,83600,5933,0,2980,0,1996,5000,0,, 
307707,546279,20-AUG-2024 10.40.18,1015,161.3,181.3,142.3,39,38.7,,,39,,,,,0,808,0,0,0,0,0,0,0,0,0,0,0,81800,5745,0,2298,0,1498,5000,0,, 
307709,546280,20-AUG-2024 11.29.44,1015,161.6,182.3,141.3,41,37.8,1663,,41,,,,,0,806,0,0,0,0,0,0,0,0,0,0,0,80900,5449,0,2807,0,1498,5000,0,, 
307712,546281,20-AUG-2024 12.19.24,1015,161.9,179.4,140.4,39,38.3,1646,,39,,,,,0,806,0,0,0,0,0,0,0,0,0,0,0,82000,5636,0,2910,0,1497,5000,0,, 
307715,546282,20-AUG-2024 13.13.35,1063,161.6,186.2,146.2,40,39.4,1628,,40,,,,,0,1005,0,0,0,0,0,0,0,0,0,0,0,84100,5614,0,2833,0,1498,5000,0,, 
307719,546283,20-AUG-2024 14.08.54,1063,161.5,189.1,150.8,38.3,41.6,1645,,,,38.3,,,0,0,0,0,0,0,0,0,0,0,0,0,0,87300,5784,0,3090,0,1498,5000,0,, 
307721,546284,20-AUG-2024 14.58.48,1063,161.4,187.7,150.7,37,40,1663,,,37,,,,0,1008,0,0,0,0,0,0,0,0,0,0,0,83300,5717,0,2714,0,1498,5000,0,, 
307724,546285,20-AUG-2024 16.25.04,7060,166.6,,159.6,,44.3,1641,,,,,,,0,1005,0,0,0,0,0,0,0,0,0,0,0,88400,6231,0,2538,0,749,6400,0,, 
307728,546286,20-AUG-2024 17.18.05,7060,161.8,190.2,149.2,41,40.1,1674,,,41,,,,0,999,0,0,0,0,0,0,0,0,0,0,0,86800,6130,0,2774,0,1500,5000,0,, 
307730,546287,20-AUG-2024 18.05.14,7060,164.1,185.2,144.2,41,36.5,1618,,,41,,,,0,1007,0,0,0,0,0,0,0,0,0,0,0,79200,6030,0,2771,0,1500,5000,0,, 
307734,546288,20-AUG-2024 19.01.56,7060,156.1,185.2,145.2,40,37.4,1647,,,40,,,,0,1004,0,0,0,0,0,0,0,0,0,0,0,81600,6315,0,3583,0,1501,5000,0,, 
307737,546289,20-AUG-2024 19.50.02,7060,162.6,180.5,136.5,44,37.5,1627,,,44,,,,0,1006,0,0,0,0,0,0,0,0,0,0,0,78100,6405,0,2822,0,1499,5000,0,, 
307740,546290,20-AUG-2024 20.41.05,1013,163.6,187.9,149.9,38,41.2,1632,,,38,,,,0,307,0,0,0,0,0,0,0,0,0,0,0,86600,6371,0,2927,0,1553,5300,0,, 
307743,546291,20-AUG-2024 21.36.41,1013,164.4,190.5,152.5,38,40.3,1670,,,38,,,,0,307,0,0,0,0,0,0,0,0,0,0,0,87100,6454,0,3499,0,1608,5000,0,, 
307745,546292,20-AUG-2024 22.46.11,1013,164.3,191.7,152.7,39,40.3,1615,,,39,,,,0,291,0,0,0,0,0,0,0,0,0,0,0,87300,6383,0,3665,0,1500,5000,0,, 
307749,546293,20-AUG-2024 23.47.25,1013,162.9,200.2,156.2,44,40.2,1656,,,44,,,,0,264,0,0,0,0,0,0,0,0,0,0,0,85500,5890,0,2771,0,1499,5000,0,, 
307752,546294,21-AUG-2024 01.46.00,5042,161.6,58.6,18.6,40,38.2,1643,,,40,,,,0,1005,0,0,0,0,0,0,0,0,0,0,0,83000,6232,358,3276,0,1500,5000,0,, 
307755,546295,21-AUG-2024 02.44.32,2030,161.4,204,160,44,46.2,1650,,44,,,,,0,993,0,0,0,0,0,0,0,0,0,0,0,96100,6276,261,3214,0,1500,5000,0,, 
307758,546296,21-AUG-2024 03.39.55,1013,161.1,190.6,150.6,40,40.2,1649,,40,,,,,0,244,0,0,0,0,0,0,0,0,0,0,0,87000,6003,0,2877,0,1499,5000,0,, 
307761,546297,21-AUG-2024 04.40.26,1013,163.5,183.5,143.5,40,41.3,1651,,40,,,,,0,255,0,0,0,0,0,0,0,0,0,0,0,87000,6026,601,3496,0,1500,5000,0,, 
307763,546298,21-AUG-2024 05.56.34,1013,163.5,189.9,149.9,40,40.3,1666,,40,,,,,0,255,0,0,0,0,0,0,0,0,0,0,0,86300,6298,241,3283,0,1500,5000,0,, 
307766,546299,21-AUG-2024 07.05.57,1013,161.9,190.8,149.8,41,42.9,1624,,41,,,,,0,248,0,0,0,0,0,0,0,0,0,0,0,89200,6536,278,3520,0,1500,5000,0,, 
307769,546300,21-AUG-2024 08.32.18,1013,162.3,190.4,149.4,41,44.1,1614,,,41,,,,0,257,0,0,0,0,0,0,0,0,0,0,0,89000,5907,0,3335,0,1498,5000,0,, 
307772,546301,21-AUG-2024 09.23.10,1014,162.6,,145.6,,39.9,1640,,,,,,,0,253,0,0,0,0,0,0,0,0,0,0,0,85100,5818,174,3534,0,1498,5000,0,, 
307776,546302,21-AUG-2024 10.55.07,5082,161.3,193.8,150.8,43,42.9,1657,,43,,,,,0,1006,0,0,0,0,0,0,0,0,0,0,0,88000,6492,0,3578,0,1500,5000,0,, 
307779,546303,21-AUG-2024 11.45.41,5082,161.8,183,143,40,39.4,1648,,,,40,,,0,1005,0,0,0,0,0,0,0,0,0,0,0,83100,5789,0,3264,0,1498,5000,0,, 
307782,546304,21-AUG-2024 12.38.07,5082,158.7,186,144.7,41.3,39.8,1672,,,,,,,0,1005,0,0,0,0,0,0,0,0,0,0,0,85100,6138,0,3187,0,1498,5000,0,, 
307785,546305,21-AUG-2024 13.45.12,5082,161,194.2,152,42.2,42.7,1685,,,,42.2,,,0,1008,0,0,0,0,0,0,0,0,0,0,0,90100,6412,0,3585,0,1498,5000,0,, 
307788,546306,21-AUG-2024 14.56.36,5082,159.7,189.2,150.2,39,40.8,1647,,39,,,,,0,1004,0,0,0,0,0,0,0,0,0,0,0,86200,5696,0,3021,0,1498,5000,0,, 
307791,546307,21-AUG-2024 15.58.31,2030,163.2,191.3,150.3,41,41.8,1669,,,41,,,,0,1005,0,0,0,0,0,0,0,0,0,0,0,86900,5623,0,2406,0,1497,5000,0,, 
307794,546308,21-AUG-2024 16.47.58,2030,159.1,180.1,140.1,40,36.1,1650,,40,,,,,0,1006,0,0,0,0,0,0,0,0,0,0,0,79200,5702,0,2538,0,1497,5000,0,, 
307797,546309,21-AUG-2024 17.43.37,2032,166,186.5,145.5,41,41.6,1666,,,41,,,,0,1004,0,0,0,0,0,0,0,0,0,0,0,86100,6114,0,2360,0,1498,5300,0,, 
307800,546310,21-AUG-2024 18.53.47,1015,162.5,182,142,40,37.7,1614,,,40,,,,0,807,0,0,0,0,0,0,0,0,0,0,0,80100,5302,0,1893,0,1498,5000,0,, 
307802,546311,21-AUG-2024 19.58.50,1015,163.4,184.5,144.5,40,37.4,1608,,,40,,,,0,807,0,0,0,0,0,0,0,0,0,0,0,81300,5803,0,2653,0,1517,5000,0,, 
307805,546312,21-AUG-2024 21.02.53,2015,162.7,187.4,125.4,62,41.5,1632,,,62,,,,0,807,0,0,0,0,0,0,0,0,0,0,0,84900,5718,0,2836,0,1557,6100,0,, 
307809,546313,21-AUG-2024 22.00.52,1015,166.9,183.1,142.1,41,38.2,1611,,,41,,,,0,801,0,0,0,0,0,0,0,0,0,0,0,83000,5908,0,2312,0,1557,6100,0,, 
307812,546314,21-AUG-2024 23.03.16,1032,162.6,180.1,140.1,40,35.8,1669,,,40,,,,0,789,0,0,0,0,0,0,0,0,0,0,0,79100,5638,0,2163,0,1537,5000,0,, 
307815,546315,22-AUG-2024 00.06.36,1011,161.8,190,150,40,38.9,1679,,40,,,,,0,307,0,0,0,0,0,0,0,0,0,0,0,87200,6334,0,3653,0,1557,6000,0,, 
307818,546316,22-AUG-2024 00.55.33,1015,161.4,187.1,149.5,37.6,37.4,1652,,,10.65,26.95,,,0,807,0,0,0,0,0,0,0,0,0,0,0,83100,5890,0,2891,0,1508,6000,0,, 
307821,546317,22-AUG-2024 01.45.36,1015,165.6,188.78,150.3,38.48,38.1,1649,,,10.23,28.25,,,0,810,0,0,0,0,0,0,0,0,0,0,0,83200,6227,0,2423,0,1498,6000,0,, 
307824,546318,22-AUG-2024 02.38.03,1015,164.6,187.84,150.2,37.64,38.4,1626,,,9.68,27.96,,,0,807,0,0,0,0,0,0,0,0,0,0,0,84700,6242,0,2891,0,1498,6000,0,, 
307828,546319,22-AUG-2024 03.31.53,1010,164.2,181.93,145.1,36.83,37.3,1639,,,19.96,16.87,,,0,308,0,0,0,0,0,0,0,0,0,0,0,82600,6075,0,3318,0,1545,6000,0,, 
307830,546320,22-AUG-2024 04.25.43,2010,155.8,176.58,140,36.58,36.6,1641,,,20.43,16.15,,,0,308,0,0,0,0,0,0,0,0,0,0,0,81000,5872,241,2608,0,1508,6000,0,, 
307833,546321,22-AUG-2024 05.28.02,2010,161.4,177.51,140.9,36.61,39,1616,,,22.74,13.87,,,0,291,0,0,0,0,0,0,0,0,0,0,0,82500,6220,0,2957,0,0,6800,0,, 
307836,546322,22-AUG-2024 06.18.24,2010,161.3,180.07,140.3,39.77,38.9,1583,,,9.42,30.35,,,0,308,0,0,0,0,0,0,0,0,0,0,0,84100,6022,353,3331,0,1498,6800,0,, 
307840,546323,22-AUG-2024 07.10.03,1010,160.8,181.01,141.7,39.31,38.1,1689,,,10.61,28.7,,,0,310,0,0,0,0,0,0,0,0,0,0,0,82300,6230,0,3116,0,1498,6100,0,, 
307843,546324,22-AUG-2024 08.05.43,1010,163,,148,,40.5,1679,,,,,,,0,266,0,0,0,0,0,0,0,0,0,0,0,87000,6247,0,3347,0,1498,5000,0,, 
307846,546325,22-AUG-2024 09.11.33,1010,163,199.6,159.6,40,44.1,1664,,40,,,,,0,255,0,0,0,0,0,0,0,0,0,0,0,93100,6603,0,3480,0,1497,5000,0,, 
307848,546326,22-AUG-2024 10.07.04,1010,155,191.6,149.6,42,41.7,1628,,,42,,,,0,256,0,0,0,0,0,0,0,0,0,0,0,88300,6520,0,3155,0,1500,5000,0,, 
307851,546327,22-AUG-2024 11.01.03,1010,164.1,188.4,148.4,40,40.7,1669,,,40,,,,0,249,0,0,0,0,0,0,0,0,0,0,0,85700,5979,0,3007,0,1500,5000,0,, 
307854,546328,22-AUG-2024 11.36.56,1010,164.1,113.1,70.1,43,23.9,1701,,43,,,,,0,0,0,0,0,0,0,0,0,0,0,0,0,49200,4189,0,2027,0,1500,3600,0,, 
307857,546328,22-AUG-2024 12.57.13,1010,160.2,180.3,144.3,36,41.6,1622,,22,14,,,,0,253,0,0,0,0,0,0,0,0,0,0,0,84100,5701,130,3719,0,1500,5000,0,, 
307859,546329,22-AUG-2024 13.53.54,1010,163.9,180,141.7,38.3,39.3,1628,,38.3,,,,,0,255,0,0,0,0,0,0,0,0,0,0,0,82100,6392,206,3905,0,1497,4900,0,, 
307863,546330,22-AUG-2024 14.51.44,1010,164.3,,140.5,,41,1645,,,,,,,0,254,0,0,0,0,0,0,0,0,0,0,0,83600,5970,0,3427,0,1498,5000,0,, 
307865,546331,22-AUG-2024 15.43.44,1010,159.6,,143.8,,39,1666,,,,,,,0,262,0,0,0,0,0,0,0,0,0,0,0,82200,5809,0,2368,0,1500,5000,0,, 
307869,546332,22-AUG-2024 16.49.19,1010,164,160.3,119.3,41,41.7,1644,,,41,,,,0,255,0,0,0,0,0,0,0,0,0,0,0,81600,5855,0,2305,0,998,5500,0,, 
307872,546333,22-AUG-2024 17.45.48,2015,164.1,185.7,120.5,65.2,39,1640,,,65.2,,,,0,807,0,0,0,0,0,0,0,0,0,0,0,78600,6074,0,3150,0,1607,4900,0,, 
307876,546334,22-AUG-2024 18.40.03,2015,162.4,185.4,119.3,66.1,40,1617,,,66.1,,,,0,809,0,0,0,0,0,0,0,0,0,0,0,79000,5861,0,2231,0,1551,5500,0,, 
307879,546335,22-AUG-2024 19.36.42,1015,163.5,179.3,116.3,63,39.2,1669,,,63,,,,0,806,0,0,0,0,0,0,0,0,0,0,0,78600,5424,0,1992,0,1527,5200,0,, 
307882,546336,22-AUG-2024 20.26.29,2010,161.2,181.4,120.4,61,38.6,1603,,,61,,,,0,307,0,0,0,0,0,0,0,0,0,0,0,78600,5516,0,2049,0,1527,5000,0,, 
307885,546337,22-AUG-2024 21.20.14,2010,164.7,182.7,117.7,65,38.2,1634,,,65,,,,0,307,0,0,0,0,0,0,0,0,0,0,0,77600,5562,0,2071,0,998,5800,0,, 
307887,546338,22-AUG-2024 22.08.19,2010,156,173.7,109.7,64,34.8,1614,,,64,,,,0,300,0,0,0,0,0,0,0,0,0,0,0,72100,5707,0,2143,0,1497,4200,0,, 
307891,546339,22-AUG-2024 23.15.29,2010,161.7,203.3,141.1,62.2,40.7,1722,,,62.2,,,,0,297,0,0,0,0,0,0,0,0,0,0,0,86500,6344,0,3525,0,997,5500,0,, 
307894,546340,23-AUG-2024 00.52.26,1072,158.3,,127.4,,47.4,1658,,,,,,,0,709,0,0,0,0,0,0,0,0,0,0,0,91700,6044,354,3446,0,1662,8100,0,, 
307898,546341,23-AUG-2024 01.46.35,2061,162.3,186.5,120.5,66,42.7,1598,,,66,,,,0,704,0,0,0,0,0,0,0,0,0,0,0,84400,5503,0,3290,0,1498,6400,0,, 
307900,546342,23-AUG-2024 02.41.56,6074,162.5,186.3,145.3,41,41.9,1499,,,41,,,,0,706,0,0,0,0,0,0,0,0,0,0,0,89600,6349,0,3612,0,1497,6000,0,, 
307903,546343,23-AUG-2024 03.46.56,6074,162,187.2,145.2,42,42.2,1663,,,42,,,,0,699,0,0,0,0,0,0,0,0,0,0,0,88600,6095,0,3713,0,1498,6000,0,, 
307906,546344,23-AUG-2024 04.52.06,1015,159.7,212.4,147.4,65,38.2,1662,,,65,,,,0,809,0,0,0,0,0,0,0,0,0,0,0,85600,6266,0,2397,0,1498,6000,0,, 
307909,546345,23-AUG-2024 05.43.49,1015,164,186,150,36,39.1,1684,,,36,,,,0,809,0,0,0,0,0,0,0,0,0,0,0,86100,6410,133,3437,0,1497,6000,0,, 
307912,546346,23-AUG-2024 06.35.46,1015,162.9,192.4,152.4,40,39.9,1663,,,40,,,,0,802,0,0,0,0,0,0,0,0,0,0,0,86000,6432,0,2821,0,1498,6500,0,, 
307914,546347,23-AUG-2024 07.33.35,1015,162.8,,152.1,,42.1,1641,,,,,,,0,807,0,0,0,0,0,0,0,0,0,0,0,88100,6685,0,3440,0,1500,6000,0,, 
307916,546348,23-AUG-2024 08.39.35,1015,162.5,184.98,144,40.98,40.5,1633,,,23.83,17.15,,,0,808,0,0,0,0,0,0,0,0,0,0,0,84200,6239,0,3133,0,1497,6000,0,, 
307920,546349,23-AUG-2024 09.30.49,1015,162.7,180.8,138.8,42,38.5,1689,,,42,,,,0,808,0,0,0,0,0,0,0,0,0,0,0,83600,5970,0,3049,0,1498,5700,0,, 
307923,546350,23-AUG-2024 10.33.39,1015,162.5,184.3,144.3,40,39.6,,,,40,,,,0,790,0,0,0,0,0,0,0,0,0,0,0,85600,6027,0,2823,0,1498,6000,0,, 
307926,546351,23-AUG-2024 11.26.16,1015,160.5,191,148,43,40.2,1605,,,43,,,,0,799,0,0,0,0,0,0,0,0,0,0,0,86500,6043,0,2962,0,1497,6000,0,, 
307929,546352,23-AUG-2024 12.15.08,2010,161.6,,133.6,,37.8,1620,,,,,,,0,308,0,0,0,0,0,0,0,0,0,0,0,81000,5325,0,2447,0,1496,6000,0,, 
307932,546353,23-AUG-2024 13.10.05,2010,160.5,181.4,137.4,44,39.5,1672,,,44,,,,0,300,0,0,0,0,0,0,0,0,0,0,0,85600,5658,0,2776,0,1498,6000,0,, 
307935,546354,23-AUG-2024 14.01.25,2010,162.9,184.3,144.3,40,38.1,1591,,,40,,,,0,307,0,0,0,0,0,0,0,0,0,0,0,83100,5663,0,2288,0,1500,6000,0,, 
307938,546355,23-AUG-2024 14.54.21,2010,161.6,190,148,42,39.1,1644,,42,,,,,0,292,0,0,0,0,0,0,0,0,0,0,0,86700,5873,0,2915,0,1500,6000,0,, 
307941,546356,23-AUG-2024 15.47.31,2010,164.3,189.69,149.7,39.99,38.5,1658,,,17.89,22.1,,,0,309,0,0,0,0,0,0,0,0,0,0,0,85800,6024,0,2392,0,1500,6000,0,, 
307944,546357,23-AUG-2024 16.43.00,2010,163.2,197.7,129.7,68,39.1,1653,,68,,,,,0,306,0,0,0,0,0,0,0,0,0,0,0,83800,6222,0,2239,0,1500,6000,0,, 
307947,546358,23-AUG-2024 17.33.11,2010,163.4,210,147,63,37.4,1654,,63,,,,,0,307,0,0,0,0,0,0,0,0,0,0,0,82800,5858,0,2251,0,1499,6000,0,, 
307950,546359,23-AUG-2024 18.27.52,2010,164.4,198.7,159.7,39,40.6,1649,,39,,,,,0,309,0,0,0,0,0,0,0,0,0,0,0,87700,6264,0,1721,0,1609,6100,0,, 
307953,546360,23-AUG-2024 19.20.41,2010,163.8,193.2,153.2,40,39,1665,,40,,,,,0,300,0,0,0,0,0,0,0,0,0,0,0,87000,6390,0,2875,0,1499,6000,0,, 
307956,546361,23-AUG-2024 20.09.12,1032,164,180.9,138.9,42,36.3,1656,,42,,,,,0,309,0,0,0,0,0,0,0,0,0,0,0,78300,5717,0,2140,0,1500,6000,0,, 
307959,546362,23-AUG-2024 21.16.24,1032,163.3,111.9,70.9,41,38.8,1661,,41,,,,,0,1007,0,0,0,0,0,0,0,0,0,0,0,82400,5815,0,2509,0,1500,6000,0,, 
307962,546363,23-AUG-2024 22.04.41,1032,164.2,190,152,38,38.2,1664,,38,,,,,0,1005,0,0,0,0,0,0,0,0,0,0,0,84400,6071,0,2760,0,1500,6000,0,, 
307964,546364,23-AUG-2024 22.56.50,1032,164.9,189.5,151.5,38,40.1,1690,,38,,,,,0,1005,0,0,0,0,0,0,0,0,0,0,0,87100,6024,0,2516,0,1499,6000,0,, 
307968,546365,24-AUG-2024 01.49.12,2010,164,185,120,65,46.9,1632,,65,,,,,0,302,0,0,0,0,0,0,0,0,0,0,0,89100,5741,0,2905,0,1503,5900,0,, 
307971,546366,24-AUG-2024 02.59.06,2010,163.1,198.24,135.1,63.14,46,1630,,,34.15,28.99,,,0,307,0,0,0,0,0,0,0,0,0,0,0,92400,6666,0,3124,0,1503,6000,0,, 
307975,546367,24-AUG-2024 03.46.01,1011,163.6,207.37,141.4,65.97,37.7,1639,,,19.38,46.59,,,0,308,0,0,0,0,0,0,0,0,0,0,0,82000,6131,0,2915,0,1552,5800,0,, 
307977,546368,24-AUG-2024 04.32.17,1015,162.9,179.89,140.9,38.99,36.8,1586,,,11.01,27.98,,,0,809,0,0,0,0,0,0,0,0,0,0,0,80600,5782,0,2792,0,1552,6000,0,, 
307981,546369,24-AUG-2024 05.18.12,1015,163.2,180.39,141.7,38.69,34.8,1637,,,24.54,14.15,,,0,808,0,0,0,0,0,0,0,0,0,0,0,78200,5905,0,2557,0,1503,6000,0,, 
307983,546370,24-AUG-2024 06.09.06,1015,163.3,180.49,139.4,41.09,38.7,1687,,,11.54,29.55,,,0,807,0,0,0,0,0,0,0,0,0,0,0,83200,6263,0,2938,0,1498,6000,0,, 
307987,546371,24-AUG-2024 06.59.37,1015,163.1,180.2,139.2,41,37.6,1680,,,9.67,31.33,,,0,808,0,0,0,0,0,0,0,0,0,0,0,81100,6366,0,2890,0,1503,6000,0,, 
307990,546372,24-AUG-2024 07.57.17,1015,163.7,191.25,151.5,39.75,39.7,1623,,,21.63,18.12,,,0,805,0,0,0,0,0,0,0,0,0,0,0,86000,6530,0,3225,0,1503,6500,0,, 
307992,546373,24-AUG-2024 08.49.37,2010,159.8,190.19,149.2,40.99,39.8,1647,,,29.2,11.79,,,0,259,0,0,0,0,0,0,0,0,0,0,0,85800,5997,0,2069,0,1494,6500,0,, 
307995,546374,24-AUG-2024 09.48.20,2010,163.4,188.2,149.2,39,40.4,1621,,39,,,,,0,807,0,0,0,0,0,0,0,0,0,0,0,87300,6044,0,2624,0,1498,6500,0,, 
307998,546375,24-AUG-2024 10.43.06,2010,163.5,215.2,149.2,66,38.5,1640,,,66,,,,0,259,0,0,0,0,0,0,0,0,0,0,0,78100,5988,0,2373,0,1498,6500,0,, 
308002,546376,24-AUG-2024 11.38.27,2010,160.9,186.3,118.3,68,40.1,1690,,,68,,,,0,255,0,0,0,0,0,0,0,0,0,0,0,80400,6287,0,2154,0,1498,6500,0,, 
308005,546377,24-AUG-2024 12.29.52,2010,162.9,200.8,160.8,40,40.2,1645,,,,,,,0,255,0,0,0,0,0,0,0,0,0,0,0,89400,6217,0,2666,0,1498,5800,0,, 
308007,546378,24-AUG-2024 13.29.57,2010,161,188,150,38,39.7,1673,,,,38,,,0,257,0,0,0,0,0,0,0,0,0,0,0,87300,5820,0,2129,0,1500,6000,0,, 
308009,546379,24-AUG-2024 14.36.11,2067,164.3,190,152,38,39.8,1652,,,10.36,27.64,,,0,254,0,0,0,0,0,0,0,0,0,0,0,87000,6277,0,2646,0,1500,6500,0,, 
308013,546380,24-AUG-2024 15.28.27,2067,163.4,,151.3,,39.2,1643,,,,,,,0,1005,0,0,0,0,0,0,0,0,0,0,0,85900,6230,0,2875,0,1499,6000,0,, 
308016,546381,24-AUG-2024 16.32.12,2067,162.9,189.9,148.9,41,41.9,1646,,41,,,,,0,990,0,0,0,0,0,0,0,0,0,0,0,87300,6216,0,3048,0,1499,6000,0,, 
308019,546382,24-AUG-2024 19.24.57,2067,162.6,190.1,152.1,38,45.6,1666,,38,,,,,0,1006,0,0,0,0,0,0,0,0,0,0,0,90600,6855,0,2675,0,1503,6800,0,, 
308022,546383,24-AUG-2024 20.31.42,2067,164.5,167.4,128.4,39,42.1,1641,,39,,,,,0,1005,0,0,0,0,0,0,0,0,0,0,0,84500,6549,0,2631,0,1500,5500,0,, 
308025,546384,24-AUG-2024 21.24.23,2067,163.4,190.4,125.4,65,39.2,1644,,65,,,,,0,1006,0,0,0,0,0,0,0,0,0,0,0,80300,5864,0,2268,0,1498,6000,0,, 
308028,546385,24-AUG-2024 22.11.14,2067,163.8,188,145,43,38.4,1647,,43,,,,,0,996,0,0,0,0,0,0,0,0,0,0,0,82200,6375,0,2341,0,1500,6000,0,, 
308031,546386,24-AUG-2024 23.02.24,2067,163.9,196.9,155.9,41,40.1,1675,,41,,,,,0,1007,0,0,0,0,0,0,0,0,0,0,0,88600,6127,0,3029,0,1499,6000,0,, 
308034,546387,25-AUG-2024 04.18.39,2067,165.4,,143.1,,55.6,1703,,,,,,,0,1006,0,0,0,0,0,0,0,0,0,0,0,104100,5899,465,3045,0,1508,6300,0,, 
308038,546388,25-AUG-2024 05.17.54,2067,165.9,187.99,120,67.99,41.8,1696,,,25.03,42.96,,,0,1006,0,0,0,0,0,0,0,0,0,0,0,85000,5641,0,1965,0,1507,5900,0,, 
308042,546389,25-AUG-2024 06.15.23,2067,165.9,194.36,124.6,69.76,41.7,1621,,,21.42,48.34,,,0,1007,0,0,0,0,0,0,0,0,0,0,0,85100,6140,0,2908,0,1497,5900,0,, 
308045,546390,25-AUG-2024 06.02.39,2067,163,174.39,134.4,39.99,37,1664,,,10.34,29.65,,,0,1006,0,0,0,0,0,0,0,0,0,0,0,80400,5814,0,2910,0,1508,6000,0,, 
308048,546391,25-AUG-2024 08.19.04,2067,161,201.16,134.4,66.76,47.1,1643,,,23.88,42.88,,,0,1004,0,0,0,0,0,0,0,0,0,0,0,88700,6399,0,2601,0,1508,6000,0,, 
308051,546392,25-AUG-2024 09.12.41,9904,156.6,184.2,144.2,40,40.8,1622,,,40,,,,0,806,0,0,0,0,0,0,0,0,0,0,0,83100,6134,0,2386,0,1497,6100,0,, 
308054,546393,25-AUG-2024 10.01.29,9904,160.6,185.5,144.5,41,38.2,1667,,,41,,,,0,789,0,0,0,0,0,0,0,0,0,0,0,82800,6090,0,2321,0,1497,6100,0,, 
308057,546394,25-AUG-2024 10.51.53,5071,165.7,179.1,154.1,25,41.5,1631,,,25,,,,0,1007,0,0,0,0,0,0,0,0,0,0,0,88500,6019,0,2819,0,1497,6000,0,, 
308059,546395,25-AUG-2024 11.46.59,5071,156.6,185.3,155.3,30,40,1637,,,30,,,,0,1007,0,0,0,0,0,0,0,0,0,0,0,83600,6317,0,2591,0,1497,6000,0,, 
308063,546396,25-AUG-2024 12.34.14,1010,165.2,175.5,135.5,40,35.9,1682,,,40,,,,0,1007,0,0,0,0,0,0,0,0,0,0,0,78200,5818,0,2719,0,1497,6000,0,, 
308066,546397,25-AUG-2024 13.35.21,1010,166,179.9,137.9,42,37.7,1659,,,42,,,,0,1006,0,0,0,0,0,0,0,0,0,0,0,82700,6248,0,3031,0,1497,6000,0,, 
308069,546398,25-AUG-2024 14.29.09,1010,164.9,175.2,134.2,41,37.1,1668,,,41,,,,0,1005,0,0,0,0,0,0,0,0,0,0,0,78600,6097,0,2564,0,1497,6000,0,, 
308072,546399,25-AUG-2024 15.21.24,5071,161.3,,149.3,,40.7,1685,,,,,,,0,1003,0,0,0,0,0,0,0,0,0,0,0,86500,6342,0,3055,0,1501,6000,0,, 
308075,546400,25-AUG-2024 17.11.30,5071,163.9,183.8,139.8,44,38.4,1657,,44,,,,,0,999,0,0,0,0,0,0,0,0,0,0,0,80900,6579,0,2365,0,1500,6000,0,, 
308078,546401,25-AUG-2024 18.22.00,5071,162.8,59.8,17.8,42,40.5,1664,,42,,,,,0,1003,0,0,0,0,0,0,0,0,0,0,0,86100,6095,0,2484,0,1500,6000,0,, 
308081,546402,25-AUG-2024 19.28.46,5071,163.7,192,149,43,42.3,1645,,43,,,,,0,1006,0,0,0,0,0,0,0,0,0,0,0,87800,5725,0,1965,0,1500,6000,0,, 
308084,546403,25-AUG-2024 20.36.26,5071,163.6,189,147,42,38.6,1668,,42,,,,,0,1005,0,0,0,0,0,0,0,0,0,0,0,83000,6398,0,2755,0,1500,6000,0,, 
308087,546404,25-AUG-2024 21.36.25,5071,164.2,186.1,144.1,42,38.5,1659,,,42,,,,0,1007,0,0,0,0,0,0,0,0,0,0,0,81300,5991,0,1762,0,1499,6000,0,, 
308090,546405,25-AUG-2024 22.40.15,2010,162.7,185.1,120.1,65,39.7,1653,,65,,,,,0,264,0,0,0,0,0,0,0,0,0,0,0,79900,6204,0,2255,0,1500,6000,0,, 
308093,546406,25-AUG-2024 23.48.00,2010,166.1,214.7,149.7,65,45.8,1679,,65,,,,,0,310,0,0,0,0,0,0,0,0,0,0,0,93300,6798,0,3090,0,1507,6200,0,, 
308095,546407,26-AUG-2024 00.51.05,2010,162,184.9,120.9,64,39.3,1693,,,64,,,,0,307,0,0,0,0,0,0,0,0,0,0,0,82200,6504,0,3253,0,1512,6000,0,, 
308099,546408,26-AUG-2024 01.50.26,2010,163.2,180,115,65,37.1,1723,,,65,,,,0,307,0,0,0,0,0,0,0,0,0,0,0,77200,5857,0,2306,0,1512,6000,0,, 
308102,546409,26-AUG-2024 02.47.15,1010,164.1,184.3,117.3,67,39,1679,,,67,,,,0,304,0,0,0,0,0,0,0,0,0,0,0,79300,5765,0,2291,0,1552,4100,0,, 
308105,546410,26-AUG-2024 04.10.19,1015,163.4,193.38,149.7,43.68,40.3,1633,,,20.13,23.55,,,0,791,0,0,0,0,0,0,0,0,0,0,0,84900,6148,0,2716,0,2994,4000,0,, 
308108,546411,26-AUG-2024 05.06.47,1015,161.7,179.08,140.2,38.88,39.4,1641,,,11.61,27.27,,,0,808,0,0,0,0,0,0,0,0,0,0,0,82000,6585,0,3981,0,2994,4000,0,, 
308111,546412,26-AUG-2024 06.16.15,2015,144.7,162.4,119.6,42.8,32.5,1661,,,9.28,33.52,,,0,807,0,0,0,0,0,0,0,0,0,0,0,68500,5950,243,3800,0,1997,4000,0,, 
308120,546413,27-AUG-2024 01.38.30,6095,163.2,211.2,161.2,50,76.6,1674,,30.56,19.44,,,,0,1006,0,0,0,0,0,0,0,0,0,0,0,118700,5031,241,2161,0,1511,5000,0,, 
308122,546414,27-AUG-2024 02.36.48,6095,163.4,190.9,152.6,38.3,40.1,1660,,,,,,,0,1006,0,0,0,0,0,0,0,0,0,0,0,86600,6509,0,3305,0,1498,5000,0,, 
308124,546415,27-AUG-2024 03.32.39,1056,161.7,190.3,151.7,38.6,39.7,1652,,38.6,,,,,0,1006,0,0,0,0,0,0,0,0,0,0,0,85800,6043,0,2709,0,1496,5000,0,, 
308126,546416,27-AUG-2024 04.24.13,1056,163.7,186.7,145.7,41,37.9,1665,,41,,,,,0,1007,0,0,0,0,0,0,0,0,0,0,0,81000,5901,0,2345,0,1500,5000,0,, 
308128,546417,27-AUG-2024 05.16.43,5042,161.4,189.5,151.5,38,41.7,1634,,,,,,,0,1006,0,0,0,0,0,0,0,0,0,0,0,86800,6194,0,3218,0,1498,5000,0,, 
308132,546418,27-AUG-2024 06.04.50,1015,162.1,,141.1,,38.6,1646,,,,,,,0,809,0,0,0,0,0,0,0,0,0,0,0,79600,5543,0,2521,0,1497,5000,0,, 
308135,546419,27-AUG-2024 06.54.18,1015,162.2,186.1,146.1,40,38.6,1662,,,40,,,,0,809,0,0,0,0,0,0,0,0,0,0,0,82100,6453,0,2854,0,1498,5000,0,, 
308138,546420,27-AUG-2024 08.04.03,1015,162.9,189.4,146.4,43,44.2,1665,,,43,,,,0,808,0,0,0,0,0,0,0,0,0,0,0,89100,5901,0,2791,0,1498,5000,0,, 
308141,546421,27-AUG-2024 09.06.14,1015,163.5,186.1,145.1,41,40.1,1629,,,41,,,,0,797,0,0,0,0,0,0,0,0,0,0,0,83100,5934,0,2248,0,1498,5000,0,, 
308144,546422,27-AUG-2024 09.56.15,1015,163.7,180.8,140.8,40,38.3,1668,,,40,,,,0,805,0,0,0,0,0,0,0,0,0,0,0,82200,6023,0,2365,0,1497,4500,0,, 
308147,546423,27-AUG-2024 11.34.06,1015,164.1,184.4,143.4,41,42.5,1639,,,41,,,,0,801,0,0,0,0,0,0,0,0,0,0,0,85100,5970,132,2565,0,1497,4700,0,, 
308151,546424,27-AUG-2024 12.24.16,1015,162.7,182.3,141.3,41,40.4,1640,,,41,,,,0,807,0,0,0,0,0,0,0,0,0,0,0,82600,5362,0,2541,0,1496,5000,0,, 
308154,546425,27-AUG-2024 13.15.44,1015,164.4,182.6,144.6,38,39.7,1669,,,38,,,,0,809,0,0,0,0,0,0,0,0,0,0,0,83000,6135,0,2690,0,1497,5000,0,, 
308157,546426,27-AUG-2024 14.05.49,1015,165.1,181.2,141.2,40,38.2,1654,,,40,,,,0,808,0,0,0,0,0,0,0,0,0,0,0,79600,6199,0,2811,0,1497,5000,0,, 
308160,546427,27-AUG-2024 15.06.30,1010,162.9,181.5,140.5,41,40.3,1642,,,41,,,,0,301,0,0,0,0,0,0,0,0,0,0,0,81700,6323,0,3081,0,1497,5100,0,, 
308163,546428,27-AUG-2024 15.59.19,1010,164.3,186,147,39,40.7,1650,,,39,,,,0,308,0,0,0,0,0,0,0,0,0,0,0,85300,6070,0,3284,0,1500,5000,0,, 
308166,546429,27-AUG-2024 16.51.19,5082,164.1,182.5,142.5,40,37.2,1658,,,,,40,40,0,1006,0,0,0,0,0,0,0,0,0,0,0,80300,6070,0,3096,0,1500,6000,0,, 
308169,546430,27-AUG-2024 17.45.35,5082,159.5,180.4,139.4,41,38.8,1671,,41,,,,,0,998,0,0,0,0,0,0,0,0,0,0,0,81800,5719,0,2516,0,1499,6000,0,, 
308171,546431,27-AUG-2024 18.34.25,5082,164,62,22,40,37.5,1647,,40,,,,,0,1007,0,0,0,0,0,0,0,0,0,0,0,81200,5331,0,2140,0,1499,6000,0,, 
308174,546432,27-AUG-2024 19.35.58,7060,163.9,67.1,25.1,42,38.7,1681,,42,,,,,0,1007,0,0,0,0,0,0,0,0,0,0,0,81700,5492,0,2210,0,1498,6000,0,, 
308177,546433,27-AUG-2024 20.44.20,7060,164.7,179.4,141.4,38,39.4,1663,,38,,,,,0,1005,0,0,0,0,0,0,0,0,0,0,0,81300,6076,0,2928,0,1500,6000,0,, 
308179,546434,27-AUG-2024 21.55.06,1010,163.8,185.7,145.7,40,41.1,1664,,40,,,,,0,525,0,0,0,0,0,0,0,0,0,0,0,84900,6617,0,3372,0,1500,6000,0,, 
308183,546435,27-AUG-2024 22.51.20,1010,164.1,196.1,155.1,41,41.7,1633,,41,,,,,0,263,0,0,0,0,0,0,0,0,0,0,0,85200,6566,0,2805,0,1500,6300,0,, 
308186,546436,27-AUG-2024 23.44.39,1010,162.7,195.3,155.3,40,39,1650,,,40,,,,0,264,0,0,0,0,0,0,0,0,0,0,0,85800,6271,0,2173,0,1496,6000,0,, 
308189,546437,28-AUG-2024 00.32.40,1015,162.4,182.1,140.1,42,36.6,1635,,,42,,,,0,809,0,0,0,0,0,0,0,0,0,0,0,80100,5897,0,2420,0,1497,6000,0,, 
308191,546438,28-AUG-2024 01.22.46,1015,162.9,184.9,143.9,41,37.7,1635,,,41,,,,0,795,0,0,0,0,0,0,0,0,0,0,0,83100,6415,0,2744,0,1499,6000,0,, 
308195,546439,28-AUG-2024 02.17.41,1015,164.1,184.59,140.6,43.99,37.5,1645,,,20,23.99,,,0,805,0,0,0,0,0,0,0,0,0,0,0,82100,6082,0,2377,0,1496,5900,0,, 
308198,546440,28-AUG-2024 03.10.01,1015,161.2,189.3,149.3,40,38.6,1648,,40,,,,,0,800,0,0,0,0,0,0,0,0,0,0,0,85000,6079,0,2674,0,1495,6000,0,, 
308201,546441,28-AUG-2024 04.07.52,1015,161.2,184,145,39,38.1,1633,,,,39,,,0,807,0,0,0,0,0,0,0,0,0,0,0,82100,6256,0,3066,0,1500,6000,0,, 
308204,546442,28-AUG-2024 04.55.54,1015,161.3,184.79,140.8,43.99,38.9,1645,,,11.57,32.42,,,0,811,0,0,0,0,0,0,0,0,0,0,0,83200,5937,0,3098,0,1498,5900,0,, 
308207,546443,28-AUG-2024 05.50.55,1015,159.2,185,144,41,39.9,1620,,41,,,,,0,806,0,0,0,0,0,0,0,0,0,0,0,84100,6105,0,3030,0,1498,5900,0,, 
308210,546444,28-AUG-2024 06.48.21,1015,161.6,184.9,144.9,40,39.3,1617,,,,,,,0,808,0,0,0,0,0,0,0,0,0,0,0,83600,6202,0,3136,0,1500,6000,0,, 
308214,546445,28-AUG-2024 07.43.32,1056,162.2,186.4,145.4,41,39.3,1680,,,,,,,0,1006,0,0,0,0,0,0,0,0,0,0,0,82000,5951,0,2198,0,1500,5500,0,, 
308216,546446,28-AUG-2024 08.48.26,1056,163,186,144.5,41.5,41.6,1635,,,41.5,,,,0,307,0,0,0,0,0,0,0,0,0,0,0,85300,5939,0,2751,0,1998,4000,0,, 
308220,546447,28-AUG-2024 09.41.06,1056,167.9,183,142.8,40.2,39.7,1675,,,40.2,,,,0,307,0,0,0,0,0,0,0,0,0,0,0,80200,5627,0,2647,0,1498,4000,0,, 
308222,546448,28-AUG-2024 11.19.12,1056,161.2,181.2,143.2,38,45,1612,,,38,,,,0,1016,0,0,0,0,0,0,0,0,0,0,0,88500,5763,0,3092,0,2060,3900,0,, 
308225,546449,28-AUG-2024 12.17.32,1015,164.3,189.6,148.6,41,41.3,1658,,,41,,,,0,806,0,0,0,0,0,0,0,0,0,0,0,83200,6122,0,3003,0,1996,4000,0,, 
308227,546450,28-AUG-2024 13.26.45,1015,164.1,183.8,143.8,40,42.7,1654,,,40,,,,0,807,0,0,0,0,0,0,0,0,0,0,0,84100,5802,0,2403,0,1506,4000,0,, 
308231,546451,28-AUG-2024 14.19.55,2015,160.6,183.4,145.4,38,41.5,1601,,,38,,,,0,805,0,0,0,0,0,0,0,0,0,0,0,83100,5666,0,2137,0,1497,4100,0,, 
308233,546452,28-AUG-2024 15.09.28,1011,161.8,,143.4,,39.3,1630,,,,,,,0,309,0,0,0,0,0,0,0,0,0,0,0,82000,5581,0,2524,0,1497,4000,0,, 
308236,546453,28-AUG-2024 16.29.37,1011,161.6,192.1,150,42.1,39.6,1662,,,42.1,,,,0,305,0,0,0,0,0,0,0,0,0,0,0,84100,6028,0,3232,0,1497,4000,0,, 
308239,546454,28-AUG-2024 17.19.47,1011,161.8,191,150,41,38.2,1661,,,41,,,,0,308,0,0,0,0,0,0,0,0,0,0,0,81000,6068,0,3412,0,1512,4000,0,, 
308242,546455,28-AUG-2024 18.12.42,1011,161.7,180.2,140.2,40,37.9,1708,,,40,,,,0,303,0,0,0,0,0,0,0,0,0,0,0,81300,5963,0,3265,0,1508,4000,0,, 
308245,546456,28-AUG-2024 20.34.47,1011,161.6,189.6,146.6,43,41.2,1626,,,43,,,,0,293,0,0,0,0,0,0,0,0,0,0,0,86300,5888,352,2765,0,1508,4000,0,, 
308249,546457,28-AUG-2024 21.20.57,1011,156.2,181.56,144,37.56,37.2,1637,,,22.09,15.47,,,0,298,0,0,0,0,0,0,0,0,0,0,0,81100,5907,0,3049,0,1502,4000,0,, 
308252,546458,28-AUG-2024 22.09.10,1015,161.5,185.1,146.1,39,36.6,1649,,,16.66,22.34,,,0,807,0,0,0,0,0,0,0,0,0,0,0,80000,6105,0,3164,0,1498,4000,0,, 
308255,546459,28-AUG-2024 22.58.12,1015,171.1,183.82,141.9,41.92,37.3,1688,,,21.06,20.86,,,0,806,0,0,0,0,0,0,0,0,0,0,0,79100,5966,0,2974,0,1503,4000,0,, 
308258,546460,29-AUG-2024 00.08.11,1015,162.2,191.18,146.2,44.98,42.6,1676,,,21.41,23.57,,,0,805,0,0,0,0,0,0,0,0,0,0,0,87200,6093,0,2891,0,1498,4000,0,, 
308261,546461,29-AUG-2024 01.13.11,1015,161.7,190.5,145.5,45,40,1677,,45,,,,,0,807,0,0,0,0,0,0,0,0,0,0,0,84900,5727,0,2509,0,1498,4000,0,, 
308263,546462,29-AUG-2024 02.06.51,1015,160.2,191.1,152.1,39,39.9,1670,,,,,,,0,805,0,0,0,0,0,0,0,0,0,0,0,87100,6259,0,3173,0,1497,4000,0,, 
308266,546463,29-AUG-2024 02.56.48,1015,155.1,179.9,138.9,41,38,1625,,,,41,,,0,789,0,0,0,0,0,0,0,0,0,0,0,81000,5772,0,2785,0,998,3900,0,, 
308269,546464,29-AUG-2024 03.50.01,1015,164.6,175.6,135.3,40.3,37.3,1669,,40.3,,,,,0,800,0,0,0,0,0,0,0,0,0,0,0,79200,5473,0,2262,0,1498,4000,0,, 
308272,546465,29-AUG-2024 04.48.48,1015,164.4,178.3,139.3,39,38.4,1651,,,,,,,0,809,0,0,0,0,0,0,0,0,0,0,0,79300,5694,0,2118,0,1498,4000,0,, 
308276,546466,29-AUG-2024 05.38.51,1015,160.7,,132,,35.4,1663,,,,,,,0,807,0,0,0,0,0,0,0,0,0,0,0,75000,5684,0,2266,0,1496,4000,0,, 
308278,546467,29-AUG-2024 06.22.58,2014,159.8,169.8,129.8,40,35.2,1639,,,40,,,,0,303,0,0,0,0,0,0,0,0,0,0,0,74500,5498,0,2324,0,1496,4000,0,, 
308281,546468,29-AUG-2024 07.07.33,2014,163.1,,131.3,,34.7,1658,,,,,,,0,256,0,0,0,0,0,0,0,0,0,0,0,74900,5590,0,2512,0,1500,4000,0,, 
308284,546469,29-AUG-2024 08.01.23,2015,162.8,,146.8,,40,1652,,,,,,,0,807,0,0,0,0,0,0,0,0,0,0,0,83500,5884,0,2494,0,1507,4000,0,, 
308286,546470,29-AUG-2024 09.21.34,2015,163.4,163.5,123.3,40.2,46,1599,,,40.2,,,,0,812,0,0,0,0,0,0,0,0,0,0,0,88000,5571,0,3383,0,1662,3800,0,, 
308290,546471,29-AUG-2024 10.30.48,2015,162.4,190,126.8,63.2,42.7,1625,,,63.2,,,,0,249,0,0,0,0,0,0,0,0,0,0,0,82500,6245,0,2288,0,1108,3700,0,, 
308294,546472,29-AUG-2024 12.07.18,2010,163.4,,145,,43.1,1654,,,,,,,0,238,0,0,0,0,0,0,0,0,0,0,0,86300,5586,0,2828,0,1550,4000,0,, 
308298,546473,29-AUG-2024 13.07.13,1011,164.5,188.3,162.3,26,44.1,1660,,,26,,,,0,258,0,0,0,0,0,0,0,0,0,0,0,90300,6362,0,3751,0,2016,6000,0,, 
308300,546474,29-AUG-2024 14.02.38,1011,78.9,107.1,81.1,26,28.7,1665,,,26,,,,0,0,0,0,0,0,0,0,0,0,0,0,0,54100,4733,0,2938,0,1512,2900,0,, 
308303,546475,29-AUG-2024 15.00.14,1014,165.6,170.4,142.4,28,38.6,1642,,,28,,,,0,257,0,0,0,0,0,0,0,0,0,0,0,80100,5835,0,3479,0,1512,4000,0,, 
308306,546476,29-AUG-2024 15.49.34,1014,159,186.2,161.2,25,38.8,1639,,,25,,,,0,306,0,0,0,0,0,0,0,0,0,0,0,83200,6174,0,3204,0,1552,4000,0,, 
308308,546477,29-AUG-2024 16.37.44,1014,163.4,183.1,160.1,23,38.9,1623,,,23,,,,0,306,0,0,0,0,0,0,0,0,0,0,0,85800,6229,0,3973,0,1552,4000,0,, 
308312,546478,29-AUG-2024 17.27.43,1014,159.9,179.6,154.6,25,37.7,1636,,,25,,,,0,306,0,0,0,0,0,0,0,0,0,0,0,82000,6055,241,2709,0,1552,4000,0,, 
308314,546479,29-AUG-2024 18.19.33,1014,165.4,184.4,160.4,24,38.3,1668,,,24,,,,0,306,0,0,0,0,0,0,0,0,0,0,0,83500,6054,0,2986,0,1503,4000,0,, 
308318,546480,29-AUG-2024 19.06.45,2014,160.2,171.6,150.6,21,36.1,1638,,,21,,,,0,292,0,0,0,0,0,0,0,0,0,0,0,80600,6003,0,3231,0,1503,4800,0,, 
308320,546481,29-AUG-2024 19.57.45,2014,164,,143.6,,37.3,1624,,,,,,,0,300,0,0,0,0,0,0,0,0,0,0,0,81100,6369,0,3785,0,1500,6600,0,, 
308324,546482,29-AUG-2024 20.43.19,2014,164.1,170.7,145.7,25,36,1688,,,25,,,,0,305,0,0,0,0,0,0,0,0,0,0,0,80000,5927,0,3281,0,1512,4900,0,, 
308326,546483,29-AUG-2024 20.35.14,2010,162,178.2,110.2,68,37.7,1674,,,68,,,,0,309,0,0,0,0,0,0,0,0,0,0,0,76900,6147,0,2265,0,1508,4600,0,, 
308329,546484,29-AUG-2024 22.19.50,2010,160.6,172.21,131.1,41.11,34.2,1690,,,38.41,2.7,,,0,0,0,0,0,0,0,0,0,0,0,0,0,75800,5526,0,2271,0,1552,5000,0,, 
308332,546485,29-AUG-2024 23.07.22,2010,163.8,183.38,142.4,40.98,37.7,1652,,,34.75,6.23,,,0,305,0,0,0,0,0,0,0,0,0,0,0,82300,5915,0,2356,0,1552,4900,0,, 
308336,546486,30-AUG-2024 00.01.10,2010,163.7,188.8,128.8,60,39.6,1663,,,60,,,,0,306,0,0,0,0,0,0,0,0,0,0,0,82400,6184,0,2538,0,1498,5500,0,, 
308339,546487,30-AUG-2024 00.58.21,6095,164,,126.8,,41.1,1682,,,,,,,0,1004,0,0,0,0,0,0,0,0,0,0,0,83800,6313,0,2445,0,1498,5400,0,, 
308342,546488,30-AUG-2024 01.51.55,2067,161.5,,116.6,,41,1666,,,,,,,0,1004,0,0,0,0,0,0,0,0,0,0,0,82000,5936,0,2301,0,1498,6300,0,, 
308345,546489,30-AUG-2024 02.42.05,2067,163.3,,116.9,,36.6,1655,,,,,,,0,992,0,0,0,0,0,0,0,0,0,0,0,75100,6134,0,2251,0,1500,4000,0,, 
308347,546490,30-AUG-2024 03.55.35,2030,162.6,,151.6,,41.8,1638,,,,,,,0,1004,0,0,0,0,0,0,0,0,0,0,0,86000,6277,0,2697,0,1498,4000,0,, 
308350,546491,30-AUG-2024 04.48.34,1032,162.6,,150.5,,38.1,1658,,,,,,,0,1005,0,0,0,0,0,0,0,0,0,0,0,82600,6203,0,2715,0,0,4000,0,, 
308353,546492,30-AUG-2024 05.42.01,2010,162.6,,120.4,,37.3,1657,,,,,,,0,261,0,0,0,0,0,0,0,0,0,0,0,76600,6436,0,2965,0,1500,3900,0,, 
308356,546493,30-AUG-2024 06.37.26,2010,160.2,,125,,40.4,1645,,,,,,,0,254,0,0,0,0,0,0,0,0,0,0,0,82400,6138,0,2313,0,1498,4100,0,, 
308359,546494,30-AUG-2024 07.33.05,2010,162.8,,129.3,,40.7,1639,,,,,,,0,257,0,0,0,0,0,0,0,0,0,0,0,83000,5738,0,2776,0,1498,4100,0,, 
308362,546495,30-AUG-2024 08.22.44,2014,164,191.1,148.1,43,38.1,1688,,43,,,,,0,257,0,0,0,0,0,0,0,0,0,0,0,84100,5605,0,2066,0,1197,4000,0,, 
308366,546496,30-AUG-2024 09.07.34,2014,158.1,186.3,146.3,40,36.9,1651,,40,,,,,0,256,0,0,0,0,0,0,0,0,0,0,0,81400,5877,0,2622,0,1552,4000,0,, 
308368,546497,30-AUG-2024 10.09.15,2014,164.6,187.1,125.1,62,38.6,1617,,,62,,,,0,256,0,0,0,0,0,0,0,0,0,0,0,79100,6114,0,2560,0,1552,4200,0,, 
308372,546498,30-AUG-2024 10.55.35,1014,163.8,180.5,141.5,39,36.7,1665,,,39,,,,0,256,0,0,0,0,0,0,0,0,0,0,0,80800,5374,0,2754,0,1552,4000,0,, 
308375,546499,30-AUG-2024 11.41.11,1014,164.3,179.9,137.9,42,36.7,1664,,42,,,,,0,244,0,0,0,0,0,0,0,0,0,0,0,79400,5534,241,2821,0,1554,4000,0,, 
308378,546500,30-AUG-2024 12.41.47,2015,158,180.9,140.9,40,38.9,1678,,40,,,,,0,806,0,0,0,0,0,0,0,0,0,0,0,79900,5775,0,2418,0,1499,4000,0,, 
308381,546501,30-AUG-2024 13.24.38,2015,164.8,175,133,42,33.7,1680,,42,,,,,0,805,0,0,0,0,0,0,0,0,0,0,0,74100,5128,0,2262,0,1500,4000,0,, 
308384,546502,30-AUG-2024 14.07.02,2015,163.5,170.9,129.9,41,34.2,1659,,41,,,,,0,806,0,0,0,0,0,0,0,0,0,0,0,74400,5507,242,2175,0,1500,4000,0,, 
308386,546503,30-AUG-2024 14.56.36,2015,163.2,180.9,149.9,31,36.1,1656,,,31,,,,0,255,0,0,0,0,0,0,0,0,0,0,0,78800,5869,75,2658,0,1552,4000,0,, 
308389,546504,30-AUG-2024 15.50.57,1010,163.3,188.8,149.8,39,41,1632,,,39,,,,0,257,0,0,0,0,0,0,0,0,0,0,0,86000,6420,0,3235,0,1503,4000,0,, 
308392,546505,30-AUG-2024 16.53.47,1010,164.1,186.8,149.8,37,38.3,1702,,,37,,,,0,309,0,0,0,0,0,0,0,0,0,0,0,83300,5945,0,2452,0,1508,4000,0,, 
308396,546506,30-AUG-2024 17.55.17,1010,163,189.2,151.2,38,40.2,,,,38,,,,0,306,0,0,0,0,0,0,0,0,0,0,0,88100,6046,0,2713,0,1552,4000,0,, 
308398,546507,30-AUG-2024 18.55.47,1010,160.5,38.32,0,38.32,38.4,1663,,,35.7,2.62,,,0,310,0,0,0,0,0,0,0,0,0,0,0,83000,6228,0,3090,0,1508,4000,0,, 
308401,546508,30-AUG-2024 19.50.17,1010,164.3,188.54,150.9,37.64,40.3,1621,,,,37.64,,,0,308,0,0,0,0,0,0,0,0,0,0,0,87700,6165,0,3056,0,1498,4000,0,, 
308404,546509,30-AUG-2024 20.41.27,1010,164.5,191.1,150.1,41,37.7,1653,,,41,,,,0,305,0,0,0,0,0,0,0,0,0,0,0,82300,6162,0,2211,0,1500,4000,0,, 
308407,546510,30-AUG-2024 21.41.17,2014,164.5,177.16,150.3,26.86,37.7,1652,,,26.86,,,,0,306,0,0,0,0,0,0,0,0,0,0,0,81100,6225,0,3005,0,1508,4400,0,, 
308410,546511,30-AUG-2024 22.25.30,1011,161.8,166.96,139.9,27.06,33.7,1649,,,24.54,2.52,,,0,308,0,0,0,0,0,0,0,0,0,0,0,72900,5605,0,2117,0,1503,4000,0,, 
308413,546512,30-AUG-2024 23.08.32,1011,158.1,166.8,140.8,26,34.4,1677,,,26,,,,0,307,0,0,0,0,0,0,0,0,0,0,0,76100,5791,0,1842,0,1498,4000,0,, 
308416,546513,31-AUG-2024 00.09.17,1011,161.7,191.7,164.7,27,39.8,1657,,,27,,,,0,310,0,0,0,0,0,0,0,0,0,0,0,89000,6749,0,3273,0,1500,6000,0,, 
308419,546514,31-AUG-2024 01.01.17,1011,162.9,191.28,161.2,30.08,38.6,1657,,,30.08,,,,0,308,0,0,0,0,0,0,0,0,0,0,0,86100,6437,0,2488,0,1498,6000,0,,
