Repository: sanad-code/udacity-aimaster-capstone-ai-programming-foundations-project

# Steel Production Data Analysis — Udacity AI Master Capstone

This project analyzes steel production data to identify key factors affecting energy consumption, quality indicators, and production efficiency. It covers data cleaning, exploratory data analysis (EDA), and visualization of relationships between variables such as DRI Carbon and Silica (SiO2). The insights support data-driven decisions to optimize the steelmaking process.

## What Was Built

A Jupyter Notebook (`data-workflow/data_workflow.ipynb`) that loads, cleans, and analyzes internal steel production heat data, producing visualizations and statistical summaries saved under `outputs/`.

File: data/raw/flat_raw_data.csv (part 48 of 86)
RC,HID,STOP_DATE,STEEL_GRADE,TAPPED_WGT,TOTAL_CHARGE,DRI_CHARGE,SCRAP_CHARGE,POWER_ON_TIME,FINAL_TEMP,TOTAL_C_DRI,LOCAL_SCRAP,HOME_RETURN_SCRAP,IMPORTED_SCRAP,PIG_IRON,DRI_BRIQUETTED,FESI,FEMN,SIMN,FECR,NICKEL,FETI,FEB,FENB,FEP,FEMO,CU,FEV,NITROVAN,ELEC_ENERGY,OXYGEN,COKE_LUMP,MODULE_CARBON,COKE_POWDER,BURNT_LIME,BURNT_DOLAMITE,FLUX,C_ANALYSIS, 
308423,546515,31-AUG-2024 01.54.36,1011,168.4,181.2,151.2,30,39.5,1640,,30,,,,,0,299,0,0,0,0,0,0,0,0,0,0,0,83000,6380,0,2452,0,1496,6000,0,, 
308426,546516,31-AUG-2024 02.48.47,1011,160.5,186.3,161.3,25,39.3,1660,,25,,,,,0,309,0,0,0,0,0,0,0,0,0,0,0,85000,6337,0,2333,0,1500,5500,0,, 
308429,546517,31-AUG-2024 03.44.52,1011,160.8,187,161,26,39.7,1648,,,,,,,0,299,0,0,0,0,0,0,0,0,0,0,0,84500,6372,204,2488,0,1500,4000,0,, 
308431,546518,31-AUG-2024 04.54.06,1011,163.2,201.26,172.8,28.46,47.1,1668,,,28.46,,,,0,305,0,0,0,0,0,0,0,0,0,0,0,97300,6766,767,3484,0,1498,6000,0,, 
308435,546519,31-AUG-2024 05.45.26,5095,163,181.9,136.6,45.3,40.1,1661,,,,,,,0,1006,0,0,0,0,0,0,0,0,0,0,0,83100,6047,0,2827,0,1498,6000,0,, 
308438,546520,31-AUG-2024 06.37.02,5095,162.4,183.08,141.1,41.98,39.3,1675,,,7.37,34.61,,,0,1002,0,0,0,0,0,0,0,0,0,0,0,82000,5979,243,2402,0,1498,5400,0,, 
308441,546521,31-AUG-2024 07.29.37,5082,164.2,191.69,150.7,40.99,39,1689,,,26.31,14.68,,,0,1006,0,0,0,0,0,0,0,0,0,0,0,84700,6453,0,2628,0,1500,4000,0,, 
308444,546522,31-AUG-2024 08.17.02,5071,167,163.5,123.5,40,35.1,1658,,,40,,,,0,1004,0,0,0,0,0,0,0,0,0,0,0,73100,5829,0,2607,0,1500,4000,0,, 
308446,546523,31-AUG-2024 09.52.57,5071,164.5,197.3,154.3,43,47.6,1658,,43,,,,,0,1008,0,0,0,0,0,0,0,0,0,0,0,90300,6816,638,2898,0,1108,5300,0,, 
308448,546524,31-AUG-2024 10.42.44,2081,157.7,189,146,43,37.4,1682,,,43,,,,0,685,0,0,0,0,0,0,0,0,0,0,0,81100,6321,0,2147,0,1108,4700,0,, 
308452,546525,31-AUG-2024 11.31.07,2081,164.4,183,144,39,36.6,1679,,,39,,,,0,670,0,0,0,0,0,0,0,0,0,0,0,79500,6146,0,1880,0,1662,5000,0,, 
308455,546526,31-AUG-2024 12.21.52,2010,164.1,192.5,128.5,64,38.6,1657,,64,,,,,0,258,0,0,0,0,0,0,0,0,0,0,0,80600,6045,0,2633,0,1662,5000,0,, 
308458,546527,31-AUG-2024 13.12.14,2010,164.2,181.5,116.5,65,37.8,1696,,65,,,,,0,257,0,0,0,0,0,0,0,0,0,0,0,77100,5725,0,2103,0,1498,5400,0,, 
308461,546528,31-AUG-2024 14.02.43,2010,157.5,175.9,110.9,65,36.3,1676,,65,,,,,0,251,0,0,0,0,0,0,0,0,0,0,0,72800,5350,0,1691,0,1500,4200,0,, 
308464,546529,31-AUG-2024 14.56.02,2010,167.5,180.7,113.7,67,37.1,1643,,67,,,,,0,256,0,0,0,0,0,0,0,0,0,0,0,74200,5752,0,2198,0,1500,5000,0,, 
308467,546530,31-AUG-2024 15.50.42,2010,158.5,191.3,125.3,66,38.7,1665,,,66,,,,0,307,0,0,0,0,0,0,0,0,0,0,0,79000,5957,0,2349,0,1500,5000,0,, 
308470,546531,31-AUG-2024 16.53.38,2010,164,192.3,125.3,67,37.1,1659,,,67,,,,0,293,0,0,0,0,0,0,0,0,0,0,0,75700,5981,0,2075,0,1552,5000,0,, 
308474,546532,31-AUG-2024 17.45.23,2010,163.3,184.9,121.9,63,37.8,1624,,,63,,,,0,306,0,0,0,0,0,0,0,0,0,0,0,79100,5650,0,2453,0,1552,5000,0,, 
308477,546533,31-AUG-2024 18.39.28,1056,164,185.6,145.6,40,38.6,1671,,,40,,,,0,997,0,0,0,0,0,0,0,0,0,0,0,83500,5950,0,2057,0,1552,5000,0,, 
308480,546534,31-AUG-2024 19.34.19,2010,163.4,180.9,114.9,66,36.7,1688,,,66,,,,0,309,0,0,0,0,0,0,0,0,0,0,0,76700,6160,0,1717,0,1508,6500,0,, 
308483,546535,31-AUG-2024 20.36.14,2010,164.5,187.6,150.6,37,40.7,1647,,,37,,,,0,308,0,0,0,0,0,0,0,0,0,0,0,84400,5862,0,2258,0,1554,5000,0,, 
308486,546536,31-AUG-2024 21.27.34,1056,158.1,176.4,135.4,41,36.7,1712,,,41,,,,0,1006,0,0,0,0,0,0,0,0,0,0,0,80100,5912,0,2683,0,1554,5000,0,, 
308488,546537,31-AUG-2024 22.19.18,1011,156.1,165.5,140.5,25,37,1699,,,25,,,,0,307,0,0,0,0,0,0,0,0,0,0,0,76500,5756,0,2147,0,1554,5400,0,, 
308491,546538,31-AUG-2024 23.10.12,1011,163.8,195.8,168.8,27,39.5,1631,,,27,,,,0,305,0,0,0,0,0,0,0,0,0,0,0,89100,6460,0,2711,0,1512,5000,0,, 
308494,546539,01-SEP-2024 00.19.30,1011,162.7,191.5,166.5,25,40.8,1655,,,25,,,,0,308,0,0,0,0,0,0,0,0,0,0,0,89000,6147,0,2196,0,1512,5000,0,, 
308497,546540,01-SEP-2024 01.16.29,1011,159.5,194.7,165.7,29,40.7,1677,,,29,,,,0,306,0,0,0,0,0,0,0,0,0,0,0,89000,6300,0,2607,0,1512,5100,0,, 
308499,546541,01-SEP-2024 02.04.04,1011,162,186.3,158.3,28,37.5,1604,,,28,,,,0,306,0,0,0,0,0,0,0,0,0,0,0,85100,5922,0,2727,0,1512,5000,0,, 
308503,546542,01-SEP-2024 02.54.33,1011,164.4,180.8,152.8,28,38.4,1629,,,28,,,,0,289,0,0,0,0,0,0,0,0,0,0,0,83700,5887,0,2632,0,1512,4800,0,, 
308505,546543,01-SEP-2024 03.54.13,1011,165.3,181.2,152.2,29,39.6,1640,,,29,,,,0,307,0,0,0,0,0,0,0,0,0,0,0,84100,6247,0,2384,0,1497,5100,0,, 
308509,546544,01-SEP-2024 04.44.39,1011,159.2,180.4,151.4,29,37,1660,,,29,,,,0,309,0,0,0,0,0,0,0,0,0,0,0,81300,5781,0,2245,0,1497,5100,0,, 
308512,546545,01-SEP-2024 05.41.13,1011,163.1,190.4,162.4,28,40.3,1632,,,28,,,,0,308,0,0,0,0,0,0,0,0,0,0,0,87100,6447,0,3164,0,1552,5200,0,, 
308515,546546,01-SEP-2024 06.31.23,1011,164.1,185.3,157.3,28,38.2,1652,,,28,,,,0,304,0,0,0,0,0,0,0,0,0,0,0,85000,6173,0,2571,0,1662,5500,0,, 
308518,546547,01-SEP-2024 07.29.34,1011,163.6,188.9,159.9,29,39.8,1662,,,29,,,,0,258,0,0,0,0,0,0,0,0,0,0,0,85500,6315,119,2868,0,1500,5000,0,, 
308521,546548,01-SEP-2024 08.23.34,1010,158.9,188.2,145.2,43,37.7,1642,,43,,,,,0,250,0,0,0,0,0,0,0,0,0,0,0,82800,6068,0,2293,0,1498,5000,0,, 
308525,546549,01-SEP-2024 09.11.54,2051,163.5,183.8,161.8,22,37.1,1664,,22,,,,,0,1814,0,0,0,0,0,0,0,0,0,0,0,82000,5859,0,2397,0,3098,5000,0,, 
308527,546550,01-SEP-2024 10.04.38,2051,163.1,195.3,152.3,43,39,1660,,43,,,,,0,908,0,0,0,0,0,0,0,0,0,0,0,86000,6016,0,2418,0,1662,5000,0,, 
308531,546551,01-SEP-2024 10.58.35,2015,166,,148,,42.2,1652,,,,,,,0,810,0,0,0,0,0,0,0,0,0,0,0,89800,6057,635,3327,0,1556,5000,0,, 
308534,546552,01-SEP-2024 12.15.29,2015,159.2,188.8,165.8,23,43.4,1654,,23,,,,,0,806,0,0,0,0,0,0,0,0,0,0,0,91600,6707,132,3122,0,1550,4800,0,, 
308536,546553,01-SEP-2024 13.39.50,1011,163.8,210.3,182.3,28,47.3,1649,,28,,,,,0,261,0,0,0,0,0,0,0,0,0,0,0,98200,6450,130,3614,0,1662,5000,0,, 
308540,546554,01-SEP-2024 14.31.09,1011,163.5,166.4,141.4,25,38,1641,,25,,,,,0,263,0,0,0,0,0,0,0,0,0,0,0,77100,5510,574,2131,0,1500,5000,0,, 
308542,546555,01-SEP-2024 17.10.46,1011,163.5,188.9,162.9,26,44.3,1672,,26,,,,,0,307,0,0,0,0,0,0,0,0,0,0,0,91800,6803,0,3053,0,1552,5900,0,, 
308547,546556,01-SEP-2024 18.08.04,1011,160.6,185.9,160.9,25,42.1,1603,,,25,,,,0,309,0,0,0,0,0,0,0,0,0,0,0,89000,6633,0,3438,0,1552,6000,0,, 
308550,546557,01-SEP-2024 19.00.55,1011,160.5,188.1,161.1,27,41.9,1646,,,27,,,,0,307,0,0,0,0,0,0,0,0,0,0,0,89600,6577,0,3853,0,1552,6000,0,, 
308553,546558,01-SEP-2024 19.57.29,1011,160.4,186,156,30,41.3,1636,,,30,,,,0,305,0,0,0,0,0,0,0,0,0,0,0,88500,6567,504,3999,0,1512,6000,0,, 
308556,546559,01-SEP-2024 20.50.55,1011,161.4,186,161,25,41.9,1669,,,25,,,,0,303,0,0,0,0,0,0,0,0,0,0,0,89100,6590,0,3794,0,1552,6000,0,, 
308558,546560,01-SEP-2024 21.47.34,1011,161.3,187.7,160.7,27,41.5,1594,,,27,,,,0,308,0,0,0,0,0,0,0,0,0,0,0,89000,6507,0,3908,0,1661,7000,0,, 
308561,546561,01-SEP-2024 22.48.14,2011,167.8,186.5,120.5,66,41.4,1631,,,66,,,,0,300,0,0,0,0,0,0,0,0,0,0,0,81000,6220,0,2715,0,1552,6000,0,, 
308564,546562,02-SEP-2024 02.12.41,1010,165.2,185.9,143.9,42,48.5,1633,,,42,,,,0,309,0,0,0,0,0,0,0,0,0,0,0,86000,6298,173,3098,0,1497,4500,0,, 
308569,546563,02-SEP-2024 03.07.22,1010,160.5,184.4,142.4,42,39.9,1660,,,42,,,,0,304,0,0,0,0,0,0,0,0,0,0,0,83800,5969,0,2593,0,1500,5000,0,, 
308571,546564,02-SEP-2024 04.03.30,2010,163.8,191.9,122.9,69,42.1,1630,,,69,,,,0,307,0,0,0,0,0,0,0,0,0,0,0,85500,6147,0,2977,0,1500,5000,0,, 
308574,546565,02-SEP-2024 04.55.41,1057,161.9,190.3,150.3,40,38.7,1648,,,40,,,,0,1007,0,0,0,0,0,0,0,0,0,0,0,85300,6232,0,3663,0,1508,5000,0,, 
308576,546566,02-SEP-2024 05.49.25,1056,164.6,191.3,150.3,41,40.5,1664,,41,,,,,0,996,0,0,0,0,0,0,0,0,0,0,0,85200,5816,0,2256,0,1508,5000,0,, 
308579,546567,02-SEP-2024 06.43.05,1056,164.2,186,145.8,40.2,40,1637,,,40.2,,,,0,1007,0,0,0,0,0,0,0,0,0,0,0,85000,5962,0,2684,0,1662,5000,0,, 
308582,546568,02-SEP-2024 07.45.01,1056,163.7,51,7,44,40.2,1639,,,44,,,,0,1008,0,0,0,0,0,0,0,0,0,0,0,86100,5794,0,2687,0,1500,5000,0,, 
308586,546569,02-SEP-2024 08.34.34,1056,166.8,184,141,43,38.4,1673,,43,,,,,0,1007,0,0,0,0,0,0,0,0,0,0,0,81100,5994,243,2599,0,1500,5000,0,, 
308588,546570,02-SEP-2024 09.22.05,1056,166.9,181.5,140.5,41,37,1642,,41,,,,,0,987,0,0,0,0,0,0,0,0,0,0,0,77300,5965,0,2461,0,1499,5000,0,, 
308592,546571,02-SEP-2024 10.22.49,1056,164.3,181.7,142.7,39,39.6,1661,,,39,,,,0,1007,0,0,0,0,0,0,0,0,0,0,0,83200,6200,0,2832,0,1500,5000,0,, 
308595,546572,02-SEP-2024 11.13.38,1056,166.6,183.3,144.3,39,39.4,1649,,,39,,,,0,1009,0,0,0,0,0,0,0,0,0,0,0,84900,6221,0,3537,0,1500,5000,0,, 
308597,546573,02-SEP-2024 12.00.44,1015,164.9,180.6,140.6,40,36.5,1625,,,40,,,,0,807,0,0,0,0,0,0,0,0,0,0,0,79100,5967,74,3041,0,1054,4000,0,, 
308599,546574,02-SEP-2024 12.46.34,2015,166,182.3,144.3,38,36.1,1643,,38,,,,,0,799,0,0,0,0,0,0,0,0,0,0,0,78900,5919,0,3092,0,1490,4000,0,, 
308601,546575,02-SEP-2024 13.34.05,2015,166.8,195.3,154.3,41,37.9,,,41,,,,,0,805,0,0,0,0,0,0,0,0,0,0,0,85000,6125,0,3008,0,1500,4600,0,, 
308603,546576,02-SEP-2024 14.20.01,2015,162.6,182.9,139.9,43,36.5,1648,,43,,,,,0,788,0,0,0,0,0,0,0,0,0,0,0,79600,5815,0,2680,0,1551,4000,0,, 
308605,546577,02-SEP-2024 15.05.25,2015,165.4,183.8,141.8,42,35.4,1675,,42,,,,,0,796,0,0,0,0,0,0,0,0,0,0,0,78500,5915,0,2692,0,1500,4000,0,, 
308608,546578,02-SEP-2024 16.12.41,2015,161.8,190.5,146.5,44,42.2,1649,,,44,,,,0,300,0,0,0,0,0,0,0,0,0,0,0,82100,6526,0,2374,0,1500,4000,0,, 
308611,546579,02-SEP-2024 17.16.31,2015,161.8,164.5,121.5,43,40.8,1648,,,,,,,0,291,0,0,0,0,0,0,0,0,0,0,0,80000,6425,0,2118,0,1498,4200,0,, 
308615,546580,02-SEP-2024 18.11.13,2010,160.7,188.1,119.1,69,39,1677,,,,69,,,0,290,0,0,0,0,0,0,0,0,0,0,0,78900,5981,0,2751,0,1498,4000,0,, 
308617,546581,02-SEP-2024 19.05.10,2010,164,184.1,116.1,68,37.4,1685,,68,,,,,0,310,0,0,0,0,0,0,0,0,0,0,0,77500,6033,0,2680,0,1500,4000,0,, 
308620,546582,02-SEP-2024 20.08.21,2010,163.1,191.3,122.3,69,41.2,1660,,,,69,,,0,292,0,0,0,0,0,0,0,0,0,0,0,81100,5942,0,2454,0,1500,4000,0,, 
308622,546583,02-SEP-2024 21.03.04,2010,163,164.2,120.2,44,39.4,1663,,,,,,,0,302,0,0,0,0,0,0,0,0,0,0,0,79900,5858,0,2394,0,1498,4000,0,, 
308627,546584,02-SEP-2024 21.53.20,2010,161.7,186.5,144,42.5,36.7,1665,,,,,,,0,800,0,0,0,0,0,0,0,0,0,0,0,81500,6130,99,2794,0,1500,4000,0,, 
308629,546585,02-SEP-2024 22.49.45,2010,163.3,189.2,146.2,43,40.8,1634,,,,,,,0,0,0,0,0,0,0,0,0,0,0,0,0,82100,6432,0,3166,0,1500,4000,0,, 
308632,546586,02-SEP-2024 23.40.50,2015,165.1,186.4,147.1,39.3,40.5,1635,,39.3,,,,,0,810,0,0,0,0,0,0,0,0,0,0,0,84000,5719,0,2175,0,1441,4000,0,, 
308635,546587,03-SEP-2024 00.35.45,2015,165.8,188.5,150.5,38,38.5,1638,,,38,,,,0,808,0,0,0,0,0,0,0,0,0,0,0,83000,6678,0,2842,0,1497,4000,0,, 
308639,546588,03-SEP-2024 01.29.40,1015,165.6,87.1,25.1,62,39.5,1672,,,62,,,,0,800,0,0,0,0,0,0,0,0,0,0,0,80400,6129,0,2497,0,1497,4100,0,, 
308642,546589,03-SEP-2024 02.37.50,1011,162.1,191.7,160.7,31,39.7,1636,,,31,,,,0,256,0,0,0,0,0,0,0,0,0,0,0,85100,5728,0,2445,0,1552,4000,0,, 
308645,546590,03-SEP-2024 03.31.06,2010,161.5,187.8,120.8,67,40.4,1620,,,67,,,,0,257,0,0,0,0,0,0,0,0,0,0,0,81600,5727,0,2342,0,1494,4000,0,, 
308649,546591,03-SEP-2024 04.25.55,2010,165.2,183.8,143.8,40,32.3,1675,,,40,,,,0,805,0,0,0,0,0,0,0,0,0,0,0,72900,5376,0,2052,0,1482,4000,0,, 
308652,546592,03-SEP-2024 05.16.09,2015,165.1,183.8,140.8,43,38,1658,,43,,,,,0,810,0,0,0,0,0,0,0,0,0,0,0,81000,5824,0,2130,0,1497,4000,0,, 
308655,546593,03-SEP-2024 06.05.30,2015,162.5,180.9,139.9,41,38,1649,,,41,,,,0,806,0,0,0,0,0,0,0,0,0,0,0,81000,5758,0,2410,0,1502,4000,0,, 
308657,546594,03-SEP-2024 06.55.17,1014,158.1,185.9,142.9,43,37.6,1609,,,43,,,,0,245,0,0,0,0,0,0,0,0,0,0,0,81200,6108,0,2560,0,1499,4000,0,, 
308660,546595,03-SEP-2024 07.46.47,2014,166.5,193.5,164.5,29,38.8,1642,,29,,,,,0,257,0,0,0,0,0,0,0,0,0,0,0,85500,6455,375,2726,0,1500,4000,0,, 
308663,546596,03-SEP-2024 08.35.49,2014,166.5,181.7,159.7,22,36.6,1632,,22,,,,,0,258,0,0,0,0,0,0,0,0,0,0,0,80400,6252,0,2862,0,1499,4000,0,, 
308666,546597,03-SEP-2024 09.29.01,1011,163.8,183,145,38,37.3,1637,,,38,,,,0,250,0,0,0,0,0,0,0,0,0,0,0,81500,6256,0,2917,0,1500,4000,0,, 
308669,546598,03-SEP-2024 10.19.20,1010,157.1,180,140,40,36.7,1628,,40,,,,,0,256,0,0,0,0,0,0,0,0,0,0,0,79500,6182,0,2536,0,1500,4000,0,, 
308672,546599,03-SEP-2024 11.04.07,1010,165.6,52.8,15.8,37,33.2,1641,,37,,,,,0,257,0,0,0,0,0,0,0,0,0,0,0,71900,5601,573,1733,0,1500,4000,0,, 
308675,546600,03-SEP-2024 12.01.05,1010,166,,133.3,,37.9,1643,,,,,,,0,256,0,0,0,0,0,0,0,0,0,0,0,75600,6684,353,2972,0,1500,4000,0,, 
308677,546601,03-SEP-2024 14.14.49,1011,157.9,200.9,169.9,31,45,1671,,,31,,,,0,256,0,0,0,0,0,0,0,0,0,0,0,93500,7708,129,3272,0,1500,4500,0,, 
308680,546602,03-SEP-2024 15.20.40,1011,163.1,190.4,163.4,27,42.4,1686,,27,,,,,0,257,0,0,0,0,0,0,0,0,0,0,0,89400,6254,0,2731,0,1498,4000,0,, 
308684,546603,03-SEP-2024 16.35.26,1011,159.3,191.3,168.3,23,42,1644,,23,,,,,0,254,0,0,0,0,0,0,0,0,0,0,0,90100,6640,0,3826,0,1500,4000,0,, 
308687,546604,03-SEP-2024 17.30.22,5043,161.6,190.9,151.9,39,41.1,1674,,39,,,,,0,1006,0,0,0,0,0,0,0,0,0,0,0,88800,5954,0,2908,0,1552,4000,0,, 
308690,546605,03-SEP-2024 18.38.53,5071,165.7,189.7,151.7,38,39.6,1656,,,,,,,0,1008,0,0,0,0,0,0,0,0,0,0,0,85300,6201,0,2879,0,1498,4000,0,, 
308693,546606,03-SEP-2024 19.45.43,5071,163.8,179.9,140.9,39,38,1660,,,,39,,,0,1006,0,0,0,0,0,0,0,0,0,0,0,81000,6385,0,3633,0,1500,4000,0,, 
308695,546607,04-SEP-2024 00.28.16,5071,162.3,192.7,151.7,41,52.5,1664,,,,,,,0,1007,0,0,0,0,0,0,0,0,0,0,0,95000,7179,0,3321,0,1500,4100,0,, 
308701,546608,04-SEP-2024 01.26.32,2010,166.4,181.6,140.6,41,40.3,1607,,,41,,,,0,259,0,0,0,0,0,0,0,0,0,0,0,83200,6467,0,2803,0,1497,4000,0,, 
308703,546609,04-SEP-2024 02.29.52,2010,163.6,199.2,132.2,67,40.7,1608,,,67,,,,0,260,0,0,0,0,0,0,0,0,0,0,0,82600,5919,0,2041,0,1497,4000,0,, 
308707,546610,04-SEP-2024 03.46.22,2010,166,,108.6,,36.5,1668,,,,,,,0,256,0,0,0,0,0,0,0,0,0,0,0,73700,5650,0,2408,0,1464,4400,0,, 
308710,546611,04-SEP-2024 04.52.45,2010,163.2,175.9,110.9,65,38,1612,,,65,,,,0,256,0,0,0,0,0,0,0,0,0,0,0,77300,6052,0,2876,0,1500,4100,0,, 
308714,546612,04-SEP-2024 06.10.13,2010,162.5,165.1,124.1,41,33.2,1616,,,41,,,,0,258,0,0,0,0,0,0,0,0,0,0,0,71000,4930,0,1818,0,1500,4000,0,, 
308717,546613,04-SEP-2024 07.06.27,2010,166.5,182.5,139.5,43,39.4,1608,,,43,,,,0,257,0,0,0,0,0,0,0,0,0,0,0,81000,6167,0,2480,0,1500,4100,0,, 
308719,546614,04-SEP-2024 08.22.12,2010,164.5,188.9,125.9,63,42.4,1643,,,63,,,,0,304,0,0,0,0,0,0,0,0,0,0,0,80600,6616,0,2212,0,1552,4100,0,, 
308722,546615,04-SEP-2024 09.29.03,2010,157.1,188.1,146.1,42,38,1654,,,42,,,,0,305,0,0,0,0,0,0,0,0,0,0,0,80200,6132,0,2445,0,1552,4000,0,, 
308725,546616,04-SEP-2024 11.16.07,2010,162.5,210.1,146.1,64,43.4,1662,,,64,,,,0,308,0,0,0,0,0,0,0,0,0,0,0,84200,6258,0,2705,0,1552,4000,0,, 
308729,546617,04-SEP-2024 12.13.13,2010,162.6,185.1,120.1,65,40.4,1662,,,65,,,,0,307,0,0,0,0,0,0,0,0,0,0,0,80200,6499,0,2639,0,1512,4000,0,, 
308731,546618,04-SEP-2024 13.05.59,2015,157.3,180,140,40,36.4,1684,,,40,,,,0,803,0,0,0,0,0,0,0,0,0,0,0,79500,6209,0,2731,0,1552,4000,0,, 
308734,546619,04-SEP-2024 14.05.22,2015,162.6,59.1,17.1,42,36,1688,,,42,,,,0,297,0,0,0,0,0,0,0,0,0,0,0,78500,5815,0,3145,0,1511,4000,0,, 
308737,546620,04-SEP-2024 15.07.18,2015,156.1,179.6,116.6,63,41.6,1640,,,63,,,,0,306,0,0,0,0,0,0,0,0,0,0,0,81800,6004,0,2389,0,1511,4200,0,, 
308740,546621,04-SEP-2024 16.08.42,2015,162.9,186.2,122.2,64,38,1683,,,64,,,,0,807,0,0,0,0,0,0,0,0,0,0,0,77600,6610,0,2177,0,1446,4600,0,, 
308743,546622,04-SEP-2024 17.02.07,2015,161.3,185,119,66,36.6,1662,,66,,,,,0,809,0,0,0,0,0,0,0,0,0,0,0,75000,6178,0,1903,0,1497,4000,0,, 
308746,546623,04-SEP-2024 17.56.29,2010,162.6,179.8,114.8,65,37.3,1678,,65,,,,,0,309,0,0,0,0,0,0,0,0,0,0,0,76800,5973,0,1959,0,1497,4000,0,, 
308749,546624,04-SEP-2024 18.48.07,2010,159.6,187.8,120.8,67,36.8,1654,,67,,,,,0,308,0,0,0,0,0,0,0,0,0,0,0,78200,6050,0,2940,0,1500,4000,0,, 
308752,546625,04-SEP-2024 19.40.53,2010,161.4,180.99,141,39.99,39.2,1665,,,7.95,32.04,,,0,308,0,0,0,0,0,0,0,0,0,0,0,84100,5606,0,2624,0,1508,4000,0,, 
308754,546626,04-SEP-2024 20.30.41,2010,163,181,141,40,35.6,1658,,40,,,,,0,307,0,0,0,0,0,0,0,0,0,0,0,77700,6089,0,2132,0,1508,4000,0,, 
308758,546627,04-SEP-2024 21.20.39,1056,159.7,,132.1,,35.5,1673,,,,,,,0,1006,0,0,0,0,0,0,0,0,0,0,0,74600,5850,0,1990,0,1498,4000,0,, 
308761,546628,04-SEP-2024 22.14.08,1056,158.2,,139.3,,35.6,1652,,,,,,,0,985,0,0,0,0,0,0,0,0,0,0,0,76500,5978,0,1641,0,1496,4000,0,, 
308763,546629,04-SEP-2024 23.03.59,1056,158.2,182.4,140.4,42,37.5,1659,,,,42,,,0,1004,0,0,0,0,0,0,0,0,0,0,0,78600,6157,0,2269,0,1498,4000,0,, 
308767,546630,04-SEP-2024 23.58.28,1056,161,,138.5,,37.9,1673,,,,,,,0,989,0,0,0,0,0,0,0,0,0,0,0,78000,5907,0,1708,0,1500,4000,0,, 
308770,546631,05-SEP-2024 00.54.34,1015,165.9,183.5,140.5,43,36.5,1676,,,43,,,,0,807,0,0,0,0,0,0,0,0,0,0,0,76600,6399,0,1999,0,1500,4000,0,, 
308773,546632,05-SEP-2024 01.49.09,2015,163.7,181.8,119.8,62,35.8,1655,,,62,,,,0,807,0,0,0,0,0,0,0,0,0,0,0,72400,6220,0,1792,0,1500,4100,0,, 
308776,546633,05-SEP-2024 02.49.04,2015,159.7,182.4,116.4,66,39.1,1666,,,66,,,,0,808,0,0,0,0,0,0,0,0,0,0,0,74300,6539,0,2468,0,2994,1500,0,, 
308779,546634,05-SEP-2024 03.45.59,1015,162.1,171.5,131.5,40,34.1,1647,,,40,,,,0,807,0,0,0,0,0,0,0,0,0,0,0,69700,6419,0,2071,0,3991,1500,0,, 
308781,546635,05-SEP-2024 04.50.55,2030,167.3,155.2,110.2,45,35.3,1645,,,45,,,,0,1005,0,0,0,0,0,0,0,0,0,0,0,63500,6300,0,2330,0,3987,1500,0,, 
308789,546636,06-SEP-2024 02.35.04,2030,157.6,219.2,134.2,85,64.2,1675,,,85,,,,0,999,0,0,0,0,0,0,0,0,0,0,0,98400,7080,927,2802,0,1108,6400,0,, 
308791,546637,06-SEP-2024 03.36.53,1032,160.8,,155,,43.9,1681,,,,,,,0,1004,0,0,0,0,0,0,0,0,0,0,0,89300,6274,575,2463,0,1662,4000,0,, 
308793,546638,06-SEP-2024 04.25.17,1032,158.5,190,150,40,38.7,1667,,40,,,,,0,1007,0,0,0,0,0,0,0,0,0,0,0,81200,6048,0,1567,0,1500,4000,0,, 
308795,546639,06-SEP-2024 06.26.56,1032,166.2,185.1,145.1,40,43.2,1674,,40,,,,,0,997,0,0,0,0,0,0,0,0,0,0,0,85100,6159,131,2675,0,1500,4000,0,, 
308798,546640,06-SEP-2024 07.35.22,1032,164.2,190.5,149.5,41,40.2,1660,,41,,,,,0,1001,0,0,0,0,0,0,0,0,0,0,0,80300,6384,0,2391,0,1552,4000,0,, 
308801,546641,06-SEP-2024 08.30.28,1011,162.5,190.3,150.3,40,38.5,1661,,40,,,,,0,299,0,0,0,0,0,0,0,0,0,0,0,80000,6267,0,2002,0,776,4000,0,, 
308804,546642,06-SEP-2024 09.18.38,1011,162.4,187.64,150.3,37.34,36.8,1658,,,8.18,29.16,,,0,300,0,0,0,0,0,0,0,0,0,0,0,78100,6205,0,2392,0,1508,4000,0,, 
308807,546643,06-SEP-2024 10.09.54,1010,162.5,185.34,144.8,40.54,36.4,1659,,,8.78,31.76,,,0,300,0,0,0,0,0,0,0,0,0,0,0,77800,6453,0,2287,0,1508,4000,0,, 
308810,546644,06-SEP-2024 11.01.18,2015,160.9,186.18,120.2,65.98,36.2,1639,,,27.29,38.69,,,0,300,0,0,0,0,0,0,0,0,0,0,0,74000,6224,0,2056,0,1508,4000,0,, 
308814,546645,06-SEP-2024 11.48.33,2015,160.8,188.14,148.2,39.94,37.5,1617,,,25.26,14.68,,,0,298,0,0,0,0,0,0,0,0,0,0,0,81000,6186,0,2325,0,1508,4000,0,, 
308816,546646,06-SEP-2024 12.35.38,2010,161,179.86,140.1,39.76,36.6,1643,,,,39.76,,,0,300,0,0,0,0,0,0,0,0,0,0,0,77500,6031,0,2240,0,1552,4000,0,, 
308820,546647,06-SEP-2024 13.25.44,2010,161.1,182.5,144.5,38,39,1637,,,38,,,,0,300,0,0,0,0,0,0,0,0,0,0,0,81000,5579,0,1868,0,1508,4000,0,, 
308822,546648,06-SEP-2024 14.12.44,2010,158.9,185.8,145.8,40,35.5,1652,,,40,,,,0,307,0,0,0,0,0,0,0,0,0,0,0,78100,6012,0,1848,0,1508,4000,0,, 
308825,546649,06-SEP-2024 15.01.10,2010,162.5,185.5,146.5,39,36.2,1665,,,39,,,,0,300,0,0,0,0,0,0,0,0,0,0,0,77800,6181,0,2098,0,1552,4000,0,, 
308828,546650,06-SEP-2024 16.14.54,2010,162.1,162.7,122.7,40,39.5,1657,,,40,,,,0,302,0,0,0,0,0,0,0,0,0,0,0,79300,6182,0,2612,0,1498,3900,0,, 
308832,546651,06-SEP-2024 17.09.59,2010,160.6,186.7,122.7,64,36.4,1691,,64,,,,,0,299,0,0,0,0,0,0,0,0,0,0,0,75300,6056,0,2398,0,1498,3900,0,, 
308834,546652,06-SEP-2024 18.00.14,2010,165,182,140,42,35.1,1649,,42,,,,,0,300,0,0,0,0,0,0,0,0,0,0,0,76200,5798,0,2578,0,1500,4000,0,, 
308838,546653,06-SEP-2024 18.53.59,2030,164.7,,141.1,,36.2,1663,,,,,,,0,0,0,0,0,0,0,0,0,0,0,0,0,78000,5804,0,1989,0,1499,4000,0,, 
308841,546654,06-SEP-2024 19.47.49,2030,158.8,178.3,138.3,40,36.6,1640,,,,40,,,0,1000,0,0,0,0,0,0,0,0,0,0,0,76900,5636,0,1847,0,1500,4000,0,, 
308843,546655,06-SEP-2024 20.39.20,2030,162,182,140,42,38.2,1700,,,,42,,,0,998,0,0,0,0,0,0,0,0,0,0,0,80600,5835,0,2012,0,1508,4000,0,, 
308846,546656,06-SEP-2024 22.06.30,2030,162.4,186.9,146.9,40,42.7,1637,,,,40,,,0,991,0,0,0,0,0,0,0,0,0,0,0,86200,6619,0,2461,0,1498,4400,0,, 
308849,546657,07-SEP-2024 01.37.13,2030,80.6,153.9,111.9,42,39.4,1680,,,,,,,0,1003,0,0,0,0,0,0,0,0,0,0,0,72900,5752,0,2370,0,1000,2700,0,, 
308855,546658,07-SEP-2024 02.58.30,2030,162.5,,118.9,,40.8,1647,,,,,,,0,0,0,0,0,0,0,0,0,0,0,0,0,79500,5418,0,2831,0,1498,4100,0,, 
308857,546659,07-SEP-2024 03.52.25,2030,161.4,187.9,149.9,38,38.2,1663,,38,,,,,0,993,0,0,0,0,0,0,0,0,0,0,0,83300,6231,0,2841,0,1500,4000,0,, 
308860,546660,07-SEP-2024 04.39.50,2030,163.6,184.9,144.9,40,37.7,1642,,40,,,,,0,1002,0,0,0,0,0,0,0,0,0,0,0,79400,5867,0,2877,0,1499,4000,0,, 
308864,546661,07-SEP-2024 05.31.35,2030,154.8,185.1,144.1,41,39.5,1635,,41,,,,,0,1004,0,0,0,0,0,0,0,0,0,0,0,83300,6164,0,3086,0,1501,3800,0,, 
308866,546662,07-SEP-2024 06.21.06,2030,163,193.9,154.9,39,40.3,1629,,39,,,,,0,1005,0,0,0,0,0,0,0,0,0,0,0,84000,6160,0,2479,0,1500,4000,0,, 
308869,546663,07-SEP-2024 07.05.50,2030,162,173.3,130.3,43,35.8,1631,,43,,,,,0,1002,0,0,0,0,0,0,0,0,0,0,0,73600,5687,0,2554,0,1503,4000,0,, 
308872,546664,07-SEP-2024 07.55.29,2030,163.2,180.5,140.5,40,37.5,1621,,,40,,,,0,1006,0,0,0,0,0,0,0,0,0,0,0,77600,5916,0,2146,0,1503,4000,0,, 
308875,546665,07-SEP-2024 08.49.36,2030,158.3,191.4,150.4,41,38.8,1648,,41,,,,,0,960,0,0,0,0,0,0,0,0,0,0,0,82600,5906,0,1910,0,1553,5000,0,, 
308878,546666,07-SEP-2024 09.40.39,1030,162.1,191.26,150.7,40.56,38.7,1604,,,13.18,27.38,,,0,961,0,0,0,0,0,0,0,0,0,0,0,82100,5838,0,2164,0,1441,4600,0,, 
308882,546667,07-SEP-2024 10.27.49,1030,160.6,191.7,150.7,41,36.8,1642,,,41,,,,0,960,0,0,0,0,0,0,0,0,0,0,0,77900,6095,0,2246,0,1508,4800,0,, 
308885,546668,07-SEP-2024 11.17.10,5042,161.5,175.37,140,35.37,38,1640,,,16.06,19.31,,,0,962,0,0,0,0,0,0,0,0,0,0,0,78500,6103,0,2327,0,1508,4700,0,, 
308888,546669,07-SEP-2024 12.18.06,5042,158.7,179.7,139.7,40,38.3,1644,,,40,,,,0,960,0,0,0,0,0,0,0,0,0,0,0,79500,6296,0,2532,0,1508,4600,0,, 
308891,546670,07-SEP-2024 13.07.00,5042,166.3,176.9,139.9,37,38,1638,,,37,,,,0,959,0,0,0,0,0,0,0,0,0,0,0,79900,6111,0,2592,0,1508,4000,0,, 
308893,546671,07-SEP-2024 13.53.01,1015,164.3,179.03,139.8,39.23,35.6,1669,,,7.86,31.37,,,0,810,0,0,0,0,0,0,0,0,0,0,0,77300,5892,0,2282,0,1508,4400,0,, 
308897,546672,07-SEP-2024 14.45.25,1015,164.3,179.78,140.1,39.68,36.5,1679,,,21.7,17.98,,,0,809,0,0,0,0,0,0,0,0,0,0,0,76900,5858,0,2266,0,1507,4100,0,, 
308900,546673,07-SEP-2024 15.35.36,1010,158.3,,154.5,,37.8,1656,,,,,,,0,257,0,0,0,0,0,0,0,0,0,0,0,81200,6126,0,2474,0,1497,4000,0,, 
308903,546674,07-SEP-2024 16.44.00,2010,164.8,184.3,119.3,65,38.3,1671,,,65,,,,0,255,0,0,0,0,0,0,0,0,0,0,0,76600,6050,0,1998,0,1497,4200,0,, 
308905,546675,07-SEP-2024 17.53.55,2011,157.9,195.1,129.1,66,40.4,1628,,,66,,,,0,259,0,0,0,0,0,0,0,0,0,0,0,82000,6575,0,2937,0,1497,3900,0,, 
308909,546676,07-SEP-2024 18.47.41,2010,160.8,187.9,120.9,67,39.9,1603,,,67,,,,0,259,0,0,0,0,0,0,0,0,0,0,0,77500,5924,0,2445,0,1497,4100,0,, 
308912,546677,07-SEP-2024 19.41.22,2010,161.4,180.5,113.5,67,36.7,1645,,,67,,,,0,254,0,0,0,0,0,0,0,0,0,0,0,73700,5962,0,2294,0,1497,4100,0,, 
308915,546678,07-SEP-2024 20.39.11,2010,164.7,182.7,116.7,66,39,1649,,,66,,,,0,239,0,0,0,0,0,0,0,0,0,0,0,76500,5590,0,2300,0,1497,4000,0,, 
308918,546679,07-SEP-2024 21.36.52,2010,165.3,176.9,114.9,62,36.4,1655,,,62,,,,0,244,0,0,0,0,0,0,0,0,0,0,0,75700,5713,0,2405,0,1500,4000,0,, 
308921,546680,07-SEP-2024 22.33.45,2010,160.7,190.8,123.8,67,42.1,1649,,67,,,,,0,255,0,0,0,0,0,0,0,0,0,0,0,81900,6420,0,2629,0,1500,4000,0,, 
308924,546681,07-SEP-2024 23.27.46,1015,158,190.4,151.4,39,38.7,1671,,,39,,,,0,800,0,0,0,0,0,0,0,0,0,0,0,83800,6641,204,2442,0,2216,4000,0,, 
308927,546682,08-SEP-2024 00.26.55,1015,160.6,185.1,147.1,38,40.2,1654,,38,,,,,0,807,0,0,0,0,0,0,0,0,0,0,0,81600,5712,0,3094,0,1500,4000,0,, 
308930,546683,08-SEP-2024 01.17.26,1015,161.3,181.8,143.8,38,39.2,1663,,38,,,,,0,807,0,0,0,0,0,0,0,0,0,0,0,79800,5907,0,2626,0,1498,4000,0,, 
308932,546684,08-SEP-2024 02.05.56,2010,161.4,180.7,140.7,40,38.9,1668,,40,,,,,0,257,0,0,0,0,0,0,0,0,0,0,0,81200,5717,0,2420,0,1660,4000,0,, 
308936,546685,08-SEP-2024 02.53.12,1015,164.3,180.2,142.2,38,38.3,1684,,38,,,,,0,256,0,0,0,0,0,0,0,0,0,0,0,79000,5950,0,2862,0,1499,4000,0,, 
308939,546686,08-SEP-2024 03.54.02,2010,161,181.9,119.9,62,40.1,1644,,62,,,,,0,258,0,0,0,0,0,0,0,0,0,0,0,77100,5689,0,2559,0,1498,4400,0,, 
308941,546687,08-SEP-2024 04.43.02,2010,41.4,104.7,39.7,65,24.2,,,65,,,,,0,255,0,0,0,0,0,0,0,0,0,0,0,40300,4258,0,1999,0,1000,2300,0,, 
308946,546688,08-SEP-2024 04.48.32,2011,41.4,,0,,0,,,,,,,,0,0,0,0,0,0,0,0,0,0,0,0,0,0,0,0,0,0,0,0,0,, 
308948,456687,08-SEP-2024 06.39.11,1015,162.9,127.1,91.1,36,30,1677,,22,14,,,,0,0,0,0,0,0,0,0,0,0,0,0,0,59800,4229,184,2261,0,1000,3200,0,, 
308951,456688,08-SEP-2024 07.50.00,2010,162.3,180.2,144.2,36,39.2,1657,,22,14,,,,0,303,0,0,0,0,0,0,0,0,0,0,0,83300,6262,0,2706,0,1774,4000,0,, 
308954,456689,08-SEP-2024 08.52.07,2011,163.1,183.7,145.7,38,43.7,1636,,,38,,,,0,308,0,0,0,0,0,0,0,0,0,0,0,86600,6166,0,3027,0,1508,4000,0,, 
308957,456690,08-SEP-2024 09.44.41,2011,163.1,184.4,144.4,40,38.6,1673,,,40,,,,0,307,0,0,0,0,0,0,0,0,0,0,0,80400,6292,0,2920,0,1508,4000,0,, 
308959,546691,08-SEP-2024 10.31.27,1010,162.9,180.9,142.9,38,37.2,1649,,38,,,,,0,291,0,0,0,0,0,0,0,0,0,0,0,78200,6030,0,2378,0,1418,4000,0,, 
308962,546692,08-SEP-2024 11.23.58,2010,160.4,180.3,140.3,40,37,1648,,,40,,,,0,307,0,0,0,0,0,0,0,0,0,0,0,77500,6177,0,1995,0,1552,4000,0,, 
308965,546693,08-SEP-2024 12.22.58,2010,162.2,184.9,115.9,69,37.3,,,,69,,,,0,309,0,0,0,0,0,0,0,0,0,0,0,74500,5922,0,2244,0,1552,4000,0,, 
308967,546694,08-SEP-2024 13.18.23,2010,161.4,182.99,140.9,42.09,41.1,,,,6.93,35.16,,,0,303,0,0,0,0,0,0,0,0,0,0,0,82200,5231,0,2137,0,1498,4000,0,, 
308971,546695,08-SEP-2024 14.12.57,2010,166.3,189.14,125.2,63.94,40.8,1675,,,16.6,47.34,,,0,291,0,0,0,0,0,0,0,0,0,0,0,81600,6301,0,2865,0,748,5100,0,, 
308974,546696,08-SEP-2024 16.13.17,2010,164.5,190.7,125.7,65,43.4,1636,,,65,,,,0,306,0,0,0,0,0,0,0,0,0,0,0,85000,6320,0,2943,0,1498,4000,0,, 
308978,546697,08-SEP-2024 17.48.37,2056,164.7,189.7,122.7,67,41.4,1661,,,67,,,,0,1007,0,0,0,0,0,0,0,0,0,0,0,82300,5660,0,2870,0,1307,4000,0,, 
308982,546698,08-SEP-2024 19.37.36,1056,164.7,186.1,120.1,66,43,1589,,,66,,,,0,1005,0,0,0,0,0,0,0,0,0,0,0,83000,6283,0,2664,0,1502,3900,0,, 
308985,546699,08-SEP-2024 20.30.13,1056,163.8,185.9,120.9,65,37.8,1644,,,65,,,,0,999,0,0,0,0,0,0,0,0,0,0,0,74600,5569,0,2150,0,1508,4200,0,, 
308988,546700,08-SEP-2024 21.30.03,2011,166.9,186.9,116.7,70.2,41.1,1658,,,70.2,,,,0,250,0,0,0,0,0,0,0,0,0,0,0,80000,6405,0,3158,0,903,5000,0,, 
308991,546701,08-SEP-2024 22.51.43,2011,164.6,178.8,114.8,64,39.3,1665,,,64,,,,0,255,0,0,0,0,0,0,0,0,0,0,0,77400,6087,0,2626,0,1499,4000,0,, 
308994,546702,08-SEP-2024 23.55.07,1011,162.1,190.3,159.3,31,42.5,1630,,,31,,,,0,254,0,0,0,0,0,0,0,0,0,0,0,85900,6481,0,3298,0,1500,4000,0,, 
308996,546703,09-SEP-2024 01.45.45,1011,161.3,186.9,160.9,26,40.7,1654,,26,,,,,0,250,0,0,0,0,0,0,0,0,0,0,0,85500,6231,0,3076,0,1497,4000,0,, 
309000,546704,09-SEP-2024 02.43.38,1011,164.3,185.4,159.4,26,40.5,1641,,26,,,,,0,249,0,0,0,0,0,0,0,0,0,0,0,87600,6154,255,3376,0,1500,4000,0,, 
309003,546705,09-SEP-2024 03.58.04,1011,165,185.2,158.2,27,43.3,1664,,,27,,,,0,256,0,0,0,0,0,0,0,0,0,0,0,88300,6441,504,3794,0,1549,3900,0,, 
309006,546706,09-SEP-2024 05.05.24,1011,159.7,197.2,158.2,39,42.7,1649,,39,,,,,0,255,0,0,0,0,0,0,0,0,0,0,0,79900,6246,504,2401,0,1549,4000,0,, 
309010,546707,09-SEP-2024 06.04.04,1011,165.6,184.8,120.8,64,39.1,1645,,,64,,,,0,984,0,0,0,0,0,0,0,0,0,0,0,77600,6097,0,2820,0,1500,4000,0,, 
309012,546708,09-SEP-2024 07.02.13,2030,164.4,203,146,57,40,1556,,57,,,,,0,988,0,0,0,0,0,0,0,0,0,0,0,79400,6293,0,3140,0,1500,4000,0,, 
309015,546709,09-SEP-2024 09.12.08,2030,164.1,191,161,30,42.9,1654,,30,,,,,0,990,0,0,0,0,0,0,0,0,0,0,0,90000,6399,0,3171,0,1500,5000,0,, 
309018,546710,09-SEP-2024 10.19.32,2030,163.6,189.8,148.8,41,42.2,1662,,41,,,,,0,1006,0,0,0,0,0,0,0,0,0,0,0,84300,6191,0,2614,0,1995,5300,0,, 
309021,546711,09-SEP-2024 11.09.00,2030,163.6,182.2,143.2,39,39.3,1628,,,,,,,0,988,0,0,0,0,0,0,0,0,0,0,0,80000,5812,0,2523,0,1498,5100,0,, 
309024,546712,09-SEP-2024 11.57.19,1030,160.5,181,140.7,40.3,40.8,,,,,,,,0,990,0,0,0,0,0,0,0,0,0,0,0,83100,5932,0,3089,0,1499,4000,0,, 
309027,546713,09-SEP-2024 12.49.19,1030,161.9,182.8,142.6,40.2,42.7,1621,,40.2,,,,,0,1006,0,0,0,0,0,0,0,0,0,0,0,84600,5441,0,2596,0,1500,4000,0,, 
309030,546714,09-SEP-2024 13.43.30,1030,162.6,175.6,135.6,40,39.4,1683,,40,,,,,0,1004,0,0,0,0,0,0,0,0,0,0,0,79500,6416,599,3275,0,1500,3500,0,, 
309033,546715,09-SEP-2024 14.43.31,2030,162.7,184,146,38,39.8,1648,,38,,,,,0,1005,0,0,0,0,0,0,0,0,0,0,0,80900,5657,0,2142,0,1996,4000,0,, 
309037,546716,09-SEP-2024 15.32.19,2030,164.8,188.1,151.5,36.6,39.3,1669,,,,36.6,,,0,1005,0,0,0,0,0,0,0,0,0,0,0,82400,5623,0,1815,0,1500,4000,0,, 
309040,546717,09-SEP-2024 16.20.19,2030,164.3,180.1,143.1,37,38.5,1625,,,37,,,,0,1003,0,0,0,0,0,0,0,0,0,0,0,79600,5833,0,2002,0,1500,4000,0,, 
309045,546718,09-SEP-2024 17.34.19,2030,166.4,184.9,119.9,65,39.8,1650,,,65,,,,0,1002,0,0,0,0,0,0,0,0,0,0,0,77500,5913,0,2086,0,1499,3600,0,, 
309048,546719,09-SEP-2024 18.29.40,6095,165.6,185.1,118.1,67,39.7,1665,,,67,,,,0,995,0,0,0,0,0,0,0,0,0,0,0,77500,5744,0,3153,0,1500,4800,0,, 
309051,546720,09-SEP-2024 19.23.39,6095,165.1,190.6,123.6,67,40.2,1677,,,67,,,,0,1006,0,0,0,0,0,0,0,0,0,0,0,78500,6132,0,2289,0,1499,4000,0,, 
309053,546721,09-SEP-2024 20.10.40,6095,165.6,212.4,147.4,65,36.7,1654,,,65,,,,0,1004,0,0,0,0,0,0,0,0,0,0,0,77600,6021,0,2029,0,1502,4000,0,, 
309056,546722,09-SEP-2024 21.09.03,6095,165,186.7,120.7,66,40,1687,,,66,,,,0,991,0,0,0,0,0,0,0,0,0,0,0,78600,6430,0,2530,0,1546,4300,0,, 
309059,546723,09-SEP-2024 21.55.09,2015,164.6,179.8,142.8,37,35.8,1654,,,37,,,,0,790,0,0,0,0,0,0,0,0,0,0,0,73700,5724,0,2159,0,1528,4000,0,, 
309061,546724,09-SEP-2024 22.57.20,2010,163.7,196.9,131.9,65,40.1,1667,,,65,,,,0,255,0,0,0,0,0,0,0,0,0,0,0,79900,6199,0,1792,0,1995,4700,0,, 
309065,546725,09-SEP-2024 23.50.49,2010,162.3,197.9,131.9,66,40.2,1671,,,66,,,,0,239,0,0,0,0,0,0,0,0,0,0,0,78100,6203,0,2565,0,2000,4700,0,, 
309068,546726,10-SEP-2024 00.40.39,2010,165.3,183.3,117.3,66,37.7,1630,,,66,,,,0,250,0,0,0,0,0,0,0,0,0,0,0,73100,6051,0,2444,0,1497,4500,0,, 
309071,546727,10-SEP-2024 01.28.15,2010,164.6,180.3,143.3,37,36.8,1634,,,37,,,,0,238,0,0,0,0,0,0,0,0,0,0,0,76500,6183,0,1843,0,1500,4500,0,, 
309074,546728,10-SEP-2024 02.25.15,2010,164.6,184.6,143.6,41,39.4,1678,,,41,,,,0,815,0,0,0,0,0,0,0,0,0,0,0,84000,5377,0,2184,0,1500,4500,0,, 
309077,546729,10-SEP-2024 03.16.16,1015,164.9,184.7,146.7,38,38.5,1649,,,38,,,,0,792,0,0,0,0,0,0,0,0,0,0,0,79500,5683,0,2027,0,1499,4600,0,, 
309080,546730,10-SEP-2024 04.15.56,2015,164.8,185.5,148.5,37,38.8,1646,,,37,,,,0,800,0,0,0,0,0,0,0,0,0,0,0,80900,6109,0,2592,0,1499,4600,0,, 
309083,546731,10-SEP-2024 05.03.36,1030,165,190.4,150.4,40,37.7,1658,,40,,,,,0,998,0,0,0,0,0,0,0,0,0,0,0,81200,6091,0,2290,0,1499,4500,0,, 
309085,546732,10-SEP-2024 05.53.25,1030,163.5,181.1,144.1,37,37.4,1647,,37,,,,,0,1002,0,0,0,0,0,0,0,0,0,0,0,79000,6060,0,2082,0,2052,4500,0,, 
309089,546733,10-SEP-2024 06.42.30,1030,164.5,180.1,141.1,39,36.5,1682,,39,,,,,0,1006,0,0,0,0,0,0,0,0,0,0,0,77600,5782,0,2084,0,2000,4500,0,, 
309091,546734,10-SEP-2024 07.34.29,1030,163.3,190.2,153.2,37,38.5,1643,,37,,,,,0,999,0,0,0,0,0,0,0,0,0,0,0,83800,6626,0,3057,0,1503,4500,0,, 
309095,546735,10-SEP-2024 09.34.40,8061,161.9,182.6,144.4,38.2,45.4,1651,,,,,,,0,998,0,0,0,0,0,0,0,0,0,0,0,84400,5715,0,2695,0,1498,5200,0,, 
309099,546736,10-SEP-2024 10.23.56,8061,159.9,184.3,144.3,40,40.9,1673,,,,,,,0,1004,0,0,0,0,0,0,0,0,0,0,0,83100,6202,0,2949,0,1498,4600,0,, 
309101,546737,10-SEP-2024 11.18.56,8061,162.4,183.1,144.6,38.5,39.6,1676,,,,,,,0,994,0,0,0,0,0,0,0,0,0,0,0,81100,6013,0,2894,0,1498,5000,0,, 
309104,546738,10-SEP-2024 12.28.06,8061,160.3,184.1,144.6,39.5,42,1657,,,,,,,0,998,0,0,0,0,0,0,0,0,0,0,0,81100,5580,0,2364,0,1498,5000,0,, 
309107,546739,10-SEP-2024 13.17.05,8061,160.5,182.4,141.4,41,38.6,1656,,41,,,,,0,998,0,0,0,0,0,0,0,0,0,0,0,80800,5453,0,1861,0,1498,5000,0,, 
309110,546740,10-SEP-2024 14.06.16,5040,161.1,181.9,139.9,42,39.4,1647,,,,42,,,0,1003,0,0,0,0,0,0,0,0,0,0,0,81100,5536,0,2297,0,1500,4800,0,, 
309113,546741,10-SEP-2024 14.56.42,5040,160.9,186.1,144.9,41.2,39,1678,,,,,,,0,1004,0,0,0,0,0,0,0,0,0,0,0,81500,5551,0,2180,0,1500,5000,0,, 
309116,546742,10-SEP-2024 15.50.41,5040,163,185.7,143.7,42,40.8,1640,,,42,,,,0,1003,0,0,0,0,0,0,0,0,0,0,0,81800,5594,0,1791,0,1499,4000,0,, 
309119,546743,10-SEP-2024 16.43.15,5040,165.7,191.5,150.5,41,42.5,1644,,,41,,,,0,995,0,0,0,0,0,0,0,0,0,0,0,85000,6273,0,2500,0,1500,4500,0,, 
309122,546744,10-SEP-2024 17.33.31,5040,165.3,175,134,41,38.4,1684,,,41,,,,0,995,0,0,0,0,0,0,0,0,0,0,0,78900,5368,0,2291,0,1500,5500,0,, 
309125,546745,10-SEP-2024 19.12.45,5040,163.8,191.3,151.3,40,47.9,1614,,,40,,,,0,1006,0,0,0,0,0,0,0,0,0,0,0,92000,6090,0,2623,0,1500,6000,0,, 
309129,546746,10-SEP-2024 20.03.15,1030,163.9,181.7,139.7,42,38.2,1661,,,42,,,,0,1007,0,0,0,0,0,0,0,0,0,0,0,79000,5492,0,1906,0,1499,6000,0,, 
309131,546747,10-SEP-2024 20.57.07,1032,162.1,183.8,140.8,43,41.1,1666,,,43,,,,0,1005,0,0,0,0,0,0,0,0,0,0,0,83500,5328,0,2318,0,1500,6000,0,, 
309134,546748,10-SEP-2024 22.09.21,1032,163.7,182.5,140.5,42,39.5,1644,,,42,,,,0,1004,0,0,0,0,0,0,0,0,0,0,0,81300,5353,0,2105,0,1500,6000,0,, 
309137,546749,10-SEP-2024 23.08.12,2010,164.1,180.3,140.3,40,39.2,1667,,,40,,,,0,244,0,0,0,0,0,0,0,0,0,0,0,81200,6040,0,2480,0,1500,6000,0,, 
309139,546750,11-SEP-2024 00.11.21,2010,163.8,189.1,150.1,39,40.5,1664,,,39,,,,0,303,0,0,0,0,0,0,0,0,0,0,0,81400,6104,0,2435,0,1499,4000,0,, 
309142,546751,11-SEP-2024 01.09.21,2010,163.7,187.4,144.4,43,39.7,1642,,,43,,,,0,308,0,0,0,0,0,0,0,0,0,0,0,82900,5664,0,2199,0,1508,3400,0,, 
309145,546752,11-SEP-2024 01.59.02,2010,152.8,183.7,146.7,37,40.6,1663,,,37,,,,0,300,0,0,0,0,0,0,0,0,0,0,0,81700,5417,0,2162,0,1508,4000,0,, 
309148,546753,11-SEP-2024 02.48.45,2010,162.1,184.9,139.9,45,37.1,1660,,,45,,,,0,307,0,0,0,0,0,0,0,0,0,0,0,80500,5375,0,2141,0,2994,3000,0,, 
309151,546754,11-SEP-2024 03.41.56,2010,164,185.2,140.2,45,40.6,1642,,,45,,,,0,306,0,0,0,0,0,0,0,0,0,0,0,82400,5706,0,2337,0,1497,4000,0,, 
309154,546755,11-SEP-2024 04.31.12,1056,163.9,217,140,77,37.7,1638,,,77,,,,0,998,0,0,0,0,0,0,0,0,0,0,0,81300,5685,0,2502,0,1497,4000,0,, 
309158,546756,11-SEP-2024 05.24.31,1056,147.6,179.3,139.3,40,41.1,1681,,,40,,,,0,2010,0,0,0,0,0,0,0,0,0,0,0,85100,6050,0,2118,0,1663,6000,0,, 
309161,546757,11-SEP-2024 06.08.38,1056,163.6,170,128,42,35.4,1654,,,42,,,,0,0,0,0,0,0,0,0,0,0,0,0,0,74200,4902,0,1683,0,1508,4500,0,, 
309164,546758,11-SEP-2024 06.57.38,1056,163.4,182.86,140,42.86,37.8,1637,,,8.77,34.09,,,0,1005,0,0,0,0,0,0,0,0,0,0,0,81000,5697,0,2201,0,1508,6000,0,, 
309166,546759,11-SEP-2024 08.13.18,2015,162.9,186.88,144.9,41.98,43.4,1673,,,21.72,20.26,,,0,802,0,0,0,0,0,0,0,0,0,0,0,85500,5690,0,2086,0,1498,4000,0,, 
309169,546760,11-SEP-2024 09.06.02,2015,161.9,185.9,145.4,40.5,41.2,1645,,,,40.5,,,0,809,0,0,0,0,0,0,0,0,0,0,0,83000,5627,0,2144,0,1500,4000,0,, 
309172,546761,11-SEP-2024 10.11.51,2015,162.5,185.9,147.6,38.3,42.8,1663,,,,38.3,,,0,808,0,0,0,0,0,0,0,0,0,0,0,85400,5510,0,2566,0,1498,4000,0,, 
309176,546762,11-SEP-2024 11.49.09,2015,162.2,186.7,121.7,65,46.1,1629,,65,,,,,0,808,0,0,0,0,0,0,0,0,0,0,0,86000,5873,0,2662,0,1500,4300,0,, 
309178,546763,11-SEP-2024 11.43.09,2010,163,185.5,145.2,40.3,42.4,1644,,40.3,,,,,0,304,0,0,0,0,0,0,0,0,0,0,0,84000,5779,0,2532,0,1498,4000,0,, 
309181,546764,11-SEP-2024 13.36.50,5040,163.2,176.3,137.3,39,42.7,1602,,39,,,,,0,1007,0,0,0,0,0,0,0,0,0,0,0,82700,5796,0,2330,0,1500,4000,0,, 
309185,546765,11-SEP-2024 14.32.04,5040,163.4,181.5,140.5,41,40.3,1679,,41,,,,,0,1004,0,0,0,0,0,0,0,0,0,0,0,81000,5505,0,2334,0,1498,4000,0,, 
309188,546766,11-SEP-2024 15.35.14,5042,165.4,195.6,157.1,38.5,43,1655,,,,,,,0,998,0,0,0,0,0,0,0,0,0,0,0,86600,5903,0,2460,0,1467,4000,0,, 
309191,546767,11-SEP-2024 16.32.29,5042,166.2,183.5,139.5,44,40.5,1655,,,44,,,,0,1007,0,0,0,0,0,0,0,0,0,0,0,80400,5335,0,2242,0,1500,4000,0,, 
309195,546768,11-SEP-2024 17.26.34,5042,158.1,184.5,144.5,40,41.4,1607,,,40,,,,0,1006,0,0,0,0,0,0,0,0,0,0,0,82000,5721,0,2125,0,1500,5000,0,, 
309197,546769,11-SEP-2024 18.14.41,5040,165.9,174.7,133.7,41,37.3,1653,,,41,,,,0,996,0,0,0,0,0,0,0,0,0,0,0,76000,5042,0,2071,0,1500,5000,0,, 
309200,546770,11-SEP-2024 19.23.36,5040,165.5,180.2,142.2,38,39.6,1646,,,38,,,,0,997,0,0,0,0,0,0,0,0,0,0,0,78900,5704,0,2316,0,1500,5000,0,, 
309204,546771,11-SEP-2024 20.34.29,2010,163.5,177.2,135.2,42,40.9,1669,,,42,,,,0,245,0,0,0,0,0,0,0,0,0,0,0,78400,5662,0,2644,0,1500,5000,0,, 
309207,546772,11-SEP-2024 22.38.20,2010,165.3,180.6,140.6,40,42.4,1668,,,40,,,,0,259,0,0,0,0,0,0,0,0,0,0,0,81000,6021,0,2548,0,1500,5000,0,, 
309210,546773,11-SEP-2024 23.51.25,1010,159.9,192.5,151.5,41,46.5,1672,,,41,,,,0,306,0,0,0,0,0,0,0,0,0,0,0,87900,6765,0,3218,0,1552,6200,0,, 
309213,546774,12-SEP-2024 00.48.16,1032,162.9,187.8,149.8,38,39.4,1640,,,38,,,,0,1006,0,0,0,0,0,0,0,0,0,0,0,83800,5668,0,2513,0,1508,5300,0,, 
309216,546775,12-SEP-2024 01.41.09,1032,163.4,189,150,39,39.8,1663,,,39,,,,0,1007,0,0,0,0,0,0,0,0,0,0,0,83900,5999,0,2654,0,1503,6000,0,, 
309219,546776,12-SEP-2024 02.31.35,1032,163.4,183.5,145.5,38,39,1626,,,38,,,,0,1006,0,0,0,0,0,0,0,0,0,0,0,82400,5397,0,2712,0,1503,5000,0,, 
309221,546777,12-SEP-2024 03.26.50,2030,162.9,176.4,119.4,57,38.9,1697,,,57,,,,0,1007,0,0,0,0,0,0,0,0,0,0,0,77100,5411,0,1985,0,2994,3000,0,, 
309225,546778,12-SEP-2024 04.18.20,1032,160.6,185.8,145.8,40,40.4,1657,,,40,,,,0,997,0,0,0,0,0,0,0,0,0,0,0,83400,5737,0,2599,0,2994,4000,0,, 
309228,546779,12-SEP-2024 05.12.16,1032,163,178.1,140.1,38,38.6,1681,,,38,,,,0,1007,0,0,0,0,0,0,0,0,0,0,0,81500,5784,0,2151,0,2993,3600,0,, 
309231,546780,12-SEP-2024 06.09.16,1032,163.3,187.29,147.3,39.99,40.2,1669,,,6.4,33.59,,,0,1003,0,0,0,0,0,0,0,0,0,0,0,85800,5198,0,2078,0,2993,4800,0,, 
309233,546781,12-SEP-2024 07.05.10,1032,163,184.8,145.8,39,39.8,1683,,,39,,,,0,1007,0,0,0,0,0,0,0,0,0,0,0,84100,5930,0,2324,0,2994,4800,0,, 
309237,546782,12-SEP-2024 08.37.39,2030,167.3,200.4,160.4,40,42.7,1640,,40,,,,,0,1005,0,0,0,0,0,0,0,0,0,0,0,90100,6083,0,2436,0,1500,4200,0,, 
309241,546783,12-SEP-2024 09.42.02,2063,163.3,200,162,38,36.7,1656,,,8.47,29.53,,,0,1005,0,0,0,0,0,0,0,0,0,0,0,81000,6021,0,2297,0,1999,4900,0,, 
309244,546784,12-SEP-2024 10.53.11,2063,163.9,182.5,140.5,42,43,1692,,,18.26,23.74,,,0,1003,0,0,0,0,0,0,0,0,0,0,0,87100,5867,0,2194,0,2106,5000,0,, 
309246,546785,12-SEP-2024 11.55.01,6095,163.1,178.4,138.9,39.5,42.1,1648,,,,39.5,,,0,1005,0,0,0,0,0,0,0,0,0,0,0,85100,5249,0,2757,0,1497,5000,0,, 
309250,546786,12-SEP-2024 12.50.46,6091,163.4,183.1,142.1,41,39.5,1664,,,,,,,0,1006,0,0,0,0,0,0,0,0,0,0,0,83600,5199,0,2174,0,1497,5000,0,, 
309253,546787,12-SEP-2024 13.42.11,6091,163.4,181,139,42,39.4,1647,,,,,,,0,1004,0,0,0,0,0,0,0,0,0,0,0,82100,5554,0,2223,0,1995,4700,0,, 
309255,546788,12-SEP-2024 14.37.52,1030,164.5,187.2,150.2,37,39.2,1667,,37,,,,,0,1005,0,0,0,0,0,0,0,0,0,0,0,83500,5648,0,2476,0,1497,5000,0,, 
309258,546789,12-SEP-2024 15.35.31,1030,163,203.2,161.2,42,41.4,1659,,42,,,,,0,1006,0,0,0,0,0,0,0,0,0,0,0,87500,6685,0,3061,0,1996,5000,0,, 
309261,546790,12-SEP-2024 16.24.17,1030,164.1,181.8,139.8,42,38.4,1673,,42,,,,,0,1008,0,0,0,0,0,0,0,0,0,0,0,79100,5387,0,1886,0,1996,5000,0,, 
309264,546791,12-SEP-2024 17.23.36,1030,165,66.2,25.2,41,39.8,1673,,,41,,,,0,1004,0,0,0,0,0,0,0,0,0,0,0,78900,5746,0,2195,0,2000,5000,0,, 
309268,546792,12-SEP-2024 18.14.52,1030,158.9,181.9,139.9,42,37.9,1578,,,42,,,,0,1006,0,0,0,0,0,0,0,0,0,0,0,79000,5653,0,1878,0,2000,5000,0,, 
309271,546793,12-SEP-2024 19.05.02,2030,164.4,183.1,140.1,43,38,1652,,,43,,,,0,1007,0,0,0,0,0,0,0,0,0,0,0,80100,5217,0,2054,0,2000,5000,0,, 
309274,546794,12-SEP-2024 19.55.51,2030,164,181.9,139.9,42,38,1671,,,42,,,,0,1007,0,0,0,0,0,0,0,0,0,0,0,79400,5427,0,1913,0,2000,5000,0,,
