Repository: sanad-code/udacity-aimaster-capstone-ai-programming-foundations-project

# Steel Production Data Analysis — Udacity AI Master Capstone

This project analyzes steel production data to identify key factors affecting energy consumption, quality indicators, and production efficiency. It covers data cleaning, exploratory data analysis (EDA), and visualization of relationships between variables such as DRI Carbon and Silica (SiO2). The insights support data-driven decisions to optimize the steelmaking process.

## What Was Built

A Jupyter Notebook (`data-workflow/data_workflow.ipynb`) that loads, cleans, and analyzes internal steel production heat data, producing visualizations and statistical summaries saved under `outputs/`.

File: data/raw/flat_raw_data.csv (part 49 of 86)
RC,HID,STOP_DATE,STEEL_GRADE,TAPPED_WGT,TOTAL_CHARGE,DRI_CHARGE,SCRAP_CHARGE,POWER_ON_TIME,FINAL_TEMP,TOTAL_C_DRI,LOCAL_SCRAP,HOME_RETURN_SCRAP,IMPORTED_SCRAP,PIG_IRON,DRI_BRIQUETTED,FESI,FEMN,SIMN,FECR,NICKEL,FETI,FEB,FENB,FEP,FEMO,CU,FEV,NITROVAN,ELEC_ENERGY,OXYGEN,COKE_LUMP,MODULE_CARBON,COKE_POWDER,BURNT_LIME,BURNT_DOLAMITE,FLUX,C_ANALYSIS, 
309276,546795,12-SEP-2024 20.43.36,2014,163.1,181.8,139.8,42,37.8,1616,,,42,,,,0,265,0,0,0,0,0,0,0,0,0,0,0,80100,5394,0,1945,0,2000,5000,0,, 
309280,546796,12-SEP-2024 21.31.16,2010,160.1,191,150,41,38.4,1647,,,41,,,,0,261,0,0,0,0,0,0,0,0,0,0,0,83100,5832,0,2311,0,2000,5000,0,, 
309282,546797,12-SEP-2024 22.19.01,2010,162.7,180.6,139.6,41,37.9,1675,,41,,,,,0,261,0,0,0,0,0,0,0,0,0,0,0,80600,5278,0,1880,0,2000,5000,0,, 
309285,546798,12-SEP-2024 23.04.36,2010,162.7,178.9,139.9,39,36.1,1664,,39,,,,,0,259,0,0,0,0,0,0,0,0,0,0,0,77400,5374,0,2062,0,1750,5000,0,, 
309289,546799,12-SEP-2024 23.57.31,2032,163.9,189,150,39,40.7,1619,,,39,,,,0,1005,0,0,0,0,0,0,0,0,0,0,0,87400,5841,0,2435,0,2000,5000,0,, 
309292,546800,13-SEP-2024 00.53.38,2032,163.9,191.8,154.8,37,41.1,1676,,,37,,,,0,1007,0,0,0,0,0,0,0,0,0,0,0,84100,5889,0,2098,0,1996,5000,0,, 
309295,546801,13-SEP-2024 01.45.21,2032,164,185.29,147.3,37.99,39.6,1670,,,9.37,28.62,,,0,1005,0,0,0,0,0,0,0,0,0,0,0,83200,5284,0,1991,0,1996,4900,0,, 
309298,546802,13-SEP-2024 02.38.17,2032,164,,150.4,,41.1,1626,,,,,,,0,0,0,0,0,0,0,0,0,0,0,0,0,88100,5840,0,2601,0,2003,5000,0,, 
309300,546803,13-SEP-2024 03.33.21,2010,164.1,190,151,39,40,1651,,,39,,,,0,308,0,0,0,0,0,0,0,0,0,0,0,83600,5738,0,2061,0,1995,5000,0,, 
309303,546804,13-SEP-2024 04.24.27,2010,162.7,61,19,42,39.3,1665,,,42,,,,0,307,0,0,0,0,0,0,0,0,0,0,0,82200,5694,0,2474,0,2016,5000,0,, 
309306,546805,13-SEP-2024 05.11.18,2010,164.5,181.5,139.5,42,38.4,1639,,,42,,,,0,307,0,0,0,0,0,0,0,0,0,0,0,80300,5370,0,2089,0,1996,4200,0,, 
309309,546806,13-SEP-2024 06.04.07,2032,164.2,187.6,149.6,38,40.4,1674,,,38,,,,0,999,0,0,0,0,0,0,0,0,0,0,0,85100,6091,0,2086,0,1996,5000,0,, 
309312,546807,13-SEP-2024 06.57.28,2032,165.5,201.3,160.3,41,43.3,1642,,,41,,,,0,1010,0,0,0,0,0,0,0,0,0,0,0,90200,6062,0,2368,0,1996,5000,0,, 
309316,546808,13-SEP-2024 07.49.07,2032,163.6,,138.7,,39,1660,,,,,,,0,1007,0,0,0,0,0,0,0,0,0,0,0,81800,5121,0,2062,0,1996,5000,0,, 
309319,546809,13-SEP-2024 08.51.12,2032,163.9,185.1,143.1,42,40,1639,,42,,,,,0,1005,0,0,0,0,0,0,0,0,0,0,0,83100,5711,0,2287,0,2001,5100,0,, 
309322,546810,13-SEP-2024 09.47.28,2032,164.3,185.5,143.5,42,43,1674,,42,,,,,0,1003,0,0,0,0,0,0,0,0,0,0,0,86100,6084,0,3201,0,1998,5000,0,, 
309325,546811,13-SEP-2024 10.49.37,2032,164.4,186.3,145.3,41,41.7,1643,,41,,,,,0,1007,0,0,0,0,0,0,0,0,0,0,0,84900,5503,0,1917,0,1996,5000,0,, 
309328,546812,13-SEP-2024 11.38.57,2032,166.1,186.2,145.2,41,37.7,1636,,41,,,,,0,1009,0,0,0,0,0,0,0,0,0,0,0,82100,5366,0,2122,0,2001,5000,0,, 
309331,546813,13-SEP-2024 12.26.38,1032,164,181.3,140.3,41,39.1,1657,,41,,,,,0,996,0,0,0,0,0,0,0,0,0,0,0,81000,5123,0,2255,0,2001,5000,0,, 
309334,546814,13-SEP-2024 13.17.47,2015,163.8,,140.6,,39.9,1656,,,,,,,0,808,0,0,0,0,0,0,0,0,0,0,0,78900,5740,0,1738,0,1996,4800,0,, 
309337,546815,13-SEP-2024 14.11.52,2032,164.1,188.5,148.5,40,40.3,1648,,40,,,,,0,907,0,0,0,0,0,0,0,0,0,0,0,84200,5713,0,1953,0,1996,5000,0,, 
309340,546816,13-SEP-2024 15.01.17,2032,168.1,185.4,147.9,37.5,38.5,1694,,37.5,,,,,0,897,0,0,0,0,0,0,0,0,0,0,0,82100,5531,0,2213,0,2000,5000,0,, 
309343,546817,13-SEP-2024 15.58.28,2032,165.3,194.49,154.5,39.99,41.4,1668,,,16.6,23.39,,,0,897,0,0,0,0,0,0,0,0,0,0,0,85200,5980,0,1948,0,1334,5000,0,, 
309346,546818,13-SEP-2024 16.58.17,2032,165.1,193.5,154.5,39,40.5,1647,,,39,,,,0,899,0,0,0,0,0,0,0,0,0,0,0,82700,5736,0,2739,0,1999,5000,0,, 
309348,546819,13-SEP-2024 18.20.34,2032,168,219.9,179.9,40,48.5,1637,,40,,,,,0,899,0,0,0,0,0,0,0,0,0,0,0,101900,6641,259,2868,0,2015,5000,0,, 
309352,546820,13-SEP-2024 19.10.57,2032,161.9,178.8,148.8,30,38.4,1626,,,30,,,,0,906,0,0,0,0,0,0,0,0,0,0,0,81300,5546,0,2913,0,2108,4900,0,, 
309355,546821,13-SEP-2024 20.04.58,1011,166.4,,150.4,,37.8,1649,,,,,,,0,258,0,0,0,0,0,0,0,0,0,0,0,81000,5621,0,2577,0,1661,5000,0,, 
309358,546822,13-SEP-2024 20.56.45,1011,165.9,184.7,146.7,38,38.5,1641,,,38,,,,0,255,0,0,0,0,0,0,0,0,0,0,0,82300,5436,0,2172,0,2000,4900,0,, 
309361,546823,13-SEP-2024 21.42.57,2010,166.2,181.4,142.4,39,37.9,1632,,,39,,,,0,256,0,0,0,0,0,0,0,0,0,0,0,81100,5511,0,2289,0,2000,4800,0,, 
309364,546824,13-SEP-2024 22.33.54,7063,160.9,185.3,146.3,39,38,1665,,,39,,,,0,1008,0,0,0,0,0,0,0,0,0,0,0,82100,5639,0,2262,0,2000,5000,0,, 
309367,546825,13-SEP-2024 23.24.33,7063,164.6,189.7,150.7,39,39.7,1657,,,39,,,,0,991,0,0,0,0,0,0,0,0,0,0,0,84900,5540,0,1854,0,1998,5000,0,, 
309370,546826,14-SEP-2024 00.17.07,7060,164.8,184.9,143.9,41,39.3,1652,,,41,,,,0,1005,0,0,0,0,0,0,0,0,0,0,0,81600,5788,0,2165,0,1996,6000,0,, 
309373,546827,14-SEP-2024 01.06.44,7063,163.9,186.8,149.8,37,39.3,1645,,,37,,,,0,1005,0,0,0,0,0,0,0,0,0,0,0,85300,5645,0,2489,0,1996,5900,0,, 
309376,546828,14-SEP-2024 02.09.44,2032,154.4,185.2,146.2,39,41.9,1674,,,39,,,,0,993,0,0,0,0,0,0,0,0,0,0,0,82600,6037,0,2162,0,1996,6200,0,, 
309379,546829,14-SEP-2024 03.04.24,2032,164.8,,146.2,,39.2,1693,,,,,,,0,999,0,0,0,0,0,0,0,0,0,0,0,83300,5953,0,2799,0,1996,6200,0,, 
309382,546830,14-SEP-2024 04.15.18,2032,162.6,189.9,151.9,38,42.5,1650,,,38,,,,0,999,0,0,0,0,0,0,0,0,0,0,0,89000,5980,0,2644,0,2003,6000,0,, 
309385,546831,14-SEP-2024 05.15.33,2010,164.9,184.9,146.9,38,40.3,1660,,,38,,,,0,298,0,0,0,0,0,0,0,0,0,0,0,82800,5848,0,2689,0,1996,5100,0,, 
309387,546832,14-SEP-2024 06.14.03,2010,152.7,192.5,155.5,37,41.9,1665,,,37,,,,0,295,0,0,0,0,0,0,0,0,0,0,0,87300,6091,0,2861,0,2000,5000,0,, 
309390,546833,14-SEP-2024 07.04.53,2010,165.1,176.7,139.7,37,39.4,1658,,,37,,,,0,302,0,0,0,0,0,0,0,0,0,0,0,81200,5454,0,2584,0,1996,5000,0,, 
309393,546834,14-SEP-2024 08.10.03,2010,164,190.4,152.4,38,41.9,1640,,,38,,,,0,257,0,0,0,0,0,0,0,0,0,0,0,87500,6031,0,2948,0,1512,5200,0,, 
309397,546835,14-SEP-2024 09.07.54,2010,166.5,193.4,151.4,42,41.3,1654,,,42,,,,0,250,0,0,0,0,0,0,0,0,0,0,0,85700,6016,0,2811,0,1512,5000,0,, 
309399,546836,14-SEP-2024 09.58.09,2010,160.9,186.6,146.6,40,40.7,1661,,,40,,,,0,257,0,0,0,0,0,0,0,0,0,0,0,84600,5827,0,2922,0,1512,5000,0,, 
309402,546837,14-SEP-2024 10.50.51,2010,166.8,187.1,148.1,39,40.8,1618,,,39,,,,0,257,0,0,0,0,0,0,0,0,0,0,0,86100,5749,0,2625,0,1503,5000,0,, 
309406,546838,14-SEP-2024 11.42.50,6040,166.5,184.8,146.8,38,40.7,1676,,,38,,,,0,1007,0,0,0,0,0,0,0,0,0,0,0,83900,5877,0,2933,0,1502,5000,0,, 
309409,546839,14-SEP-2024 12.39.21,6040,168.4,183.9,142.9,41,40.5,1661,,,41,,,,0,1005,0,0,0,0,0,0,0,0,0,0,0,83500,6137,0,2579,0,1499,5000,0,, 
309412,546840,14-SEP-2024 13.28.39,6071,165.4,189.8,148.8,41,40,1666,,,41,,,,0,992,0,0,0,0,0,0,0,0,0,0,0,85800,5581,0,2300,0,1500,5200,0,, 
309415,546841,14-SEP-2024 14.13.15,6071,167.9,174.9,134.9,40,37.3,1650,,,40,,,,0,996,0,0,0,0,0,0,0,0,0,0,0,79700,5066,0,2154,0,1497,5000,0,, 
309417,546842,14-SEP-2024 15.01.49,1015,166.6,178.3,140.3,38,37.4,1670,,,38,,,,0,804,0,0,0,0,0,0,0,0,0,0,0,79600,5486,0,2145,0,1497,5000,0,, 
309420,546843,14-SEP-2024 16.13.10,1015,168.7,171.9,130.9,41,35.3,1654,,,41,,,,0,808,0,0,0,0,0,0,0,0,0,0,0,75400,4951,0,1963,0,1499,4000,0,, 
309423,546844,14-SEP-2024 18.11.54,1015,162.8,198.6,158.6,40,42.3,1660,,,40,,,,0,807,0,0,0,0,0,0,0,0,0,0,0,90600,5622,0,2816,0,1830,4000,0,, 
309427,546845,14-SEP-2024 19.04.33,1015,165.6,195,157,38,40.1,1677,,,38,,,,0,800,0,0,0,0,0,0,0,0,0,0,0,89100,5564,0,2996,0,1659,4000,0,, 
309429,546846,14-SEP-2024 20.13.03,1015,166.3,,25.4,,42.1,1619,,,,,,,0,796,0,0,0,0,0,0,0,0,0,0,0,91000,5765,0,2348,0,1500,4000,0,, 
309432,546847,14-SEP-2024 21.06.04,2010,165.2,177.7,139.7,38,39,1683,,38,,,,,0,249,0,0,0,0,0,0,0,0,0,0,0,82400,5547,0,2172,0,1662,3600,0,, 
309436,546848,14-SEP-2024 22.01.09,1015,162.9,178.8,139.8,39,39.6,1646,,,39,,,,0,807,0,0,0,0,0,0,0,0,0,0,0,81300,5369,0,1799,0,1500,4200,0,, 
309438,546849,14-SEP-2024 22.48.35,1015,164.3,54,16,38,36.2,1657,,38,,,,,0,798,0,0,0,0,0,0,0,0,0,0,0,76600,4904,0,1502,0,1549,4000,0,, 
309442,546850,14-SEP-2024 23.42.13,1015,163,201,161,40,41.5,1609,,40,,,,,0,808,0,0,0,0,0,0,0,0,0,0,0,89700,6217,0,2298,0,1996,4000,0,, 
309445,546851,15-SEP-2024 00.47.00,1015,162.6,,161,,41.5,1647,,,,,,,0,799,0,0,0,0,0,0,0,0,0,0,0,87100,5474,0,1932,0,2003,5000,0,, 
309448,546852,15-SEP-2024 01.42.36,1015,156.8,190.3,150.3,40,40.3,1647,,,40,,,,0,808,0,0,0,0,0,0,0,0,0,0,0,85400,5547,0,2143,0,1996,5000,0,, 
309452,546853,15-SEP-2024 02.45.26,1015,163,178.27,142.6,35.67,40.4,1658,,,19.03,16.64,,,0,807,0,0,0,0,0,0,0,0,0,0,0,83200,5530,0,2216,0,1996,5700,0,, 
309455,546854,15-SEP-2024 03.32.17,1015,162.1,180.7,142.7,38,36.1,1634,,,8.32,29.68,,,0,808,0,0,0,0,0,0,0,0,0,0,0,81800,5161,0,2301,0,2003,5000,0,, 
309458,546855,15-SEP-2024 04.19.36,1015,156.6,183.9,145.9,38,37.7,1654,,,9.76,28.24,,,0,806,0,0,0,0,0,0,0,0,0,0,0,82000,5558,0,2393,0,1996,5000,0,, 
309461,546856,15-SEP-2024 05.09.46,1015,162.6,191.28,151.2,40.08,39.4,1653,,,28.81,11.27,,,0,809,0,0,0,0,0,0,0,0,0,0,0,84400,5552,0,2177,0,1996,5000,0,, 
309463,546857,15-SEP-2024 06.02.40,1015,150.2,186.96,145.6,41.36,40.8,1679,,,12.95,28.41,,,0,806,0,0,0,0,0,0,0,0,0,0,0,87600,5600,0,2627,0,1996,5000,0,, 
309466,546858,15-SEP-2024 06.53.26,2067,163.9,186.95,145.9,41.05,38.9,1665,,,27.32,13.73,,,0,905,0,0,0,0,0,0,0,0,0,0,0,85200,5516,0,2399,0,2003,5000,0,, 
309470,546859,15-SEP-2024 07.54.29,1067,161.1,188.3,150.3,38,39.9,1645,,,38,,,,0,1006,0,0,0,0,0,0,0,0,0,0,0,85200,5400,0,2209,0,2001,4900,0,, 
309471,546860,15-SEP-2024 08.49.00,2030,158.8,,150.5,,42.6,1641,,,,,,,0,1006,0,0,0,0,0,0,0,0,0,0,0,87600,5343,0,2493,0,2002,5000,0,, 
309475,546861,15-SEP-2024 10.06.01,1030,167.3,185.3,145.3,40,41.3,1673,,,40,,,,0,1008,0,0,0,0,0,0,0,0,0,0,0,86900,6048,0,3048,0,1501,5000,0,, 
309478,546862,15-SEP-2024 11.00.47,1030,165,183.7,145.7,38,41.5,1671,,,38,,,,0,1005,0,0,0,0,0,0,0,0,0,0,0,87100,5479,0,2488,0,2042,5000,0,, 
309481,546863,15-SEP-2024 11.50.37,1030,162.2,182.4,144.4,38,37.4,1654,,,38,,,,0,1006,0,0,0,0,0,0,0,0,0,0,0,78800,5568,0,2176,0,1723,5000,0,, 
309484,546864,15-SEP-2024 13.00.36,1030,157.4,185.8,143.8,42,41.3,1652,,,42,,,,0,988,0,0,0,0,0,0,0,0,0,0,0,83900,5798,0,2563,0,1503,5000,0,, 
309487,546865,15-SEP-2024 13.50.07,2032,165.1,184.4,145.4,39,38.3,1655,,,39,,,,0,1007,0,0,0,0,0,0,0,0,0,0,0,81300,5332,0,2145,0,2004,5000,0,, 
309490,546866,15-SEP-2024 14.42.46,2032,167.4,182.4,143.4,39,39.5,1639,,,39,,,,0,1007,0,0,0,0,0,0,0,0,0,0,0,81300,5636,0,2396,0,2004,5000,0,, 
309493,546867,15-SEP-2024 15.35.51,2032,161.8,184.2,147.2,37,39.2,1665,,,37,,,,0,1007,0,0,0,0,0,0,0,0,0,0,0,81500,5856,0,1915,0,2001,5000,0,, 
309497,546868,15-SEP-2024 16.27.55,2032,157.9,62.2,25.2,37,39.1,1678,,37,,,,,0,1005,0,0,0,0,0,0,0,0,0,0,0,84500,4953,0,1883,0,2000,5000,0,, 
309500,546869,15-SEP-2024 17.20.15,2032,166.4,185.8,155.8,30,38.5,1653,,30,,,,,0,992,0,0,0,0,0,0,0,0,0,0,0,82700,5559,0,1617,0,2000,5000,0,, 
309503,546870,15-SEP-2024 18.10.46,2032,166.2,180.8,139.8,41,38,1656,,41,,,,,0,1006,0,0,0,0,0,0,0,0,0,0,0,82100,5304,482,1881,0,1940,5000,0,, 
309506,546871,15-SEP-2024 19.03.46,1056,163.7,190.4,146.4,44,39.5,1638,,,44,,,,0,1007,0,0,0,0,0,0,0,0,0,0,0,85500,5561,0,2488,0,2000,5000,0,, 
309508,546872,15-SEP-2024 19.54.01,1056,159.8,190,150,40,38.2,1656,,40,,,,,0,1002,0,0,0,0,0,0,0,0,0,0,0,82400,5476,0,1511,0,2000,5000,0,, 
309512,546873,15-SEP-2024 20.47.42,1056,166.4,188.4,150.4,38,41,1663,,,38,,,,0,1007,0,0,0,0,0,0,0,0,0,0,0,87000,5794,244,2389,0,1999,5000,0,, 
309515,546874,15-SEP-2024 21.36.21,1015,163.9,187.9,149.9,38,39.1,1660,,38,,,,,0,800,0,0,0,0,0,0,0,0,0,0,0,83900,5610,376,1870,0,2000,5000,0,, 
309517,546875,15-SEP-2024 22.24.25,1015,155.8,,142.4,,37.6,1660,,,,,,,0,809,0,0,0,0,0,0,0,0,0,0,0,82200,5286,758,1655,0,1548,4900,0,, 
309521,546876,15-SEP-2024 23.16.32,1015,158.8,195.1,158.1,37,41.9,1642,,37,,,,,0,809,0,0,0,0,0,0,0,0,0,0,0,88500,5927,0,2140,0,1996,5000,0,, 
309523,546877,16-SEP-2024 00.15.42,1015,162,186.7,148.4,38.3,39.9,1647,,,,,,,0,808,0,0,0,0,0,0,0,0,0,0,0,85500,5659,0,2357,0,1996,5000,0,, 
309526,546878,16-SEP-2024 02.45.52,1015,169.6,202.1,162.1,40,44.7,1656,,,,,,,0,803,0,0,0,0,0,0,0,0,0,0,0,93900,5891,0,2371,0,2000,5000,0,, 
309530,546879,16-SEP-2024 03.48.16,1015,161.6,179.9,142,37.9,38.8,1674,,,,,,,0,806,0,0,0,0,0,0,0,0,0,0,0,83500,5467,0,1983,0,1998,5000,0,, 
309534,546880,16-SEP-2024 04.44.02,1015,159.5,180.2,140.2,40,38.5,1648,,40,,,,,0,807,0,0,0,0,0,0,0,0,0,0,0,81300,5408,0,2174,0,1994,5000,0,, 
309536,546881,16-SEP-2024 05.36.46,1015,159.1,179.9,140.9,39,39,1663,,39,,,,,0,807,0,0,0,0,0,0,0,0,0,0,0,80200,5507,0,2638,0,1996,5000,0,, 
309540,546882,16-SEP-2024 06.30.02,1015,160.4,164.6,123.6,41,36.1,1681,,,,,,,0,805,0,0,0,0,0,0,0,0,0,0,0,73000,5196,318,2287,0,1996,3000,0,, 
309547,546883,16-SEP-2024 22.56.10,1015,159.1,,158.5,,62.3,1654,,,,,,,0,993,0,0,0,0,0,0,0,0,0,0,0,109500,8772,1180,3993,0,2216,7000,0,, 
309549,546884,17-SEP-2024 01.24.27,2032,157.9,188.8,148.8,40,44.4,1637,,40,,,,,0,989,0,0,0,0,0,0,0,0,0,0,0,92000,5674,0,2262,0,1497,5600,0,, 
309551,546885,17-SEP-2024 02.16.55,2032,159.1,184.9,143.9,41,39.8,1648,,,,,,,0,985,0,0,0,0,0,0,0,0,0,0,0,84000,5502,0,2420,0,2000,5000,0,, 
309553,546886,17-SEP-2024 03.12.57,2032,158.3,185.2,143.2,42,41,1624,,42,,,,,0,993,0,0,0,0,0,0,0,0,0,0,0,83900,5561,0,2587,0,1997,5000,0,, 
309556,546887,17-SEP-2024 04.06.32,8060,164.4,181.1,139.9,41.2,39.2,1643,,,,,,,0,993,0,0,0,0,0,0,0,0,0,0,0,80100,5607,0,2251,0,1996,5000,0,, 
309559,546888,17-SEP-2024 05.00.32,8060,162.7,181,139.7,41.3,40.6,1613,,,,,,,0,992,0,0,0,0,0,0,0,0,0,0,0,83200,5490,0,3082,0,1995,4500,0,, 
309562,546889,17-SEP-2024 06.01.22,1015,163.2,182.9,142.9,40,41.3,1645,,,,,,,0,806,0,0,0,0,0,0,0,0,0,0,0,84100,5814,0,2902,0,1996,5100,0,, 
309565,546890,17-SEP-2024 06.54.37,1015,161.3,184.9,145.9,39,40.6,1657,,,39,,,,0,807,0,0,0,0,0,0,0,0,0,0,0,84900,5769,0,2967,0,2000,5100,0,, 
309568,546891,17-SEP-2024 07.50.21,1015,166,185.9,144.9,41,41.9,1643,,41,,,,,0,803,0,0,0,0,0,0,0,0,0,0,0,85600,6003,0,3269,0,1333,5500,0,, 
309570,546892,17-SEP-2024 09.03.03,1015,164.4,185.9,147.4,38.5,41.8,1691,,,38.5,,,,0,808,0,0,0,0,0,0,0,0,0,0,0,85700,5896,0,2841,0,3005,3000,0,, 
309575,546893,17-SEP-2024 10.10.07,1032,159.4,184.8,145.8,39,43.6,1665,,,39,,,,0,907,0,0,0,0,0,0,0,0,0,0,0,86100,5919,0,3265,0,3009,3800,0,, 
309577,546894,17-SEP-2024 11.14.16,1032,164.9,186,146,40,42.5,1638,,,40,,,,0,905,0,0,0,0,0,0,0,0,0,0,0,85000,5838,0,2840,0,2012,4200,0,, 
309580,546895,17-SEP-2024 12.25.22,1030,165.5,189.5,149.5,40,43.9,1647,,40,,,,,0,908,0,0,0,0,0,0,0,0,0,0,0,83900,5555,0,2256,0,2508,4300,0,, 
309583,546896,17-SEP-2024 13.23.25,1010,157.4,185.7,147.7,38,40.3,1674,,,38,,,,0,257,0,0,0,0,0,0,0,0,0,0,0,85100,5709,0,2639,0,2000,4000,0,, 
309587,546897,17-SEP-2024 14.18.36,1010,164.1,194.5,156.5,38,41.4,1633,,,38,,,,0,256,0,0,0,0,0,0,0,0,0,0,0,87000,5570,319,2257,0,2006,4000,0,, 
309589,546898,17-SEP-2024 15.26.25,1010,162.6,179.1,144.1,35,39.9,1660,,35,,,,,0,0,0,0,0,0,0,0,0,0,0,0,0,84300,5320,1016,1346,0,1496,4000,0,, 
309592,546899,17-SEP-2024 16.22.03,1010,152.6,202.5,163.5,39,44.2,1615,,,39,,,,0,309,0,0,0,0,0,0,0,0,0,0,0,94200,6030,0,2637,0,1552,5000,0,, 
309595,546900,17-SEP-2024 17.11.52,1010,162.8,189.3,150.3,39,39.5,1612,,,39,,,,0,309,0,0,0,0,0,0,0,0,0,0,0,85100,5193,388,1688,0,1508,4900,0,, 
309598,546901,17-SEP-2024 18.00.58,1010,162.9,190.1,150.1,40,38.4,1661,,,40,,,,0,299,0,0,0,0,0,0,0,0,0,0,0,84800,5774,0,1855,0,1503,5000,0,, 
309601,546902,17-SEP-2024 18.50.13,1010,155.8,186.89,149.9,36.99,40,1607,,,24.25,12.74,,,0,301,0,0,0,0,0,0,0,0,0,0,0,85100,5578,0,1380,0,1499,5000,0,, 
309604,546903,17-SEP-2024 19.36.48,1010,160.1,183.91,144.8,39.11,36.9,1660,,,20.56,18.55,,,0,307,0,0,0,0,0,0,0,0,0,0,0,80000,5566,0,1390,0,1503,5000,0,, 
309607,546904,17-SEP-2024 20.24.38,1010,160,183.5,145.5,38,38.1,1653,,,11.13,26.87,,,0,305,0,0,0,0,0,0,0,0,0,0,0,81000,5392,0,1397,0,1498,5000,0,, 
309610,546905,17-SEP-2024 21.13.11,1010,164.5,185.12,144.7,40.42,37.8,1657,,,7.77,32.65,,,0,309,0,0,0,0,0,0,0,0,0,0,0,82300,5571,0,1486,0,1662,5000,0,, 
309612,546906,17-SEP-2024 22.02.18,1010,149.3,181.18,140.2,40.98,38.2,1679,,,22.05,18.93,,,0,290,0,0,0,0,0,0,0,0,0,0,0,82400,5627,0,1563,0,1498,5000,0,, 
309616,546907,17-SEP-2024 22.49.08,1010,160.7,177.63,139.8,37.83,35.7,1644,,,9.27,28.56,,,0,311,0,0,0,0,0,0,0,0,0,0,0,79500,5450,0,2217,0,1503,5000,0,, 
309619,546908,17-SEP-2024 23.40.42,1010,159.3,187.57,150.2,37.37,40.3,1659,,,18.92,18.45,,,0,304,0,0,0,0,0,0,0,0,0,0,0,86800,5803,0,2622,0,1503,5000,0,, 
309622,546909,18-SEP-2024 00.32.19,1016,163.8,192.2,152.2,40,39.3,1662,,40,,,,,0,290,0,0,0,0,0,0,0,0,0,0,0,86100,5732,0,2161,0,1996,5000,0,, 
309625,546910,18-SEP-2024 01.22.03,1010,161.4,189.3,150.3,39,39.7,1649,,39,,,,,0,300,0,0,0,0,0,0,0,0,0,0,0,88000,5658,0,1783,0,1500,5000,0,, 
309628,546911,18-SEP-2024 02.14.39,1015,165,183.7,143.7,40,42,1633,,40,,,,,0,808,0,0,0,0,0,0,0,0,0,0,0,89100,5535,0,2324,0,1996,5000,0,, 
309631,546912,18-SEP-2024 03.05.28,1015,160.4,184.9,143.9,41,39.4,1672,,41,,,,,0,795,0,0,0,0,0,0,0,0,0,0,0,85000,5599,0,2388,0,1500,5000,0,, 
309633,546913,18-SEP-2024 04.26.48,1015,161.3,181.9,141.9,40,41.3,1665,,40,,,,,0,807,0,0,0,0,0,0,0,0,0,0,0,84800,5829,0,2256,0,1498,5000,0,, 
309636,546914,18-SEP-2024 05.23.53,1015,152,177.3,136.3,41,43.2,1650,,41,,,,,0,800,0,0,0,0,0,0,0,0,0,0,0,86600,5897,0,2339,0,1497,5000,0,, 
309639,546915,18-SEP-2024 06.24.08,1015,163.7,,145.4,,42.9,1668,,,,,,,0,807,0,0,0,0,0,0,0,0,0,0,0,85500,5658,0,2247,0,1497,5000,0,, 
309643,546916,18-SEP-2024 07.20.11,1015,164.1,186.9,149.9,37,43.7,1655,,,,37,,,0,808,0,0,0,0,0,0,0,0,0,0,0,88700,6130,0,2392,0,1498,5000,0,, 
309646,546917,18-SEP-2024 08.15.28,1015,166,,141.3,,41.6,1633,,,,,,,0,808,0,0,0,0,0,0,0,0,0,0,0,84000,5889,0,2603,0,1552,5000,0,, 
309649,546918,18-SEP-2024 09.13.34,1010,153.5,180.7,140.7,40,42.7,1646,,,40,,,,0,250,0,0,0,0,0,0,0,0,0,0,0,86000,6183,1505,3641,0,1498,5500,0,, 
309652,546919,18-SEP-2024 10.25.29,1010,164.2,180.9,142.5,38.4,49.6,1602,,,38.4,,,,0,255,0,0,0,0,0,0,0,0,0,0,0,90200,6858,1143,3253,0,1508,5100,0,, 
309655,546920,18-SEP-2024 11.29.28,1010,158.4,182.7,142.5,40.2,43.5,,,,40.2,,,,0,254,0,0,0,0,0,0,0,0,0,0,0,88100,5939,0,2665,0,1498,5200,0,, 
309658,546921,18-SEP-2024 12.17.45,1010,165.9,179.6,139.6,40,38.8,1671,,,40,,,,0,253,0,0,0,0,0,0,0,0,0,0,0,82500,5651,0,2560,0,1503,5000,0,, 
309661,546922,18-SEP-2024 13.11.49,1010,158.6,179.7,138.7,41,39.3,1642,,,41,,,,0,257,0,0,0,0,0,0,0,0,0,0,0,82600,5927,0,2523,0,1502,5000,0,, 
309664,546923,18-SEP-2024 14.00.54,1010,156.7,179.7,141.7,38,38.6,1643,,38,,,,,0,254,0,0,0,0,0,0,0,0,0,0,0,83600,5919,0,2195,0,1503,5000,0,, 
309666,546924,18-SEP-2024 14.57.59,1032,164.2,179.2,147.2,32,39,1655,,,32,,,,0,1006,0,0,0,0,0,0,0,0,0,0,0,83300,5986,0,2523,0,1502,5200,0,, 
309669,546925,18-SEP-2024 16.04.34,1032,158.8,187.2,147.2,40,39.3,1636,,,40,,,,0,1007,0,0,0,0,0,0,0,0,0,0,0,82900,5603,0,2603,0,1503,5200,0,, 
309672,546926,18-SEP-2024 16.54.39,1032,159.5,184.9,144.9,40,37.8,1633,,,40,,,,0,958,0,0,0,0,0,0,0,0,0,0,0,82200,5497,0,2402,0,1503,5000,0,, 
309675,546927,18-SEP-2024 17.47.05,1032,163.5,182.88,145.9,36.98,40.3,1641,,,18.79,18.19,,,0,949,0,0,0,0,0,0,0,0,0,0,0,83900,5799,0,1883,0,1497,5000,0,, 
309677,546928,18-SEP-2024 18.36.44,1032,163.9,182.32,145.3,37.02,37.9,1661,,,9.9,27.12,,,0,958,0,0,0,0,0,0,0,0,0,0,0,82100,5382,0,1823,0,1498,4900,0,, 
309680,546929,18-SEP-2024 19.28.49,1032,163.8,180.75,143.9,36.85,39.3,1635,,,8.76,28.09,,,0,948,0,0,0,0,0,0,0,0,0,0,0,83100,5769,0,2355,0,1503,5000,0,, 
309683,546930,18-SEP-2024 20.18.53,8060,158.8,183.2,145.2,38,38.5,1692,,,38,,,,0,947,0,0,0,0,0,0,0,0,0,0,0,84200,5597,0,1857,0,1508,5000,0,, 
309687,546931,18-SEP-2024 21.09.49,8060,163.3,181.6,145,36.6,39.3,1636,,,19.47,17.13,,,0,957,0,0,0,0,0,0,0,0,0,0,0,85100,5763,0,2425,0,1497,5000,0,, 
309690,546932,18-SEP-2024 22.05.19,5082,164.2,181.03,141.8,39.23,37.9,1649,,,8.72,30.51,,,0,945,0,0,0,0,0,0,0,0,0,0,0,80100,5296,0,2211,0,1498,5000,0,, 
309693,546933,18-SEP-2024 22.54.04,5082,163.4,180.19,139.8,40.39,39.2,1656,,,17.48,22.91,,,0,956,0,0,0,0,0,0,0,0,0,0,0,83200,5738,0,2742,0,1503,5000,0,, 
309696,546934,18-SEP-2024 23.47.19,5082,163.6,189.6,152.6,37,42.1,1641,,,37,,,,0,957,0,0,0,0,0,0,0,0,0,0,0,90100,5789,0,2366,0,1997,5000,0,, 
309699,546935,19-SEP-2024 00.40.40,5082,163.6,188,148,40,42.8,1659,,40,,,,,0,960,0,0,0,0,0,0,0,0,0,0,0,88100,5743,0,2546,0,1996,5000,0,, 
309702,546936,19-SEP-2024 01.33.50,5082,164.5,184.3,145.3,39,44,1668,,39,,,,,0,955,0,0,0,0,0,0,0,0,0,0,0,90000,5802,0,2431,0,1497,5000,0,, 
309704,546937,19-SEP-2024 02.29.04,5082,163.6,182.2,142.2,40,44.1,1634,,,,,,,0,958,0,0,0,0,0,0,0,0,0,0,0,86500,5925,0,2414,0,1996,6000,0,, 
309707,546938,19-SEP-2024 03.21.55,5082,163.5,,138.7,,39.5,1646,,,,,,,0,955,0,0,0,0,0,0,0,0,0,0,0,80000,5979,0,2289,0,1996,4100,0,, 
309710,546939,19-SEP-2024 04.09.30,5040,164.2,181.9,140.9,41,40.4,1622,,41,,,,,0,940,0,0,0,0,0,0,0,0,0,0,0,84000,5534,0,2130,0,1996,5000,0,, 
309713,546940,19-SEP-2024 05.20.51,1030,164.8,179.2,140.2,39,46.8,1673,,39,,,,,0,955,0,0,0,0,0,0,0,0,0,0,0,92300,6984,0,2402,0,2001,5000,0,, 
309716,546941,19-SEP-2024 06.09.25,1030,162.5,170.6,130.6,40,38,1705,,,,40,,,0,958,0,0,0,0,0,0,0,0,0,0,0,80600,5065,0,1553,0,1998,5000,0,, 
309719,546942,19-SEP-2024 07.01.05,1030,166.4,178.6,138.6,40,40.1,1676,,40,,,,,0,959,0,0,0,0,0,0,0,0,0,0,0,83100,5359,0,1488,0,1996,5000,0,, 
309723,546943,19-SEP-2024 08.03.10,1030,158.8,219.3,184.3,35,49.5,1630,,35,,,,,0,952,0,0,0,0,0,0,0,0,0,0,0,102700,6276,0,2050,0,2001,5000,0,, 
309726,546944,19-SEP-2024 09.03.10,1030,165.7,62.2,21.2,41,42.9,1655,,41,,,,,0,1008,0,0,0,0,0,0,0,0,0,0,0,87500,5780,0,2517,0,2000,5000,0,, 
309729,546945,19-SEP-2024 10.08.25,1030,167.9,191.8,152.8,39,45.2,1592,,39,,,,,0,1006,0,0,0,0,0,0,0,0,0,0,0,89400,6047,0,2167,0,1998,5000,0,, 
309732,546946,19-SEP-2024 11.00.25,1030,159.7,169.8,130.8,39,38.2,1641,,39,,,,,0,1005,0,0,0,0,0,0,0,0,0,0,0,76000,5268,0,1944,0,2000,5000,0,, 
309736,546947,19-SEP-2024 12.00.31,1030,158.4,65.3,25.3,40,39.7,1652,,40,,,,,0,1007,0,0,0,0,0,0,0,0,0,0,0,77700,5207,0,1439,0,1996,5000,0,, 
309739,546948,19-SEP-2024 12.48.34,1015,161.5,172.1,129.1,43,36.9,1622,,43,,,,,0,807,0,0,0,0,0,0,0,0,0,0,0,75700,4967,0,1221,0,1994,5000,0,, 
309742,546949,19-SEP-2024 13.36.35,1015,162.9,171.6,129.6,42,37.2,1657,,42,,,,,0,790,0,0,0,0,0,0,0,0,0,0,0,77300,5520,0,1415,0,2000,5100,0,, 
309745,546950,19-SEP-2024 14.45.11,1015,160.3,183,142,41,42,1660,,41,,,,,0,810,0,0,0,0,0,0,0,0,0,0,0,82400,5626,0,1540,0,1996,5000,0,, 
309748,546951,19-SEP-2024 17.14.01,1010,163.4,189.2,150.2,39,43.9,1652,,39,,,,,0,806,0,0,0,0,0,0,0,0,0,0,0,87200,5720,0,1618,0,1996,5000,0,, 
309753,546952,19-SEP-2024 18.04.56,1032,163,183.5,144.9,38.6,40.8,1618,,,7.7,30.9,,,0,808,0,0,0,0,0,0,0,0,0,0,0,84100,5893,0,2171,0,1503,5000,0,, 
309755,546953,19-SEP-2024 19.14.27,1032,163.4,183.7,144.7,39,41.2,1644,,,7.68,31.32,,,0,792,0,0,0,0,0,0,0,0,0,0,0,84600,5867,0,1747,0,2004,5200,0,, 
309758,546954,19-SEP-2024 20.05.16,1032,162.1,182.94,144.7,38.24,39.4,1658,,,,38.24,,,0,808,0,0,0,0,0,0,0,0,0,0,0,82000,5599,0,1762,0,1503,4700,0,, 
309761,546955,19-SEP-2024 20.54.20,1010,163.1,190.59,148.7,41.89,38.8,1625,,,,41.89,,,0,295,0,0,0,0,0,0,0,0,0,0,0,84200,5562,0,1449,0,1498,5000,0,, 
309763,546956,19-SEP-2024 21.46.21,1010,161.9,,150.1,,39.1,1638,,,,,,,0,306,0,0,0,0,0,0,0,0,0,0,0,84900,5547,0,1410,0,1774,5000,0,, 
309766,546957,19-SEP-2024 22.37.21,1010,164.6,189.9,149.9,40,38.8,1661,,,40,,,,0,293,0,0,0,0,0,0,0,0,0,0,0,84600,5841,0,1600,0,1519,5000,0,, 
309769,546958,19-SEP-2024 23.31.06,1010,163.5,193,153,40,39.5,1641,,,40,,,,0,303,0,0,0,0,0,0,0,0,0,0,0,85000,5801,0,1740,0,2001,5000,0,, 
309772,546959,20-SEP-2024 00.22.00,1010,164.1,,151.5,,41.4,1635,,,,,,,0,299,0,0,0,0,0,0,0,0,0,0,0,85100,5797,0,1530,0,1997,5000,0,, 
309775,546960,20-SEP-2024 01.11.57,8061,159.7,190.5,151.5,39,40.3,1642,,,39,,,,0,989,0,0,0,0,0,0,0,0,0,0,0,84000,5660,0,1633,0,1997,5000,0,, 
309778,546961,20-SEP-2024 02.04.31,8061,161.5,185,145,40,38.1,1623,,,40,,,,0,993,0,0,0,0,0,0,0,0,0,0,0,82000,5294,0,1408,0,2001,4900,0,, 
309781,546962,20-SEP-2024 02.53.27,8061,164,180.3,145.3,35,39.1,1644,,35,,,,,0,996,0,0,0,0,0,0,0,0,0,0,0,80100,5450,0,1249,0,1496,5000,0,, 
309784,546963,20-SEP-2024 03.41.01,1015,163.9,184.1,145.1,39,39.9,1635,,,,,,,0,806,0,0,0,0,0,0,0,0,0,0,0,82000,5622,0,1388,0,2001,5000,0,, 
309787,546964,20-SEP-2024 04.35.21,1015,162.2,185.9,145.9,40,41,1620,,,40,,,,0,806,0,0,0,0,0,0,0,0,0,0,0,83500,5566,0,1470,0,1500,5000,0,, 
309790,546965,20-SEP-2024 05.24.37,1030,163.7,188.8,150.2,38.6,39.9,1674,,,,,,,0,1004,0,0,0,0,0,0,0,0,0,0,0,84000,5252,0,2177,0,1500,5000,0,, 
309793,546966,20-SEP-2024 06.12.51,1030,164.2,184.2,144.2,40,39,1679,,40,,,,,0,988,0,0,0,0,0,0,0,0,0,0,0,82200,5605,0,2108,0,1500,5000,0,, 
309796,546967,20-SEP-2024 07.04.02,1030,164,186.4,146.8,39.6,39.6,1661,,,,,,,0,1007,0,0,0,0,0,0,0,0,0,0,0,84600,5428,0,2225,0,1500,5000,0,, 
309799,546968,20-SEP-2024 07.58.32,1030,165.2,201.08,164.1,36.98,43.5,1668,,,14.26,22.72,,,0,1002,0,0,0,0,0,0,0,0,0,0,0,91600,6339,0,2042,0,1996,5300,0,, 
309801,546969,20-SEP-2024 09.16.54,1030,162.3,187.3,149.3,38,45.6,1650,,38,,,,,0,997,0,0,0,0,0,0,0,0,0,0,0,87400,6257,0,1902,0,1994,5400,0,, 
309804,546970,20-SEP-2024 10.04.33,1030,162.2,185,145,40,40.5,1636,,40,,,,,0,1004,0,0,0,0,0,0,0,0,0,0,0,85100,5841,0,1962,0,1999,5000,0,, 
309808,546971,20-SEP-2024 10.54.57,1030,164.2,181.1,140.1,41,39.8,1619,,41,,,,,0,1006,0,0,0,0,0,0,0,0,0,0,0,84000,5756,0,1876,0,1998,5000,0,, 
309810,546972,20-SEP-2024 11.44.47,1030,161.8,180.2,142.2,38,40.9,1640,,38,,,,,0,1007,0,0,0,0,0,0,0,0,0,0,0,82700,5644,0,1578,0,2004,5000,0,, 
309813,546973,20-SEP-2024 12.32.26,1030,161.4,180.7,140.7,40,38.1,1684,,40,,,,,0,1004,0,0,0,0,0,0,0,0,0,0,0,78700,5548,0,1674,0,2000,5000,0,, 
309817,546974,20-SEP-2024 13.23.36,1015,162.9,180.8,141.8,39,40.1,1619,,39,,,,,0,799,0,0,0,0,0,0,0,0,0,0,0,83200,5564,0,1271,0,2000,5000,0,, 
309820,546975,20-SEP-2024 14.13.23,1015,166.4,189.8,147.8,42,40.7,1644,,42,,,,,0,808,0,0,0,0,0,0,0,0,0,0,0,86200,5700,0,1597,0,1998,5000,0,, 
309822,546976,20-SEP-2024 15.04.13,1015,162,192,151,41,39.9,1643,,41,,,,,0,796,0,0,0,0,0,0,0,0,0,0,0,84600,6006,0,1918,0,1996,5000,0,, 
309826,546977,20-SEP-2024 16.04.02,1015,162.6,190.4,150.4,40,40.6,1613,,40,,,,,0,800,0,0,0,0,0,0,0,0,0,0,0,85100,5607,0,2281,0,1508,4900,0,, 
309828,546978,20-SEP-2024 16.50.43,1015,158.8,189.7,149.7,40,38,1639,,,40,,,,0,809,0,0,0,0,0,0,0,0,0,0,0,85000,5415,0,1822,0,1508,5000,0,, 
309832,546979,20-SEP-2024 17.35.46,1015,158.9,184.2,145.2,39,36.2,1652,,,39,,,,0,800,0,0,0,0,0,0,0,0,0,0,0,80100,5490,0,1901,0,1663,5000,0,, 
309835,546980,20-SEP-2024 18.33.46,1015,161.1,185.3,144.3,41,39.8,1650,,,41,,,,0,797,0,0,0,0,0,0,0,0,0,0,0,83000,5905,0,1426,0,1508,5300,0,, 
309837,546981,20-SEP-2024 19.23.53,1015,161.6,184.7,145.7,39,39.5,1649,,,39,,,,0,787,0,0,0,0,0,0,0,0,0,0,0,83200,5867,0,1350,0,1508,5300,0,, 
309841,546982,20-SEP-2024 20.14.11,1015,161.8,184.29,145.3,38.99,37.4,1648,,,8.6,30.39,,,0,799,0,0,0,0,0,0,0,0,0,0,0,81000,5569,0,1806,0,1508,5000,0,, 
309843,546983,20-SEP-2024 21.03.11,1032,171.4,183.88,144.9,38.98,39.5,1654,,,18.51,20.47,,,0,797,0,0,0,0,0,0,0,0,0,0,0,83100,5347,0,1934,0,1663,5000,0,, 
309847,546984,20-SEP-2024 21.50.28,1032,163.2,185.79,149.6,36.19,37.4,1659,,,22.85,13.34,,,0,800,0,0,0,0,0,0,0,0,0,0,0,83100,5662,0,1880,0,1663,5000,0,, 
309850,546985,20-SEP-2024 22.38.28,1032,165.3,179.79,139.8,39.99,37.6,1670,,,8.59,31.4,,,0,788,0,0,0,0,0,0,0,0,0,0,0,80100,5461,0,1643,0,1502,5000,0,, 
309853,546986,20-SEP-2024 23.53.13,1032,160.7,190.6,150.6,40,41.5,1636,,,40,,,,0,906,0,0,0,0,0,0,0,0,0,0,0,86100,5724,0,2200,0,1503,5000,0,, 
309855,546987,21-SEP-2024 00.57.19,2032,164.4,190.6,150.6,40,41.8,1611,,,40,,,,0,898,0,0,0,0,0,0,0,0,0,0,0,88200,5547,0,2192,0,1503,5000,0,, 
309857,546988,21-SEP-2024 01.40.19,1015,167.1,150.2,113.2,37,31.4,1636,,,37,,,,0,807,0,0,0,0,0,0,0,0,0,0,0,64600,4929,0,1771,0,1503,5000,0,, 
309859,546989,21-SEP-2024 03.06.33,1015,159.4,191.7,153.7,38,40.5,1634,,,38,,,,0,808,0,0,0,0,0,0,0,0,0,0,0,85000,5869,0,1892,0,1502,5000,0,, 
309865,546990,21-SEP-2024 04.00.08,1015,155.7,186.6,149.6,37,37.8,1682,,,37,,,,0,807,0,0,0,0,0,0,0,0,0,0,0,81400,5967,0,2026,0,1502,5000,0,, 
309868,546991,21-SEP-2024 04.49.38,1015,162.7,183,143,40,37.7,1657,,,40,,,,0,800,0,0,0,0,0,0,0,0,0,0,0,80600,5531,0,2147,0,1503,5000,0,, 
309871,546992,21-SEP-2024 05.39.39,1015,165.9,175,142,33,37,1657,,,33,,,,0,798,0,0,0,0,0,0,0,0,0,0,0,78200,5496,0,2010,0,1503,5000,0,, 
309875,546993,21-SEP-2024 06.30.29,1015,158.2,178.5,140.5,38,37.6,1665,,,38,,,,0,800,0,0,0,0,0,0,0,0,0,0,0,79100,5445,0,2021,0,1502,5000,0,, 
309877,546994,21-SEP-2024 07.21.53,1015,163.2,189.6,154.6,35,40,1664,,,35,,,,0,790,0,0,0,0,0,0,0,0,0,0,0,84600,5618,0,1924,0,1608,5000,0,, 
309880,546995,21-SEP-2024 08.17.00,1015,165.5,187.4,150.4,37,40.3,1625,,37,,,,,0,809,0,0,0,0,0,0,0,0,0,0,0,85700,5829,0,2598,0,1998,5000,0,, 
309883,546996,21-SEP-2024 09.09.09,1015,164,184.9,148.9,36,38.6,1674,,36,,,,,0,806,0,0,0,0,0,0,0,0,0,0,0,83100,5678,0,1771,0,1994,5000,0,, 
309886,546997,21-SEP-2024 09.57.02,1015,163.9,183.7,143.7,40,37.1,1657,,40,,,,,0,800,0,0,0,0,0,0,0,0,0,0,0,80200,5482,0,1625,0,1330,5000,0,, 
309888,546998,21-SEP-2024 10.53.38,1015,164.2,222.6,186.6,36,45.7,1649,,36,,,,,0,788,0,0,0,0,0,0,0,0,0,0,0,100700,6541,0,2409,0,1995,5000,0,, 
309892,546999,21-SEP-2024 11.37.32,1015,161.7,154.5,117.5,37,33.2,1661,,,37,,,,0,800,0,0,0,0,0,0,0,0,0,0,0,71400,4503,0,1480,0,1330,5000,0,, 
309895,547000,21-SEP-2024 12.24.18,5082,163.5,172,133,39,34.1,1648,,39,,,,,0,809,0,0,0,0,0,0,0,0,0,0,0,74100,5152,0,1252,0,1330,5000,0,, 
309898,547001,21-SEP-2024 13.13.59,1015,163.1,190.6,150.6,40,39,1670,,,40,,,,0,807,0,0,0,0,0,0,0,0,0,0,0,83900,5560,0,1797,0,1996,5000,0,, 
309901,547002,21-SEP-2024 14.01.34,1015,166.3,169.1,131.1,38,35.2,1650,,38,,,,,0,808,0,0,0,0,0,0,0,0,0,0,0,74500,4823,0,2061,0,1330,5000,0,, 
309903,547003,21-SEP-2024 16.17.59,1015,162.6,191,151,40,43.1,1655,,40,,,,,0,807,0,0,0,0,0,0,0,0,0,0,0,88200,5142,0,1873,0,1499,5000,0,, 
309907,547004,21-SEP-2024 17.27.35,1015,164,188.4,150.4,38,39.5,1659,,,38,,,,0,807,0,0,0,0,0,0,0,0,0,0,0,85100,5321,0,1764,0,1662,5000,0,, 
309910,547005,21-SEP-2024 18.30.08,1015,163.6,186.8,146.8,40,40.7,1605,,,40,,,,0,805,0,0,0,0,0,0,0,0,0,0,0,83700,5465,0,1565,0,2004,5000,0,, 
309913,547006,21-SEP-2024 19.27.55,1015,160,184.3,146.3,38,39.6,1656,,,38,,,,0,787,0,0,0,0,0,0,0,0,0,0,0,83700,5397,0,2025,0,1503,5000,0,, 
309916,547007,21-SEP-2024 20.25.04,1015,163.7,194.4,154.4,40,40,1640,,,40,,,,0,809,0,0,0,0,0,0,0,0,0,0,0,85100,5523,0,2069,0,1503,5000,0,, 
309919,547008,21-SEP-2024 21.32.59,1015,163.5,183.39,144.4,38.99,38.2,1672,,,10.33,28.66,,,0,807,0,0,0,0,0,0,0,0,0,0,0,83500,5353,0,2142,0,1508,5000,0,, 
309922,547009,21-SEP-2024 22.36.34,1015,157.9,184.69,144.8,39.89,39,1634,,,7.81,32.08,,,0,803,0,0,0,0,0,0,0,0,0,0,0,84000,5457,0,2271,0,1502,5000,0,, 
309925,547010,21-SEP-2024 23.45.55,1015,157.7,194.6,157.4,37.2,41,1668,,,37.2,,,,0,803,0,0,0,0,0,0,0,0,0,0,0,89400,5901,0,2310,0,1496,5000,0,, 
309928,547011,22-SEP-2024 00.38.34,1015,166.3,190.3,151.3,39,38.9,1649,,,39,,,,0,800,0,0,0,0,0,0,0,0,0,0,0,83200,5398,0,2076,0,1497,5000,0,, 
309931,547012,22-SEP-2024 01.43.09,1015,162.8,184.7,148.7,36,40,1603,,,36,,,,0,805,0,0,0,0,0,0,0,0,0,0,0,81200,5586,0,2170,0,1497,5100,0,, 
309934,547013,22-SEP-2024 02.51.19,2015,158.6,179.9,140.9,39,40.5,1630,,,39,,,,0,806,0,0,0,0,0,0,0,0,0,0,0,82000,5544,0,2314,0,1497,5000,0,, 
309937,547014,22-SEP-2024 04.09.34,1010,167.8,180.3,140.3,40,38.7,1664,,,40,,,,0,249,0,0,0,0,0,0,0,0,0,0,0,82000,5317,0,2060,0,1497,5000,0,, 
309941,547015,22-SEP-2024 05.01.44,1010,164.9,182.3,140.3,42,39.7,1654,,,42,,,,0,243,0,0,0,0,0,0,0,0,0,0,0,83100,5395,0,2100,0,1497,5000,0,, 
309943,547016,22-SEP-2024 05.50.10,1010,166.8,166.3,127.3,39,36.7,1671,,,39,,,,0,256,0,0,0,0,0,0,0,0,0,0,0,76000,4935,0,1833,0,1497,5000,0,, 
309946,547017,22-SEP-2024 06.52.55,1010,157.3,178.2,140.2,38,40.5,1620,,,38,,,,0,253,0,0,0,0,0,0,0,0,0,0,0,82600,5467,0,2015,0,1497,5000,0,, 
309949,547018,22-SEP-2024 07.48.05,1010,163.9,190.5,151.5,39,41,1658,,,39,,,,0,255,0,0,0,0,0,0,0,0,0,0,0,86900,5516,0,2603,0,1551,5000,0,, 
309951,547019,22-SEP-2024 08.42.54,1015,160.8,183.7,144.7,39,38.7,1658,,39,,,,,0,788,0,0,0,0,0,0,0,0,0,0,0,81500,5717,0,2329,0,1500,5000,0,, 
309955,547020,22-SEP-2024 09.37.41,1015,156.8,185.5,147.5,38,39.4,1658,,38,,,,,0,807,0,0,0,0,0,0,0,0,0,0,0,83900,5679,0,2335,0,1499,5000,0,, 
309958,547021,22-SEP-2024 10.29.10,1015,163.9,185.1,146.1,39,39.7,1656,,39,,,,,0,0,0,0,0,0,0,0,0,0,0,0,0,82600,5731,0,2495,0,1500,5000,0,, 
309960,547022,22-SEP-2024 11.18.50,1015,164.8,57.4,15.4,42,39,1672,,42,,,,,0,810,0,0,0,0,0,0,0,0,0,0,0,81900,5519,0,1906,0,1558,5000,0,, 
309963,547023,22-SEP-2024 12.08.12,1015,160.9,185.5,150.5,35,39.1,1692,,35,,,,,0,807,0,0,0,0,0,0,0,0,0,0,0,83100,5775,0,2013,0,1662,5000,0,, 
309966,547024,22-SEP-2024 12.58.31,1015,158.9,192.3,155.3,37,39.4,1671,,37,,,,,0,809,0,0,0,0,0,0,0,0,0,0,0,84400,5887,0,1752,0,1662,5000,0,, 
309968,547025,22-SEP-2024 13.48.45,1015,164.2,196.1,159.1,37,40,1641,,,37,,,,0,807,0,0,0,0,0,0,0,0,0,0,0,85300,5767,0,2178,0,1500,5000,0,, 
309970,547026,22-SEP-2024 14.47.00,1015,165.1,187.2,151.2,36,40.9,1648,,36,,,,,0,1681,0,0,0,0,0,0,0,0,0,0,0,84900,5798,0,2326,0,1499,4500,0,, 
309975,547027,22-SEP-2024 15.42.01,1010,164.5,190.3,151.3,39,40.8,1632,,39,,,,,0,243,0,0,0,0,0,0,0,0,0,0,0,83700,5698,0,2314,0,1498,5000,0,, 
309978,547028,22-SEP-2024 16.32.51,1015,163,191.6,151.3,40.3,41.4,1643,,,,,,,0,807,0,0,0,0,0,0,0,0,0,0,0,83000,5759,0,2392,0,1500,5000,0,, 
309981,547029,22-SEP-2024 18.02.20,1015,166.9,191.3,151.3,40,45.5,1622,,40,,,,,0,811,0,0,0,0,0,0,0,0,0,0,0,89600,5811,0,2500,0,1500,5000,0,, 
309985,547030,22-SEP-2024 18.50.10,1015,165.7,170.2,131.2,39,37.6,1646,,39,,,,,0,799,0,0,0,0,0,0,0,0,0,0,0,78000,4927,0,2603,0,1500,5000,0,, 
309988,547031,22-SEP-2024 20.09.40,1015,166.3,183.9,145,38.9,45.3,1634,,38.9,,,,,0,809,0,0,0,0,0,0,0,0,0,0,0,88900,5744,0,2867,0,1500,5000,0,, 
309990,547032,22-SEP-2024 21.06.56,1015,162.2,,145.5,,40.1,1659,,,,,,,0,806,0,0,0,0,0,0,0,0,0,0,0,84000,5478,0,2566,0,1499,5000,0,, 
309993,547033,22-SEP-2024 21.57.07,1010,162.4,,141.7,,39.3,1635,,,,,,,0,254,0,0,0,0,0,0,0,0,0,0,0,84000,5338,0,2296,0,1500,5000,0,, 
309995,547034,22-SEP-2024 22.45.21,1010,165.5,184,145,39,38,1634,,,,39,,,0,251,0,0,0,0,0,0,0,0,0,0,0,82800,5247,0,2318,0,1500,5000,0,, 
309999,547035,22-SEP-2024 23.44.56,1015,165.1,195.2,155.2,40,41.6,1637,,,,40,,,0,802,0,0,0,0,0,0,0,0,0,0,0,89500,5829,0,2647,0,1500,5000,0,, 
310002,547036,23-SEP-2024 00.37.57,1015,159.4,185,146,39,37.9,1674,,,39,,,,0,807,0,0,0,0,0,0,0,0,0,0,0,82100,5587,0,2114,0,1500,5000,0,, 
310005,547037,23-SEP-2024 01.42.37,1015,168,188.6,150.6,38,42.8,1603,,,38,,,,0,808,0,0,0,0,0,0,0,0,0,0,0,88000,5914,0,2907,0,1500,5000,0,, 
310008,547038,23-SEP-2024 02.30.58,1015,163.6,180,136,44,37.5,1646,,,44,,,,0,808,0,0,0,0,0,0,0,0,0,0,0,79500,5271,0,2104,0,1500,5000,0,, 
310011,547039,23-SEP-2024 03.26.27,1015,164.2,180.2,139,41.2,38.2,1597,,,41.2,,,,0,805,0,0,0,0,0,0,0,0,0,0,0,81700,5386,0,2383,0,1500,5000,0,, 
310015,547040,23-SEP-2024 04.13.48,1015,158.1,180.1,140.1,40,38,1609,,,40,,,,0,807,0,0,0,0,0,0,0,0,0,0,0,81000,5250,0,2119,0,1500,5000,0,, 
310017,547041,23-SEP-2024 05.05.31,1032,166.3,184.6,146.6,38,39.5,1647,,,38,,,,0,1003,0,0,0,0,0,0,0,0,0,0,0,84500,5183,0,2535,0,1500,5000,0,, 
310020,547042,23-SEP-2024 06.02.26,1032,164,186,147,39,41.4,1644,,,39,,,,0,1007,0,0,0,0,0,0,0,0,0,0,0,87200,5304,0,2736,0,1500,5000,0,, 
310023,547043,23-SEP-2024 06.59.46,1032,164.4,187.7,147.7,40,41.7,1663,,,40,,,,0,999,0,0,0,0,0,0,0,0,0,0,0,87900,6487,2123,2864,0,1158,5800,0,, 
310025,547044,23-SEP-2024 08.34.56,1030,163.2,193.2,156.2,37,48.9,1653,,37,,,,,0,1007,0,0,0,0,0,0,0,0,0,0,0,97900,6152,1106,3847,0,1994,6100,0,, 
310030,547045,23-SEP-2024 09.40.46,1030,164.7,189.8,150.8,39,45.8,1622,,,39,,,,0,1006,0,0,0,0,0,0,0,0,0,0,0,93800,6029,0,3603,0,1503,5200,0,, 
310033,547046,23-SEP-2024 10.32.37,1030,163.3,62.3,25.3,37,41.6,1687,,37,,,,,0,1006,0,0,0,0,0,0,0,0,0,0,0,88700,5496,462,3335,0,1500,4000,0,, 
310036,547047,23-SEP-2024 11.25.40,1030,162.7,62.1,25.1,37,39,1651,,37,,,,,0,995,0,0,0,0,0,0,0,0,0,0,0,84200,5385,819,2432,0,1503,4000,0,, 
310039,547048,23-SEP-2024 12.16.27,1030,164.2,,2.9,,38.6,1618,,,,,,,0,997,0,0,0,0,0,0,0,0,0,0,0,84200,5502,0,2363,0,1503,4200,0,, 
310042,547049,23-SEP-2024 13.03.53,1030,164.1,190.3,154.3,36,40.5,1627,,36,,,,,0,1004,0,0,0,0,0,0,0,0,0,0,0,87800,5590,430,2418,0,1503,4000,0,, 
310045,547050,23-SEP-2024 13.56.56,2030,165,200,166,34,43.4,1663,,34,,,,,0,1005,0,0,0,0,0,0,0,0,0,0,0,95900,6013,943,3316,0,1500,4500,0,, 
310048,547051,23-SEP-2024 14.51.57,2030,163.2,200,166,34,42.6,1647,,34,,,,,0,1003,0,0,0,0,0,0,0,0,0,0,0,89000,5850,943,2117,0,1502,4500,0,, 
310051,547052,23-SEP-2024 15.44.32,1067,161.1,199.9,162.9,37,42.1,1688,,37,,,,,0,997,0,0,0,0,0,0,0,0,0,0,0,90300,6018,464,2312,0,1502,4100,0,, 
310055,547053,23-SEP-2024 16.34.14,1067,164.3,191.3,154.7,36.6,40.3,1631,,36.6,,,,,0,1005,0,0,0,0,0,0,0,0,0,0,0,87200,5569,0,1746,0,1497,4000,0,, 
310058,547054,23-SEP-2024 17.24.56,2067,163.2,194.9,154.9,40,38.6,1658,,40,,,,,0,999,0,0,0,0,0,0,0,0,0,0,0,84100,5763,0,2678,0,1500,4000,0,, 
310060,547055,23-SEP-2024 18.20.14,1067,163.9,193.6,154.6,39,41.5,1659,,,,,,,0,993,0,0,0,0,0,0,0,0,0,0,0,87600,6181,0,2199,0,1497,4000,0,, 
310063,547056,23-SEP-2024 19.18.44,1067,166.6,193.5,154.9,38.6,40.3,1671,,38.6,,,,,0,1005,0,0,0,0,0,0,0,0,0,0,0,85000,6369,0,1987,0,2000,4500,0,, 
310066,547057,23-SEP-2024 20.12.27,2067,167.2,175.4,137.4,38,37.1,1661,,,,,,,0,1003,0,0,0,0,0,0,0,0,0,0,0,78600,5434,0,2259,0,1499,5000,0,, 
310070,547058,23-SEP-2024 22.42.14,8061,163.3,190.4,150.4,40,46.2,1644,,40,,,,,0,1005,0,0,0,0,0,0,0,0,0,0,0,93000,5866,0,2657,0,1999,5000,0,, 
310073,547059,23-SEP-2024 23.37.02,8061,164.5,188.6,150.6,38,39.9,1651,,,,,,,0,1007,0,0,0,0,0,0,0,0,0,0,0,85900,5613,0,2921,0,1507,5000,0,, 
310075,547060,24-SEP-2024 00.40.33,8061,163,191.1,151.7,39.4,43.7,1626,,,39.4,,,,0,1006,0,0,0,0,0,0,0,0,0,0,0,92000,5821,0,3043,0,1219,5000,0,, 
310078,547061,24-SEP-2024 01.31.38,1056,164.8,190.4,150.4,40,39.3,1664,,,40,,,,0,1006,0,0,0,0,0,0,0,0,0,0,0,85600,5703,0,2767,0,1499,5000,0,, 
310081,547062,24-SEP-2024 02.27.52,1015,157.1,183.9,144.9,39,42.3,1620,,,39,,,,0,802,0,0,0,0,0,0,0,0,0,0,0,89000,5836,0,3179,0,1503,5000,0,, 
310084,547063,24-SEP-2024 03.25.43,1032,165.8,185,144,41,41,1640,,,41,,,,0,1007,0,0,0,0,0,0,0,0,0,0,0,84500,5522,0,2718,0,1503,5000,0,, 
310087,547064,24-SEP-2024 04.43.40,1032,162.9,191.6,153.6,38,43.5,1651,,,38,,,,0,1005,0,0,0,0,0,0,0,0,0,0,0,91000,5844,706,3408,0,1512,5500,0,, 
310091,547065,24-SEP-2024 05.41.39,1032,153.3,186.3,145.3,41,40.9,1618,,,41,,,,0,1004,0,0,0,0,0,0,0,0,0,0,0,88500,5837,0,2799,0,1497,5000,0,, 
310094,547066,24-SEP-2024 06.29.59,2032,13.6,190.6,152.6,38,40.9,1634,,,38,,,,0,898,0,0,0,0,0,0,0,0,0,0,0,87400,5388,0,2750,0,1497,5000,0,, 
310097,547067,24-SEP-2024 07.28.39,1010,162.9,182.4,140.4,42,40.7,1664,,,42,,,,0,905,0,0,0,0,0,0,0,0,0,0,0,85500,5592,0,2793,0,999,4700,0,, 
310100,547068,24-SEP-2024 08.22.52,1032,165.5,161.2,120.2,41,36.4,1629,,,41,,,,0,907,0,0,0,0,0,0,0,0,0,0,0,75000,5279,0,2872,0,1508,5000,0,, 
310103,547069,24-SEP-2024 11.37.14,2015,164.5,194.49,160.1,34.39,45.3,1629,,,13.61,20.78,,,0,808,0,0,0,0,0,0,0,0,0,0,0,92500,6080,646,2504,0,1503,5000,0,, 
310107,547070,24-SEP-2024 12.27.53,2015,163.4,184.84,144.8,40.04,37.9,1643,,,12.64,27.4,,,0,807,0,0,0,0,0,0,0,0,0,0,0,84200,5725,0,2791,0,1508,5000,0,, 
310109,547071,24-SEP-2024 13.19.03,2015,159.5,187.25,145.2,42.05,38.2,1657,,,26.65,15.4,,,0,810,0,0,0,0,0,0,0,0,0,0,0,83400,5702,258,2875,0,1503,5000,0,, 
310112,547072,24-SEP-2024 14.07.53,2015,157.9,184.5,145.5,39,38.6,1617,,,9.34,29.66,,,0,808,0,0,0,0,0,0,0,0,0,0,0,83400,5799,0,2762,0,1508,5000,0,, 
310114,547073,24-SEP-2024 14.56.29,2015,162.4,187.85,148.9,38.95,38.1,1667,,,16.16,22.79,,,0,809,0,0,0,0,0,0,0,0,0,0,0,83100,5970,0,3164,0,1507,5000,0,, 
310117,547074,24-SEP-2024 16.00.38,2015,163.3,200.3,162.3,38,42.9,1644,,,38,,,,0,810,0,0,0,0,0,0,0,0,0,0,0,91000,6169,0,2750,0,1500,5000,0,, 
310119,547075,24-SEP-2024 16.51.03,2010,162.2,191.8,151.8,40,38.8,1605,,,,,,,0,256,0,0,0,0,0,0,0,0,0,0,0,85900,5830,0,2424,0,1500,5000,0,,
