Repository: sanad-code/udacity-aimaster-capstone-ai-programming-foundations-project

# Steel Production Data Analysis — Udacity AI Master Capstone

This project analyzes steel production data to identify key factors affecting energy consumption, quality indicators, and production efficiency. It covers data cleaning, exploratory data analysis (EDA), and visualization of relationships between variables such as DRI Carbon and Silica (SiO2). The insights support data-driven decisions to optimize the steelmaking process.

## What Was Built

A Jupyter Notebook (`data-workflow/data_workflow.ipynb`) that loads, cleans, and analyzes internal steel production heat data, producing visualizations and statistical summaries saved under `outputs/`.

File: data/raw/flat_raw_data.csv (part 50 of 86)
RC,HID,STOP_DATE,STEEL_GRADE,TAPPED_WGT,TOTAL_CHARGE,DRI_CHARGE,SCRAP_CHARGE,POWER_ON_TIME,FINAL_TEMP,TOTAL_C_DRI,LOCAL_SCRAP,HOME_RETURN_SCRAP,IMPORTED_SCRAP,PIG_IRON,DRI_BRIQUETTED,FESI,FEMN,SIMN,FECR,NICKEL,FETI,FEB,FENB,FEP,FEMO,CU,FEV,NITROVAN,ELEC_ENERGY,OXYGEN,COKE_LUMP,MODULE_CARBON,COKE_POWDER,BURNT_LIME,BURNT_DOLAMITE,FLUX,C_ANALYSIS, 
310125,547076,24-SEP-2024 17.40.38,1015,158.9,190.6,152.6,38,39.7,1654,,38,,,,,0,815,0,0,0,0,0,0,0,0,0,0,0,85800,5634,0,2861,0,1500,5000,0,, 
310128,547077,24-SEP-2024 18.32.16,1015,160.2,186,148,38,39.1,1648,,38,,,,,0,803,0,0,0,0,0,0,0,0,0,0,0,87100,5472,0,2461,0,1500,5000,0,, 
310130,547078,24-SEP-2024 19.23.04,1015,160.8,197.6,158.6,39,41.3,1636,,,,,,,0,809,0,0,0,0,0,0,0,0,0,0,0,91100,5643,0,2623,0,1500,5000,0,, 
310134,547079,24-SEP-2024 20.13.18,1015,162,187.5,149.5,38,38.9,1682,,38,,,,,0,793,0,0,0,0,0,0,0,0,0,0,0,85900,5602,0,2588,0,1500,5000,0,, 
310137,547080,24-SEP-2024 21.08.45,2010,161.8,191.7,151.7,40,42.6,1614,,,,,,,0,254,0,0,0,0,0,0,0,0,0,0,0,89100,5511,0,2615,0,1500,5000,0,, 
310141,547081,24-SEP-2024 22.05.30,2010,162.1,183.9,144.9,39,41.9,1619,,,,,,,0,245,0,0,0,0,0,0,0,0,0,0,0,83800,5965,0,3152,0,1500,5000,0,, 
310145,547082,24-SEP-2024 22.57.15,2010,160.3,,144.1,,31.2,,,,,,,,0,250,0,0,0,0,0,0,0,0,0,0,0,72300,5598,0,2381,0,1498,5000,0,, 
310148,547083,24-SEP-2024 23.51.19,1015,163.6,190.5,149.5,41,39.5,1664,,,41,,,,0,806,0,0,0,0,0,0,0,0,0,0,0,85100,6096,0,2254,0,1499,5000,0,, 
310150,547084,25-SEP-2024 00.46.29,8061,165.3,195,157,38,41.3,1684,,,38,,,,0,792,0,0,0,0,0,0,0,0,0,0,0,88300,5989,0,2009,0,1503,5000,0,, 
310153,547085,25-SEP-2024 01.43.25,8061,168.6,187.8,147.8,40,41.6,1665,,40,,,,,0,804,0,0,0,0,0,0,0,0,0,0,0,88600,6204,637,3655,0,1502,5000,0,, 
310156,547086,25-SEP-2024 02.44.19,8061,165.1,185.2,146.2,39,41.6,1644,,,39,,,,0,805,0,0,0,0,0,0,0,0,0,0,0,87200,6129,1382,2982,0,1512,6000,0,, 
310159,547087,25-SEP-2024 04.01.34,1015,163.1,192.5,150.5,42,45.2,1621,,,42,,,,0,804,0,0,0,0,0,0,0,0,0,0,0,94600,6407,1471,3182,0,1512,6000,0,, 
310162,547088,25-SEP-2024 04.58.44,1015,165.4,191.6,151.6,40,42.4,1649,,,40,,,,0,800,0,0,0,0,0,0,0,0,0,0,0,91300,6197,0,3018,0,1502,6000,0,, 
310165,547089,25-SEP-2024 05.56.08,2011,166.1,185.8,143.8,42,43.8,1657,,,42,,,,0,258,0,0,0,0,0,0,0,0,0,0,0,90500,6095,529,3061,0,1497,6000,0,, 
310168,547090,25-SEP-2024 07.01.06,2011,158.4,180.3,140.3,40,39.3,1655,,,40,,,,0,250,0,0,0,0,0,0,0,0,0,0,0,80300,5750,0,1824,0,1500,6000,0,, 
310171,547091,25-SEP-2024 07.58.45,5071,166.1,175.37,133.5,41.87,36.9,1684,,,13.95,27.92,,,0,999,0,0,0,0,0,0,0,0,0,0,0,79600,5602,0,2327,0,1508,5000,0,, 
310173,547092,25-SEP-2024 09.57.40,5071,161.9,198.19,160.3,37.89,45,1679,,,22.01,15.88,,,0,1004,0,0,0,0,0,0,0,0,0,0,0,91500,6501,0,2845,0,1507,5000,0,, 
310177,547093,25-SEP-2024 10.56.05,1015,162.6,199.54,160.8,38.74,41.9,1645,,,18.44,20.3,,,0,789,0,0,0,0,0,0,0,0,0,0,0,90100,6126,0,2598,0,1508,5000,0,, 
310180,547094,25-SEP-2024 12.14.45,1015,162.6,187.43,149.9,37.53,42.9,1663,,,,37.53,,,0,806,0,0,0,0,0,0,0,0,0,0,0,90300,5798,0,3094,0,1503,5000,0,, 
310183,547095,25-SEP-2024 13.09.51,1015,161.6,188.19,149.4,38.79,41.8,1679,,,9.05,29.74,,,0,804,0,0,0,0,0,0,0,0,0,0,0,87100,5847,0,2590,0,1503,5000,0,, 
310186,547096,25-SEP-2024 14.04.24,1015,162.5,182.89,145.4,37.49,37.6,1655,,,11.61,25.88,,,0,807,0,0,0,0,0,0,0,0,0,0,0,80400,5431,0,2413,0,1508,5000,0,, 
310189,547097,25-SEP-2024 15.01.25,1015,161.6,188.36,149.7,38.66,40.8,1689,,,8.34,30.32,,,0,789,0,0,0,0,0,0,0,0,0,0,0,86800,5673,0,2332,0,1508,5000,0,, 
310191,547098,25-SEP-2024 16.06.50,1015,159.9,189.8,151.8,38,41.2,1673,,38,,,,,0,807,0,0,0,0,0,0,0,0,0,0,0,88000,5932,0,2067,0,1496,5000,0,, 
310195,547099,25-SEP-2024 17.00.51,1015,161.3,189.9,153.9,36,40.1,1710,,,36,,,,0,807,0,0,0,0,0,0,0,0,0,0,0,87200,5784,0,1834,0,1497,5000,0,, 
310198,547100,25-SEP-2024 17.50.34,1015,163,190.8,152.8,38,39.5,1617,,,,38,,,0,807,0,0,0,0,0,0,0,0,0,0,0,85800,5687,0,2206,0,2000,5000,0,, 
310201,547101,25-SEP-2024 18.45.05,1015,163.2,202.4,163.4,39,40.1,1650,,39,,,,,0,808,0,0,0,0,0,0,0,0,0,0,0,91000,5918,0,2443,0,2000,5000,0,, 
310204,547102,25-SEP-2024 19.35.35,1015,162.1,188,150,38,40,1626,,,,38,,,0,800,0,0,0,0,0,0,0,0,0,0,0,84600,5567,0,1874,0,2000,5000,0,, 
310207,547103,25-SEP-2024 20.16.02,1015,61.5,,81.9,,27.2,1649,,,,,,,0,805,0,0,0,0,0,0,0,0,0,0,0,54800,3960,0,1430,0,1997,3000,0,, 
310209,547104,25-SEP-2024 20.41.04,1015,61.5,,0,,0,,,,,,,,0,0,0,0,0,0,0,0,0,0,0,0,0,0,0,0,0,0,0,0,0,, 
310213,547103,25-SEP-2024 22.14.30,1015,163.2,,122.2,,35.7,1627,,,,,,,0,0,0,0,0,0,0,0,0,0,0,0,0,78800,4875,0,1859,0,2000,5000,0,, 
310216,547104,25-SEP-2024 23.02.17,1015,166.9,171.2,126.2,45,36.4,1644,,45,,,,,0,809,0,0,0,0,0,0,0,0,0,0,0,79400,4873,0,2264,0,2000,5200,0,, 
310218,547105,26-SEP-2024 00.02.40,1015,165,200.3,159.3,41,43.4,1630,,25.06,15.94,,,,0,808,0,0,0,0,0,0,0,0,0,0,0,92100,6010,0,2691,0,1499,5000,0,, 
310222,547106,26-SEP-2024 01.03.21,1015,164,190.1,150.1,40,41.8,1652,,40,,,,,0,811,0,0,0,0,0,0,0,0,0,0,0,86400,5983,0,2767,0,1503,5000,0,, 
310225,547107,26-SEP-2024 01.55.18,1015,167.5,185.1,146.1,39,38.3,1636,,,39,,,,0,807,0,0,0,0,0,0,0,0,0,0,0,81800,5509,0,1954,0,1498,5000,0,, 
310228,547108,26-SEP-2024 02.44.07,1015,165.7,190.4,152.4,38,41.5,1664,,,38,,,,0,807,0,0,0,0,0,0,0,0,0,0,0,87100,5964,562,2169,0,2216,5000,0,, 
310231,547109,26-SEP-2024 03.46.16,1015,164.6,185.6,143.6,42,41.9,1633,,42,,,,,0,806,0,0,0,0,0,0,0,0,0,0,0,83300,5785,474,2498,0,1507,5000,0,, 
310234,547110,26-SEP-2024 04.35.56,1015,164.2,184.8,144.8,40,39.1,1665,,40,,,,,0,806,0,0,0,0,0,0,0,0,0,0,0,82000,5469,0,1922,0,1499,5400,0,, 
310237,547111,26-SEP-2024 05.38.12,1015,165.5,185,147,38,40.2,1653,,38,,,,,0,807,0,0,0,0,0,0,0,0,0,0,0,82100,5668,0,1985,0,2000,5000,0,, 
310239,547112,26-SEP-2024 06.27.57,1015,165.5,185.3,146.3,39,39.6,1638,,39,,,,,0,806,0,0,0,0,0,0,0,0,0,0,0,84100,5396,98,1903,0,1999,5000,0,, 
310244,547113,26-SEP-2024 07.19.00,1015,160.9,187.7,149.7,38,38.4,1634,,38,,,,,0,800,0,0,0,0,0,0,0,0,0,0,0,84800,5618,0,2340,0,1498,5000,0,, 
310247,547114,26-SEP-2024 08.32.52,1015,160.9,188.7,150.7,38,42,1681,,,38,,,,0,800,0,0,0,0,0,0,0,0,0,0,0,88500,5844,0,2103,0,1498,5800,0,, 
310249,547115,26-SEP-2024 09.22.56,1015,161.2,190.95,149.9,41.05,39.3,1654,,,18.22,22.83,,,0,798,0,0,0,0,0,0,0,0,0,0,0,84600,5689,0,2275,0,1501,5000,0,, 
310253,547116,26-SEP-2024 10.10.18,1015,161.1,178.9,141.9,37,37.7,1647,,,22.34,14.66,,,0,798,0,0,0,0,0,0,0,0,0,0,0,83000,5481,0,2110,0,1498,5000,0,, 
310255,547117,26-SEP-2024 10.57.27,1015,164.3,177.25,134.8,42.45,36.2,1676,,,17.79,24.66,,,0,796,0,0,0,0,0,0,0,0,0,0,0,76600,5296,0,2261,0,1498,4300,0,, 
310258,547118,26-SEP-2024 11.44.53,1015,163.7,165.82,123.8,42.02,33.5,1691,,,16.86,25.16,,,0,808,0,0,0,0,0,0,0,0,0,0,0,71900,5190,0,2466,0,1498,4500,0,, 
310261,547119,26-SEP-2024 13.05.54,1015,162.4,201.43,159.8,41.63,44.9,1653,,,19.49,22.14,,,0,800,0,0,0,0,0,0,0,0,0,0,0,94100,6159,348,2667,0,1503,5000,0,, 
310265,547120,26-SEP-2024 13.59.57,1015,163.7,186.99,150,36.99,39.7,1678,,,17.22,19.77,,,0,800,0,0,0,0,0,0,0,0,0,0,0,85900,6008,0,2703,0,1507,5000,0,, 
310267,547121,26-SEP-2024 14.59.57,1015,164.1,195.09,153,42.09,40.7,1635,,,8.46,33.63,,,0,806,0,0,0,0,0,0,0,0,0,0,0,87000,5975,0,2678,0,1503,4700,0,, 
310271,547122,26-SEP-2024 15.53.02,1015,162.6,189.84,151.5,38.34,39.6,1665,,,19.9,18.44,,,0,798,0,0,0,0,0,0,0,0,0,0,0,86000,5785,0,2261,0,2004,5500,0,, 
310274,547123,26-SEP-2024 16.42.43,1015,163.9,192.17,151.5,40.67,38.7,1658,,,17.35,23.32,,,0,807,0,0,0,0,0,0,0,0,0,0,0,85000,5715,0,2243,0,2004,5500,0,, 
310277,547124,26-SEP-2024 17.33.13,1015,162.7,188.8,148.8,40,39.7,1649,,,,,,,0,809,0,0,0,0,0,0,0,0,0,0,0,86000,5625,0,2207,0,2000,5500,0,, 
310280,547125,26-SEP-2024 18.21.36,1015,164.2,184,146,38,38.2,1670,,38,,,,,0,790,0,0,0,0,0,0,0,0,0,0,0,83900,5520,0,2029,0,1500,5500,0,, 
310282,547126,26-SEP-2024 19.09.36,1015,164.5,187,146,41,36.8,1641,,41,,,,,0,800,0,0,0,0,0,0,0,0,0,0,0,80200,5050,0,1724,0,1500,5500,0,, 
310285,547127,26-SEP-2024 20.32.54,1015,161.1,189.8,149.8,40,49,1646,,40,,,,,0,805,0,0,0,0,0,0,0,0,0,0,0,88400,6378,1014,1608,0,1500,5500,0,, 
310289,547128,26-SEP-2024 21.25.28,1015,157.4,189.9,150.9,39,40.3,1657,,39,,,,,0,809,0,0,0,0,0,0,0,0,0,0,0,87000,6000,570,2323,0,1500,6000,0,, 
310292,547129,26-SEP-2024 22.14.54,1015,161.1,185.3,146.3,39,40.1,1641,,,,39,,,0,806,0,0,0,0,0,0,0,0,0,0,0,86000,5608,0,2538,0,1499,5900,0,, 
310295,547130,26-SEP-2024 23.07.36,6095,159.7,184.4,145.4,39,43.1,1656,,,,,,,0,1005,0,0,0,0,0,0,0,0,0,0,0,92000,5980,0,2362,0,1500,6000,0,, 
310298,547131,26-SEP-2024 23.56.46,6095,166,190,151,39,38.7,1644,,,39,,,,0,1006,0,0,0,0,0,0,0,0,0,0,0,82900,5723,0,1953,0,1500,5000,0,, 
310301,547132,27-SEP-2024 00.47.22,1015,165.5,186.5,145.5,41,40.1,1649,,,41,,,,0,809,0,0,0,0,0,0,0,0,0,0,0,83300,5662,0,2255,0,1502,5000,0,, 
310304,547133,27-SEP-2024 01.39.36,1015,165,195.1,155.1,40,40.2,1653,,40,,,,,0,808,0,0,0,0,0,0,0,0,0,0,0,88000,5915,253,2157,0,2004,5000,0,, 
310307,547134,27-SEP-2024 02.35.49,1015,164.2,187.1,150.1,37,38.6,1652,,37,,,,,0,789,0,0,0,0,0,0,0,0,0,0,0,85300,5597,0,2427,0,1503,5000,0,, 
310310,547135,27-SEP-2024 03.57.03,1015,164.3,184.5,146.5,38,42.8,1649,,,38,,,,0,807,0,0,0,0,0,0,0,0,0,0,0,86000,5806,0,2029,0,1503,5000,0,, 
310313,547136,27-SEP-2024 04.57.12,1015,165,219.7,179.7,40,46.1,1642,,40,,,,,0,799,0,0,0,0,0,0,0,0,0,0,0,99000,6554,170,3112,0,1500,5500,0,, 
310317,547137,27-SEP-2024 05.58.32,1015,164.5,183.9,146.9,37,40.2,1614,,,37,,,,0,805,0,0,0,0,0,0,0,0,0,0,0,84200,5510,0,2303,0,1503,4900,0,, 
310319,547138,27-SEP-2024 06.48.24,1015,164.3,179,141,38,38.3,1673,,38,,,,,0,807,0,0,0,0,0,0,0,0,0,0,0,81900,5142,0,2169,0,1499,5000,0,, 
310323,547139,27-SEP-2024 07.40.04,1015,164.3,179.5,141.5,38,39.1,1660,,,38,,,,0,793,0,0,0,0,0,0,0,0,0,0,0,84900,5482,0,2438,0,1498,5000,0,, 
310326,547140,27-SEP-2024 08.33.00,1015,164.7,,149.1,,38.9,1630,,,,,,,0,808,0,0,0,0,0,0,0,0,0,0,0,85100,5859,0,2739,0,1498,5000,0,, 
310328,547141,27-SEP-2024 09.25.19,1015,159,212.42,173.8,38.62,42.5,1655,,,7.21,31.41,,,0,805,0,0,0,0,0,0,0,0,0,0,0,95100,6508,0,2650,0,1497,5000,0,, 
310331,547142,27-SEP-2024 10.16.22,1015,162.3,203.82,161.3,42.52,40.2,1639,,,,42.52,,,0,807,0,0,0,0,0,0,0,0,0,0,0,90100,6096,0,2557,0,1552,5000,0,, 
310335,547143,27-SEP-2024 10.59.04,1015,164.3,163.2,130.2,33,33.5,1647,,,18.71,14.29,,,0,806,0,0,0,0,0,0,0,0,0,0,0,75100,4907,0,1838,0,1552,5000,0,, 
310338,547144,27-SEP-2024 11.47.58,1015,164.4,170.11,129.6,40.51,35.7,1634,,,8.96,31.55,,,0,799,0,0,0,0,0,0,0,0,0,0,0,77100,5006,0,2209,0,1498,4500,0,, 
310341,547145,27-SEP-2024 12.48.23,1015,162.4,179.79,139.1,40.69,37.6,1619,,,,40.69,,,0,796,0,0,0,0,0,0,0,0,0,0,0,79500,5330,0,1994,0,1498,5000,0,, 
310344,547146,27-SEP-2024 14.00.59,1015,159.6,186.11,146.9,39.21,41.8,1630,,,10.15,29.06,,,0,809,0,0,0,0,0,0,0,0,0,0,0,90000,5358,363,2124,0,1499,5000,0,, 
310347,547147,27-SEP-2024 14.53.53,1015,162.4,191.76,149.6,42.16,39.3,1667,,,16.71,25.45,,,0,807,0,0,0,0,0,0,0,0,0,0,0,86400,5642,0,2067,0,1508,5000,0,, 
310350,547148,27-SEP-2024 15.50.23,1015,167.1,194.8,158.8,36,40.4,1662,,,17.41,18.59,,,0,808,0,0,0,0,0,0,0,0,0,0,0,89300,5780,0,2105,0,1497,5000,0,, 
310353,547149,27-SEP-2024 16.41.04,1015,158.2,185.2,147.2,38,38.9,1660,,,38,,,,0,806,0,0,0,0,0,0,0,0,0,0,0,82500,6076,0,2151,0,1502,5000,0,, 
310356,547150,27-SEP-2024 17.40.50,1015,169,180.6,140.6,40,41.2,1649,,,40,,,,0,808,0,0,0,0,0,0,0,0,0,0,0,84600,6359,350,3793,0,1503,5500,0,, 
310359,547151,27-SEP-2024 19.17.25,1015,163.7,195.4,158.4,37,45.8,1675,,,37,,,,0,809,0,0,0,0,0,0,0,0,0,0,0,94000,7011,0,3333,0,1503,5400,0,, 
310362,547152,27-SEP-2024 20.09.38,1015,169.1,190,150,40,40.8,1705,,,40,,,,0,808,0,0,0,0,0,0,0,0,0,0,0,89200,6278,0,2951,0,1503,5500,0,, 
310365,547153,27-SEP-2024 21.05.09,1015,157.8,195.6,156.6,39,41.6,1653,,,39,,,,0,807,0,0,0,0,0,0,0,0,0,0,0,87000,6091,0,2881,0,1503,5500,0,, 
310368,547154,27-SEP-2024 21.50.56,1015,168.1,183.3,145.3,38,38,1629,,,38,,,,0,799,0,0,0,0,0,0,0,0,0,0,0,82500,5535,0,2148,0,1503,5000,0,, 
310371,547155,27-SEP-2024 22.44.19,1015,164.2,184.6,143.6,41,39,1678,,,41,,,,0,808,0,0,0,0,0,0,0,0,0,0,0,82600,5717,0,2438,0,1502,5000,0,, 
310374,547156,27-SEP-2024 23.42.10,1015,164.8,195.7,159.7,36,41.7,1662,,,36,,,,0,790,0,0,0,0,0,0,0,0,0,0,0,90400,6005,0,2384,0,1499,5000,0,, 
310377,547157,28-SEP-2024 00.46.35,1015,159.3,194.5,155.5,39,42.7,1685,,39,,,,,0,807,0,0,0,0,0,0,0,0,0,0,0,93500,5807,0,2941,0,1994,5000,0,, 
310380,547158,28-SEP-2024 01.36.45,1015,165.3,187.5,148.5,39,38.5,1648,,39,,,,,0,806,0,0,0,0,0,0,0,0,0,0,0,84600,5420,0,1665,0,1500,5000,0,, 
310383,547159,28-SEP-2024 02.35.39,1015,164.8,185.3,146.3,39,39.7,,,39,,,,,0,805,0,0,0,0,0,0,0,0,0,0,0,85900,5763,0,2439,0,1500,5000,0,, 
310386,547160,28-SEP-2024 03.24.06,1015,161.7,186.7,149.7,37,38.9,,,37,,,,,0,806,0,0,0,0,0,0,0,0,0,0,0,84900,5665,0,2131,0,1499,5000,0,, 
310390,547161,28-SEP-2024 04.13.06,1015,165,189.9,150.9,39,39.3,1650,,,39,,,,0,808,0,0,0,0,0,0,0,0,0,0,0,86300,5594,0,2027,0,1500,5000,0,, 
310392,547162,28-SEP-2024 05.03.49,1015,165.1,187,150,37,41.2,1639,,37,,,,,0,808,0,0,0,0,0,0,0,0,0,0,0,88300,5700,0,2159,0,1549,4800,0,, 
310395,547163,28-SEP-2024 06.01.30,2010,165.6,186.3,145.3,41,38.6,1662,,,41,,,,0,258,0,0,0,0,0,0,0,0,0,0,0,83000,5745,0,2000,0,1500,5000,0,, 
310398,547164,28-SEP-2024 06.55.09,6095,165,196.8,159.8,37,42.4,1660,,37,,,,,0,1005,0,0,0,0,0,0,0,0,0,0,0,92700,5934,127,2561,0,1500,5000,0,, 
310401,547165,28-SEP-2024 07.52.48,6095,163.9,194.8,159.8,35,40.8,1646,,,35,,,,0,1007,0,0,0,0,0,0,0,0,0,0,0,87600,5900,127,3036,0,1500,5000,0,, 
310404,547166,28-SEP-2024 08.53.44,5095,161.8,166.2,130.2,36,37.8,1667,,,36,,,,0,1000,0,0,0,0,0,0,0,0,0,0,0,78100,5409,0,2272,0,1500,5000,0,, 
310407,547167,28-SEP-2024 10.11.16,1056,162.7,187.1,151.1,36,42.5,1650,,,36,,,,0,1001,0,0,0,0,0,0,0,0,0,0,0,90300,6083,350,2627,0,1499,5000,0,, 
310410,547168,28-SEP-2024 11.06.52,5040,162.2,200.1,164.1,36,43.4,1668,,,36,,,,0,1007,0,0,0,0,0,0,0,0,0,0,0,91000,6202,0,2167,0,1496,5000,0,, 
310413,547169,28-SEP-2024 14.00.41,5040,163,186.7,149.7,37,41,1671,,,37,,,,0,1013,0,0,0,0,0,0,0,0,0,0,0,88100,6020,0,2319,0,1508,5000,0,, 
310416,547170,28-SEP-2024 15.01.21,1056,165.4,190.4,152.4,38,41.5,1652,,,38,,,,0,946,0,0,0,0,0,0,0,0,0,0,0,88000,6298,0,2740,0,1508,5000,0,, 
310419,547171,28-SEP-2024 15.53.44,1056,160.2,192.4,155.4,37,41,1652,,,37,,,,0,1005,0,0,0,0,0,0,0,0,0,0,0,86700,6130,0,2651,0,1219,5000,0,, 
310423,547172,28-SEP-2024 16.49.41,1056,168.1,191.6,152.4,39.2,41.5,1664,,,,39.2,,,0,1007,0,0,0,0,0,0,0,0,0,0,0,87200,5927,0,2443,0,1503,5000,0,, 
310425,547173,28-SEP-2024 17.45.35,5040,167.5,190.9,152.9,38,40.9,1664,,,38,,,,0,1006,0,0,0,0,0,0,0,0,0,0,0,86500,5754,0,2089,0,1499,5000,0,, 
310429,547174,28-SEP-2024 18.45.15,5042,167,196.6,159.6,37,43.7,1670,,,37,,,,0,1007,0,0,0,0,0,0,0,0,0,0,0,90100,6607,0,3383,0,1503,5000,0,, 
310432,547175,28-SEP-2024 19.40.16,1011,160.7,189.9,151.9,38,41.3,1676,,,38,,,,0,256,0,0,0,0,0,0,0,0,0,0,0,88000,6657,366,3347,0,1503,5500,0,, 
310435,547176,28-SEP-2024 20.49.35,1010,167.3,195.3,153.3,42,43.2,1608,,,42,,,,0,253,0,0,0,0,0,0,0,0,0,0,0,88300,6144,371,3004,0,1507,5500,0,, 
310438,547177,28-SEP-2024 21.40.04,1010,167.8,180.5,143.5,37,37.9,1647,,,37,,,,0,258,0,0,0,0,0,0,0,0,0,0,0,80700,5430,0,2078,0,1500,5000,0,, 
310441,547178,28-SEP-2024 22.30.36,1010,167.9,183,143,40,37.7,1657,,,40,,,,0,249,0,0,0,0,0,0,0,0,0,0,0,81600,5723,0,2465,0,1503,5000,0,, 
310444,547179,28-SEP-2024 23.24.30,1010,162,197.3,156.3,41,42,1653,,,41,,,,0,244,0,0,0,0,0,0,0,0,0,0,0,88100,6017,0,2868,0,1503,5000,0,, 
310447,547180,29-SEP-2024 00.13.08,1010,164.1,190.9,151.9,39,38.5,1662,,,39,,,,0,254,0,0,0,0,0,0,0,0,0,0,0,83400,5583,0,2104,0,1500,5000,0,, 
310450,547181,29-SEP-2024 01.03.57,1010,167.7,183.9,145.9,38,38.3,1644,,,38,,,,0,258,0,0,0,0,0,0,0,0,0,0,0,84900,5660,0,2348,0,1495,5000,0,, 
310452,547182,29-SEP-2024 02.20.37,1010,166.1,190.4,151.4,39,42.5,1677,,,39,,,,0,243,0,0,0,0,0,0,0,0,0,0,0,86800,5895,0,2574,0,1500,5000,0,, 
310455,547183,29-SEP-2024 03.31.02,1010,162.3,191.7,151.7,40,42.1,1657,,,40,,,,0,256,0,0,0,0,0,0,0,0,0,0,0,88700,6030,142,2784,0,1662,5400,0,, 
310458,547184,29-SEP-2024 04.23.28,1010,162.6,192.5,153.5,39,42.4,1662,,,39,,,,0,254,0,0,0,0,0,0,0,0,0,0,0,90400,5887,142,3216,0,2383,2000,0,, 
310462,547185,29-SEP-2024 05.14.46,1010,164.9,178.1,140.1,38,38.5,1724,,,38,,,,0,242,0,0,0,0,0,0,0,0,0,0,0,80000,5703,0,2589,0,2499,2000,0,, 
310465,547186,29-SEP-2024 06.12.51,2015,161.3,,130.4,,36.8,1641,,,,,,,0,807,0,0,0,0,0,0,0,0,0,0,0,76800,5197,0,3033,0,2618,2000,0,, 
310472,547187,30-SEP-2024 03.44.23,1032,161.6,,179.6,,63.8,1680,,,,,,,0,957,0,0,0,0,0,0,0,0,0,0,0,107600,7145,260,3134,0,1992,7100,0,, 
310474,547188,30-SEP-2024 04.56.18,1032,158.8,195.3,157.3,38,45,1683,,,38,,,,0,990,0,0,0,0,0,0,0,0,0,0,0,88500,6155,0,2340,0,1662,5000,0,, 
310476,547189,30-SEP-2024 05.52.36,1010,161.6,189.2,151.2,38,41.6,1698,,,38,,,,0,258,0,0,0,0,0,0,0,0,0,0,0,87300,5667,0,2434,0,1500,5000,0,, 
310478,547190,30-SEP-2024 06.46.08,1010,163.5,190.2,150.2,40,39.9,1674,,40,,,,,0,242,0,0,0,0,0,0,0,0,0,0,0,82900,5770,0,1740,0,1499,5000,0,, 
310481,547191,30-SEP-2024 07.40.27,1010,166,,147.9,,39.8,1633,,,,,,,0,242,0,0,0,0,0,0,0,0,0,0,0,82400,5095,0,1821,0,1498,5000,0,, 
310483,547192,30-SEP-2024 08.31.38,1010,161.8,,149.7,,39.1,1688,,,,,,,0,247,0,0,0,0,0,0,0,0,0,0,0,83000,5584,0,1860,0,1497,5000,0,, 
310486,547193,30-SEP-2024 09.19.23,1010,162.2,186.1,148.1,38,38.1,1686,,,38,,,,0,250,0,0,0,0,0,0,0,0,0,0,0,82400,5265,0,1972,0,1497,5000,0,, 
310490,547194,30-SEP-2024 10.07.53,1032,162.2,184.9,144.9,40,37.9,1663,,,40,,,,0,1005,0,0,0,0,0,0,0,0,0,0,0,83000,5300,0,2101,0,1497,5000,0,, 
310493,547195,30-SEP-2024 11.10.57,1030,161.7,188.1,147.1,41,41.5,1658,,,41,,,,0,1005,0,0,0,0,0,0,0,0,0,0,0,86300,5672,0,2261,0,1498,5000,0,, 
310496,547196,30-SEP-2024 11.58.18,1010,160,174.8,135.8,39,36.9,1648,,,,39,,,0,257,0,0,0,0,0,0,0,0,0,0,0,77100,5122,0,2106,0,1500,5000,0,, 
310499,547197,30-SEP-2024 12.51.28,1010,162.6,185.3,145.3,40,38.9,1655,,40,,,,,0,257,0,0,0,0,0,0,0,0,0,0,0,80800,5343,0,1834,0,1498,5000,0,, 
310502,547198,30-SEP-2024 13.38.28,1010,163.1,182.4,142.4,40,38.1,1637,,40,,,,,0,249,0,0,0,0,0,0,0,0,0,0,0,81000,5272,0,2081,0,1498,5000,0,, 
310505,547199,30-SEP-2024 14.41.44,1010,164.4,187,148,39,43.5,1652,,39,,,,,0,255,0,0,0,0,0,0,0,0,0,0,0,85900,6469,0,2235,0,1498,5700,0,, 
310508,547200,30-SEP-2024 15.33.23,1010,155.9,,151.3,,41,1644,,,,,,,0,256,0,0,0,0,0,0,0,0,0,0,0,86400,5569,0,2198,0,1500,5000,0,, 
310511,547201,30-SEP-2024 16.29.04,1010,165,190,152,38,39.9,1640,,,38,,,,0,257,0,0,0,0,0,0,0,0,0,0,0,84700,5808,0,2415,0,1499,5000,0,, 
310514,547202,30-SEP-2024 17.27.35,1011,163.9,180.1,141.1,39,40.2,1658,,,39,,,,0,254,0,0,0,0,0,0,0,0,0,0,0,84300,5498,0,3031,0,1500,5000,0,, 
310517,547203,30-SEP-2024 18.20.09,1011,155.8,184.3,144.3,40,37,1665,,,40,,,,0,997,0,0,0,0,0,0,0,0,0,0,0,80300,5598,0,2090,0,1501,5000,0,, 
310521,547204,30-SEP-2024 19.11.37,1067,166.9,185.3,147.3,38,38.6,1654,,,38,,,,0,1005,0,0,0,0,0,0,0,0,0,0,0,80800,5592,0,2205,0,1500,5000,0,, 
310524,547205,30-SEP-2024 20.03.53,1030,165.7,180.2,143.2,37,37.9,1671,,,37,,,,0,1005,0,0,0,0,0,0,0,0,0,0,0,79500,5490,0,2599,0,1500,5000,0,, 
310526,547206,30-SEP-2024 21.01.12,1030,156,183.2,145.2,38,41.8,1683,,,38,,,,0,1004,0,0,0,0,0,0,0,0,0,0,0,83000,6021,0,2866,0,1500,5700,0,, 
310529,547207,30-SEP-2024 21.59.04,1030,157,47.4,10.4,37,41.4,1632,,,37,,,,0,988,0,0,0,0,0,0,0,0,0,0,0,80000,5861,0,2137,0,1500,5000,0,, 
310532,547208,30-SEP-2024 22.56.24,1030,168.6,187.2,151.2,36,38.6,1651,,,36,,,,0,1004,0,0,0,0,0,0,0,0,0,0,0,82500,5594,0,1850,0,1037,5300,0,, 
310535,547209,30-SEP-2024 23.52.49,1030,164.1,189.3,151.3,38,40.8,1671,,,38,,,,0,948,0,0,0,0,0,0,0,0,0,0,0,86000,5619,0,1748,0,1498,5500,0,, 
310538,547210,01-OCT-2024 00.50.01,1030,162.6,180.7,143.7,37,40.3,1658,,,37,,,,0,944,0,0,0,0,0,0,0,0,0,0,0,85100,4739,0,1741,0,0,5000,0,, 
310541,547211,01-OCT-2024 01.55.31,1030,161.3,185.9,145.9,40,42.6,1639,,,40,,,,0,955,0,0,0,0,0,0,0,0,0,0,0,89700,4434,0,1465,0,1503,5000,0,, 
310546,547212,01-OCT-2024 03.10.34,1030,158.5,182.6,145.6,37,43.2,1664,,,37,,,,0,1000,0,0,0,0,0,0,0,0,0,0,0,85200,5516,0,1543,0,1663,5100,0,, 
310549,547213,01-OCT-2024 03.58.53,1030,159.1,184,146,38,37.6,1650,,,38,,,,0,998,0,0,0,0,0,0,0,0,0,0,0,83300,5189,0,1980,0,1552,5000,0,, 
310552,547214,01-OCT-2024 05.05.49,1032,162.6,182.9,145.9,37,42.2,1642,,,37,,,,0,1004,0,0,0,0,0,0,0,0,0,0,0,85300,5731,0,1991,0,1503,5300,0,, 
310555,547215,01-OCT-2024 06.00.39,1032,162.6,183.9,145.9,38,40,1642,,,38,,,,0,1007,0,0,0,0,0,0,0,0,0,0,0,83700,5593,0,2032,0,1497,5000,0,, 
310557,547216,01-OCT-2024 06.52.24,1032,163.2,190.14,146.2,43.94,40.4,1655,,,17.38,26.56,,,0,1001,0,0,0,0,0,0,0,0,0,0,0,81700,5119,0,1330,0,1552,5000,0,, 
310561,547217,01-OCT-2024 07.47.21,1032,161,190.7,154.7,36,42.3,1680,,,36,,,,0,1002,0,0,0,0,0,0,0,0,0,0,0,88700,5891,0,2370,0,1552,5000,0,, 
310564,547218,01-OCT-2024 08.42.03,1032,161.3,185.4,145.4,40,39.9,1629,,,,,,,0,998,0,0,0,0,0,0,0,0,0,0,0,84000,5145,0,1933,0,1498,5000,0,, 
310567,547219,01-OCT-2024 09.31.19,1032,160.2,184.3,145.3,39,38.2,1645,,,,,,,0,1005,0,0,0,0,0,0,0,0,0,0,0,79900,5166,0,1667,0,1497,6000,0,, 
310569,547220,01-OCT-2024 10.25.54,1015,162.2,184.1,145.1,39,41.4,1621,,39,,,,,0,807,0,0,0,0,0,0,0,0,0,0,0,85900,5479,0,2197,0,1498,5500,0,, 
310572,547221,01-OCT-2024 11.15.59,1015,162.3,181.5,141.5,40,39.1,1627,,,,,,,0,800,0,0,0,0,0,0,0,0,0,0,0,80700,5466,0,2267,0,1498,5500,0,, 
310575,547222,01-OCT-2024 12.10.31,1015,161.4,178.5,141.5,37,38.8,1648,,37,,,,,0,808,0,0,0,0,0,0,0,0,0,0,0,78700,5362,0,1873,0,1497,5500,0,, 
310577,547223,01-OCT-2024 13.07.20,1015,161.9,186.8,146.8,40,41.3,1649,,40,,,,,0,793,0,0,0,0,0,0,0,0,0,0,0,84700,5573,0,2005,0,1497,5500,0,, 
310581,547224,01-OCT-2024 14.12.26,1015,160.3,187.9,146.9,41,45,1636,,,,,,,0,240,0,0,0,0,0,0,0,0,0,0,0,83600,5350,0,1569,0,1497,5500,0,, 
310584,547225,01-OCT-2024 15.00.49,1015,157.7,185.3,145.3,40,38,1669,,40,,,,,0,959,0,0,0,0,0,0,0,0,0,0,0,80600,5413,0,1465,0,1497,5500,0,, 
310586,547226,01-OCT-2024 16.01.55,1030,164.3,190.4,154.4,36,42.1,1672,,,,,,,0,1004,0,0,0,0,0,0,0,0,0,0,0,86300,6154,0,2224,0,1503,5200,0,, 
310589,547227,01-OCT-2024 17.07.19,1030,166.9,195.8,158.8,37,46.1,1645,,,37,,,,0,993,0,0,0,0,0,0,0,0,0,0,0,89900,5956,0,2510,0,1724,5000,0,, 
310592,547228,01-OCT-2024 18.06.56,1032,167.9,191.4,153.4,38,42.2,1652,,,38,,,,0,1008,0,0,0,0,0,0,0,0,0,0,0,84100,5782,0,2125,0,1000,5000,0,, 
310596,547229,01-OCT-2024 19.09.56,1015,162.9,186.4,146.4,40,41.5,1617,,40,,,,,0,790,0,0,0,0,0,0,0,0,0,0,0,83600,5552,0,2201,0,1500,5000,0,, 
310598,547230,01-OCT-2024 19.59.26,1015,164.9,179.4,141.4,38,40.4,1615,,,38,,,,0,799,0,0,0,0,0,0,0,0,0,0,0,84500,5627,0,2344,0,1500,5000,0,, 
310602,547231,01-OCT-2024 20.49.06,1015,166.5,181.6,141.6,40,38.7,1637,,40,,,,,0,800,0,0,0,0,0,0,0,0,0,0,0,84100,5284,0,2430,0,1500,5000,0,, 
310605,547232,01-OCT-2024 21.36.51,1010,167.6,170.7,132.7,38,36.8,1659,,38,,,,,0,253,0,0,0,0,0,0,0,0,0,0,0,77600,5177,0,2532,0,1500,5000,0,, 
310608,547233,01-OCT-2024 22.38.30,1010,166.8,182.3,141.3,41,39.5,1656,,,41,,,,0,0,0,0,0,0,0,0,0,0,0,0,0,83900,5476,0,2046,0,1500,5000,0,, 
310611,547234,02-OCT-2024 00.04.00,1010,161.9,197.7,152.7,45,43.7,1633,,,45,,,,0,307,0,0,0,0,0,0,0,0,0,0,0,86000,5614,350,2088,0,1552,5000,0,, 
310614,547235,02-OCT-2024 00.57.26,1010,162.1,192.29,151.1,41.19,39.3,1636,,,19.72,21.47,,,0,292,0,0,0,0,0,0,0,0,0,0,0,85200,5523,0,2232,0,1552,4900,0,, 
310617,547236,02-OCT-2024 01.55.46,1010,160.3,184.92,143.8,41.12,37.6,1634,,,10.22,30.9,,,0,307,0,0,0,0,0,0,0,0,0,0,0,82900,5167,0,2225,0,1552,5000,0,, 
310620,547237,02-OCT-2024 02.43.56,1010,159.9,185.79,145.8,39.99,38,1623,,,17.52,22.47,,,0,300,0,0,0,0,0,0,0,0,0,0,0,84200,5423,0,2298,0,1503,5000,0,, 
310623,547238,02-OCT-2024 03.31.15,1010,152,186.49,150.5,35.99,37.6,1626,,,15.54,20.45,,,0,289,0,0,0,0,0,0,0,0,0,0,0,84000,5079,0,1866,0,1508,5000,0,, 
310626,547239,02-OCT-2024 04.20.10,2010,161.2,181.55,146.2,35.35,36.6,1677,,,11.1,24.25,,,0,300,0,0,0,0,0,0,0,0,0,0,0,83500,5428,0,1982,0,1552,5000,0,, 
310628,547240,02-OCT-2024 05.07.56,2010,159.8,185.5,145.8,39.7,35.7,1647,,,21.25,18.45,,,0,304,0,0,0,0,0,0,0,0,0,0,0,81000,5361,0,2108,0,1502,5000,0,, 
310632,547241,02-OCT-2024 05.57.55,1010,158.1,181.89,145.9,35.99,36.5,1680,,,19.17,16.82,,,0,308,0,0,0,0,0,0,0,0,0,0,0,81700,5803,0,2535,0,1552,5000,0,, 
310634,547242,02-OCT-2024 07.02.21,1010,156.4,187.06,150.3,36.76,38.9,1635,,,15.82,20.94,,,0,300,0,0,0,0,0,0,0,0,0,0,0,84000,5682,0,2181,0,1441,5000,0,, 
310637,547243,02-OCT-2024 07.56.25,1010,162.6,,155,,40.3,1639,,,,,,,0,299,0,0,0,0,0,0,0,0,0,0,0,86400,5488,0,1876,0,1497,5500,0,, 
310640,547244,02-OCT-2024 08.47.42,1010,162.4,180,142,38,37.5,1652,,,38,,,,0,255,0,0,0,0,0,0,0,0,0,0,0,80100,5359,0,1977,0,1500,5500,0,, 
310643,547245,02-OCT-2024 09.36.41,1015,157.9,181.4,143.4,38,38.3,1643,,38,,,,,0,800,0,0,0,0,0,0,0,0,0,0,0,82000,5395,0,1948,0,1500,5300,0,, 
310646,547246,02-OCT-2024 10.24.06,1015,161.5,183.4,143.4,40,37.6,1643,,40,,,,,0,799,0,0,0,0,0,0,0,0,0,0,0,81000,5438,0,2116,0,1500,5500,0,, 
310649,547247,02-OCT-2024 11.22.42,1015,164.1,194.8,154.8,40,41.1,1668,,,40,,,,0,800,0,0,0,0,0,0,0,0,0,0,0,89100,5592,0,2016,0,1500,5500,0,, 
310652,547248,02-OCT-2024 12.18.57,1015,163,169.5,132.5,37,37.9,1630,,,37,,,,0,800,0,0,0,0,0,0,0,0,0,0,0,78100,5338,0,2030,0,1500,5500,0,, 
310656,547249,02-OCT-2024 13.13.13,1015,162.9,175.9,137.9,38,39.5,1688,,38,,,,,0,991,0,0,0,0,0,0,0,0,0,0,0,82900,5892,0,2186,0,1500,5500,0,, 
310658,547250,02-OCT-2024 14.05.32,2030,160.6,184.5,144.5,40,38.8,1661,,40,,,,,0,992,0,0,0,0,0,0,0,0,0,0,0,82600,5665,0,1955,0,1500,5500,0,, 
310662,547251,02-OCT-2024 14.55.43,1015,164,191.6,152.6,39,39.4,1654,,,,39,,,0,307,0,0,0,0,0,0,0,0,0,0,0,85100,5789,0,2093,0,1497,5500,0,, 
310664,547252,02-OCT-2024 15.50.52,1015,159,,151.9,,39.9,1644,,,,,,,0,806,0,0,0,0,0,0,0,0,0,0,0,85300,5775,0,2429,0,1500,5500,0,, 
310667,547253,02-OCT-2024 16.40.53,1015,155.9,185.9,146.9,39,39.1,1650,,,39,,,,0,807,0,0,0,0,0,0,0,0,0,0,0,83800,5558,0,2230,0,1549,5000,0,, 
310670,547254,02-OCT-2024 17.36.01,1015,161.5,185.8,148.8,37,38,1660,,,37,,,,0,809,0,0,0,0,0,0,0,0,0,0,0,83000,5537,0,2100,0,1500,5000,0,, 
310673,547255,02-OCT-2024 18.26.25,1010,166,183.8,140.8,43,37.7,1668,,,43,,,,0,256,0,0,0,0,0,0,0,0,0,0,0,81400,5357,0,1917,0,1500,5000,0,, 
310676,547256,02-OCT-2024 19.15.32,1010,160.7,182.6,141.6,41,37.7,1662,,,41,,,,0,258,0,0,0,0,0,0,0,0,0,0,0,81800,5364,0,2129,0,1500,5000,0,, 
310678,547257,02-OCT-2024 20.03.02,1016,160.4,186.4,150.4,36,38.3,1653,,,36,,,,0,255,0,0,0,0,0,0,0,0,0,0,0,84500,5403,0,1960,0,1500,5000,0,, 
310682,547258,02-OCT-2024 20.53.33,1010,159.4,188,149,39,37.9,1641,,,39,,,,0,256,0,0,0,0,0,0,0,0,0,0,0,83100,5619,0,2224,0,1500,5000,0,, 
310684,547259,02-OCT-2024 21.47.36,1011,166.9,181.6,144.6,37,38,1674,,37,,,,,0,256,0,0,0,0,0,0,0,0,0,0,0,82600,5282,0,2180,0,1500,5000,0,, 
310688,547260,02-OCT-2024 22.36.05,1010,160.1,181,143,38,37.8,1638,,,38,,,,0,256,0,0,0,0,0,0,0,0,0,0,0,82900,5334,0,2160,0,1496,4900,0,, 
310690,547261,02-OCT-2024 23.32.52,1010,165.4,215.9,176.9,39,44.5,1647,,,39,,,,0,291,0,0,0,0,0,0,0,0,0,0,0,97500,6572,0,3513,0,1498,5000,0,, 
310694,547262,03-OCT-2024 00.19.02,1030,163.2,213.9,176.9,37,35.4,1682,,,7.96,29.04,,,0,805,0,0,0,0,0,0,0,0,0,0,0,77600,5213,0,1800,0,1498,5000,0,, 
310697,547263,03-OCT-2024 01.02.48,1030,164.5,171.9,135.7,36.2,33.5,1634,,,,36.2,,,0,861,0,0,0,0,0,0,0,0,0,0,0,74700,4869,0,1607,0,1552,5000,0,, 
310699,547264,03-OCT-2024 01.51.28,1030,161.6,182.8,145.8,37,36.1,1648,,,,37,,,0,306,0,0,0,0,0,0,0,0,0,0,0,81900,5454,0,1866,0,1502,5000,0,, 
310702,547265,03-OCT-2024 02.38.48,1032,159.5,184.79,146.8,37.99,37.8,1688,,,9.35,28.64,,,0,287,0,0,0,0,0,0,0,0,0,0,0,82300,5348,0,1912,0,1498,5000,0,, 
310704,547266,03-OCT-2024 03.28.27,1032,164.5,184.16,145.8,38.36,37.7,1643,,,9.16,29.2,,,0,304,0,0,0,0,0,0,0,0,0,0,0,82800,5479,0,2050,0,1502,5000,0,, 
310708,547267,03-OCT-2024 04.30.41,1010,164.4,183.48,146.5,36.98,39.6,1639,,,21.43,15.55,,,0,308,0,0,0,0,0,0,0,0,0,0,0,83000,5840,0,2278,0,1508,5000,0,, 
310712,547268,03-OCT-2024 05.32.21,1010,162.7,183.19,146.2,36.99,39.3,1643,,,15.59,21.4,,,0,308,0,0,0,0,0,0,0,0,0,0,0,83600,5727,0,2220,0,1508,5000,0,, 
310715,547269,03-OCT-2024 06.19.41,1010,164.1,167.54,130.9,36.64,36.1,1678,,,,36.64,,,0,300,0,0,0,0,0,0,0,0,0,0,0,78100,5017,0,2076,0,1500,5000,0,, 
310718,547270,03-OCT-2024 07.36.27,1010,158,204.19,164,40.19,42,1665,,,20.24,19.95,,,0,256,0,0,0,0,0,0,0,0,0,0,0,91800,5957,348,2399,0,1500,5000,0,, 
310721,547271,03-OCT-2024 08.33.18,1010,164.6,202.8,162.8,40,42.8,1646,,,40,,,,0,256,0,0,0,0,0,0,0,0,0,0,0,92000,5987,0,2529,0,1500,5000,0,, 
310724,547272,03-OCT-2024 09.26.48,1010,164.6,175.4,135.4,40,36.9,1636,,40,,,,,0,257,0,0,0,0,0,0,0,0,0,0,0,78800,5303,0,1840,0,1499,5000,0,, 
310726,547273,03-OCT-2024 10.13.47,1010,164.5,180.5,141.5,39,37.5,1663,,,,,,,0,292,0,0,0,0,0,0,0,0,0,0,0,81000,5394,0,2013,0,1500,5000,0,, 
310729,547274,03-OCT-2024 11.03.42,1010,164.2,183.2,145.2,38,39.3,1667,,38,,,,,0,1003,0,0,0,0,0,0,0,0,0,0,0,82600,5523,0,2254,0,1498,5000,0,, 
310733,547275,03-OCT-2024 11.58.08,1056,165.1,,144.1,,39.3,1661,,,,,,,0,999,0,0,0,0,0,0,0,0,0,0,0,82500,5871,0,2326,0,1498,5000,0,, 
310736,547276,03-OCT-2024 13.05.47,1056,161.1,,150.2,,42.4,1653,,,,,,,0,1001,0,0,0,0,0,0,0,0,0,0,0,87900,5584,0,2060,0,998,5000,0,, 
310738,547277,03-OCT-2024 14.04.28,8064,162.8,,159.4,,43.2,1650,,,,,,,0,1008,0,0,0,0,0,0,0,0,0,0,0,91000,5861,0,2367,0,1507,5000,0,, 
310741,547278,03-OCT-2024 15.01.38,1056,163.3,191.5,151.5,40,37.9,1655,,40,,,,,0,250,0,0,0,0,0,0,0,0,0,0,0,82500,5409,0,2265,0,1509,5000,0,, 
310744,547279,03-OCT-2024 15.54.13,1056,166.7,,131.7,,36.4,1633,,,,,,,0,248,0,0,0,0,0,0,0,0,0,0,0,77000,5101,0,2379,0,1500,4600,0,, 
310747,547280,03-OCT-2024 17.39.39,1010,163.2,200.7,163.7,37,43.9,1656,,,37,,,,0,262,0,0,0,0,0,0,0,0,0,0,0,91900,6389,0,2797,0,1500,5000,0,, 
310751,547281,03-OCT-2024 18.33.25,1011,157,185.8,147.8,38,38.7,1638,,38,,,,,0,255,0,0,0,0,0,0,0,0,0,0,0,82300,5420,0,2258,0,1500,5000,0,, 
310754,547282,03-OCT-2024 19.25.24,1010,163.4,37,1,36,39.9,1658,,,36,,,,0,1005,0,0,0,0,0,0,0,0,0,0,0,84500,5538,0,2325,0,1500,5000,0,, 
310757,547283,03-OCT-2024 20.17.34,1032,167.2,188.4,149.4,39,38.6,1673,,,39,,,,0,992,0,0,0,0,0,0,0,0,0,0,0,83100,5432,0,2166,0,1500,5000,0,, 
310760,547284,03-OCT-2024 21.08.29,1015,162.7,181.1,142.1,39,37.8,1663,,,39,,,,0,808,0,0,0,0,0,0,0,0,0,0,0,81100,4901,0,1870,0,1500,4800,0,, 
310763,547285,03-OCT-2024 22.27.17,1015,156.8,184.6,147.6,37,41.7,1646,,,37,,,,0,810,0,0,0,0,0,0,0,0,0,0,0,88300,5654,0,2397,0,1500,5000,0,, 
310765,547286,03-OCT-2024 23.30.23,1015,162.7,,141,,37.9,1672,,,,,,,0,800,0,0,0,0,0,0,0,0,0,0,0,81000,5701,0,3013,0,1497,5000,0,, 
310768,547287,04-OCT-2024 00.38.03,1011,164.2,201.6,160.9,40.7,44.5,1627,,,28.82,11.88,,,0,308,0,0,0,0,0,0,0,0,0,0,0,94000,6040,477,3138,0,1503,5000,0,, 
310772,547288,04-OCT-2024 01.27.54,1011,163.8,183.6,145.6,38,39.4,1565,,,8.42,29.58,,,0,308,0,0,0,0,0,0,0,0,0,0,0,84200,5513,0,2344,0,1552,5000,0,, 
310775,547289,04-OCT-2024 02.23.17,1011,162.4,184.04,144,40.04,37.7,1657,,,17.22,22.82,,,0,302,0,0,0,0,0,0,0,0,0,0,0,83700,5543,0,2460,0,1502,4900,0,, 
310778,547290,04-OCT-2024 03.11.03,1011,163.9,185.63,146.1,39.53,37.7,1642,,,11.52,28.01,,,0,305,0,0,0,0,0,0,0,0,0,0,0,84400,5521,0,2937,0,1501,5000,0,, 
310781,547291,04-OCT-2024 04.00.15,1011,163.9,183.1,146.1,37,37.6,1663,,,37,,,,0,303,0,0,0,0,0,0,0,0,0,0,0,82100,5605,0,2517,0,1508,5000,0,, 
310784,547292,04-OCT-2024 04.50.45,1011,163.9,,136.2,,38,1719,,,,,,,0,303,0,0,0,0,0,0,0,0,0,0,0,81900,5187,0,2083,0,1500,5000,0,, 
310787,547293,04-OCT-2024 05.28.35,1010,82.1,120.5,82.5,38,25.9,1696,,,38,,,,0,298,0,0,0,0,0,0,0,0,0,0,0,54100,4002,0,1402,0,749,3200,0,, 
310791,547294,04-OCT-2024 07.01.38,1010,160.1,184.17,143.1,41.07,38.5,1663,,,17.15,23.92,,,0,0,0,0,0,0,0,0,0,0,0,0,0,85000,5547,0,3190,0,1498,4900,0,, 
310793,547295,04-OCT-2024 08.08.19,1010,168.4,186.6,149.6,37,40.8,1671,,,37,,,,0,241,0,0,0,0,0,0,0,0,0,0,0,87500,5832,0,2679,0,1500,5000,0,, 
310796,547296,04-OCT-2024 08.55.35,1010,157.5,180.1,143.1,37,36.5,1669,,,37,,,,0,243,0,0,0,0,0,0,0,0,0,0,0,79500,5073,0,2495,0,1503,5000,0,, 
310799,547297,04-OCT-2024 09.44.50,1010,155.7,182.1,142.1,40,38.9,1650,,,40,,,,0,250,0,0,0,0,0,0,0,0,0,0,0,83400,5427,0,2078,0,1503,5000,0,, 
310802,547298,04-OCT-2024 10.37.33,1010,165.2,180.9,142.9,38,38.1,1646,,,38,,,,0,257,0,0,0,0,0,0,0,0,0,0,0,82500,5297,0,2504,0,1503,5000,0,, 
310805,547299,04-OCT-2024 11.42.39,1010,165.2,175.6,137.6,38,39.4,1633,,38,,,,,0,250,0,0,0,0,0,0,0,0,0,0,0,82300,5631,0,2967,0,1503,5000,0,, 
310809,547300,04-OCT-2024 12.41.11,1010,157.9,185.9,148.9,37,41.4,1606,,,37,,,,0,250,0,0,0,0,0,0,0,0,0,0,0,87200,5524,0,2491,0,1501,5000,0,, 
310812,547301,04-OCT-2024 13.30.24,1010,157.3,170.4,131.4,39,36.2,1658,,,39,,,,0,256,0,0,0,0,0,0,0,0,0,0,0,77000,4838,0,2153,0,1497,5000,0,, 
310815,547302,04-OCT-2024 14.25.29,1010,165.7,193.5,153.5,40,41.2,1617,,,40,,,,0,258,0,0,0,0,0,0,0,0,0,0,0,87500,5552,0,2169,0,1497,5000,0,, 
310818,547303,04-OCT-2024 15.26.51,1010,166.6,185.8,146.8,39,40.4,1651,,,39,,,,0,250,0,0,0,0,0,0,0,0,0,0,0,85600,5409,0,2399,0,1499,5000,0,, 
310821,547304,04-OCT-2024 16.32.30,1010,159.5,187.2,150.2,37,40.1,,,,37,,,,0,249,0,0,0,0,0,0,0,0,0,0,0,85200,5694,0,2701,0,1500,5000,0,, 
310825,547305,04-OCT-2024 17.22.40,1010,157.6,184,145,39,38.6,1639,,,39,,,,0,244,0,0,0,0,0,0,0,0,0,0,0,83000,5352,0,2082,0,1500,5000,0,, 
310827,547306,04-OCT-2024 18.17.50,1010,164,185.4,150.4,35,39.5,1640,,,35,,,,0,256,0,0,0,0,0,0,0,0,0,0,0,84400,5238,0,2234,0,1500,5000,0,, 
310831,547307,04-OCT-2024 19.20.29,1056,167.2,182.4,142.4,40,40.3,1687,,,40,,,,0,1004,0,0,0,0,0,0,0,0,0,0,0,82700,5616,0,2457,0,1500,4900,0,, 
310834,547308,04-OCT-2024 20.11.24,1056,157.9,40,0,40,39.2,1676,,,40,,,,0,997,0,0,0,0,0,0,0,0,0,0,0,84100,5469,0,2407,0,1499,5000,0,, 
310837,547309,04-OCT-2024 21.07.10,1056,163.2,185.7,148.7,37,39.2,1653,,,37,,,,0,1006,0,0,0,0,0,0,0,0,0,0,0,82900,5409,0,1971,0,1500,5000,0,, 
310839,547310,04-OCT-2024 22.03.51,1056,156.7,181,145,36,39,1653,,36,,,,,0,1005,0,0,0,0,0,0,0,0,0,0,0,82000,5270,0,2390,0,1000,5000,0,, 
310842,547311,04-OCT-2024 22.52.39,1056,163.1,180.2,144.2,36,39.4,1600,,,36,,,,0,1005,0,0,0,0,0,0,0,0,0,0,0,83000,5411,0,2229,0,1500,5000,0,, 
310845,547312,04-OCT-2024 23.52.47,5042,165.8,185.7,150.7,35,37.9,1609,,,35,,,,0,307,0,0,0,0,0,0,0,0,0,0,0,84400,5289,0,2206,0,1503,5000,0,, 
310848,547313,05-OCT-2024 00.42.06,1010,165.8,187.3,151.3,36,38.2,1641,,,36,,,,0,305,0,0,0,0,0,0,0,0,0,0,0,83300,5519,0,2406,0,1552,5000,0,, 
310851,547314,05-OCT-2024 01.36.45,5042,165.5,187.3,150.3,37,38.5,1649,,,37,,,,0,962,0,0,0,0,0,0,0,0,0,0,0,84300,5654,0,2113,0,1552,5000,0,, 
310854,547315,05-OCT-2024 02.26.30,5040,162,188.7,150.7,38,37.8,1660,,,38,,,,0,943,0,0,0,0,0,0,0,0,0,0,0,84700,5448,0,1976,0,1502,5000,0,, 
310857,547316,05-OCT-2024 03.16.20,5040,162.6,185.8,149.8,36,38.7,1653,,,36,,,,0,958,0,0,0,0,0,0,0,0,0,0,0,85200,5719,0,2188,0,1507,5000,0,, 
310860,547317,05-OCT-2024 04.06.55,5040,165.1,185.12,145.7,39.42,38.5,1662,,,16.55,22.87,,,0,956,0,0,0,0,0,0,0,0,0,0,0,85600,5167,0,2478,0,1503,5000,0,, 
310863,547318,05-OCT-2024 04.53.09,5040,160,185.52,149.6,35.92,36.6,1654,,,9.5,26.42,,,0,958,0,0,0,0,0,0,0,0,0,0,0,82700,5520,0,1872,0,1508,5000,0,, 
310866,547319,05-OCT-2024 05.42.05,2015,164.5,186.48,151.3,35.18,38.2,1692,,,17.14,18.04,,,0,308,0,0,0,0,0,0,0,0,0,0,0,83200,5506,0,1906,0,998,5500,0,, 
310869,547320,05-OCT-2024 06.33.15,2010,160.9,195.46,155.8,39.66,40.7,1666,,,26.65,13.01,,,0,290,0,0,0,0,0,0,0,0,0,0,0,88100,5685,0,2374,0,1503,5000,0,, 
310872,547321,05-OCT-2024 07.29.20,1010,164.9,187.71,151,36.71,39.8,1642,,,8.58,28.13,,,0,306,0,0,0,0,0,0,0,0,0,0,0,86500,5563,0,2436,0,1508,5000,0,, 
310875,547322,05-OCT-2024 08.23.46,1011,154.9,181.4,146.2,35.2,41.6,1637,,,35.2,,,,0,250,0,0,0,0,0,0,0,0,0,0,0,86000,5756,0,2835,0,1508,5000,0,, 
310877,547323,05-OCT-2024 10.48.37,1011,164.8,193,156.5,36.5,45.6,1678,,,36.5,,,,0,249,0,0,0,0,0,0,0,0,0,0,0,89000,6669,0,3033,0,1507,5200,0,, 
310881,547324,05-OCT-2024 11.45.30,1011,164.3,186.4,150.8,35.6,39.9,1655,,,35.6,,,,0,245,0,0,0,0,0,0,0,0,0,0,0,84000,5704,0,2554,0,1508,5000,0,, 
310884,547325,05-OCT-2024 12.42.27,1010,164.7,186.9,152.9,34,40.4,1637,,,34,,,,0,250,0,0,0,0,0,0,0,0,0,0,0,85000,5796,0,1992,0,1503,5000,0,, 
310887,547326,05-OCT-2024 13.34.15,1010,155.2,187.4,150.9,36.5,38.9,1643,,,36.5,,,,0,254,0,0,0,0,0,0,0,0,0,0,0,83200,5298,0,1946,0,1502,5000,0,, 
310891,547327,05-OCT-2024 14.35.26,1010,173,206.7,172.3,34.4,45.2,1665,,,34.4,,,,0,258,0,0,0,0,0,0,0,0,0,0,0,97500,6680,0,3581,0,1507,5900,0,, 
310896,547328,06-OCT-2024 07.49.41,1010,164.4,,175.9,,52.4,1674,,,,,,,0,989,0,0,0,0,0,0,0,0,0,0,0,98000,6679,532,3043,0,1661,5700,0,, 
310901,547329,06-OCT-2024 08.51.37,2010,166.4,176.2,136.2,40,39.1,1663,,,40,,,,0,1004,0,0,0,0,0,0,0,0,0,0,0,81000,5153,0,2640,0,1497,5000,0,, 
310903,547330,06-OCT-2024 10.41.11,2063,166.2,178.4,140.4,38,40.1,1672,,,38,,,,0,1004,0,0,0,0,0,0,0,0,0,0,0,83300,5675,369,2316,0,1497,5000,0,, 
310905,547331,06-OCT-2024 12.38.41,2063,155.9,50.5,13.5,37,40.1,1686,,,37,,,,0,999,0,0,0,0,0,0,0,0,0,0,0,87300,5820,374,2474,0,1503,5000,0,, 
310907,547332,06-OCT-2024 13.36.47,2063,165.2,180.2,144.2,36,39.5,1637,,,36,,,,0,995,0,0,0,0,0,0,0,0,0,0,0,82500,5342,367,2397,0,1501,5000,0,, 
310911,547333,06-OCT-2024 14.33.01,2067,166.3,185.3,150.3,35,39.1,1656,,,35,,,,0,1006,0,0,0,0,0,0,0,0,0,0,0,84000,5479,0,2292,0,1500,5000,0,, 
310914,547334,06-OCT-2024 15.28.02,2067,161,200.7,161.7,39,42.7,1666,,,39,,,,0,1003,0,0,0,0,0,0,0,0,0,0,0,90000,6264,0,2378,0,1500,5000,0,, 
310917,547335,06-OCT-2024 16.17.31,5042,158.2,181.3,144.3,37,38,1669,,37,,,,,0,1008,0,0,0,0,0,0,0,0,0,0,0,79900,5298,0,1900,0,1499,5000,0,, 
310920,547336,06-OCT-2024 17.07.01,5040,164.2,188,153,35,38.8,1636,,35,,,,,0,1005,0,0,0,0,0,0,0,0,0,0,0,83900,5483,0,2268,0,1907,5000,0,, 
310923,547337,06-OCT-2024 18.13.37,5071,167.5,182.4,146.4,36,41.6,1654,,,36,,,,0,1007,0,0,0,0,0,0,0,0,0,0,0,86300,5558,0,3255,0,2216,5000,0,, 
310926,547338,06-OCT-2024 19.04.23,5071,161.6,180.7,143.7,37,38.9,1660,,37,,,,,0,1007,0,0,0,0,0,0,0,0,0,0,0,81300,5140,0,1776,0,1500,5000,0,, 
310928,547339,06-OCT-2024 19.51.08,5071,156.5,179.3,141.3,38,38.1,1626,,38,,,,,0,1007,0,0,0,0,0,0,0,0,0,0,0,81900,5155,0,1820,0,1549,5000,0,, 
310932,547340,06-OCT-2024 20.38.01,5071,161.6,176,140,36,37.9,1646,,36,,,,,0,1004,0,0,0,0,0,0,0,0,0,0,0,79100,5347,0,2127,0,1499,4900,0,, 
310935,547341,06-OCT-2024 21.24.27,1017,159.1,181.7,145.7,36,37.2,1666,,36,,,,,0,499,0,0,0,0,0,0,0,0,0,0,0,80800,5360,0,1580,0,1994,5000,0,, 
310937,547342,06-OCT-2024 22.16.03,1017,160.2,193.4,155.4,38,42,1629,,38,,,,,0,508,0,0,0,0,0,0,0,0,0,0,0,89500,5712,0,2466,0,1993,5000,0,, 
310941,547343,06-OCT-2024 23.09.28,1017,157.9,180.9,143.9,37,37.6,1640,,37,,,,,0,491,0,0,0,0,0,0,0,0,0,0,0,81000,5275,0,2331,0,1250,5000,0,, 
310943,547344,07-OCT-2024 00.22.53,2063,163.7,190.7,154.7,36,40.6,1624,,,36,,,,0,1008,0,0,0,0,0,0,0,0,0,0,0,87000,5681,0,2239,0,1994,5000,0,, 
310947,547345,07-OCT-2024 01.29.13,2063,163.2,186.8,147.8,39,42.4,1653,,39,,,,,0,1008,0,0,0,0,0,0,0,0,0,0,0,89300,5371,0,2367,0,1996,5000,0,, 
310950,547346,07-OCT-2024 02.18.13,2063,161.5,191.3,151.3,40,38.5,1653,,40,,,,,0,1004,0,0,0,0,0,0,0,0,0,0,0,85100,5631,0,2304,0,1500,5000,0,, 
310953,547347,07-OCT-2024 03.19.34,2063,161.7,193.7,152.7,41,41.1,1659,,,,,,,0,995,0,0,0,0,0,0,0,0,0,0,0,87600,5792,0,2687,0,1500,5000,0,, 
310955,547348,07-OCT-2024 04.16.25,2063,163.6,191,151,40,40.9,1645,,,,,,,0,1004,0,0,0,0,0,0,0,0,0,0,0,88300,5732,0,2359,0,1500,5000,0,, 
310958,547349,07-OCT-2024 05.08.05,2063,163.9,187,149,38,39.4,1668,,38,,,,,0,1008,0,0,0,0,0,0,0,0,0,0,0,84400,5389,0,2200,0,1500,5000,0,, 
310961,547350,07-OCT-2024 05.57.14,2063,159.1,181.1,145.1,36,37.6,1644,,36,,,,,0,1009,0,0,0,0,0,0,0,0,0,0,0,81600,5325,0,2254,0,1500,5000,0,, 
310964,547351,07-OCT-2024 06.48.54,2063,161.5,176.4,141.4,35,38.1,1632,,35,,,,,0,1003,0,0,0,0,0,0,0,0,0,0,0,81100,5163,0,2494,0,1500,5000,0,, 
310968,547352,07-OCT-2024 07.40.03,2063,166.7,187.9,150.9,37,40.8,1641,,37,,,,,0,999,0,0,0,0,0,0,0,0,0,0,0,83800,5452,0,2284,0,1500,4400,0,, 
310972,547353,07-OCT-2024 09.15.24,5040,168.4,185.9,150.9,35,44.5,1617,,,35,,,,0,1002,0,0,0,0,0,0,0,0,0,0,0,87400,6716,0,3157,0,1497,5000,0,,
