Repository: sanad-code/udacity-aimaster-capstone-ai-programming-foundations-project

# Steel Production Data Analysis — Udacity AI Master Capstone

This project analyzes steel production data to identify key factors affecting energy consumption, quality indicators, and production efficiency. It covers data cleaning, exploratory data analysis (EDA), and visualization of relationships between variables such as DRI Carbon and Silica (SiO2). The insights support data-driven decisions to optimize the steelmaking process.

## What Was Built

A Jupyter Notebook (`data-workflow/data_workflow.ipynb`) that loads, cleans, and analyzes internal steel production heat data, producing visualizations and statistical summaries saved under `outputs/`.

File: data/raw/flat_raw_data.csv (part 51 of 86)
RC,HID,STOP_DATE,STEEL_GRADE,TAPPED_WGT,TOTAL_CHARGE,DRI_CHARGE,SCRAP_CHARGE,POWER_ON_TIME,FINAL_TEMP,TOTAL_C_DRI,LOCAL_SCRAP,HOME_RETURN_SCRAP,IMPORTED_SCRAP,PIG_IRON,DRI_BRIQUETTED,FESI,FEMN,SIMN,FECR,NICKEL,FETI,FEB,FENB,FEP,FEMO,CU,FEV,NITROVAN,ELEC_ENERGY,OXYGEN,COKE_LUMP,MODULE_CARBON,COKE_POWDER,BURNT_LIME,BURNT_DOLAMITE,FLUX,C_ANALYSIS, 
310975,547354,07-OCT-2024 10.02.44,5040,166.3,180.5,144.5,36,36.8,1673,,,36,,,,0,1006,0,0,0,0,0,0,0,0,0,0,0,80100,5215,0,2054,0,1497,5000,0,, 
310978,547355,07-OCT-2024 10.55.56,5040,159,190.5,149.5,41,39.8,1658,,,41,,,,0,1264,0,0,0,0,0,0,0,0,0,0,0,86000,5311,0,1853,0,1497,5000,0,, 
310981,547356,07-OCT-2024 11.44.30,1010,165,185.8,153.8,32,37.8,1642,,,32,,,,0,255,0,0,0,0,0,0,0,0,0,0,0,82600,5498,0,2888,0,1503,5000,0,, 
310984,547357,07-OCT-2024 12.38.16,7855,162.7,191.1,156.1,35,42.5,1652,,,35,,,,0,1004,0,0,0,0,0,0,0,0,0,0,0,90200,5480,237,3416,0,1996,5000,0,, 
310987,547358,07-OCT-2024 13.44.41,7855,162.4,190.7,154.7,36,42.4,1635,,,36,,,,0,1006,0,0,0,0,0,0,0,0,0,0,0,89500,5581,0,2979,0,1996,5000,0,, 
310991,547359,07-OCT-2024 14.42.27,7855,159.1,181.5,144.5,37,44.3,1638,,,37,,,,0,999,0,0,0,0,0,0,0,0,0,0,0,88200,5747,0,4267,0,1998,5000,0,, 
310993,547360,07-OCT-2024 17.03.11,7855,166.1,203.8,165.8,38,47.6,1672,,,38,,,,0,300,0,0,0,0,0,0,0,0,0,0,0,94600,6574,0,2750,0,1500,5500,0,, 
310997,547361,07-OCT-2024 18.02.07,1010,165.7,207.42,167.3,40.12,41.7,1654,,,15.64,24.48,,,0,302,0,0,0,0,0,0,0,0,0,0,0,92100,5982,0,2671,0,1508,5000,0,, 
310999,547362,07-OCT-2024 18.49.50,1010,162.2,183.39,147.2,36.19,37.1,1650,,,,36.19,,,0,290,0,0,0,0,0,0,0,0,0,0,0,80100,5402,0,2091,0,1508,4700,0,, 
311002,547363,07-OCT-2024 19.44.02,1010,162.7,187.5,150.5,37,38.2,1656,,,9.58,27.42,,,0,290,0,0,0,0,0,0,0,0,0,0,0,81100,5698,0,2179,0,1507,5000,0,, 
311005,547364,07-OCT-2024 20.59.26,1010,162.8,190.04,150.7,39.34,42.3,1652,,,10.04,29.3,,,0,300,0,0,0,0,0,0,0,0,0,0,0,85500,6094,0,2505,0,1503,5000,0,, 
311008,547365,07-OCT-2024 21.50.22,1010,162.5,187.9,150.8,37.1,39.4,1622,,,18.55,18.55,,,0,299,0,0,0,0,0,0,0,0,0,0,0,84900,5479,0,2307,0,1552,4900,0,, 
311011,547366,07-OCT-2024 23.12.08,1010,169,191.09,153.1,37.99,43,1624,,,,37.99,,,0,297,0,0,0,0,0,0,0,0,0,0,0,91300,6098,0,3201,0,1552,5100,0,, 
311014,547367,08-OCT-2024 00.05.48,1010,163.2,,145.1,,38.6,1660,,,,,,,0,262,0,0,0,0,0,0,0,0,0,0,0,82100,5700,0,2477,0,1497,5000,0,, 
311016,547368,08-OCT-2024 01.12.40,1010,166.5,188.3,151.3,37,42.8,1668,,,,,,,0,255,0,0,0,0,0,0,0,0,0,0,0,88200,5902,0,2799,0,1996,5000,0,, 
311019,547369,08-OCT-2024 01.59.42,1010,166.4,183.7,145.7,38,38.1,1652,,,,38,,,0,262,0,0,0,0,0,0,0,0,0,0,0,83000,5617,0,2554,0,1500,5000,0,, 
311022,547370,08-OCT-2024 02.52.37,1010,166.4,181,144,37,40,1570,,,,,,,0,263,0,0,0,0,0,0,0,0,0,0,0,83600,5547,0,2530,0,1497,5000,0,, 
311025,547371,08-OCT-2024 03.41.22,1010,167.5,181,144,37,38.7,1655,,,,,,,0,255,0,0,0,0,0,0,0,0,0,0,0,82500,5458,0,2451,0,1500,5000,0,, 
311028,547372,08-OCT-2024 04.30.38,1010,164.7,185.9,146.9,39,37.7,1668,,,,39,,,0,255,0,0,0,0,0,0,0,0,0,0,0,83000,5826,0,2557,0,1500,5000,0,, 
311031,547373,08-OCT-2024 05.21.08,1010,162.9,185.5,146.5,39,39.9,1654,,,,,,,0,0,0,0,0,0,0,0,0,0,0,0,0,84100,5359,0,2234,0,1498,5000,0,, 
311033,547374,08-OCT-2024 06.11.33,7855,162.6,188.7,147.7,41,40.3,1636,,41,,,,,0,999,0,0,0,0,0,0,0,0,0,0,0,86100,5461,0,2991,0,1500,5000,0,, 
311036,547375,08-OCT-2024 07.06.43,7855,167.5,188.7,147.7,41,42.3,1654,,,,,,,0,998,0,0,0,0,0,0,0,0,0,0,0,88200,6102,0,4273,0,1500,5000,0,, 
311039,547376,08-OCT-2024 08.22.54,7855,166.6,171.9,135.9,36,43.9,1658,,36,,,,,0,999,0,0,0,0,0,0,0,0,0,0,0,87600,5779,0,3991,0,2000,5000,0,, 
311042,547377,08-OCT-2024 12.37.14,7855,172.9,200.7,162.7,38,57.9,1646,,,38,,,,0,1004,0,0,0,0,0,0,0,0,0,0,0,103000,6871,234,2555,0,1996,4900,0,, 
311047,547378,08-OCT-2024 14.00.33,7855,170.9,186.8,146.8,40,44.6,1601,,,40,,,,0,1005,0,0,0,0,0,0,0,0,0,0,0,93700,5544,0,3810,0,1996,5000,0,, 
311050,547379,08-OCT-2024 16.00.14,5095,163.3,191.4,153.4,38,45.1,1684,,,38,,,,0,1000,0,0,0,0,0,0,0,0,0,0,0,91200,6491,349,2788,0,1552,5300,0,, 
311054,547380,08-OCT-2024 16.51.34,5095,163.9,190.2,151.2,39,39,1647,,,39,,,,0,944,0,0,0,0,0,0,0,0,0,0,0,85300,5689,0,2281,0,1508,4700,0,, 
311057,547381,08-OCT-2024 17.39.06,1030,165.7,186,150,36,36.8,1672,,,36,,,,0,947,0,0,0,0,0,0,0,0,0,0,0,81600,5310,0,1668,0,1508,5000,0,, 
311059,547382,08-OCT-2024 18.26.08,2030,162.2,185.69,149.5,36.19,35.8,1660,,,25.29,10.9,,,0,962,0,0,0,0,0,0,0,0,0,0,0,79300,5622,0,1845,0,1508,5000,0,, 
311062,547383,08-OCT-2024 19.13.37,1011,162.4,185.5,150.2,35.3,36.8,1638,,,6.64,28.66,,,0,297,0,0,0,0,0,0,0,0,0,0,0,80500,5552,0,1731,0,1552,5000,0,, 
311065,547384,08-OCT-2024 20.01.58,1010,164.7,184.5,145.4,39.1,36.8,1660,,,22.84,16.26,,,0,304,0,0,0,0,0,0,0,0,0,0,0,81400,5325,0,1865,0,1503,5000,0,, 
311068,547385,08-OCT-2024 20.50.53,1010,164.2,184.69,145.7,38.99,36.8,1626,,,,38.99,,,0,289,0,0,0,0,0,0,0,0,0,0,0,80000,5608,0,1624,0,1508,5000,0,, 
311071,547386,08-OCT-2024 21.38.54,1010,159.4,181.99,145.5,36.49,36.3,1661,,,23.75,12.74,,,0,307,0,0,0,0,0,0,0,0,0,0,0,81100,5127,0,2094,0,1497,5000,0,, 
311074,547387,08-OCT-2024 22.24.14,1010,162.4,178,142,36,35.5,1654,,,36,,,,0,299,0,0,0,0,0,0,0,0,0,0,0,78200,5185,0,1504,0,1508,5000,0,, 
311077,547388,08-OCT-2024 23.10.03,2015,162.3,177,141,36,35.5,1646,,,36,,,,0,799,0,0,0,0,0,0,0,0,0,0,0,79000,5243,0,1683,0,1508,5000,0,, 
311079,547389,09-OCT-2024 00.03.18,2015,159.8,198.3,163.3,35,41.8,1640,,,29.77,5.23,,,0,806,0,0,0,0,0,0,0,0,0,0,0,91000,5903,0,2253,0,1508,5000,0,, 
311083,547390,09-OCT-2024 01.11.00,2015,155.8,190.7,154.7,36,41.8,1645,,36,,,,,0,795,0,0,0,0,0,0,0,0,0,0,0,88900,5890,0,2178,0,1498,5000,0,, 
311086,547391,09-OCT-2024 02.05.12,2015,160.3,190,151,39,38.6,1650,,39,,,,,0,787,0,0,0,0,0,0,0,0,0,0,0,85000,5810,0,2287,0,1500,5000,0,, 
311089,547392,09-OCT-2024 02.53.19,2015,160.5,185.3,148.3,37,38.5,1635,,37,,,,,0,800,0,0,0,0,0,0,0,0,0,0,0,83100,5466,0,1891,0,1500,5000,0,, 
311092,547393,09-OCT-2024 03.42.40,2015,160.2,189.6,149.6,40,38.7,1650,,40,,,,,0,800,0,0,0,0,0,0,0,0,0,0,0,83100,5356,0,1855,0,1498,5000,0,, 
311095,547394,09-OCT-2024 04.30.09,2015,158.4,182.8,144.8,38,37.5,1642,,38,,,,,0,792,0,0,0,0,0,0,0,0,0,0,0,81000,5324,0,1870,0,1498,5000,0,, 
311098,547395,09-OCT-2024 05.18.40,1017,160.5,182.8,143.8,39,38.3,1650,,39,,,,,0,246,0,0,0,0,0,0,0,0,0,0,0,81500,4996,0,1758,0,1498,5000,0,, 
311101,547396,09-OCT-2024 06.17.19,1010,157,179.1,141.1,38,36.8,1633,,,,38,,,0,262,0,0,0,0,0,0,0,0,0,0,0,81000,5108,0,1715,0,1498,5000,0,, 
311104,547397,09-OCT-2024 07.05.39,1010,159.7,175.9,138.9,37,36.9,1673,,,,37,,,0,255,0,0,0,0,0,0,0,0,0,0,0,80200,5175,0,1760,0,1498,5000,0,, 
311107,547398,09-OCT-2024 08.12.20,1010,158,197.3,160.3,37,41.8,1667,,,37,,,,0,254,0,0,0,0,0,0,0,0,0,0,0,88400,5834,0,2242,0,1250,5000,0,, 
311109,547399,09-OCT-2024 09.12.40,1010,162.1,196.4,160.4,36,43.6,1658,,,36,,,,0,255,0,0,0,0,0,0,0,0,0,0,0,90600,5867,0,2151,0,1500,5000,0,, 
311112,547400,09-OCT-2024 10.12.33,1010,167,166.6,130.6,36,36.8,1649,,36,,,,,0,255,0,0,0,0,0,0,0,0,0,0,0,76000,5313,0,1927,0,1499,5000,0,, 
311116,547401,09-OCT-2024 11.52.10,1011,159.6,197.7,162.7,35,47.6,1652,,35,,,,,0,260,0,0,0,0,0,0,0,0,0,0,0,92900,6481,0,2808,0,1662,5000,0,, 
311120,547402,09-OCT-2024 12.48.10,1032,160.6,193,158,35,44.1,1625,,35,,,,,0,0,0,0,0,0,0,0,0,0,0,0,0,90900,6063,0,2820,0,1662,5000,0,, 
311123,547403,09-OCT-2024 14.11.26,1015,163.4,180.8,144.8,36,42.5,1669,,,36,,,,0,795,0,0,0,0,0,0,0,0,0,0,0,80800,6092,0,2384,0,1662,5200,0,, 
311127,547404,09-OCT-2024 15.00.46,1015,162.7,164.9,129.9,35,35.2,1654,,35,,,,,0,799,0,0,0,0,0,0,0,0,0,0,0,75100,4996,0,1903,0,1616,5000,0,, 
311129,547405,09-OCT-2024 16.14.56,1016,160.6,190.7,154.7,36,40.7,1622,,36,,,,,0,307,0,0,0,0,0,0,0,0,0,0,0,88300,5702,0,2170,0,1500,5000,0,, 
311132,547406,09-OCT-2024 17.05.35,1016,162.6,185.99,149.8,36.19,36.8,1657,,,19.62,16.57,,,0,302,0,0,0,0,0,0,0,0,0,0,0,82400,5558,0,1915,0,1499,5000,0,, 
311135,547407,09-OCT-2024 18.40.05,1032,168.8,187.79,150.6,37.19,41.3,1652,,,11.23,25.96,,,0,954,0,0,0,0,0,0,0,0,0,0,0,84800,5999,0,2596,0,1508,5200,0,, 
311139,547408,09-OCT-2024 19.48.28,1032,164.1,186.99,150.6,36.39,42.5,1643,,,17.11,19.28,,,0,955,0,0,0,0,0,0,0,0,0,0,0,85800,6063,0,2269,0,1512,5300,0,, 
311142,547409,09-OCT-2024 20.39.25,1057,162.2,186.58,147.9,38.68,39.9,1641,,0.9,9.92,27.86,,,0,961,0,0,0,0,0,0,0,0,0,0,0,85200,5576,0,2526,0,1512,5000,0,, 
311144,547410,09-OCT-2024 21.47.00,1057,167.8,186.03,142.4,43.63,40.4,1659,,3.24,9.79,30.6,,,0,961,0,0,0,0,0,0,0,0,0,0,0,85700,5932,0,2510,0,1508,5000,0,, 
311147,547411,09-OCT-2024 22.36.05,1057,158.8,179.09,136,43.09,37.3,1675,,,10.57,32.52,,,0,945,0,0,0,0,0,0,0,0,0,0,0,81000,5180,0,2066,0,1512,5000,0,, 
311150,547412,09-OCT-2024 23.42.05,5071,163.7,177,136,41,41.1,1651,,,41,,,,0,960,0,0,0,0,0,0,0,0,0,0,0,90100,6154,0,2154,0,1512,5000,0,, 
311153,547413,10-OCT-2024 00.30.55,5071,163.2,171.2,132.2,39,35.2,1673,,39,,,,,0,954,0,0,0,0,0,0,0,0,0,0,0,77000,5221,0,1867,0,1500,5000,0,, 
311155,547414,10-OCT-2024 01.18.08,1056,168.3,172.4,133.4,39,35,1674,,39,,,,,0,946,0,0,0,0,0,0,0,0,0,0,0,75800,5449,0,1838,0,998,5000,0,, 
311159,547415,10-OCT-2024 02.20.16,1056,163.6,184.9,145.9,39,40.1,1684,,,,,,,0,955,0,0,0,0,0,0,0,0,0,0,0,83600,5734,0,2282,0,1500,5000,0,, 
311161,547416,10-OCT-2024 03.12.40,1056,163.6,185.6,148.6,37,38,1666,,,,,,,0,949,0,0,0,0,0,0,0,0,0,0,0,82300,5767,0,2089,0,1499,5000,0,, 
311164,547417,10-OCT-2024 04.03.19,1057,163.5,186.6,160.1,26.5,38.8,1672,,26.5,,,,,0,946,0,0,0,0,0,0,0,0,0,0,0,85000,5999,0,2459,0,1500,5000,0,, 
311167,547418,10-OCT-2024 06.08.24,1010,163.5,188,150,38,40.5,1680,,38,,,,,0,1216,0,0,0,0,0,0,0,0,0,0,0,87000,6006,0,2593,0,1500,4900,0,, 
311171,547419,10-OCT-2024 07.32.01,1010,163.2,185.8,145.8,40,40.8,1671,,,,,,,0,265,0,0,0,0,0,0,0,0,0,0,0,86000,5455,0,1981,0,1549,5700,0,, 
311174,547420,10-OCT-2024 08.48.16,1010,165.4,171.8,132.8,39,37.9,1685,,39,,,,,0,262,0,0,0,0,0,0,0,0,0,0,0,80300,5581,124,2291,0,1499,5000,0,, 
311177,547421,10-OCT-2024 10.11.48,1010,165.8,191.3,155.3,36,45.9,1643,,,36,,,,0,263,0,0,0,0,0,0,0,0,0,0,0,92900,6259,0,2651,0,1502,5000,0,, 
311179,547422,10-OCT-2024 11.13.18,1010,163.3,185.8,145.8,40,40.3,1662,,,40,,,,0,265,0,0,0,0,0,0,0,0,0,0,0,85800,6333,0,2682,0,1499,5000,0,, 
311181,547423,10-OCT-2024 12.11.42,5040,163.1,208.7,172.7,36,44.3,1678,,36,,,,,0,1005,0,0,0,0,0,0,0,0,0,0,0,95900,6127,0,2275,0,1662,5000,0,, 
311183,547424,10-OCT-2024 13.02.58,5040,158,186,147,39,39.3,1657,,,39,,,,0,0,0,0,0,0,0,0,0,0,0,0,0,85000,5605,0,2293,0,1501,5000,0,, 
311187,547425,10-OCT-2024 14.20.13,5040,166.5,181.2,142.2,39,39.1,1678,,39,,,,,0,1008,0,0,0,0,0,0,0,0,0,0,0,83200,5503,0,2189,0,1502,5000,0,, 
311189,547426,10-OCT-2024 15.23.49,2010,164.1,63.1,25.1,38,44.1,1695,,38,,,,,0,264,0,0,0,0,0,0,0,0,0,0,0,91500,6680,0,3107,0,1503,5000,0,, 
311192,547427,10-OCT-2024 16.22.09,2010,165.8,161.47,125.7,35.77,35.6,1654,,,10.23,25.54,,,0,304,0,0,0,0,0,0,0,0,0,0,0,74000,5397,0,2509,0,1503,4900,0,, 
311195,547428,10-OCT-2024 17.51.33,1010,161,188.39,151.2,37.19,43.1,1661,,,18.19,19,,,0,306,0,0,0,0,0,0,0,0,0,0,0,88500,6024,0,2623,0,1503,5000,0,, 
311199,547429,10-OCT-2024 18.57.59,1010,165.1,186.48,151.2,35.28,40.9,1657,,,16.49,18.79,,,0,306,0,0,0,0,0,0,0,0,0,0,0,88000,6192,0,2642,0,1497,5000,0,, 
311202,547430,10-OCT-2024 20.17.34,1010,160.8,188.2,151.1,37.1,38.9,1638,,,8.19,28.91,,,0,309,0,0,0,0,0,0,0,0,0,0,0,85000,5557,0,1898,0,1512,5000,0,, 
311205,547431,10-OCT-2024 21.41.49,1010,161.2,180.99,143,37.99,37.4,1684,,,10.7,27.29,,,0,301,0,0,0,0,0,0,0,0,0,0,0,82000,5766,0,2284,0,1512,5000,0,, 
311208,547432,10-OCT-2024 22.51.19,1010,164.9,178.29,141.1,37.19,38.9,1664,,,11.92,25.27,,,0,308,0,0,0,0,0,0,0,0,0,0,0,82800,5642,0,3126,0,1410,5000,0,, 
311211,547433,10-OCT-2024 23.57.14,1010,157.5,191.22,153.5,37.72,41.9,1671,,,24.62,13.1,,,0,306,0,0,0,0,0,0,0,0,0,0,0,88600,5563,0,2554,0,1497,5000,0,, 
311214,547434,11-OCT-2024 01.07.42,1010,167,180.4,142.4,38,42,1634,,,38,,,,0,305,0,0,0,0,0,0,0,0,0,0,0,86100,5137,0,3410,0,1497,5000,0,, 
311218,547435,11-OCT-2024 02.11.29,1017,168.4,180.2,143.2,37,39.7,1637,,,37,,,,0,308,0,0,0,0,0,0,0,0,0,0,0,85400,5300,0,3092,0,1497,5000,0,, 
311220,547436,11-OCT-2024 03.14.08,1011,155.9,180.3,141.3,39,38.8,1663,,,39,,,,0,299,0,0,0,0,0,0,0,0,0,0,0,84500,5521,0,2582,0,1496,5000,0,, 
311223,547437,11-OCT-2024 04.08.05,1010,169.6,170.9,133.9,37,36.2,1675,,,37,,,,0,308,0,0,0,0,0,0,0,0,0,0,0,80200,5552,0,2736,0,1497,5000,0,, 
311226,547438,11-OCT-2024 05.32.14,1010,164.1,189.9,150.9,39,43.7,1645,,,39,,,,0,303,0,0,0,0,0,0,0,0,0,0,0,90200,6085,237,2586,0,1497,5000,0,, 
311229,547439,11-OCT-2024 06.45.15,1010,166.5,196.4,156.4,40,44.9,1668,,,40,,,,0,302,0,0,0,0,0,0,0,0,0,0,0,88100,6440,0,2898,0,1497,5500,0,, 
311232,547440,11-OCT-2024 07.42.49,1010,164.1,200.4,160.4,40,42.5,1628,,,40,,,,0,258,0,0,0,0,0,0,0,0,0,0,0,90000,6234,0,2618,0,1500,5000,0,, 
311235,547441,11-OCT-2024 08.42.05,1010,164.3,191,150,41,39.5,1674,,,41,,,,0,258,0,0,0,0,0,0,0,0,0,0,0,83800,5894,0,2240,0,1554,5000,0,, 
311238,547442,11-OCT-2024 09.57.44,1010,165,185.6,144.6,41,42.6,1606,,41,,,,,0,258,0,0,0,0,0,0,0,0,0,0,0,86500,6160,0,2410,0,1500,5000,0,, 
311241,547443,11-OCT-2024 11.04.56,1010,164.3,185.3,147.3,38,40.9,1642,,38,,,,,0,250,0,0,0,0,0,0,0,0,0,0,0,85500,5907,0,2059,0,1503,5000,0,, 
311244,547444,11-OCT-2024 12.25.14,1010,164.6,186.1,150.1,36,41.4,1660,,36,,,,,0,249,0,0,0,0,0,0,0,0,0,0,0,86000,6089,0,1974,0,1503,5300,0,, 
311248,547445,11-OCT-2024 13.30.55,1010,164.5,181.3,142.3,39,40.3,1622,,39,,,,,0,258,0,0,0,0,0,0,0,0,0,0,0,85300,5121,0,1560,0,1500,5000,0,, 
311250,547446,11-OCT-2024 14.43.04,1010,165.1,181,143,38,40.2,1646,,38,,,,,0,255,0,0,0,0,0,0,0,0,0,0,0,81900,5841,0,2089,0,1500,5000,0,, 
311253,547447,11-OCT-2024 15.49.54,1010,166,190.7,151.7,39,41.3,1620,,39,,,,,0,294,0,0,0,0,0,0,0,0,0,0,0,86100,5987,0,2105,0,1500,5300,0,, 
311256,547448,11-OCT-2024 16.47.55,1010,161.3,184.28,144.8,39.48,38.9,1639,,,19.59,19.89,,,0,300,0,0,0,0,0,0,0,0,0,0,0,85100,5474,0,2032,0,1500,5000,0,, 
311259,547449,11-OCT-2024 17.35.26,1014,161.3,185.99,146.7,39.29,36.6,1700,,,,39.29,,,0,305,0,0,0,0,0,0,0,0,0,0,0,82000,5595,0,1923,0,1508,5000,0,, 
311262,547450,11-OCT-2024 18.26.45,2010,166.2,181.2,143.9,37.3,36.4,1672,,,18.81,18.49,,,0,292,0,0,0,0,0,0,0,0,0,0,0,80300,5353,0,1845,0,1552,5000,0,, 
311265,547451,11-OCT-2024 19.35.41,1014,166.4,184.9,148.9,36,39,1669,,,11.64,24.36,,,0,0,0,0,0,0,0,0,0,0,0,0,0,85600,5617,0,1896,0,1512,5000,0,, 
311267,547452,11-OCT-2024 20.29.31,1014,166.5,181.09,143.6,37.49,36.5,1672,,,19.71,17.78,,,0,300,0,0,0,0,0,0,0,0,0,0,0,81200,5273,0,1772,0,1330,5000,0,, 
311270,547453,11-OCT-2024 21.16.40,1011,160.9,185.7,147.7,38,36.6,1660,,,20.05,17.95,,,0,309,0,0,0,0,0,0,0,0,0,0,0,82200,5374,0,1775,0,1508,5000,0,, 
311273,547454,11-OCT-2024 22.02.45,2010,161.1,185.6,146.4,39.2,36.6,1658,,,21.17,18.03,,,0,290,0,0,0,0,0,0,0,0,0,0,0,81700,5315,0,1816,0,1508,5000,0,, 
311276,547455,11-OCT-2024 23.02.30,2010,156.9,186.63,145.8,40.83,40.1,1658,,,9.52,31.31,,,0,300,0,0,0,0,0,0,0,0,0,0,0,86300,6317,0,2173,0,1511,4900,0,, 
311279,547456,12-OCT-2024 00.00.10,2015,167.7,186.5,146.5,40,39.6,1633,,,40,,,,0,800,0,0,0,0,0,0,0,0,0,0,0,84500,5244,0,2556,0,1503,5000,0,, 
311282,547457,12-OCT-2024 00.52.00,2015,168.4,187.1,149.1,38,39.7,1648,,,38,,,,0,807,0,0,0,0,0,0,0,0,0,0,0,85500,5276,0,2486,0,1498,5000,0,, 
311286,547458,12-OCT-2024 00.42.26,2015,166.9,186.6,148.6,38,39.7,1659,,,38,,,,0,800,0,0,0,0,0,0,0,0,0,0,0,85200,5469,0,2001,0,1497,5000,0,, 
311288,547459,12-OCT-2024 02.34.26,2015,167.3,186.4,147.4,39,39.2,1685,,,39,,,,0,806,0,0,0,0,0,0,0,0,0,0,0,85000,5526,0,1984,0,1497,5000,0,, 
311291,547460,12-OCT-2024 03.23.33,2015,168.5,170.6,132.6,38,36.3,1663,,,38,,,,0,806,0,0,0,0,0,0,0,0,0,0,0,77500,5028,0,2077,0,1501,5000,0,, 
311294,547461,12-OCT-2024 04.25.25,2010,167.1,187.3,150.3,37,41.8,1629,,,37,,,,0,303,0,0,0,0,0,0,0,0,0,0,0,86500,5687,235,2320,0,1497,5000,0,, 
311298,547462,12-OCT-2024 05.15.32,2010,167.5,184.3,145.3,39,38.3,1652,,,39,,,,0,300,0,0,0,0,0,0,0,0,0,0,0,82800,5601,0,2075,0,1497,5000,0,, 
311300,547463,12-OCT-2024 06.11.52,1010,167.4,191.6,155.6,36,41.1,1662,,,36,,,,0,308,0,0,0,0,0,0,0,0,0,0,0,88500,6337,0,2783,0,1501,5100,0,, 
311303,547464,12-OCT-2024 07.14.12,5095,165.4,200,163,37,42.4,1658,,,37,,,,0,1003,0,0,0,0,0,0,0,0,0,0,0,91200,5929,0,2355,0,1500,5000,0,, 
311307,547465,12-OCT-2024 08.07.42,6095,165.7,186,149,37,39.4,1652,,,37,,,,0,1007,0,0,0,0,0,0,0,0,0,0,0,83400,5531,0,1967,0,1499,5000,0,, 
311310,547466,12-OCT-2024 09.01.12,6095,164.8,186.2,151.2,35,38.1,1659,,35,,,,,0,999,0,0,0,0,0,0,0,0,0,0,0,82900,5553,0,1890,0,1522,5000,0,, 
311315,547467,12-OCT-2024 10.07.53,6095,165,200.6,163.6,37,44.1,1659,,37,,,,,0,1006,0,0,0,0,0,0,0,0,0,0,0,94700,6560,125,2906,0,1500,5000,0,, 
311317,547468,12-OCT-2024 11.12.43,6095,166.3,186.1,146.1,40,41,1645,,40,,,,,0,990,0,0,0,0,0,0,0,0,0,0,0,83500,5776,0,2025,0,1500,5000,0,, 
311320,547469,12-OCT-2024 12.05.48,5040,166.5,181.7,144.7,37,37.8,1643,,37,,,,,0,998,0,0,0,0,0,0,0,0,0,0,0,82600,5478,0,2127,0,1549,5000,0,, 
311323,547470,12-OCT-2024 12.58.47,5042,165.4,186.6,149.6,37,39.5,1645,,,37,,,,0,1006,0,0,0,0,0,0,0,0,0,0,0,86000,5742,0,2076,0,1503,5000,0,, 
311326,547471,12-OCT-2024 13.54.43,1056,166.4,196.9,156.9,40,43.2,1641,,40,,,,,0,1006,0,0,0,0,0,0,0,0,0,0,0,91400,5985,0,3296,0,1503,5000,0,, 
311330,547472,12-OCT-2024 14.49.51,2010,166.5,180.7,143.7,37,37.8,1653,,,37,,,,0,250,0,0,0,0,0,0,0,0,0,0,0,80000,5848,0,2102,0,1499,5000,0,, 
311332,547473,12-OCT-2024 15.40.57,2010,161.4,191.9,153.9,38,41.1,1665,,38,,,,,0,241,0,0,0,0,0,0,0,0,0,0,0,87800,5541,0,2108,0,1497,5000,0,, 
311335,547474,12-OCT-2024 16.30.21,2010,162.2,181,143,38,39.9,1626,,38,,,,,0,255,0,0,0,0,0,0,0,0,0,0,0,84500,5818,0,2429,0,1500,5000,0,, 
311338,547475,12-OCT-2024 17.21.39,2010,163.3,190.9,154.9,36,39.6,1654,,36,,,,,0,300,0,0,0,0,0,0,0,0,0,0,0,85000,5588,0,1899,0,1498,5000,0,, 
311341,547476,12-OCT-2024 18.12.13,2010,163.6,188.5,153.5,35,40.3,1670,,35,,,,,0,307,0,0,0,0,0,0,0,0,0,0,0,85000,5713,0,2373,0,1499,5000,0,, 
311344,547477,12-OCT-2024 19.16.27,2010,163.1,179.6,141.6,38,41.3,1670,,38,,,,,0,307,0,0,0,0,0,0,0,0,0,0,0,80800,5688,0,2392,0,998,5100,0,, 
311348,547478,12-OCT-2024 20.07.28,2010,161.5,187,150,37,40,1687,,37,,,,,0,300,0,0,0,0,0,0,0,0,0,0,0,85000,5747,0,2285,0,1500,5000,0,, 
311350,547479,12-OCT-2024 21.04.53,2010,161.6,181.3,143.3,38,38,1651,,,,,,,0,299,0,0,0,0,0,0,0,0,0,0,0,80800,5286,0,1900,0,1498,5000,0,, 
311353,547480,12-OCT-2024 22.22.43,1015,161.4,201.6,163.6,38,49.6,1669,,38,,,,,0,808,0,0,0,0,0,0,0,0,0,0,0,95000,6500,0,2649,0,1996,5300,0,, 
311357,547481,12-OCT-2024 23.08.19,2010,159.8,,131,,34,1633,,,,,,,0,290,0,0,0,0,0,0,0,0,0,0,0,75000,5039,0,1698,0,1500,5000,0,, 
311359,547482,13-OCT-2024 00.26.37,2010,165.5,187.4,150.4,37,43.5,1670,,,37,,,,0,300,0,0,0,0,0,0,0,0,0,0,0,90300,5998,0,2672,0,1497,5000,0,, 
311363,547483,13-OCT-2024 01.21.08,2010,156.2,191.2,151.2,40,40.8,1662,,,40,,,,0,309,0,0,0,0,0,0,0,0,0,0,0,86900,5647,0,2168,0,1497,5000,0,, 
311366,547484,13-OCT-2024 02.12.51,2010,166.4,180.2,139,41.2,39.2,1655,,,41.2,,,,0,300,0,0,0,0,0,0,0,0,0,0,0,83000,5556,0,2440,0,2718,2000,0,, 
311370,547485,13-OCT-2024 03.01.34,2010,156.1,165.6,126.6,39,36.1,1678,,,39,,,,0,300,0,0,0,0,0,0,0,0,0,0,0,76100,5388,0,3295,0,2995,2000,0,, 
311373,547486,13-OCT-2024 03.51.35,2010,170.9,143.3,104.3,39,34.3,1646,,,39,,,,0,304,0,0,0,0,0,0,0,0,0,0,0,66000,5161,347,2691,0,2998,2000,0,, 
311380,547487,13-OCT-2024 22.55.00,6095,157.4,201.8,156.8,45,28.1,1676,,45,,,,,0,1007,0,0,0,0,0,0,0,0,0,0,0,110200,5498,459,1909,0,996,5000,0,, 
311382,547488,14-OCT-2024 00.08.48,6095,165.9,191.5,153.5,38,44.3,1668,,,38,,,,0,1006,0,0,0,0,0,0,0,0,0,0,0,91500,5343,0,2148,0,1497,5000,0,, 
311384,547489,14-OCT-2024 01.11.39,6095,157.4,181.6,141.6,40,41.7,1676,,40,,,,,0,1007,0,0,0,0,0,0,0,0,0,0,0,86300,5143,0,2394,0,1496,5000,0,, 
311386,547490,14-OCT-2024 05.26.43,1017,166,183.1,146.1,37,45,1671,,,37,,,,0,307,0,0,0,0,0,0,0,0,0,0,0,91700,5050,0,1941,0,1501,5000,0,, 
311389,547491,14-OCT-2024 06.20.10,1017,166.6,190.7,150.7,40,41.2,1658,,,40,,,,0,304,0,0,0,0,0,0,0,0,0,0,0,88000,4593,0,1902,0,1503,5000,0,, 
311392,547492,14-OCT-2024 07.31.09,1017,164,212.9,175.9,37,49.7,1660,,,37,,,,0,300,0,0,0,0,0,0,0,0,0,0,0,105400,5830,0,2248,0,1503,5700,0,, 
311395,547493,14-OCT-2024 08.23.54,1017,160.7,181.2,145.2,36,39.3,1671,,,36,,,,0,309,0,0,0,0,0,0,0,0,0,0,0,85100,4445,0,1100,0,1502,5000,0,, 
311398,547494,14-OCT-2024 09.20.56,1017,165.9,190.5,151.5,39,40.5,1640,,,39,,,,0,292,0,0,0,0,0,0,0,0,0,0,0,87000,4612,0,1261,0,1508,5000,0,, 
311401,547495,14-OCT-2024 10.15.35,1017,160.7,187.73,151.5,36.23,40,1683,,,18.82,17.41,,,0,300,0,0,0,0,0,0,0,0,0,0,0,85800,4808,0,1327,0,1512,5000,0,, 
311405,547496,14-OCT-2024 11.07.38,2010,165.6,181.1,143.1,38,38.8,1622,,,10,28,,,0,289,0,0,0,0,0,0,0,0,0,0,0,83200,4596,0,1241,0,1996,4500,0,, 
311408,547497,14-OCT-2024 11.59.59,2010,165.8,180.39,142.2,38.19,38.6,1652,,,22.83,15.36,,,0,307,0,0,0,0,0,0,0,0,0,0,0,83500,4305,0,1030,0,1551,5000,0,, 
311411,547498,14-OCT-2024 12.49.25,2010,97,138.91,100.8,38.11,32.6,1671,,,11.07,27.04,,,0,0,0,0,0,0,0,0,0,0,0,0,0,68200,3653,0,924,0,1552,3500,0,, 
311413,547499,14-OCT-2024 16.00.46,2010,163.6,190.33,150.5,39.83,48,1632,,,11.47,28.36,,,0,309,0,0,0,0,0,0,0,0,0,0,0,92000,6238,237,2490,0,998,6000,0,, 
311416,547500,14-OCT-2024 16.50.34,1010,163.7,191.5,150.5,41,38.2,1655,,41,,,,,0,305,0,0,0,0,0,0,0,0,0,0,0,82100,5460,237,2185,0,1746,6000,0,, 
311418,547501,14-OCT-2024 17.39.16,1010,140.6,179.7,141.7,38,37.2,1668,,,,38,,,0,308,0,0,0,0,0,0,0,0,0,0,0,79800,5535,0,1838,0,1500,5000,0,, 
311422,547502,14-OCT-2024 18.37.50,2010,162.8,181.9,142.9,39,39.1,1660,,,,39,,,0,303,0,0,0,0,0,0,0,0,0,0,0,81000,5335,0,2111,0,1500,5000,0,, 
311425,547503,14-OCT-2024 19.27.44,1010,150,173.2,133.2,40,36.3,,,,,,,,0,292,0,0,0,0,0,0,0,0,0,0,0,76500,4938,0,1665,0,998,5000,0,, 
311428,547504,14-OCT-2024 20.14.26,1010,165.3,173.1,133.1,40,35.5,1671,,,40,,,,0,309,0,0,0,0,0,0,0,0,0,0,0,76700,4899,0,1928,0,1500,5000,0,, 
311431,547505,14-OCT-2024 20.59.26,2010,161.2,171.5,132.5,39,34.3,1665,,,,,,,0,306,0,0,0,0,0,0,0,0,0,0,0,75000,4956,0,1619,0,1497,5000,0,, 
311434,547506,14-OCT-2024 21.48.25,2010,163.8,171.6,135.6,36,35.2,1634,,,36,,,,0,305,0,0,0,0,0,0,0,0,0,0,0,76800,5044,0,1658,0,1498,5000,0,, 
311437,547507,14-OCT-2024 22.34.56,2010,166.7,172.3,132.3,40,35.6,1655,,,,,,,0,309,0,0,0,0,0,0,0,0,0,0,0,78100,5124,0,2292,0,1998,5000,0,, 
311440,547508,14-OCT-2024 23.37.48,2010,161.7,49.3,13.3,36,44.5,1672,,,,36,,,0,307,0,0,0,0,0,0,0,0,0,0,0,95400,5995,0,2687,0,1502,5000,0,, 
311443,547509,15-OCT-2024 00.36.00,1010,157.2,191.1,155.1,36,40.6,1637,,,36,,,,0,293,0,0,0,0,0,0,0,0,0,0,0,86700,5695,0,2267,0,1498,5000,0,, 
311446,547510,15-OCT-2024 01.27.19,1010,164.1,182.2,145.2,37,39.2,1663,,,37,,,,0,304,0,0,0,0,0,0,0,0,0,0,0,82700,5184,0,2074,0,1496,5000,0,, 
311449,547511,15-OCT-2024 02.18.15,1010,167.7,185,149,36,39.9,1637,,,36,,,,0,307,0,0,0,0,0,0,0,0,0,0,0,84100,5334,0,2165,0,1496,5000,0,, 
311452,547512,15-OCT-2024 03.14.21,1017,162.1,185.4,149.4,36,40.6,1651,,,36,,,,0,306,0,0,0,0,0,0,0,0,0,0,0,84600,5506,0,2273,0,1497,5100,0,, 
311454,547513,15-OCT-2024 04.09.25,1017,156.8,186.2,150.2,36,39.1,1650,,,36,,,,0,308,0,0,0,0,0,0,0,0,0,0,0,85900,5235,0,2235,0,1497,5000,0,, 
311458,547514,15-OCT-2024 05.00.46,1017,163.5,184.4,149.4,35,39.9,1677,,,35,,,,0,307,0,0,0,0,0,0,0,0,0,0,0,86200,5324,235,2142,0,1497,5000,0,, 
311461,547515,15-OCT-2024 06.09.41,1017,163.9,185.3,149.3,36,41.5,1675,,,36,,,,0,308,0,0,0,0,0,0,0,0,0,0,0,85800,5630,458,2017,0,1497,5000,0,, 
311463,547516,15-OCT-2024 07.06.42,1017,164.3,180.2,143.2,37,40.2,1651,,,37,,,,0,307,0,0,0,0,0,0,0,0,0,0,0,81100,5802,368,2270,0,1503,5000,0,, 
311466,547517,15-OCT-2024 08.13.16,1017,155.7,200,156,44,41.8,1687,,44,,,,,0,306,0,0,0,0,0,0,0,0,0,0,0,85800,6428,0,2281,0,1503,5300,0,, 
311470,547518,15-OCT-2024 09.05.51,2011,164.1,189.5,141.5,48,37.4,1644,,,48,,,,0,305,0,0,0,0,0,0,0,0,0,0,0,79100,5678,0,2611,0,1508,4900,0,, 
311473,547519,15-OCT-2024 10.04.14,2011,162.2,183.76,145.9,37.86,40.9,1655,,,9,28.86,,,0,306,0,0,0,0,0,0,0,0,0,0,0,85300,5471,0,2369,0,1508,5000,0,, 
311475,547520,15-OCT-2024 10.54.42,1017,168.1,61.5,25.1,36.4,38.5,1633,,,,36.4,,,0,310,0,0,0,0,0,0,0,0,0,0,0,83500,5462,0,1949,0,1500,5000,0,, 
311479,547521,15-OCT-2024 11.47.25,2011,156,183.6,145.6,38,41.4,1627,,,38,,,,0,307,0,0,0,0,0,0,0,0,0,0,0,86000,5854,0,2766,0,1500,5300,0,, 
311482,547522,15-OCT-2024 12.40.51,2011,164.1,180.1,149.1,31,38.6,1654,,,22.58,8.42,,,0,308,0,0,0,0,0,0,0,0,0,0,0,82800,5568,0,2129,0,1500,5000,0,, 
311485,547523,15-OCT-2024 13.58.36,2011,167.9,181.93,142.8,39.13,38.4,1653,,,10.44,28.69,,,0,305,0,0,0,0,0,0,0,0,0,0,0,79400,5448,0,2125,0,1500,5000,0,, 
311487,547524,15-OCT-2024 14.57.22,1017,168,187.79,151.8,35.99,42.2,1695,,,16.98,19.01,,,0,306,0,0,0,0,0,0,0,0,0,0,0,87100,5884,0,2422,0,1552,5000,0,, 
311489,547525,15-OCT-2024 16.19.45,1017,160.2,204.2,163.9,40.3,41.9,1664,,,27.13,13.17,,,0,304,0,0,0,0,0,0,0,0,0,0,0,87600,6302,0,2422,0,1996,5000,0,, 
311491,547526,15-OCT-2024 17.35.12,1017,162.7,192.2,153.2,39,44,1693,,,39,,,,0,491,0,0,0,0,0,0,0,0,0,0,0,87700,5897,0,2154,0,1497,5000,0,, 
311493,547527,15-OCT-2024 18.58.46,1017,164.5,193.2,153.2,40,38.5,1660,,40,,,,,0,505,0,0,0,0,0,0,0,0,0,0,0,81800,6236,0,2164,0,1500,5000,0,, 
311497,547528,15-OCT-2024 19.48.21,1017,24.9,76.2,41.2,35,16,1641,,,35,,,,0,0,0,0,0,0,0,0,0,0,0,0,0,25000,1691,0,449,0,500,2100,0,, 
311500,547529,15-OCT-2024 19.52.45,1017,24.9,,0,,0,,,,,,,,0,0,0,0,0,0,0,0,0,0,0,0,0,0,0,0,0,0,0,0,0,, 
311504,547528,15-OCT-2024 21.41.18,1017,163.6,176.7,140.7,36,38.7,1653,,22,14,,,,0,506,0,0,0,0,0,0,0,0,0,0,0,81300,5028,0,2014,0,998,5000,0,, 
311507,547529,15-OCT-2024 23.07.01,1017,163.6,181.49,141.5,39.99,39.5,1660,,24.44,15.55,,,,0,506,0,0,0,0,0,0,0,0,0,0,0,83500,5500,0,2232,0,1500,5000,0,, 
311510,547530,16-OCT-2024 00.05.17,1017,163,189.9,150.9,39,40,1656,,39,,,,,0,503,0,0,0,0,0,0,0,0,0,0,0,85300,5630,0,2184,0,1500,5000,0,, 
311513,547531,16-OCT-2024 01.09.37,1017,166.1,187.1,149.1,38,41.2,1643,,38,,,,,0,509,0,0,0,0,0,0,0,0,0,0,0,87500,5477,0,2241,0,1500,5000,0,, 
311516,547532,16-OCT-2024 02.25.31,1017,165.3,185,147,38,43.2,1643,,38,,,,,0,509,0,0,0,0,0,0,0,0,0,0,0,87000,5807,0,2298,0,1500,5000,0,, 
311519,547533,16-OCT-2024 03.18.37,1017,163.9,184.4,142.4,42,39.2,1661,,42,,,,,0,507,0,0,0,0,0,0,0,0,0,0,0,83100,5596,0,2183,0,1500,5000,0,, 
311522,547534,16-OCT-2024 04.12.06,1017,167.3,180.5,143.5,37,37.7,1653,,37,,,,,0,508,0,0,0,0,0,0,0,0,0,0,0,81900,5440,0,2067,0,1500,4700,0,, 
311525,547535,16-OCT-2024 05.10.58,1017,167.2,185.7,147.7,38,39.4,1652,,38,,,,,0,502,0,0,0,0,0,0,0,0,0,0,0,84300,5251,0,1729,0,1500,5000,0,, 
311528,547536,16-OCT-2024 06.07.43,1017,165.8,185.4,148.4,37,38.9,1646,,37,,,,,0,507,0,0,0,0,0,0,0,0,0,0,0,83000,5443,0,2292,0,1500,4900,0,, 
311531,547537,16-OCT-2024 07.03.12,1017,167.1,185.7,148.7,37,40.4,1633,,37,,,,,0,505,0,0,0,0,0,0,0,0,0,0,0,84500,5798,0,2114,0,1500,5000,0,, 
311534,547538,16-OCT-2024 08.17.27,1017,164.3,197.6,162.6,35,45,1660,,35,,,,,0,305,0,0,0,0,0,0,0,0,0,0,0,91600,6114,0,2482,0,1500,5000,0,, 
311538,547539,16-OCT-2024 09.21.28,1017,167.1,190.69,150.8,39.89,42,1658,,,9.2,30.69,,,0,307,0,0,0,0,0,0,0,0,0,0,0,88700,5795,0,2097,0,1512,5000,0,, 
311541,547540,16-OCT-2024 10.20.17,1017,157.6,187,151,36,40.1,1692,,,9.47,26.53,,,0,307,0,0,0,0,0,0,0,0,0,0,0,85700,5521,0,2262,0,1511,5000,0,, 
311544,547541,16-OCT-2024 11.19.21,1017,166,188.12,146.8,41.32,42,1676,,,31.66,9.66,,,0,309,0,0,0,0,0,0,0,0,0,0,0,89000,6022,0,2450,0,1662,5000,0,, 
311547,547542,16-OCT-2024 12.16.17,2015,166.4,199.52,160.1,39.42,42.8,1633,,,10.36,29.06,,,0,294,0,0,0,0,0,0,0,0,0,0,0,90400,6059,0,2554,0,1552,5000,0,, 
311551,547543,16-OCT-2024 13.12.24,2015,166.3,172.36,130.9,41.46,35.3,,,,,41.46,,,0,309,0,0,0,0,0,0,0,0,0,0,0,77000,4972,0,1928,0,998,5000,0,, 
311553,547544,16-OCT-2024 14.02.23,1011,159.4,178.19,141.2,36.99,37.4,1649,,,18.85,18.14,,,0,305,0,0,0,0,0,0,0,0,0,0,0,79200,5105,0,1573,0,1508,4600,0,, 
311557,547545,16-OCT-2024 14.56.14,1011,156.8,180.89,141.9,38.99,38.8,1674,,,12.3,26.69,,,0,301,0,0,0,0,0,0,0,0,0,0,0,81500,5897,0,1934,0,1508,5000,0,, 
311560,547546,16-OCT-2024 15.46.48,1011,165.4,197,152.8,44.2,39,1671,,,20.17,24.03,,,0,294,0,0,0,0,0,0,0,0,0,0,0,84500,5757,0,2074,0,1994,5000,0,, 
311563,547547,16-OCT-2024 16.36.36,1011,165.1,189.2,149.2,40,40.2,1660,,40,,,,,0,301,0,0,0,0,0,0,0,0,0,0,0,85000,5477,0,2217,0,1996,5000,0,, 
311566,547548,16-OCT-2024 17.25.04,1011,165.3,180,141,39,36.6,1650,,,,39,,,0,300,0,0,0,0,0,0,0,0,0,0,0,79000,5529,0,2139,0,1500,5000,0,, 
311569,547549,16-OCT-2024 18.11.13,1011,165.3,181.1,144.1,37,37.5,1651,,37,,,,,0,308,0,0,0,0,0,0,0,0,0,0,0,80200,5266,0,1340,0,1500,5000,0,, 
311571,547550,16-OCT-2024 19.06.17,1011,155.1,180,144,36,39.1,1656,,,36,,,,0,292,0,0,0,0,0,0,0,0,0,0,0,83000,5114,0,1853,0,1500,5000,0,, 
311575,547551,16-OCT-2024 19.55.33,1011,165,180,144,36,38.4,1666,,36,,,,,0,301,0,0,0,0,0,0,0,0,0,0,0,81900,5637,0,2322,0,2000,5000,0,, 
311577,547552,16-OCT-2024 21.33.54,1011,165.5,181.3,141.3,40,37.6,1662,,40,,,,,0,897,0,0,0,0,0,0,0,0,0,0,0,82300,5279,0,2274,0,1997,5000,0,, 
311581,547553,16-OCT-2024 22.37.19,1017,164.2,190.7,152.7,38,40.5,1652,,38,,,,,0,492,0,0,0,0,0,0,0,0,0,0,0,85900,5773,0,2293,0,1996,5000,0,, 
311584,547554,16-OCT-2024 23.36.58,1017,162.7,192.5,154.5,38,40.2,1677,,,,,,,0,507,0,0,0,0,0,0,0,0,0,0,0,86400,5691,0,2254,0,1496,5000,0,, 
311587,547555,17-OCT-2024 00.43.58,1017,167.4,186.6,148.6,38,42.5,1663,,38,,,,,0,507,0,0,0,0,0,0,0,0,0,0,0,83100,5798,0,2359,0,1496,5000,0,, 
311589,547556,17-OCT-2024 01.36.07,1017,165.3,196.6,155.6,41,42.4,1660,,41,,,,,0,505,0,0,0,0,0,0,0,0,0,0,0,89700,5790,139,2618,0,1500,5000,0,, 
311592,547557,17-OCT-2024 02.31.14,1017,159.4,189.6,150.6,39,42.5,1636,,39,,,,,0,1002,0,0,0,0,0,0,0,0,0,0,0,88100,5854,0,2347,0,1500,4900,0,, 
311595,547558,17-OCT-2024 03.23.04,1017,164.3,185.6,146.6,39,39.9,1654,,39,,,,,0,0,0,0,0,0,0,0,0,0,0,0,0,83900,5567,0,2529,0,1500,5000,0,, 
311599,547559,17-OCT-2024 04.20.15,1017,169.5,192.2,152.2,40,44.3,1612,,40,,,,,0,499,0,0,0,0,0,0,0,0,0,0,0,90300,5730,633,2014,0,1108,5000,0,, 
311602,547560,17-OCT-2024 05.09.18,1017,162.5,186.1,149.1,37,39.9,1670,,37,,,,,0,508,0,0,0,0,0,0,0,0,0,0,0,83900,5586,63,2145,0,1553,5000,0,, 
311604,547561,17-OCT-2024 05.57.47,1017,159.9,180,143,37,38.9,1665,,37,,,,,0,500,0,0,0,0,0,0,0,0,0,0,0,81400,5561,0,2047,0,1527,4700,0,, 
311607,547562,17-OCT-2024 06.56.38,1017,161,180.7,142.7,38,41.6,1633,,38,,,,,0,506,0,0,0,0,0,0,0,0,0,0,0,84000,5711,0,2597,0,1500,5000,0,, 
311610,547563,17-OCT-2024 08.07.50,1017,167,181.4,142.4,39,45.5,1673,,39,,,,,0,303,0,0,0,0,0,0,0,0,0,0,0,83000,5492,0,2315,0,1500,5000,0,, 
311613,547564,17-OCT-2024 11.25.03,1017,161,186.4,146.4,40,44.1,1655,,40,,,,,0,289,0,0,0,0,0,0,0,0,0,0,0,89300,4624,0,2264,0,1500,5000,0,, 
311618,547565,17-OCT-2024 12.23.23,1017,160.4,,151.5,,43.9,1658,,,,,,,0,306,0,0,0,0,0,0,0,0,0,0,0,89600,5981,0,2616,0,3052,5000,0,, 
311621,547566,17-OCT-2024 13.16.59,1017,166.4,190.48,151.5,38.98,40.3,1654,,,18.54,20.44,,,0,302,0,0,0,0,0,0,0,0,0,0,0,82700,5300,0,2229,0,3052,3000,0,, 
311623,547567,17-OCT-2024 14.09.19,1017,160.3,179.65,142.2,37.45,39.2,1654,,,10.6,26.85,,,0,307,0,0,0,0,0,0,0,0,0,0,0,84400,5164,0,2601,0,2993,3000,0,, 
311626,547568,17-OCT-2024 14.59.02,1017,159.8,180.43,141.5,38.93,38.2,1663,,,10.25,28.68,,,0,305,0,0,0,0,0,0,0,0,0,0,0,81700,4872,0,1915,0,2495,3000,0,, 
311629,547569,17-OCT-2024 15.56.20,1017,166.8,187.5,149.5,38,40.3,,,,38,,,,0,305,0,0,0,0,0,0,0,0,0,0,0,86500,5595,0,2522,0,1500,5000,0,, 
311632,547570,17-OCT-2024 16.48.24,1017,168.1,188.8,148.8,40,40.5,1675,,,40,,,,0,291,0,0,0,0,0,0,0,0,0,0,0,84200,5441,0,2289,0,1500,5000,0,, 
311635,547571,17-OCT-2024 17.55.29,1017,160.7,187.1,150.1,37,42,1654,,,37,,,,0,290,0,0,0,0,0,0,0,0,0,0,0,84700,5532,0,2788,0,1500,5000,0,, 
311638,547572,17-OCT-2024 18.47.50,1017,169.2,174.8,135.8,39,38.6,1651,,,39,,,,0,304,0,0,0,0,0,0,0,0,0,0,0,78700,5372,237,2578,0,1499,5000,0,, 
311641,547573,17-OCT-2024 20.07.59,1017,169.1,189.7,150.7,39,42.8,1666,,,39,,,,0,309,0,0,0,0,0,0,0,0,0,0,0,89300,6193,699,2502,0,1501,5500,0,, 
311645,547574,17-OCT-2024 21.00.49,1017,164.5,190.1,151.1,39,41.3,1634,,,39,,,,0,306,0,0,0,0,0,0,0,0,0,0,0,87600,6145,370,3238,0,1503,5200,0,, 
311648,547575,17-OCT-2024 21.59.25,1017,158.4,190.8,152.8,38,43.2,1653,,,38,,,,0,288,0,0,0,0,0,0,0,0,0,0,0,86100,6029,0,2717,0,1503,5000,0,, 
311651,547576,17-OCT-2024 22.48.10,1017,167.3,181.3,142.3,39,39.2,1640,,39,,,,,0,300,0,0,0,0,0,0,0,0,0,0,0,82000,6030,0,2718,0,1501,5000,0,, 
311654,547577,17-OCT-2024 23.43.34,1017,162.6,189.6,151.6,38,40.4,1645,,,38,,,,0,500,0,0,0,0,0,0,0,0,0,0,0,86300,6098,0,2643,0,1723,5000,0,, 
311657,547578,18-OCT-2024 00.32.30,1017,165.9,188.8,150.8,38,40.4,1651,,,38,,,,0,507,0,0,0,0,0,0,0,0,0,0,0,86400,5685,237,2510,0,1495,5000,0,, 
311660,547579,18-OCT-2024 01.22.48,1017,167.7,191.5,154.5,37,40.9,1631,,,37,,,,0,499,0,0,0,0,0,0,0,0,0,0,0,87600,5597,714,2019,0,1108,5000,0,, 
311663,547580,18-OCT-2024 02.17.10,2063,163.3,194,154,40,43.5,1659,,40,,,,,0,995,0,0,0,0,0,0,0,0,0,0,0,89300,5740,778,2134,0,1661,5000,0,, 
311666,547581,18-OCT-2024 03.07.25,2063,165.3,187.6,149.6,38,41.1,1669,,,38,,,,0,1006,0,0,0,0,0,0,0,0,0,0,0,86500,5779,269,2369,0,1499,5000,0,, 
311668,547582,18-OCT-2024 03.56.25,2063,165.5,178.2,139.2,39,38.6,1648,,,39,,,,0,1006,0,0,0,0,0,0,0,0,0,0,0,79900,5372,0,2195,0,1500,5000,0,, 
311671,547583,18-OCT-2024 05.12.15,2063,157.5,190.1,151.1,39,47.3,1619,,39,,,,,0,999,0,0,0,0,0,0,0,0,0,0,0,95300,6488,71,2560,0,2000,5900,0,, 
311674,547584,18-OCT-2024 06.00.55,2063,161.9,170.1,130.1,40,35.7,1683,,40,,,,,0,988,0,0,0,0,0,0,0,0,0,0,0,76600,5045,0,1870,0,1500,5000,0,, 
311677,547585,18-OCT-2024 06.45.10,2063,166.4,170,133,37,35.6,1635,,37,,,,,0,1006,0,0,0,0,0,0,0,0,0,0,0,77000,5313,0,2166,0,1500,5000,0,, 
311680,547586,18-OCT-2024 07.56.37,2063,166,189.1,151.1,38,45.3,1612,,38,,,,,0,1004,0,0,0,0,0,0,0,0,0,0,0,87200,6028,0,2917,0,1499,5400,0,, 
311683,547587,18-OCT-2024 08.45.30,2063,155.9,186.29,148.3,37.99,39.5,1611,,,14.02,23.97,,,0,1006,0,0,0,0,0,0,0,0,0,0,0,83500,5567,0,2070,0,1500,5400,0,, 
311686,547588,18-OCT-2024 09.40.05,2067,162.3,186.29,150.3,35.99,42.1,1643,,,18.78,17.21,,,0,997,0,0,0,0,0,0,0,0,0,0,0,85500,6356,0,2691,0,1498,4800,0,, 
311689,547589,18-OCT-2024 10.28.05,2067,167.4,185.99,156,29.99,38.3,1668,,,13.46,16.53,,,0,998,0,0,0,0,0,0,0,0,0,0,0,84100,5639,0,2014,0,1511,5000,0,, 
311693,547590,18-OCT-2024 11.17.05,2067,154.9,192,156,36,40.2,1623,,,12.2,23.8,,,0,1005,0,0,0,0,0,0,0,0,0,0,0,85000,5413,0,2144,0,1511,5000,0,, 
311695,547591,18-OCT-2024 12.06.25,2030,165.5,186.29,158.3,27.99,39.8,1654,,,10.09,17.9,,,0,1006,0,0,0,0,0,0,0,0,0,0,0,86600,5536,0,2514,0,1500,4900,0,, 
311698,547592,18-OCT-2024 12.52.55,1056,166.5,180.1,142.1,38,38,1623,,,38,,,,0,1005,0,0,0,0,0,0,0,0,0,0,0,81300,5493,0,2270,0,1500,5000,0,, 
311701,547593,18-OCT-2024 13.45.30,1056,157.9,180.49,145.5,34.99,38.4,1622,,,18.09,16.9,,,0,999,0,0,0,0,0,0,0,0,0,0,0,79900,5415,123,2969,0,1498,4700,0,, 
311704,547594,18-OCT-2024 14.30.29,1056,155.2,147.3,112.3,35,35.7,1657,,,,35,,,0,998,0,0,0,0,0,0,0,0,0,0,0,70400,5049,237,2110,0,1660,5100,0,, 
311707,547595,18-OCT-2024 17.09.02,1010,166.9,186.2,151.2,35,43.2,1648,,,35,,,,0,298,0,0,0,0,0,0,0,0,0,0,0,89000,5794,370,2717,0,1503,5000,0,, 
311712,547596,18-OCT-2024 18.03.46,5042,156,170,133,37,38.4,1686,,,37,,,,0,1000,0,0,0,0,0,0,0,0,0,0,0,79100,5673,0,2508,0,1503,5300,0,, 
311714,547597,18-OCT-2024 18.52.22,5042,159.8,167.2,128.2,39,36.7,1653,,,39,,,,0,999,0,0,0,0,0,0,0,0,0,0,0,75000,5386,0,2533,0,1502,5100,0,, 
311717,547598,18-OCT-2024 19.40.06,5042,163.5,171.1,132.1,39,36.9,1622,,,39,,,,0,999,0,0,0,0,0,0,0,0,0,0,0,78000,5284,0,2489,0,1503,5100,0,, 
311719,547599,18-OCT-2024 20.47.00,5082,161.8,186.7,151.7,35,41.5,1645,,,35,,,,0,999,0,0,0,0,0,0,0,0,0,0,0,86100,6135,0,3346,0,1503,5500,0,, 
311723,547600,18-OCT-2024 21.42.36,5082,156.6,196.4,159.4,37,42.3,1661,,,37,,,,0,998,0,0,0,0,0,0,0,0,0,0,0,89100,6351,0,3041,0,1503,5000,0,, 
311726,547601,18-OCT-2024 22.44.32,5082,159.3,189.2,150.2,39,41.6,1664,,,39,,,,0,1000,0,0,0,0,0,0,0,0,0,0,0,87100,5924,0,2884,0,1503,5100,0,, 
311729,547602,18-OCT-2024 23.37.02,5082,164.9,186.5,149.5,37,40.4,1652,,,37,,,,0,996,0,0,0,0,0,0,0,0,0,0,0,84600,5923,0,2403,0,1503,5200,0,, 
311732,547603,19-OCT-2024 00.28.02,5082,166.9,185.7,148.7,37,40.7,1649,,,37,,,,0,998,0,0,0,0,0,0,0,0,0,0,0,84400,5878,0,2355,0,1500,5000,0,, 
311735,547604,19-OCT-2024 01.17.41,5082,158.5,187.2,148.2,39,40,1621,,39,,,,,0,992,0,0,0,0,0,0,0,0,0,0,0,84500,5692,0,2468,0,1499,5000,0,, 
311738,547605,19-OCT-2024 02.17.15,5082,163.4,185.3,145.3,40,39.5,1645,,40,,,,,0,989,0,0,0,0,0,0,0,0,0,0,0,84100,5801,0,2384,0,1500,5000,0,, 
311741,547606,19-OCT-2024 03.05.02,5082,166.1,186.2,147.2,39,38.6,1636,,,39,,,,0,1005,0,0,0,0,0,0,0,0,0,0,0,82300,5598,0,2405,0,1500,5000,0,, 
311744,547607,19-OCT-2024 03.52.52,5082,156.8,185,148,37,37.6,1651,,37,,,,,0,999,0,0,0,0,0,0,0,0,0,0,0,82400,5463,0,2379,0,1500,5000,0,, 
311747,547608,19-OCT-2024 04.40.45,5082,163.5,178.6,140.6,38,37.8,1687,,,38,,,,0,999,0,0,0,0,0,0,0,0,0,0,0,79700,5425,0,2176,0,1503,4700,0,, 
311749,547609,19-OCT-2024 05.42.52,5082,163.3,184.1,144.1,40,38.7,1663,,40,,,,,0,799,0,0,0,0,0,0,0,0,0,0,0,83100,5694,0,2399,0,1499,4700,0,, 
311752,547610,19-OCT-2024 06.42.11,2015,157.6,200.4,164.4,36,42.1,1659,,36,,,,,0,800,0,0,0,0,0,0,0,0,0,0,0,90900,6018,0,2323,0,1500,5000,0,, 
311756,547611,19-OCT-2024 07.47.22,2015,164.1,,156.1,,38.3,1654,,,,,,,0,791,0,0,0,0,0,0,0,0,0,0,0,84300,6074,0,2970,0,1496,5000,0,, 
311759,547612,19-OCT-2024 08.49.36,1010,164.3,176.2,137.2,39,37.3,1664,,39,,,,,0,299,0,0,0,0,0,0,0,0,0,0,0,79100,5386,0,2070,0,1497,5000,0,, 
311762,547613,19-OCT-2024 09.47.57,1010,164.4,183.6,143.6,40,37.6,1651,,40,,,,,0,305,0,0,0,0,0,0,0,0,0,0,0,80000,5397,0,2012,0,1496,5000,0,, 
311764,547614,19-OCT-2024 10.49.19,1010,164.3,180,144,36,39.2,1659,,36,,,,,0,298,0,0,0,0,0,0,0,0,0,0,0,84600,5674,0,2729,0,1500,5000,0,, 
311768,547615,19-OCT-2024 12.18.31,1010,164.1,170.3,134.3,36,41,1673,,,,36,,,0,298,0,0,0,0,0,0,0,0,0,0,0,82400,5732,0,2572,0,1500,5300,0,, 
311771,547616,19-OCT-2024 13.39.17,1010,164.1,187.7,150.7,37,41.3,1654,,,,,,,0,292,0,0,0,0,0,0,0,0,0,0,0,87900,5743,0,2189,0,1500,5000,0,, 
311774,547617,19-OCT-2024 14.55.07,1011,164.8,186.3,148.3,38,43.9,1691,,,,38,,,0,308,0,0,0,0,0,0,0,0,0,0,0,91500,6037,0,2929,0,1500,5100,0,, 
311777,547618,19-OCT-2024 16.01.58,1011,155.6,,152.6,,42.5,1669,,,,,,,0,301,0,0,0,0,0,0,0,0,0,0,0,88700,5984,0,3320,0,1500,5000,0,, 
311780,547619,19-OCT-2024 17.05.19,1011,156.8,186.3,151.3,35,42.4,1671,,,35,,,,0,298,0,0,0,0,0,0,0,0,0,0,0,88800,6855,0,3970,0,1505,5000,0,, 
311783,547620,19-OCT-2024 18.04.08,1011,167.4,187.5,160.5,27,41,1683,,,27,,,,0,302,0,0,0,0,0,0,0,0,0,0,0,87200,6711,0,3252,0,1503,5000,0,, 
311786,547621,19-OCT-2024 18.58.32,1011,166.3,187.1,161.1,26,40.6,1616,,,26,,,,0,289,0,0,0,0,0,0,0,0,0,0,0,87900,6187,0,3454,0,1503,5000,0,, 
311790,547622,19-OCT-2024 19.50.18,1017,157.6,185.3,147.3,38,38.3,1649,,38,,,,,0,288,0,0,0,0,0,0,0,0,0,0,0,82300,5859,0,2564,0,1502,5000,0,, 
311793,547623,19-OCT-2024 20.43.52,1017,157.4,180.5,142.5,38,39.1,1679,,,38,,,,0,300,0,0,0,0,0,0,0,0,0,0,0,82300,5759,0,2760,0,1503,5000,0,, 
311795,547624,19-OCT-2024 21.53.57,1017,168,160.6,122.6,38,37.1,1653,,,38,,,,0,293,0,0,0,0,0,0,0,0,0,0,0,75000,5464,0,3029,0,1502,5000,0,, 
311799,547625,19-OCT-2024 23.59.08,1017,163.9,199.8,155.8,44,44,1654,,,44,,,,0,510,0,0,0,0,0,0,0,0,0,0,0,90200,6416,0,2970,0,1503,5000,0,, 
311802,547626,20-OCT-2024 00.56.07,1017,156.8,194.7,152.7,42,41.2,1667,,42,,,,,0,495,0,0,0,0,0,0,0,0,0,0,0,86200,6155,0,2895,0,1500,5000,0,, 
311805,547627,20-OCT-2024 01.47.53,1017,163.8,190.3,154.3,36,40,1659,,36,,,,,0,498,0,0,0,0,0,0,0,0,0,0,0,86000,6045,0,2733,0,1500,5000,0,, 
311808,547628,20-OCT-2024 02.39.13,1017,166.5,185.7,144.7,41,40.3,1683,,41,,,,,0,509,0,0,0,0,0,0,0,0,0,0,0,86000,5723,0,2504,0,1500,5000,0,, 
311811,547629,20-OCT-2024 03.29.09,1017,164.1,184.7,146.7,38,38,1664,,,38,,,,0,507,0,0,0,0,0,0,0,0,0,0,0,83600,5578,0,2595,0,1500,5000,0,, 
311814,547630,20-OCT-2024 04.17.35,1017,157.5,186,150,36,38.4,1660,,36,,,,,0,508,0,0,0,0,0,0,0,0,0,0,0,82000,5659,0,2513,0,1499,5000,0,,
