Repository: sanad-code/udacity-aimaster-capstone-ai-programming-foundations-project

# Steel Production Data Analysis — Udacity AI Master Capstone

This project analyzes steel production data to identify key factors affecting energy consumption, quality indicators, and production efficiency. It covers data cleaning, exploratory data analysis (EDA), and visualization of relationships between variables such as DRI Carbon and Silica (SiO2). The insights support data-driven decisions to optimize the steelmaking process.

## What Was Built

A Jupyter Notebook (`data-workflow/data_workflow.ipynb`) that loads, cleans, and analyzes internal steel production heat data, producing visualizations and statistical summaries saved under `outputs/`.

File: data/raw/flat_raw_data.csv (part 52 of 86)
RC,HID,STOP_DATE,STEEL_GRADE,TAPPED_WGT,TOTAL_CHARGE,DRI_CHARGE,SCRAP_CHARGE,POWER_ON_TIME,FINAL_TEMP,TOTAL_C_DRI,LOCAL_SCRAP,HOME_RETURN_SCRAP,IMPORTED_SCRAP,PIG_IRON,DRI_BRIQUETTED,FESI,FEMN,SIMN,FECR,NICKEL,FETI,FEB,FENB,FEP,FEMO,CU,FEV,NITROVAN,ELEC_ENERGY,OXYGEN,COKE_LUMP,MODULE_CARBON,COKE_POWDER,BURNT_LIME,BURNT_DOLAMITE,FLUX,C_ANALYSIS, 
311819,547631,20-OCT-2024 06.12.59,1017,166.3,190.5,153.5,37,39.7,1637,,37,,,,,0,0,0,0,0,0,0,0,0,0,0,0,0,86000,5573,0,2366,0,1500,5000,0,, 
311821,547632,20-OCT-2024 07.39.04,1017,158.2,200.4,163.4,37,43.8,1664,,,37,,,,0,507,0,0,0,0,0,0,0,0,0,0,0,89100,6324,0,3044,0,1499,5000,0,, 
311825,547633,20-OCT-2024 08.35.27,1017,165.8,180.63,141,39.63,41.3,1648,,,17.74,21.89,,,0,293,0,0,0,0,0,0,0,0,0,0,0,85100,5598,0,2637,0,1497,5000,0,, 
311828,547634,20-OCT-2024 09.29.33,1017,155.5,176.89,140.9,35.99,37.4,1645,,,16.62,19.37,,,0,300,0,0,0,0,0,0,0,0,0,0,0,81900,5677,0,2532,0,1496,5000,0,, 
311831,547635,20-OCT-2024 10.23.58,1017,165.3,171.1,135.1,36,40.4,1577,,,10.6,25.4,,,0,299,0,0,0,0,0,0,0,0,0,0,0,82100,5339,0,2562,0,1497,5000,0,, 
311834,547636,20-OCT-2024 11.46.03,1017,154,182.57,145.5,37.07,43.5,1640,,,11.53,25.54,,,0,303,0,0,0,0,0,0,0,0,0,0,0,88200,5855,0,2836,0,1496,5000,0,, 
311838,547637,20-OCT-2024 12.57.38,1017,161.1,175.3,137.3,38,41.7,1639,,,8.88,29.12,,,0,308,0,0,0,0,0,0,0,0,0,0,0,80900,5710,0,2534,0,1496,5000,0,, 
311841,547638,20-OCT-2024 13.45.35,1010,164.9,172.19,134.2,37.99,37,,,,27.45,10.54,,,0,299,0,0,0,0,0,0,0,0,0,0,0,78900,5099,0,2217,0,1495,4400,0,, 
311844,547639,20-OCT-2024 14.32.38,1015,154.3,180.99,141,39.99,38.3,1629,,,,39.99,,,0,291,0,0,0,0,0,0,0,0,0,0,0,82700,5553,0,2551,0,1497,5000,0,, 
311847,547640,20-OCT-2024 15.24.38,1015,163.6,190.4,150.4,40,39.5,1673,,,40,,,,0,295,0,0,0,0,0,0,0,0,0,0,0,86700,5682,0,2623,0,1501,6000,0,, 
311850,547641,20-OCT-2024 16.14.58,1015,164.3,184.7,145.7,39,39.5,1642,,,39,,,,0,798,0,0,0,0,0,0,0,0,0,0,0,85500,5721,0,2664,0,1503,6000,0,, 
311853,547642,20-OCT-2024 17.02.57,1015,158,180.6,142.6,38,38.6,1615,,,38,,,,0,809,0,0,0,0,0,0,0,0,0,0,0,82400,5278,0,2462,0,1502,6000,0,, 
311856,547643,20-OCT-2024 17.53.04,1010,151.4,169.4,129.4,40,37.3,1651,,,40,,,,0,307,0,0,0,0,0,0,0,0,0,0,0,78200,5337,0,2531,0,1503,6000,0,, 
311859,547644,20-OCT-2024 18.45.43,1015,164.4,176.1,140.1,36,39.5,1673,,,36,,,,0,306,0,0,0,0,0,0,0,0,0,0,0,82000,5752,0,2937,0,1503,6000,0,, 
311862,547645,20-OCT-2024 19.36.30,1015,169,177.9,139.9,38,38.8,1646,,,38,,,,0,302,0,0,0,0,0,0,0,0,0,0,0,80600,5553,0,2569,0,1503,6000,0,, 
311864,547646,20-OCT-2024 20.23.30,1017,157.9,50.2,14.2,36,36.4,1667,,,36,,,,0,307,0,0,0,0,0,0,0,0,0,0,0,76900,5339,0,2053,0,1503,6000,0,, 
311867,547647,20-OCT-2024 21.08.00,1010,157.5,155,118,37,33.2,1645,,,37,,,,0,289,0,0,0,0,0,0,0,0,0,0,0,70400,5157,0,2247,0,1503,5700,0,, 
311870,547648,20-OCT-2024 22.08.14,1010,169,187,149,38,40.1,1661,,,38,,,,0,303,0,0,0,0,0,0,0,0,0,0,0,87500,6085,0,2763,0,1503,6000,0,, 
311873,547649,20-OCT-2024 22.58.30,1017,167.3,183.9,146.9,37,39,1655,,,37,,,,0,303,0,0,0,0,0,0,0,0,0,0,0,84000,5681,0,2126,0,1503,6000,0,, 
311876,547650,20-OCT-2024 23.50.24,1017,164.1,190.9,152.9,38,41.5,1689,,,38,,,,0,300,0,0,0,0,0,0,0,0,0,0,0,90000,5999,0,2655,0,1503,6000,0,, 
311879,547651,21-OCT-2024 00.41.49,1017,162.7,200.4,164.4,36,41.4,1667,,,,36,,,0,500,0,0,0,0,0,0,0,0,0,0,0,90200,6010,0,2483,0,1503,6000,0,, 
311882,547652,21-OCT-2024 01.49.09,1017,163,190.5,152.5,38,41.4,1676,,,,38,,,0,508,0,0,0,0,0,0,0,0,0,0,0,89000,6265,0,2820,0,1503,6000,0,, 
311885,547653,21-OCT-2024 02.41.03,1017,162.9,188.9,148.9,40,39.6,1693,,,,40,,,0,494,0,0,0,0,0,0,0,0,0,0,0,86200,5705,0,2147,0,1503,6000,0,, 
311888,547654,21-OCT-2024 03.32.54,1017,162,186.3,149.3,37,42,1675,,,,,,,0,499,0,0,0,0,0,0,0,0,0,0,0,90000,5471,0,2018,0,1503,6000,0,, 
311891,547655,21-OCT-2024 04.24.14,1017,163.1,189.7,149.7,40,40,1647,,,40,,,,0,494,0,0,0,0,0,0,0,0,0,0,0,84100,5748,0,1940,0,1501,6000,0,, 
311894,547656,21-OCT-2024 05.13.40,1017,163.5,191.8,153.8,38,39.2,1654,,,38,,,,0,508,0,0,0,0,0,0,0,0,0,0,0,84800,5698,0,1950,0,1503,6000,0,, 
311897,547657,21-OCT-2024 06.03.19,2015,163.3,180.3,141.3,39,38.1,1658,,,,,,,0,809,0,0,0,0,0,0,0,0,0,0,0,80700,5334,0,1820,0,1503,5900,0,, 
311900,547658,21-OCT-2024 06.54.53,2015,163.3,186.1,147.1,39,40.2,1654,,39,,,,,0,801,0,0,0,0,0,0,0,0,0,0,0,84900,5686,0,2565,0,1503,6000,0,, 
311904,547659,21-OCT-2024 08.03.14,2015,159.2,188.1,151.1,37,41.9,1612,,,,,,,0,807,0,0,0,0,0,0,0,0,0,0,0,84800,5721,0,2108,0,1502,5800,0,, 
311907,547660,21-OCT-2024 08.52.50,7855,163.5,185.45,148.9,36.55,41.1,1657,,,27.47,9.08,,,0,999,0,0,0,0,0,0,0,0,0,0,0,87000,5854,0,3293,0,1508,6000,0,, 
311909,547661,21-OCT-2024 09.55.34,7855,161.1,176.69,140.4,36.29,40.3,1654,,,24.06,12.23,,,0,1007,0,0,0,0,0,0,0,0,0,0,0,83600,5533,0,2968,0,1508,5700,0,, 
311913,547662,21-OCT-2024 10.50.01,2015,159,166.99,131,35.99,39.4,1682,,,17.27,18.72,,,0,307,0,0,0,0,0,0,0,0,0,0,0,82000,5998,124,2969,0,1662,6000,0,, 
311915,547663,21-OCT-2024 11.36.40,1010,152,141.99,103,38.99,31.1,1685,,,14.53,24.46,,,0,303,0,0,0,0,0,0,0,0,0,0,0,65300,4777,170,2579,0,1662,4500,0,, 
311921,547664,21-OCT-2024 13.54.10,1010,82.9,,0,,16.4,,,,,,,,0,308,0,0,0,0,0,0,0,0,0,0,0,18100,0,0,289,0,0,0,0,, 
311923,547665,21-OCT-2024 13.57.10,1010,82.9,,19.9,,1.9,,,,,,,,0,0,0,0,0,0,0,0,0,0,0,0,0,2100,0,350,78,0,501,3300,0,, 
311925,547664,21-OCT-2024 14.58.00,1010,163.6,,167.8,,41.9,1678,,,,,,,0,0,0,0,0,0,0,0,0,0,0,0,0,84500,6673,350,3064,0,1503,6900,0,, 
311928,547665,21-OCT-2024 15.54.26,1010,160.5,198,162,36,42.3,1687,,,36,,,,0,290,0,0,0,0,0,0,0,0,0,0,0,92000,5826,350,1694,0,1503,6900,0,, 
311930,547666,21-OCT-2024 16.42.16,1010,159.3,195,160,35,38.6,1679,,,35,,,,0,291,0,0,0,0,0,0,0,0,0,0,0,86400,5686,0,2078,0,1503,6000,0,, 
311933,547667,21-OCT-2024 17.35.35,1010,167.2,204.9,164.9,40,43,1677,,,40,,,,0,308,0,0,0,0,0,0,0,0,0,0,0,93200,6238,0,2520,0,1502,6000,0,, 
311937,547668,21-OCT-2024 18.24.25,1010,159.3,181.5,144.5,37,37.4,1647,,,37,,,,0,302,0,0,0,0,0,0,0,0,0,0,0,81000,5790,0,2364,0,1503,6000,0,, 
311940,547669,21-OCT-2024 19.14.20,1017,163.9,183.7,144.7,39,37.1,1660,,,39,,,,0,307,0,0,0,0,0,0,0,0,0,0,0,81000,5536,0,2093,0,1502,6000,0,, 
311943,547670,21-OCT-2024 20.04.59,1017,168.3,184.2,146.2,38,39.7,1646,,,38,,,,0,308,0,0,0,0,0,0,0,0,0,0,0,81200,6178,0,2624,0,1503,6600,0,, 
311946,547671,21-OCT-2024 20.55.39,1017,159.7,182.3,145.3,37,39.5,,,,37,,,,0,290,0,0,0,0,0,0,0,0,0,0,0,82000,5855,0,2327,0,1503,6000,0,, 
311948,547672,21-OCT-2024 22.01.59,1010,165.7,191.3,154.3,37,47.1,1607,,,37,,,,0,307,0,0,0,0,0,0,0,0,0,0,0,95000,6794,0,3185,0,1503,6200,0,, 
311952,547673,22-OCT-2024 01.20.06,1010,165.1,201,166,35,45.5,1640,,35,,,,,0,1005,0,0,0,0,0,0,0,0,0,0,0,97000,5906,237,2100,0,1496,5800,0,, 
311956,547674,22-OCT-2024 02.13.17,1063,165.2,194.4,154.4,40,40.3,1666,,,40,,,,0,994,0,0,0,0,0,0,0,0,0,0,0,86300,5766,0,1858,0,1497,6000,0,, 
311958,547675,22-OCT-2024 03.00.06,1067,165.5,187.9,149.9,38,38.8,1659,,38,,,,,0,1004,0,0,0,0,0,0,0,0,0,0,0,84300,5568,0,1811,0,1500,6000,0,, 
311960,547676,22-OCT-2024 03.52.05,1067,164.4,185.2,148.2,37,39.6,1654,,,,,,,0,1004,0,0,0,0,0,0,0,0,0,0,0,85700,5193,0,2045,0,1500,5000,0,, 
311963,547677,22-OCT-2024 04.40.31,1067,164.7,183,146,37,39.9,1659,,37,,,,,0,1007,0,0,0,0,0,0,0,0,0,0,0,86500,5150,0,2231,0,1500,5000,0,, 
311966,547678,22-OCT-2024 05.31.36,1067,164.5,182,146,36,39.8,1665,,36,,,,,0,1006,0,0,0,0,0,0,0,0,0,0,0,85100,5138,0,1942,0,1500,5000,0,, 
311969,547679,22-OCT-2024 06.44.11,1067,159.5,194.4,157.4,37,46.9,1649,,37,,,,,0,998,0,0,0,0,0,0,0,0,0,0,0,90600,7163,0,2192,0,1500,6100,0,, 
311974,547680,22-OCT-2024 07.46.32,1056,163.3,188.5,150.3,38.2,39.4,1642,,,38.2,,,,0,960,0,0,0,0,0,0,0,0,0,0,0,84300,5579,0,1465,0,1497,5600,0,, 
311976,547681,22-OCT-2024 08.43.42,1056,162.2,190.2,151.1,39.1,42.3,1661,,,27.12,11.98,,,0,963,0,0,0,0,0,0,0,0,0,0,0,87000,5706,0,2684,0,1497,5000,0,, 
311979,547682,22-OCT-2024 09.32.35,1056,162,182.59,145.6,36.99,37.8,1649,,,8.91,28.08,,,0,961,0,0,0,0,0,0,0,0,0,0,0,82500,5784,0,2285,0,1508,5000,0,, 
311982,547683,22-OCT-2024 10.21.32,1056,159.5,185.9,145.6,40.3,36.6,1655,,,22.73,17.57,,,0,946,0,0,0,0,0,0,0,0,0,0,0,80700,5886,0,2052,0,1508,5200,0,, 
311985,547684,22-OCT-2024 11.17.52,1056,162.2,198.49,161.3,37.19,42.3,1668,,,,37.19,,,0,961,0,0,0,0,0,0,0,0,0,0,0,91700,5828,0,2801,0,1552,4000,0,, 
311988,547685,22-OCT-2024 12.15.02,1056,161.4,171.19,136.1,35.09,35.3,1654,,,,35.09,,,0,952,0,0,0,0,0,0,0,0,0,0,0,75700,5780,0,2586,0,1995,4000,0,, 
311991,547686,22-OCT-2024 12.59.56,1056,157.8,,114,,31.5,1678,,,,,,,0,948,0,0,0,0,0,0,0,0,0,0,0,67000,4968,0,2359,0,1330,4000,0,, 
311993,547687,22-OCT-2024 14.49.12,1015,162.4,201.31,165.2,36.11,45.5,1676,,,8.89,27.22,,,0,800,0,0,0,0,0,0,0,0,0,0,0,92700,6107,0,2532,0,1663,4000,0,, 
311998,547688,22-OCT-2024 15.42.52,1015,163.6,,165.8,,42.7,1683,,,,,,,0,806,0,0,0,0,0,0,0,0,0,0,0,91900,5797,0,2085,0,2000,4000,0,, 
312000,547689,22-OCT-2024 16.43.46,1015,165.6,213.7,176.7,37,44.3,1659,,37,,,,,0,807,0,0,0,0,0,0,0,0,0,0,0,96000,6301,126,2571,0,1499,4000,0,, 
312003,547690,22-OCT-2024 17.39.42,1015,166.5,185.7,145.7,40,41.1,1643,,40,,,,,0,801,0,0,0,0,0,0,0,0,0,0,0,84000,5885,0,2817,0,1998,4000,0,, 
312005,547691,22-OCT-2024 18.40.07,1015,167.4,200.2,162.2,38,42.7,1684,,38,,,,,0,799,0,0,0,0,0,0,0,0,0,0,0,90900,5833,0,2495,0,2000,4000,0,, 
312009,547692,22-OCT-2024 19.29.41,1015,163.7,,141.5,,33.5,1642,,,,,,,0,806,0,0,0,0,0,0,0,0,0,0,0,73200,5074,0,1691,0,1999,4000,0,, 
312012,547693,22-OCT-2024 20.19.41,1015,166.7,177.6,140.6,37,38.9,1638,,37,,,,,0,806,0,0,0,0,0,0,0,0,0,0,0,82100,5178,0,1977,0,2000,4000,0,, 
312014,547694,22-OCT-2024 21.11.32,1015,167,171.1,127.1,44,37,1673,,44,,,,,0,807,0,0,0,0,0,0,0,0,0,0,0,76000,4749,0,1376,0,2000,4000,0,, 
312018,547695,22-OCT-2024 22.08.08,1015,167.1,181.4,144.4,37,37.5,1652,,37,,,,,0,808,0,0,0,0,0,0,0,0,0,0,0,80800,5223,0,1858,0,2000,4000,0,, 
312021,547696,22-OCT-2024 23.02.27,1015,163.4,189.1,153.1,36,40.3,1655,,36,,,,,0,799,0,0,0,0,0,0,0,0,0,0,0,85000,5521,0,1840,0,1999,4000,0,, 
312024,547697,23-OCT-2024 00.08.21,1015,163.6,203.4,166.4,37,42.4,1651,,37,,,,,0,808,0,0,0,0,0,0,0,0,0,0,0,89600,5875,0,2003,0,1996,4000,0,, 
312028,547698,23-OCT-2024 00.57.38,1015,163.4,,151.1,,39.3,1645,,,,,,,0,788,0,0,0,0,0,0,0,0,0,0,0,85500,5297,0,1881,0,1996,4000,0,, 
312031,547699,23-OCT-2024 01.48.33,1015,161.8,187.1,151.1,36,39,1657,,36,,,,,0,806,0,0,0,0,0,0,0,0,0,0,0,85100,5471,0,2264,0,2001,4000,0,, 
312034,547700,23-OCT-2024 02.47.37,1015,163.9,180.9,142.9,38,39.7,1658,,,,,,,0,798,0,0,0,0,0,0,0,0,0,0,0,84300,5370,0,2276,0,2001,4000,0,, 
312037,547701,23-OCT-2024 03.51.19,1015,163.2,184.2,146.2,38,39.8,1638,,,,38,,,0,800,0,0,0,0,0,0,0,0,0,0,0,85100,5393,0,2181,0,2001,4000,0,, 
312040,547702,23-OCT-2024 04.41.29,1015,159.6,188,150,38,38.9,1643,,,,38,,,0,799,0,0,0,0,0,0,0,0,0,0,0,85100,5540,0,2680,0,2001,4000,0,, 
312043,547703,23-OCT-2024 05.31.32,1015,161.4,180.1,148.1,32,38,1669,,32,,,,,0,798,0,0,0,0,0,0,0,0,0,0,0,83000,5417,0,2503,0,1999,4000,0,, 
312046,547704,23-OCT-2024 06.19.19,1015,158.8,177.8,143.8,34,36.9,1657,,,,34,,,0,806,0,0,0,0,0,0,0,0,0,0,0,79900,5051,0,1919,0,998,4000,0,, 
312049,547705,23-OCT-2024 07.07.43,1015,158.1,185.2,150.2,35,37.9,1694,,35,,,,,0,808,0,0,0,0,0,0,0,0,0,0,0,83600,5422,0,2166,0,1498,4000,0,, 
312052,547706,23-OCT-2024 08.24.17,1015,158.1,161.2,132.2,29,36.5,1666,,,29,,,,0,797,0,0,0,0,0,0,0,0,0,0,0,77600,5214,0,3266,0,1551,4000,0,, 
312054,547707,23-OCT-2024 09.58.22,1015,159.2,191.99,161,30.99,50.3,1666,,,12.64,18.35,,,0,800,0,0,0,0,0,0,0,0,0,0,0,93100,6455,351,3399,0,1550,4300,0,, 
312058,547708,23-OCT-2024 10.52.55,1015,163.1,196.69,160.7,35.99,42.3,1658,,,19.47,16.52,,,0,809,0,0,0,0,0,0,0,0,0,0,0,92000,6052,0,2810,0,1995,4000,0,, 
312062,547709,23-OCT-2024 11.49.58,1015,160,192.39,161.2,31.19,43.7,1649,,,7.3,23.89,,,0,805,0,0,0,0,0,0,0,0,0,0,0,90200,6129,0,3277,0,2994,3000,0,, 
312064,547710,23-OCT-2024 12.46.29,1015,161.7,191.78,158.1,33.68,42.3,1678,,,22.26,11.42,,,0,291,0,0,0,0,0,0,0,0,0,0,0,89400,5983,0,3299,0,2994,3000,0,, 
312068,547711,23-OCT-2024 13.34.08,1011,154.9,170.8,137.8,33,37.6,1654,,,33,,,,0,306,0,0,0,0,0,0,0,0,0,0,0,80200,5002,0,2451,0,2994,3000,0,, 
312071,547712,23-OCT-2024 14.22.25,1011,157.4,170.1,137.1,33,39.1,1670,,,20.2,12.8,,,0,296,0,0,0,0,0,0,0,0,0,0,0,83600,5544,0,2951,0,1996,3900,0,, 
312074,547713,23-OCT-2024 15.09.59,1015,157.5,173.24,140,33.24,38,1666,,,17.98,15.26,,,0,308,0,0,0,0,0,0,0,0,0,0,0,79900,5809,0,3177,0,2549,3400,0,, 
312076,547714,23-OCT-2024 16.12.45,1015,161,191.9,159.9,32,41.5,1650,,,32,,,,0,800,0,0,0,0,0,0,0,0,0,0,0,87400,5597,0,2419,0,3000,3000,0,, 
312079,547715,23-OCT-2024 17.04.13,1015,164.4,184,150,34,39.2,1637,,,34,,,,0,804,0,0,0,0,0,0,0,0,0,0,0,83700,5578,0,2353,0,2798,3000,0,, 
312083,547716,23-OCT-2024 17.53.25,1015,163.4,180.9,148.9,32,38.3,1647,,32,,,,,0,807,0,0,0,0,0,0,0,0,0,0,0,83300,5478,0,2432,0,2999,3000,0,, 
312086,547717,23-OCT-2024 18.49.08,1015,163.7,203.6,172.6,31,44.9,1653,,31,,,,,0,806,0,0,0,0,0,0,0,0,0,0,0,96500,5932,0,3038,0,3000,3000,0,, 
312089,547718,23-OCT-2024 19.39.23,1032,161.9,189,157,32,39.5,1641,,32,,,,,0,1006,0,0,0,0,0,0,0,0,0,0,0,85000,5458,0,2449,0,2000,3000,0,, 
312092,547719,23-OCT-2024 20.28.53,1032,165,182.4,150.4,32,39,1659,,32,,,,,0,1007,0,0,0,0,0,0,0,0,0,0,0,84000,5444,0,2785,0,3001,3000,0,, 
312096,547720,23-OCT-2024 21.31.58,1010,164.8,,157.4,,38.4,1641,,,,,,,0,265,0,0,0,0,0,0,0,0,0,0,0,87000,5761,0,3168,0,2554,3000,0,, 
312098,547721,23-OCT-2024 22.17.27,1010,163.4,169.9,133.9,36,35.9,1686,,36,,,,,0,262,0,0,0,0,0,0,0,0,0,0,0,77900,5084,0,2325,0,2999,3200,0,, 
312100,547722,23-OCT-2024 23.04.37,1010,157.6,174.5,136.5,38,36.8,1624,,,38,,,,0,262,0,0,0,0,0,0,0,0,0,0,0,80000,5157,0,2424,0,775,5900,0,, 
312104,547723,23-OCT-2024 23.55.04,2010,162.3,180.4,147.4,33,38.6,1661,,,33,,,,0,306,0,0,0,0,0,0,0,0,0,0,0,84600,5720,0,2771,0,1996,4000,0,, 
312107,547724,24-OCT-2024 00.58.18,2010,160.8,190.1,156.1,34,42.4,1651,,,,34,,,0,305,0,0,0,0,0,0,0,0,0,0,0,91600,5883,0,2766,0,1996,4000,0,, 
312110,547725,24-OCT-2024 01.51.48,1010,160.3,191.4,156.4,35,41.4,1641,,,,,,,0,255,0,0,0,0,0,0,0,0,0,0,0,92100,5893,0,2935,0,1498,5000,0,, 
312113,547726,24-OCT-2024 02.46.24,5071,162.6,187.1,154.1,33,37.9,1653,,,,33,,,0,1009,0,0,0,0,0,0,0,0,0,0,0,85000,5550,0,1961,0,1998,5000,0,, 
312117,547727,24-OCT-2024 03.39.30,5043,161.2,188.6,154.6,34,40.9,1626,,34,,,,,0,1005,0,0,0,0,0,0,0,0,0,0,0,88100,5561,0,2605,0,1497,4000,0,, 
312120,547728,24-OCT-2024 04.35.20,5042,159.9,176,141,35,38.8,1678,,35,,,,,0,1007,0,0,0,0,0,0,0,0,0,0,0,84400,5539,0,2784,0,1731,4000,0,, 
312124,547729,24-OCT-2024 06.06.34,5042,157.7,191.1,161.1,30,48.7,1660,,30,,,,,0,296,0,0,0,0,0,0,0,0,0,0,0,98400,5264,0,2304,0,1996,6300,0,, 
312128,547730,24-OCT-2024 07.04.23,1010,158.8,193,158,35,40.9,1653,,35,,,,,0,296,0,0,0,0,0,0,0,0,0,0,0,89000,5821,0,2580,0,2001,4000,0,, 
312130,547731,24-OCT-2024 08.13.20,1010,163.9,176.3,145.3,31,44.1,1642,,,31,,,,0,305,0,0,0,0,0,0,0,0,0,0,0,90000,5753,371,3508,0,2501,4300,0,, 
312132,547732,24-OCT-2024 09.40.39,1010,161.6,211.1,178.1,33,50.3,1662,,,33,,,,0,310,0,0,0,0,0,0,0,0,0,0,0,103000,6712,712,3125,0,2000,4000,0,, 
312137,547733,24-OCT-2024 10.48.50,1010,160.4,203.1,169.1,34,45.9,1650,,,34,,,,0,306,0,0,0,0,0,0,0,0,0,0,0,98000,5886,0,3173,0,1998,4300,0,, 
312140,547734,24-OCT-2024 11.41.10,1016,161.7,186.1,154.1,32,42.1,1611,,,32,,,,0,309,0,0,0,0,0,0,0,0,0,0,0,92000,5757,0,2952,0,2002,5000,0,, 
312143,547735,24-OCT-2024 12.30.14,2015,162.2,,143.7,,39.1,1633,,,,,,,0,806,0,0,0,0,0,0,0,0,0,0,0,85200,5287,0,2435,0,1995,4000,0,, 
312146,547736,24-OCT-2024 13.26.33,1015,162.4,181.3,145.3,36,39.4,1630,,,36,,,,0,804,0,0,0,0,0,0,0,0,0,0,0,84000,5134,0,2395,0,2001,4000,0,, 
312149,547737,24-OCT-2024 14.16.24,1015,164.1,181.5,146.5,35,39.3,1633,,,35,,,,0,805,0,0,0,0,0,0,0,0,0,0,0,84100,5317,0,2582,0,1997,4000,0,, 
312152,547738,24-OCT-2024 15.05.30,1015,165.2,179.9,148.9,31,38.7,1634,,,31,,,,0,804,0,0,0,0,0,0,0,0,0,0,0,84800,5182,0,2005,0,1877,4000,0,, 
312155,547739,24-OCT-2024 15.57.03,1015,164.3,190.3,157.3,33,42,1617,,,33,,,,0,798,0,0,0,0,0,0,0,0,0,0,0,87000,5775,0,2322,0,2000,4000,0,, 
312158,547740,24-OCT-2024 16.45.34,1017,163.2,194.6,159.6,35,39.1,1647,,,35,,,,0,507,0,0,0,0,0,0,0,0,0,0,0,84800,5557,0,1554,0,2000,4000,0,, 
312161,547741,24-OCT-2024 17.42.40,1017,164.4,194.2,161.2,33,42.9,1686,,33,,,,,0,492,0,0,0,0,0,0,0,0,0,0,0,92300,5551,0,2564,0,1554,4000,0,, 
312163,547742,24-OCT-2024 18.18.30,1017,80.5,196.2,161.2,35,21.8,1651,,,35,,,,0,0,0,0,0,0,0,0,0,0,0,0,0,43000,2928,0,1346,0,1554,4000,0,, 
312166,547743,24-OCT-2024 19.33.26,1011,164.1,192.3,153.3,39,47.4,1663,,,39,,,,0,258,0,0,0,0,0,0,0,0,0,0,0,90600,5938,0,2231,0,2216,4000,0,, 
312168,547744,24-OCT-2024 20.24.07,1010,164.6,189.3,155.3,34,40.2,1631,,,34,,,,0,257,0,0,0,0,0,0,0,0,0,0,0,87800,5659,0,2228,0,2007,4000,0,, 
312171,547745,24-OCT-2024 21.11.15,1010,165,185.1,152.1,33,37.8,1648,,33,,,,,0,256,0,0,0,0,0,0,0,0,0,0,0,82900,5388,0,2138,0,2000,4000,0,, 
312173,547746,24-OCT-2024 21.58.39,1010,166,183.3,150.3,33,37.1,1654,,33,,,,,0,251,0,0,0,0,0,0,0,0,0,0,0,82800,5237,0,2150,0,2000,3800,0,, 
312177,547747,24-OCT-2024 22.50.29,1010,164.2,186,152,34,39.9,1632,,,34,,,,0,249,0,0,0,0,0,0,0,0,0,0,0,85700,5229,0,1892,0,2105,4000,0,, 
312181,547748,24-OCT-2024 23.40.59,1010,160.9,190.2,158.2,32,39,1662,,,32,,,,0,304,0,0,0,0,0,0,0,0,0,0,0,85700,5655,0,2095,0,1996,4000,0,, 
312183,547749,25-OCT-2024 00.31.06,2014,162.7,186.1,153.1,33,38.5,1689,,,,,,,0,298,0,0,0,0,0,0,0,0,0,0,0,83900,5220,0,1926,0,1996,3900,0,, 
312187,547750,25-OCT-2024 01.22.35,2014,163.2,190.2,155.2,35,38.5,1650,,35,,,,,0,304,0,0,0,0,0,0,0,0,0,0,0,83700,5773,0,2326,0,1996,4000,0,, 
312190,547751,25-OCT-2024 02.26.56,1011,162.3,185.1,152.1,33,39.4,1640,,33,,,,,0,308,0,0,0,0,0,0,0,0,0,0,0,87000,5569,0,2295,0,2001,4000,0,, 
312192,547752,25-OCT-2024 03.15.36,2010,161.5,186.5,152.5,34,38.9,1655,,34,,,,,0,299,0,0,0,0,0,0,0,0,0,0,0,86000,5505,0,1996,0,1995,4000,0,, 
312195,547753,25-OCT-2024 04.07.10,2015,162.2,,155,,39.1,1648,,,,,,,0,806,0,0,0,0,0,0,0,0,0,0,0,85900,5599,0,1974,0,2000,4000,0,, 
312199,547754,25-OCT-2024 05.02.56,1015,163.3,,160.8,,38.9,1652,,,,,,,0,806,0,0,0,0,0,0,0,0,0,0,0,87000,6179,236,2450,0,2001,4000,0,, 
312202,547755,25-OCT-2024 06.01.16,1015,158.2,190.8,157.8,33,42.5,1651,,33,,,,,0,1006,0,0,0,0,0,0,0,0,0,0,0,90500,5833,236,2708,0,2001,4000,0,, 
312205,547756,25-OCT-2024 06.51.16,6095,160.4,184,150,34,38.9,1650,,,,,,,0,1007,0,0,0,0,0,0,0,0,0,0,0,85000,5989,0,2739,0,2006,4000,0,, 
312208,547757,25-OCT-2024 07.50.00,5040,163.6,184.2,151.2,33,39.6,1658,,,,,,,0,1004,0,0,0,0,0,0,0,0,0,0,0,85000,6116,701,3036,0,2002,4000,0,, 
312211,547758,25-OCT-2024 08.58.46,5042,158.7,190.7,158.7,32,45.9,1640,,,32,,,,0,1003,0,0,0,0,0,0,0,0,0,0,0,97000,5968,568,3438,0,1996,4000,0,, 
312214,547759,25-OCT-2024 09.50.36,5042,165.7,191.1,157.1,34,41.7,1650,,,34,,,,0,1004,0,0,0,0,0,0,0,0,0,0,0,92000,5953,572,3378,0,2004,4000,0,, 
312217,547760,25-OCT-2024 10.48.05,5042,163.5,188.7,157.7,31,43.9,1668,,,31,,,,0,1000,0,0,0,0,0,0,0,0,0,0,0,94000,6274,1143,3580,0,2004,4400,0,, 
312220,547761,25-OCT-2024 11.39.07,5042,163.6,187.7,153.7,34,41.9,1570,,,34,,,,0,992,0,0,0,0,0,0,0,0,0,0,0,90700,5460,0,3343,0,1996,4300,0,, 
312222,547762,25-OCT-2024 12.34.42,1056,164.1,62.1,25.1,37,42.8,1655,,,37,,,,0,1004,0,0,0,0,0,0,0,0,0,0,0,92600,6152,0,3196,0,1827,4400,0,, 
312226,547763,25-OCT-2024 13.34.35,1056,166.8,198.1,166.1,32,42.6,1660,,,32,,,,0,1006,0,0,0,0,0,0,0,0,0,0,0,93600,6395,0,3401,0,2002,4000,0,, 
312229,547764,25-OCT-2024 14.37.02,1056,166.6,186.2,151.2,35,41.6,1678,,,35,,,,0,1006,0,0,0,0,0,0,0,0,0,0,0,89500,5747,0,3609,0,1000,5000,0,, 
312233,547765,25-OCT-2024 15.28.56,1056,166.5,192.5,160.5,32,40.7,1654,,,32,,,,0,1004,0,0,0,0,0,0,0,0,0,0,0,88400,5753,0,2585,0,1002,5000,0,, 
312235,547766,25-OCT-2024 16.19.02,1056,162.3,190.2,156.2,34,39.7,1623,,34,,,,,0,1006,0,0,0,0,0,0,0,0,0,0,0,88000,5704,126,2758,0,1002,5000,0,, 
312238,547767,25-OCT-2024 17.27.33,1056,162.9,211.4,179.4,32,46,1643,,,32,,,,0,1009,0,0,0,0,0,0,0,0,0,0,0,97000,6692,520,3073,0,1108,5000,0,, 
312241,547768,25-OCT-2024 18.15.12,2030,161.5,184.7,151.7,33,38.9,1665,,,33,,,,0,1003,0,0,0,0,0,0,0,0,0,0,0,84300,5464,0,2375,0,1000,5000,0,, 
312244,547769,25-OCT-2024 19.14.42,2030,162.8,184.8,150.8,34,40.2,1649,,,34,,,,0,1006,0,0,0,0,0,0,0,0,0,0,0,85900,5627,0,2410,0,1000,5000,0,, 
312248,547770,25-OCT-2024 20.05.17,2032,163.3,192.8,161.8,31,42,1622,,,31,,,,0,1006,0,0,0,0,0,0,0,0,0,0,0,93100,5806,142,3211,0,1108,5000,0,, 
312251,547771,25-OCT-2024 20.55.43,1017,163.7,58,25,33,39.3,1649,,,33,,,,0,257,0,0,0,0,0,0,0,0,0,0,0,84900,5722,0,2003,0,1000,5000,0,, 
312254,547772,25-OCT-2024 21.50.03,2010,167.1,210.3,175.3,35,43.7,1647,,35,,,,,0,259,0,0,0,0,0,0,0,0,0,0,0,95100,6210,0,2424,0,1108,5000,0,, 
312257,547773,25-OCT-2024 22.37.43,2010,168.9,149.6,125.6,24,33.9,1663,,24,,,,,0,256,0,0,0,0,0,0,0,0,0,0,0,73700,4981,0,2569,0,1003,5000,0,, 
312260,547774,26-OCT-2024 00.01.43,2014,158.6,201,179,22,46,1663,,22,,,,,0,310,0,0,0,0,0,0,0,0,0,0,0,99400,6557,0,3876,0,1548,5000,0,, 
312263,547775,26-OCT-2024 00.56.42,2014,154.3,204,179,25,42.7,1633,,,25,,,,0,305,0,0,0,0,0,0,0,0,0,0,0,93800,6338,125,3641,0,1548,5000,0,, 
312265,547776,26-OCT-2024 01.45.49,1011,165.2,187.19,155.2,31.99,37.9,1624,,,21.43,10.56,,,0,308,0,0,0,0,0,0,0,0,0,0,0,86600,5839,0,3467,0,1002,5000,0,, 
312268,547777,26-OCT-2024 02.33.53,1010,166.1,183.29,150.8,32.49,39,1620,,,10.81,21.68,,,0,293,0,0,0,0,0,0,0,0,0,0,0,86300,5651,0,3132,0,1016,5000,0,, 
312271,547778,26-OCT-2024 03.28.31,1010,159.2,164.3,131.3,33,37.4,1663,,,33,,,,0,307,0,0,0,0,0,0,0,0,0,0,0,78200,5316,0,3199,0,1002,5000,0,, 
312274,547779,26-OCT-2024 04.59.58,1010,163.8,185.96,155.3,30.66,47.5,1639,,,30.66,,,,0,308,0,0,0,0,0,0,0,0,0,0,0,94100,5891,367,3295,0,1328,5200,0,, 
312277,547780,26-OCT-2024 06.08.18,1010,164.8,184.15,151.5,32.65,41.2,1662,,,12.07,20.58,,,0,308,0,0,0,0,0,0,0,0,0,0,0,86100,6107,0,3378,0,1016,5000,0,, 
312280,547781,26-OCT-2024 07.23.59,1010,156.3,186.5,152.5,34,44.6,1634,,,23.63,10.37,,,0,309,0,0,0,0,0,0,0,0,0,0,0,86500,5992,0,3206,0,1218,5200,0,, 
312283,547782,26-OCT-2024 08.22.13,1010,156.6,187.27,152.5,34.77,43.5,1681,,,11.81,22.96,,,0,306,0,0,0,0,0,0,0,0,0,0,0,90600,6048,0,4046,0,1218,5200,0,, 
312286,547783,26-OCT-2024 09.28.28,1010,166.4,185.9,152.9,33,44.5,1653,,,33,,,,0,306,0,0,0,0,0,0,0,0,0,0,0,91100,6401,0,3987,0,1001,5000,0,, 
312289,547784,26-OCT-2024 10.32.57,1011,167.3,185.2,152.2,33,41.3,1674,,,33,,,,0,308,0,0,0,0,0,0,0,0,0,0,0,88900,6049,0,3989,0,1002,5200,0,, 
312292,547785,26-OCT-2024 11.36.28,1011,167,186.9,161.9,25,42,1676,,,25,,,,0,308,0,0,0,0,0,0,0,0,0,0,0,90100,6697,351,4170,0,1002,5100,0,, 
312295,547786,26-OCT-2024 12.59.18,1011,163.1,184.3,160.3,24,46.9,1643,,,24,,,,0,307,0,0,0,0,0,0,0,0,0,0,0,94000,6513,571,4150,0,1002,5000,0,, 
312299,547787,26-OCT-2024 14.11.48,2010,166,189.1,152.1,37,44.3,1672,,,37,,,,0,307,0,0,0,0,0,0,0,0,0,0,0,92000,6793,0,4653,0,1002,5300,0,, 
312302,547788,26-OCT-2024 15.06.32,2010,158.6,181.9,147.9,34,41.7,1675,,,34,,,,0,306,0,0,0,0,0,0,0,0,0,0,0,86500,6026,0,3232,0,1002,5000,0,, 
312304,547789,26-OCT-2024 15.57.32,2010,164.6,,161.9,,41.6,1656,,,,,,,0,254,0,0,0,0,0,0,0,0,0,0,0,86800,6021,0,2330,0,1002,5000,0,, 
312306,547790,26-OCT-2024 17.36.29,2010,168.8,211,177,34,48.9,1629,,34,,,,,0,256,0,0,0,0,0,0,0,0,0,0,0,101000,6707,0,2665,0,1000,5000,0,, 
312310,547791,26-OCT-2024 18.29.23,2010,165.9,197.2,162.2,35,41.2,1627,,35,,,,,0,256,0,0,0,0,0,0,0,0,0,0,0,91600,5603,0,2868,0,1000,5000,0,, 
312312,547792,26-OCT-2024 19.16.14,1056,157.9,188,150,38,39.2,1626,,,38,,,,0,997,0,0,0,0,0,0,0,0,0,0,0,84900,5384,0,1827,0,1000,5000,0,, 
312315,547793,26-OCT-2024 20.07.58,1056,166.4,186.6,150.6,36,39,1673,,36,,,,,0,1004,0,0,0,0,0,0,0,0,0,0,0,84700,5750,0,2317,0,1000,5000,0,, 
312319,547794,26-OCT-2024 20.56.04,7063,166.8,184,150,34,38,1653,,34,,,,,0,1007,0,0,0,0,0,0,0,0,0,0,0,81500,5461,0,2069,0,1000,5000,0,, 
312322,547795,26-OCT-2024 21.48.25,5082,166.8,186.1,150.1,36,39,1642,,36,,,,,0,997,0,0,0,0,0,0,0,0,0,0,0,83800,5755,0,3044,0,995,5000,0,, 
312325,547796,26-OCT-2024 22.42.18,5082,158.2,185.5,150.5,35,39.4,1653,,,35,,,,0,1003,0,0,0,0,0,0,0,0,0,0,0,84000,5621,0,2609,0,1002,4900,0,, 
312328,547797,26-OCT-2024 23.33.24,5082,161.1,188.9,155.9,33,39.7,1672,,,33,,,,0,1002,0,0,0,0,0,0,0,0,0,0,0,88200,5871,0,3172,0,1503,5000,0,, 
312331,547798,27-OCT-2024 00.24.35,1056,164,183.39,145.6,37.79,39.7,1649,,,14.32,23.47,,,0,805,0,0,0,0,0,0,0,0,0,0,0,85200,5517,0,3072,0,997,5000,0,, 
312334,547799,27-OCT-2024 01.15.28,1017,165.9,182.86,147.7,35.16,38.4,1666,,,22.42,12.74,,,0,311,0,0,0,0,0,0,0,0,0,0,0,82600,5842,0,3162,0,995,4600,0,, 
312337,547800,27-OCT-2024 02.27.44,1017,160,181.45,145.7,35.75,42.3,1655,,,23.42,12.33,,,0,308,0,0,0,0,0,0,0,0,0,0,0,84300,6292,0,3318,0,1002,5200,0,, 
312340,547801,27-OCT-2024 03.42.28,1017,159.3,175.49,140.2,35.29,40.8,1672,,,35.29,,,,0,309,0,0,0,0,0,0,0,0,0,0,0,86400,5830,0,3424,0,1512,4000,0,, 
312344,547802,27-OCT-2024 05.07.05,2051,167.5,174.79,139.6,35.19,39.3,1671,,,23.67,11.52,,,0,309,0,0,0,0,0,0,0,0,0,0,0,84600,5718,0,3040,0,1495,4000,0,, 
312347,547803,27-OCT-2024 06.02.57,2051,152.8,149.99,120.7,29.29,35.3,1642,,,29.29,,,,0,303,0,0,0,0,0,0,0,0,0,0,0,69900,5633,481,3194,0,1497,4000,0,, 
312354,547804,28-OCT-2024 04.58.07,2051,164.8,,154.3,,75,1684,,,,,,,0,0,0,0,0,0,0,0,0,0,0,0,0,130200,6284,524,3095,0,1549,6100,0,, 
312356,547805,28-OCT-2024 06.07.19,2051,151.6,,25.2,,40.3,1670,,,,,,,0,307,0,0,0,0,0,0,0,0,0,0,0,87200,5307,524,1935,0,1549,6100,0,, 
312358,547806,28-OCT-2024 07.01.22,1010,158.2,180.4,145.4,35,37.2,1700,,,35,,,,0,308,0,0,0,0,0,0,0,0,0,0,0,82300,5312,0,2478,0,1008,5000,0,, 
312361,547807,28-OCT-2024 08.01.31,1010,164.7,186.1,152.1,34,39.6,1652,,,34,,,,0,301,0,0,0,0,0,0,0,0,0,0,0,84100,5091,0,2508,0,1042,5000,0,, 
312364,547808,28-OCT-2024 08.59.38,1011,157.1,189.5,156.5,33,41.3,1618,,,33,,,,0,299,0,0,0,0,0,0,0,0,0,0,0,86400,5373,0,2549,0,1996,5000,0,, 
312367,547809,28-OCT-2024 09.56.01,1011,165.2,183.6,157.6,26,41.4,1663,,,26,,,,0,303,0,0,0,0,0,0,0,0,0,0,0,87500,5578,0,3093,0,1497,5000,0,, 
312370,547810,28-OCT-2024 10.58.17,1011,163.6,189,162,27,42,1642,,,27,,,,0,292,0,0,0,0,0,0,0,0,0,0,0,87200,5520,0,2496,0,1497,5000,0,, 
312373,547811,28-OCT-2024 11.50.47,1011,156.9,200.7,176.5,24.2,42.2,1665,,,24.2,,,,0,308,0,0,0,0,0,0,0,0,0,0,0,92500,6033,0,2274,0,1497,5000,0,, 
312376,547812,28-OCT-2024 12.42.28,1011,163.6,190.4,164.4,26,40.8,1628,,,26,,,,0,305,0,0,0,0,0,0,0,0,0,0,0,87500,5473,0,2688,0,1497,5000,0,, 
312378,547813,28-OCT-2024 13.45.18,2014,165.2,184,159,25,43.6,1604,,,25,,,,0,306,0,0,0,0,0,0,0,0,0,0,0,86100,6084,0,3571,0,1497,5000,0,, 
312382,547814,28-OCT-2024 14.38.05,1014,158,180.4,153.4,27,42.4,1630,,,27,,,,0,306,0,0,0,0,0,0,0,0,0,0,0,89300,5690,0,3612,0,1497,7300,0,, 
312385,547815,28-OCT-2024 15.33.53,2010,160,185.2,151.2,34,41,1650,,,34,,,,0,308,0,0,0,0,0,0,0,0,0,0,0,85700,5336,0,2512,0,1996,5000,0,, 
312388,547816,28-OCT-2024 16.40.05,2010,162.7,194.2,161.2,33,43.6,1652,,33,,,,,0,305,0,0,0,0,0,0,0,0,0,0,0,89800,5658,0,2569,0,1496,5000,0,, 
312391,547817,28-OCT-2024 17.33.37,2010,162.3,,147.7,,40.1,1655,,,,,,,0,1011,0,0,0,0,0,0,0,0,0,0,0,84800,5065,0,2453,0,776,5000,0,, 
312394,547818,28-OCT-2024 18.22.24,2032,163.2,182.2,148.2,34,39.3,1666,,,,,,,0,1001,0,0,0,0,0,0,0,0,0,0,0,81900,5483,0,2227,0,1497,5000,0,, 
312396,547819,28-OCT-2024 19.11.13,2032,162.5,184.4,149.4,35,38.7,1654,,35,,,,,0,996,0,0,0,0,0,0,0,0,0,0,0,82100,5382,0,2315,0,998,5000,0,, 
312398,547820,28-OCT-2024 20.05.15,2032,162.3,180.2,148.2,32,40.6,1642,,32,,,,,0,1001,0,0,0,0,0,0,0,0,0,0,0,85000,5661,0,2883,0,1500,4900,0,, 
312402,547821,28-OCT-2024 20.57.13,2015,161.8,181.1,148.1,33,40.5,1674,,33,,,,,0,808,0,0,0,0,0,0,0,0,0,0,0,84100,5553,0,2714,0,1500,5000,0,, 
312405,547822,28-OCT-2024 21.58.14,2015,162.4,188.1,154.1,34,42.8,1685,,34,,,,,0,0,0,0,0,0,0,0,0,0,0,0,0,90000,5523,0,3016,0,749,5700,0,, 
312408,547823,28-OCT-2024 22.50.23,2010,162.9,184.54,148.2,36.34,39.9,1653,,,11.65,24.69,,,0,305,0,0,0,0,0,0,0,0,0,0,0,84900,5553,0,2239,0,1996,5000,0,, 
312411,547824,28-OCT-2024 23.42.04,2014,162.1,189.9,155.9,34,39.7,1626,,,34,,,,0,303,0,0,0,0,0,0,0,0,0,0,0,87100,5542,0,2849,0,1512,5000,0,, 
312414,547825,29-OCT-2024 00.37.34,2014,160.9,190.8,155.8,35,40.8,1649,,,19.08,15.92,,,0,307,0,0,0,0,0,0,0,0,0,0,0,87600,5728,0,2815,0,1496,5000,0,, 
312417,547826,29-OCT-2024 01.31.13,2010,164.5,187.34,150.8,36.54,38.8,1658,,,11.46,25.08,,,0,305,0,0,0,0,0,0,0,0,0,0,0,84100,5233,0,2085,0,1497,5000,0,, 
312420,547827,29-OCT-2024 02.25.14,2010,162,185.5,150.5,35,39.5,1640,,,35,,,,0,306,0,0,0,0,0,0,0,0,0,0,0,85100,5492,0,2674,0,1512,5000,0,, 
312424,547828,29-OCT-2024 03.14.53,2010,159.8,182.79,147.8,34.99,38.6,1640,,,12.27,22.72,,,0,306,0,0,0,0,0,0,0,0,0,0,0,82400,5477,0,2454,0,2495,3000,0,, 
312426,547829,29-OCT-2024 04.02.58,2010,66.7,120.72,87.4,33.32,31.4,1672,,,9.97,23.35,,,0,0,0,0,0,0,0,0,0,0,0,0,0,58300,4556,0,2487,0,1496,2700,0,, 
312431,547829,29-OCT-2024 05.20.09,2010,165.2,,129,,35.9,1633,,,,,,,0,307,0,0,0,0,0,0,0,0,0,0,0,75000,5034,0,2685,0,2549,3000,0,, 
312434,547830,29-OCT-2024 06.08.20,1011,160.5,174.27,140.6,33.67,36.6,1667,,,22.2,11.47,,,0,307,0,0,0,0,0,0,0,0,0,0,0,78100,5243,0,2244,0,1512,4900,0,, 
312437,547831,29-OCT-2024 06.58.14,1010,155.8,176,141,35,37.6,1658,,,22.45,12.55,,,0,303,0,0,0,0,0,0,0,0,0,0,0,79100,5000,0,2120,0,1552,3000,0,, 
312440,547832,29-OCT-2024 07.52.33,1011,165.6,186,152,34,39.2,1627,,,34,,,,0,256,0,0,0,0,0,0,0,0,0,0,0,83900,5594,0,2744,0,998,5000,0,, 
312443,547833,29-OCT-2024 08.45.13,1010,161.1,182.9,149.9,33,40.1,1582,,,33,,,,0,258,0,0,0,0,0,0,0,0,0,0,0,84000,5508,144,2629,0,999,5000,0,, 
312446,547834,29-OCT-2024 09.38.50,1010,164.9,186.8,153.8,33,40.4,1661,,,33,,,,0,259,0,0,0,0,0,0,0,0,0,0,0,84300,5469,144,2292,0,999,5500,0,, 
312449,547835,29-OCT-2024 10.45.00,1010,157.3,182.3,150.3,32,41,1649,,,32,,,,0,257,0,0,0,0,0,0,0,0,0,0,0,82600,5436,0,2953,0,1000,5000,0,, 
312452,547836,29-OCT-2024 11.49.24,1011,165.6,184.9,159.9,25,42.6,1656,,,25,,,,0,257,0,0,0,0,0,0,0,0,0,0,0,87600,5697,0,3003,0,1250,5000,0,, 
312455,547837,29-OCT-2024 13.10.30,1011,162.9,185.6,150.6,35,40.1,1653,,,35,,,,0,258,0,0,0,0,0,0,0,0,0,0,0,83500,5373,0,2461,0,999,5000,0,, 
312458,547838,29-OCT-2024 15.00.11,2010,165,171,148,23,38.9,1624,,,23,,,,0,257,0,0,0,0,0,0,0,0,0,0,0,81400,5407,0,2470,0,1500,4000,0,, 
312460,547839,29-OCT-2024 16.04.05,2010,162,193.3,167.3,26,42.4,1676,,,26,,,,0,258,0,0,0,0,0,0,0,0,0,0,0,89500,5850,0,3024,0,1496,4000,0,, 
312463,547840,29-OCT-2024 16.59.50,2010,160.1,180.1,143.1,37,39.5,1674,,,37,,,,0,257,0,0,0,0,0,0,0,0,0,0,0,82400,5292,0,2755,0,1495,4000,0,, 
312467,547841,29-OCT-2024 17.47.19,2010,162.2,177.4,141.4,36,37.6,1662,,,36,,,,0,303,0,0,0,0,0,0,0,0,0,0,0,80800,5346,0,2509,0,1996,4000,0,, 
312469,547842,29-OCT-2024 18.38.41,2010,161.4,186.6,154.6,32,40.3,1634,,,32,,,,0,308,0,0,0,0,0,0,0,0,0,0,0,85000,5529,0,2593,0,1246,4000,0,, 
312472,547843,29-OCT-2024 19.33.57,1016,160.6,173.8,139.8,34,40.1,1648,,,34,,,,0,309,0,0,0,0,0,0,0,0,0,0,0,81700,4999,106,2412,0,1494,3000,0,, 
312475,547844,29-OCT-2024 20.26.35,1016,156.4,180.2,147.2,33,39.9,1663,,,33,,,,0,306,0,0,0,0,0,0,0,0,0,0,0,84500,5314,208,2984,0,1500,4000,0,, 
312478,547845,29-OCT-2024 21.17.49,1016,158.1,176.6,144.6,32,40.3,1652,,,32,,,,0,307,0,0,0,0,0,0,0,0,0,0,0,86000,5346,0,3141,0,1500,4000,0,, 
312481,547846,29-OCT-2024 22.11.05,1011,161.7,185,161,24,39.1,1683,,24,,,,,0,309,0,0,0,0,0,0,0,0,0,0,0,86100,5642,197,2470,0,1500,4000,0,, 
312484,547847,30-OCT-2024 00.00.46,1011,154.7,188.4,155.4,33,46.5,1648,,33,,,,,0,305,0,0,0,0,0,0,0,0,0,0,0,88300,5970,0,3642,0,996,4600,0,, 
312488,547848,30-OCT-2024 01.18.26,1011,159.7,190,156,34,43.9,1661,,,34,,,,0,306,0,0,0,0,0,0,0,0,0,0,0,90000,5928,0,2819,0,2007,3600,0,, 
312491,547849,30-OCT-2024 02.19.19,1010,153.6,185.94,150.6,35.34,39.9,1662,,,11.54,23.8,,,0,305,0,0,0,0,0,0,0,0,0,0,0,84800,5470,0,2263,0,1996,3500,0,, 
312494,547850,30-OCT-2024 03.17.31,1011,166.4,187.1,151.1,36,41.6,1619,,,24.7,11.3,,,0,307,0,0,0,0,0,0,0,0,0,0,0,86500,5507,0,2984,0,1996,3500,0,, 
312497,547851,30-OCT-2024 04.28.20,1011,157.6,171.56,137.1,34.46,38.5,1680,,,23,11.46,,,0,308,0,0,0,0,0,0,0,0,0,0,0,81000,5243,0,2792,0,1996,3500,0,, 
312500,547852,30-OCT-2024 05.53.26,1011,160.6,190.93,156.1,34.83,45.6,1640,,,23.84,10.99,,,0,306,0,0,0,0,0,0,0,0,0,0,0,90100,6105,351,3770,0,2000,3900,0,, 
312503,547853,30-OCT-2024 06.47.41,1011,165.5,186.1,152.1,34,43.4,1658,,,34,,,,0,305,0,0,0,0,0,0,0,0,0,0,0,88200,5918,0,2860,0,999,4000,0,, 
312506,547854,30-OCT-2024 07.39.06,1011,156.7,186.5,153.5,33,40.6,1664,,,19.95,13.05,,,0,265,0,0,0,0,0,0,0,0,0,0,0,85400,5652,0,2691,0,1499,4000,0,, 
312509,547855,30-OCT-2024 08.28.06,1011,160.1,186.2,152.2,34,38.8,1636,,34,,,,,0,262,0,0,0,0,0,0,0,0,0,0,0,82800,5471,0,3950,0,1500,4000,0,, 
312512,547856,30-OCT-2024 09.17.36,2010,164.7,185.4,152.4,33,38.9,1670,,33,,,,,0,262,0,0,0,0,0,0,0,0,0,0,0,82900,5441,0,2181,0,1500,4000,0,, 
312515,547857,30-OCT-2024 10.06.17,2010,166.5,184,150,34,37.7,1649,,34,,,,,0,257,0,0,0,0,0,0,0,0,0,0,0,81200,5336,0,2420,0,1499,4000,0,, 
312518,547858,30-OCT-2024 10.54.52,2010,157.9,184.6,140.6,44,40.5,1587,,44,,,,,0,260,0,0,0,0,0,0,0,0,0,0,0,84600,5584,0,2359,0,1500,4000,0,, 
312520,547859,30-OCT-2024 11.43.47,2010,162.1,185.9,150.9,35,40,1635,,35,,,,,0,262,0,0,0,0,0,0,0,0,0,0,0,83400,5552,0,2792,0,1500,4000,0,, 
312523,547860,30-OCT-2024 12.31.02,2014,162.9,180.5,156.5,24,37.7,1641,,24,,,,,0,263,0,0,0,0,0,0,0,0,0,0,0,81300,5537,0,2512,0,1500,4000,0,, 
312527,547861,30-OCT-2024 13.22.11,2014,161.2,179.1,156.1,23,38.1,1648,,23,,,,,0,263,0,0,0,0,0,0,0,0,0,0,0,83400,5357,0,2306,0,1499,4000,0,, 
312529,547862,30-OCT-2024 14.09.02,2014,157.2,179.4,154.4,25,36.8,1666,,25,,,,,0,262,0,0,0,0,0,0,0,0,0,0,0,80700,5475,0,2698,0,1500,4000,0,, 
312533,547863,30-OCT-2024 15.01.36,2014,161.1,190.2,166.2,24,40.2,1642,,24,,,,,0,262,0,0,0,0,0,0,0,0,0,0,0,86600,5633,0,3021,0,1500,4000,0,, 
312535,547864,30-OCT-2024 15.55.22,2014,161.3,189.3,156.3,33,42.3,1652,,33,,,,,0,254,0,0,0,0,0,0,0,0,0,0,0,87000,5742,407,2595,0,1500,4000,0,, 
312538,547865,30-OCT-2024 16.54.11,2014,162.2,188.4,155.4,33,43.8,1651,,33,,,,,0,1006,0,0,0,0,0,0,0,0,0,0,0,88300,6031,302,3205,0,1993,4000,0,, 
312542,547866,30-OCT-2024 18.29.51,5082,161.8,181.1,149.1,32,41.4,1662,,32,,,,,0,1004,0,0,0,0,0,0,0,0,0,0,0,87400,5495,0,3464,0,2496,4000,0,, 
312545,547867,30-OCT-2024 19.51.21,5082,158.4,182.1,149.1,33,40.2,1652,,33,,,,,0,1007,0,0,0,0,0,0,0,0,0,0,0,86000,5433,0,2850,0,2496,4000,0,, 
312547,547868,30-OCT-2024 20.44.03,5082,160,184.7,147.7,37,40.3,1670,,37,,,,,0,1004,0,0,0,0,0,0,0,0,0,0,0,83400,5273,0,2671,0,1829,4000,0,, 
312550,547869,30-OCT-2024 21.45.41,6095,161.9,184,150,34,41.2,1656,,34,,,,,0,1007,0,0,0,0,0,0,0,0,0,0,0,82900,5633,0,2942,0,1500,4000,0,, 
312554,547870,30-OCT-2024 22.41.42,6095,163.9,185,150,35,41.2,1648,,,17.75,17.25,,,0,1007,0,0,0,0,0,0,0,0,0,0,0,85100,5366,0,2683,0,1500,4000,0,, 
312556,547871,31-OCT-2024 00.19.03,5095,162.1,188.4,156.4,32,43.5,1617,,,32,,,,0,1005,0,0,0,0,0,0,0,0,0,0,0,91200,4626,0,2057,0,1500,4100,0,, 
312560,547872,31-OCT-2024 01.15.48,5095,164.8,192.3,160.3,32,44.5,1622,,,32,,,,0,1004,0,0,0,0,0,0,0,0,0,0,0,93800,5730,0,2467,0,1500,4000,0,, 
312563,547873,31-OCT-2024 02.03.38,5095,155.3,182,150,32,38.1,1665,,,32,,,,0,1007,0,0,0,0,0,0,0,0,0,0,0,82800,5136,0,2001,0,1500,4000,0,, 
312566,547874,31-OCT-2024 02.56.29,5095,164.8,196.9,163.9,33,42.9,1605,,,33,,,,0,1005,0,0,0,0,0,0,0,0,0,0,0,92100,5469,0,2714,0,1500,4000,0,, 
312569,547875,31-OCT-2024 03.48.33,5095,164.2,54.7,19.7,35,40,1631,,,35,,,,0,1007,0,0,0,0,0,0,0,0,0,0,0,83600,4926,0,2438,0,1500,4000,0,, 
312573,547876,31-OCT-2024 04.54.58,5095,158.2,193.3,158.3,35,43,1663,,,35,,,,0,1005,0,0,0,0,0,0,0,0,0,0,0,90100,5486,0,2511,0,1500,4000,0,, 
312577,547877,31-OCT-2024 05.49.23,1067,164.7,161.5,125.5,36,43.5,1661,,,36,,,,0,1005,0,0,0,0,0,0,0,0,0,0,0,86000,5306,0,2470,0,1499,4000,0,, 
312580,547878,31-OCT-2024 06.43.11,1067,167.1,181.8,150.8,31,40.7,1673,,,31,,,,0,995,0,0,0,0,0,0,0,0,0,0,0,87500,5130,0,2405,0,1500,4000,0,, 
312582,547879,31-OCT-2024 07.35.28,1063,158.6,185,152,33,39.8,1651,,,33,,,,0,1004,0,0,0,0,0,0,0,0,0,0,0,84900,4967,0,1848,0,1500,4000,0,, 
312585,547880,31-OCT-2024 08.25.18,1063,157.8,185,153,32,39.9,1639,,,32,,,,0,1003,0,0,0,0,0,0,0,0,0,0,0,85100,5167,0,2509,0,1500,4000,0,, 
312588,547881,31-OCT-2024 09.17.22,1063,163.3,186.1,151.1,35,40.4,1662,,35,,,,,0,1007,0,0,0,0,0,0,0,0,0,0,0,85800,5711,0,3051,0,1500,4000,0,, 
312591,547882,31-OCT-2024 10.09.01,1063,165.3,185.2,153.2,32,40.3,1652,,,32,,,,0,989,0,0,0,0,0,0,0,0,0,0,0,84100,5568,0,2747,0,1500,4000,0,, 
312594,547883,31-OCT-2024 10.59.00,1032,158.5,185.1,152.1,33,40.5,1641,,33,,,,,0,1004,0,0,0,0,0,0,0,0,0,0,0,85100,5698,0,2759,0,1500,4000,0,, 
312597,547884,31-OCT-2024 12.05.42,1015,159.6,186.2,150.2,36,43.3,1632,,,36,,,,0,801,0,0,0,0,0,0,0,0,0,0,0,85900,5906,0,2819,0,1500,4000,0,, 
312601,547885,31-OCT-2024 12.56.48,1015,162.9,183.2,150.2,33,39.2,1649,,33,,,,,0,807,0,0,0,0,0,0,0,0,0,0,0,80700,5116,0,2381,0,1661,4000,0,, 
312603,547886,31-OCT-2024 13.54.07,1032,165.7,186.4,150.4,36,40.4,1571,,36,,,,,0,1004,0,0,0,0,0,0,0,0,0,0,0,85400,5423,0,2303,0,1500,4000,0,, 
312606,547887,31-OCT-2024 14.46.58,1032,157.5,185.4,150.4,35,38.8,1666,,35,,,,,0,999,0,0,0,0,0,0,0,0,0,0,0,82200,5266,0,2080,0,1500,4000,0,, 
312609,547888,31-OCT-2024 15.49.43,1011,163.3,186.3,162.3,24,40.7,1658,,24,,,,,0,498,0,0,0,0,0,0,0,0,0,0,0,89900,5902,0,3650,0,1995,5000,0,, 
312613,547889,31-OCT-2024 16.39.27,1011,157.8,182.4,158.4,24,38.6,1647,,24,,,,,0,242,0,0,0,0,0,0,0,0,0,0,0,85600,5779,128,3241,0,1995,5000,0,, 
312616,547890,31-OCT-2024 17.32.43,2015,162.8,190.4,158.4,32,41.7,1679,,32,,,,,0,257,0,0,0,0,0,0,0,0,0,0,0,90300,5658,128,2793,0,1995,5000,0,, 
312619,547891,31-OCT-2024 18.21.18,2015,162.4,177.9,144.9,33,39,1663,,33,,,,,0,804,0,0,0,0,0,0,0,0,0,0,0,82600,5048,253,2079,0,1497,4000,0,, 
312622,547892,31-OCT-2024 19.16.43,5071,162.4,187.4,155.4,32,41.1,1662,,32,,,,,0,1006,0,0,0,0,0,0,0,0,0,0,0,88900,6097,0,3093,0,1283,5000,0,, 
312625,547893,31-OCT-2024 20.09.12,5071,161.6,185.1,151.1,34,40.1,1680,,34,,,,,0,1005,0,0,0,0,0,0,0,0,0,0,0,87000,5683,203,2944,0,1500,4000,0,, 
312628,547894,31-OCT-2024 21.09.48,5071,161.7,184.5,152.5,32,41.4,1674,,32,,,,,0,990,0,0,0,0,0,0,0,0,0,0,0,87800,5750,0,2915,0,2000,5000,0,, 
312630,547895,31-OCT-2024 22.41.53,5071,158.9,193.7,161.7,32,46.8,1646,,32,,,,,0,1005,0,0,0,0,0,0,0,0,0,0,0,95000,6099,399,3484,0,1500,4700,0,, 
312634,547896,31-OCT-2024 23.39.08,5071,166.1,190.6,159.6,31,42.5,1660,,,9.8,21.2,,,0,995,0,0,0,0,0,0,0,0,0,0,0,89400,5328,399,3251,0,1500,4700,0,, 
312637,547897,01-NOV-2024 00.47.14,5071,165.8,188.5,154.5,34,43.8,1629,,,34,,,,0,998,0,0,0,0,0,0,0,0,0,0,0,90200,5999,0,3422,0,1500,5000,0,, 
312639,547898,01-NOV-2024 01.39.47,5071,158.2,185.1,155.1,30,40.3,1665,,,30,,,,0,996,0,0,0,0,0,0,0,0,0,0,0,87300,5962,0,3354,0,1500,5000,0,, 
312642,547899,01-NOV-2024 02.38.12,5071,166.3,187.1,152.1,35,42.1,1649,,,35,,,,0,1004,0,0,0,0,0,0,0,0,0,0,0,88800,5790,0,3628,0,1500,5000,0,, 
312645,547900,01-NOV-2024 03.43.24,5071,165.5,175.1,143.1,32,39,1668,,,32,,,,0,1004,0,0,0,0,0,0,0,0,0,0,0,82100,5466,0,2902,0,1498,5000,0,, 
312648,547901,01-NOV-2024 04.55.44,5071,157.5,199.5,167.5,32,47.7,1639,,,32,,,,0,1007,0,0,0,0,0,0,0,0,0,0,0,96300,6438,0,3873,0,1499,5000,0,, 
312652,547902,01-NOV-2024 06.04.06,5071,159.3,184.2,153.2,31,42.3,1679,,,31,,,,0,1006,0,0,0,0,0,0,0,0,0,0,0,88300,6059,0,3413,0,1500,5000,0,, 
312655,547903,01-NOV-2024 07.16.54,5071,166.7,178.3,145.3,33,40.1,1630,,33,,,,,0,999,0,0,0,0,0,0,0,0,0,0,0,85600,5271,0,2895,0,1500,5000,0,, 
312657,547904,01-NOV-2024 08.05.59,5071,157.6,,146.2,,39.7,1632,,,,,,,0,998,0,0,0,0,0,0,0,0,0,0,0,86100,5105,0,2325,0,1500,5000,0,, 
312660,547905,01-NOV-2024 08.59.54,5071,163.4,186.1,150.1,36,41.2,1686,,,36,,,,0,806,0,0,0,0,0,0,0,0,0,0,0,86200,5330,0,2233,0,1500,4000,0,, 
312663,547906,01-NOV-2024 09.51.23,2015,163.4,189.4,157.4,32,41.8,1633,,32,,,,,0,793,0,0,0,0,0,0,0,0,0,0,0,89600,5389,183,3466,0,1500,4000,0,, 
312665,547907,01-NOV-2024 10.48.20,1015,167.3,166.2,128.2,38,37.1,1645,,38,,,,,0,788,0,0,0,0,0,0,0,0,0,0,0,76400,4876,0,2426,0,1500,4000,0,,
