Repository: sanad-code/udacity-aimaster-capstone-ai-programming-foundations-project

# Steel Production Data Analysis — Udacity AI Master Capstone

This project analyzes steel production data to identify key factors affecting energy consumption, quality indicators, and production efficiency. It covers data cleaning, exploratory data analysis (EDA), and visualization of relationships between variables such as DRI Carbon and Silica (SiO2). The insights support data-driven decisions to optimize the steelmaking process.

## What Was Built

A Jupyter Notebook (`data-workflow/data_workflow.ipynb`) that loads, cleans, and analyzes internal steel production heat data, producing visualizations and statistical summaries saved under `outputs/`.

File: data/raw/flat_raw_data.csv (part 53 of 86)
RC,HID,STOP_DATE,STEEL_GRADE,TAPPED_WGT,TOTAL_CHARGE,DRI_CHARGE,SCRAP_CHARGE,POWER_ON_TIME,FINAL_TEMP,TOTAL_C_DRI,LOCAL_SCRAP,HOME_RETURN_SCRAP,IMPORTED_SCRAP,PIG_IRON,DRI_BRIQUETTED,FESI,FEMN,SIMN,FECR,NICKEL,FETI,FEB,FENB,FEP,FEMO,CU,FEV,NITROVAN,ELEC_ENERGY,OXYGEN,COKE_LUMP,MODULE_CARBON,COKE_POWDER,BURNT_LIME,BURNT_DOLAMITE,FLUX,C_ANALYSIS, 
312668,547908,01-NOV-2024 11.30.14,1015,162.4,195.3,155.3,40,45.6,,,40,,,,,0,799,0,0,0,0,0,0,0,0,0,0,0,91800,5685,0,2779,0,1502,4000,0,, 
312672,547909,01-NOV-2024 12.28.33,2051,163.3,191.3,152.3,39,42.1,1670,,39,,,,,0,790,0,0,0,0,0,0,0,0,0,0,0,88700,5485,60,2559,0,1503,4000,0,, 
312675,547910,01-NOV-2024 13.24.19,2051,162.7,192.6,164.6,28,43.8,1671,,28,,,,,0,798,0,0,0,0,0,0,0,0,0,0,0,93200,5621,196,3388,0,1503,4000,0,, 
312677,547911,01-NOV-2024 14.13.34,1010,163.2,180.5,138.5,42,38.6,1638,,,42,,,,0,251,0,0,0,0,0,0,0,0,0,0,0,81000,5088,0,2144,0,1499,4000,0,, 
312680,547912,01-NOV-2024 15.03.58,1015,163.1,180.5,144.5,36,39.7,1643,,36,,,,,0,804,0,0,0,0,0,0,0,0,0,0,0,83000,5074,0,2620,0,1500,4000,0,, 
312683,547913,01-NOV-2024 16.06.52,5071,165.5,184.3,148.3,36,41.7,1655,,36,,,,,0,962,0,0,0,0,0,0,0,0,0,0,0,86400,5571,0,2823,0,1508,4000,0,, 
312687,547914,01-NOV-2024 17.02.39,5071,156.4,171.8,135.7,36.1,37.2,1667,,,,36.1,,,0,961,0,0,0,0,0,0,0,0,0,0,0,79300,5376,0,2584,0,1512,4000,0,, 
312689,547915,01-NOV-2024 18.48.29,5071,160.5,184,146,38,42.1,1673,,,,38,,,0,947,0,0,0,0,0,0,0,0,0,0,0,86200,5596,0,2658,0,1511,4000,0,, 
312693,547916,01-NOV-2024 19.53.48,5071,163.4,175.9,141,34.9,38.9,1688,,,11.18,23.72,,,0,959,0,0,0,0,0,0,0,0,0,0,0,82300,5411,0,2773,0,1242,4000,0,, 
312696,547917,01-NOV-2024 20.50.36,5082,156.2,174.98,140.8,34.18,37.8,1654,,,11.18,23,,,0,959,0,0,0,0,0,0,0,0,0,0,0,81400,5483,0,2753,0,1512,4000,0,, 
312699,547918,01-NOV-2024 21.59.55,1056,157.1,182.7,146.7,36,39.7,1664,,,18.33,17.67,,,0,946,0,0,0,0,0,0,0,0,0,0,0,84900,5475,0,2493,0,1552,4000,0,, 
312702,547919,01-NOV-2024 22.59.49,1056,162.5,181.5,145.5,36,38.3,1668,,,15.97,20.03,,,0,955,0,0,0,0,0,0,0,0,0,0,0,82700,5426,0,2550,0,1512,4000,0,, 
312705,547920,01-NOV-2024 23.52.50,1056,168.6,176,140,36,38.7,1670,,,36,,,,0,962,0,0,0,0,0,0,0,0,0,0,0,81500,5216,0,2659,0,1512,4000,0,, 
312708,547921,02-NOV-2024 01.36.05,1056,157.3,194.7,159.7,35,45.7,1655,,,35,,,,0,1001,0,0,0,0,0,0,0,0,0,0,0,94000,5834,0,3434,0,1512,4000,0,, 
312711,547922,02-NOV-2024 02.43.10,1056,166.2,188.1,153.1,35,45.4,1607,,,35,,,,0,1003,0,0,0,0,0,0,0,0,0,0,0,90500,5759,0,3083,0,1512,4800,0,, 
312715,547923,02-NOV-2024 03.38.25,5040,157.6,184.7,154.7,30,43.8,1627,,,30,,,,0,1005,0,0,0,0,0,0,0,0,0,0,0,91500,5824,0,3101,0,1512,4500,0,, 
312717,547924,02-NOV-2024 04.31.48,5040,166.2,185,150,35,41.9,1653,,,35,,,,0,1004,0,0,0,0,0,0,0,0,0,0,0,86800,5664,0,3066,0,1512,4500,0,, 
312721,547925,02-NOV-2024 05.28.18,5040,165.4,179.9,144.9,35,44,1606,,,35,,,,0,1008,0,0,0,0,0,0,0,0,0,0,0,85800,5329,0,3360,0,1502,4600,0,, 
312723,547926,02-NOV-2024 06.18.15,5040,156.4,179.1,144.1,35,40.7,1548,,,35,,,,0,1005,0,0,0,0,0,0,0,0,0,0,0,84500,5174,0,2555,0,1503,4500,0,, 
312726,547927,02-NOV-2024 07.09.18,5040,166.7,185.5,151.5,34,41.3,1638,,,34,,,,0,990,0,0,0,0,0,0,0,0,0,0,0,87000,5395,0,2189,0,1503,4500,0,, 
312729,547928,02-NOV-2024 08.10.00,5040,165.2,210.1,171.1,39,45.2,1647,,,39,,,,0,1005,0,0,0,0,0,0,0,0,0,0,0,96000,6184,61,2975,0,1497,4200,0,, 
312732,547929,02-NOV-2024 08.59.45,1032,161.8,168.9,137.9,31,39.4,1624,,,31,,,,0,1004,0,0,0,0,0,0,0,0,0,0,0,80400,5334,143,2723,0,1500,4000,0,, 
312734,547930,02-NOV-2024 09.51.54,1030,163.4,173.3,140.3,33,39,1631,,,33,,,,0,1005,0,0,0,0,0,0,0,0,0,0,0,80200,5168,0,2473,0,1500,4000,0,, 
312738,547931,02-NOV-2024 10.46.51,1030,166.8,180.2,146.2,34,42,1633,,34,,,,,0,987,0,0,0,0,0,0,0,0,0,0,0,85400,5395,0,2505,0,1500,4000,0,, 
312740,547932,02-NOV-2024 11.36.51,5095,165.6,181.4,147.4,34,39.9,1642,,,34,,,,0,1004,0,0,0,0,0,0,0,0,0,0,0,84500,5416,0,2558,0,1499,4000,0,, 
312744,547933,02-NOV-2024 12.27.15,5095,163.1,180.1,145.1,35,39.6,1658,,35,,,,,0,1005,0,0,0,0,0,0,0,0,0,0,0,82900,5299,0,2188,0,1500,4000,0,, 
312747,547934,02-NOV-2024 13.18.54,5095,161.7,179.9,146.9,33,41.2,1655,,,33,,,,0,1006,0,0,0,0,0,0,0,0,0,0,0,84200,5518,0,2383,0,1500,4000,0,, 
312750,547935,02-NOV-2024 14.21.42,5095,165.4,189.4,153.4,36,45,1639,,,36,,,,0,992,0,0,0,0,0,0,0,0,0,0,0,87500,5942,0,2616,0,1500,4000,0,, 
312752,547936,02-NOV-2024 15.15.51,5095,161.7,180.3,147.3,33,41.2,1646,,,33,,,,0,995,0,0,0,0,0,0,0,0,0,0,0,81600,5901,0,2644,0,1503,4000,0,, 
312755,547937,02-NOV-2024 16.34.15,5095,161.6,183.3,148.3,35,44.8,1687,,35,,,,,0,1005,0,0,0,0,0,0,0,0,0,0,0,86300,6208,348,2679,0,1662,4500,0,, 
312759,547938,02-NOV-2024 17.26.10,5082,158.7,178.29,145.3,32.99,38.2,1681,,,20,12.99,,,0,1330,0,0,0,0,0,0,0,0,0,0,0,83800,5886,0,2760,0,1662,4500,0,, 
312762,547939,02-NOV-2024 18.15.06,2015,164.2,179.99,146,33.99,37.8,1664,,,19.04,14.95,,,0,808,0,0,0,0,0,0,0,0,0,0,0,83000,5410,0,2354,0,1508,4500,0,, 
312765,547940,02-NOV-2024 19.08.22,2015,163,181.1,145.1,36,39.6,1679,,,24.58,11.42,,,0,807,0,0,0,0,0,0,0,0,0,0,0,84200,5762,0,2647,0,2106,4000,0,, 
312768,547941,02-NOV-2024 20.02.35,2015,165.6,180.38,141.2,39.18,40.3,1678,,,,39.18,,,0,805,0,0,0,0,0,0,0,0,0,0,0,85200,4946,0,2241,0,1995,4000,0,, 
312771,547942,02-NOV-2024 20.52.12,2015,162.2,180.39,145.4,34.99,38.5,1618,,,,34.99,,,0,800,0,0,0,0,0,0,0,0,0,0,0,83500,5400,0,2668,0,1508,4000,0,, 
312774,547943,02-NOV-2024 21.40.15,1015,165,170.81,135.9,34.91,35,1653,,,11.4,23.51,,,0,804,0,0,0,0,0,0,0,0,0,0,0,77400,5277,0,2359,0,1995,3900,0,, 
312777,547944,02-NOV-2024 22.47.02,2010,162.1,193.39,156.4,36.99,42.1,1654,,,24.22,12.77,,,0,306,0,0,0,0,0,0,0,0,0,0,0,90600,5722,0,2961,0,1512,4000,0,, 
312780,547945,02-NOV-2024 23.38.44,2010,157,189.8,152.8,37,40.8,1628,,,37,,,,0,307,0,0,0,0,0,0,0,0,0,0,0,87000,5546,0,2277,0,1512,4000,0,, 
312783,547946,03-NOV-2024 00.30.25,2010,164,190.3,152.3,38,40.5,1631,,,38,,,,0,307,0,0,0,0,0,0,0,0,0,0,0,87500,5693,0,2872,0,1512,4000,0,, 
312786,547947,03-NOV-2024 01.23.41,2010,165.5,188.5,155.5,33,41.8,1644,,,33,,,,0,305,0,0,0,0,0,0,0,0,0,0,0,89500,5867,0,3596,0,1503,4000,0,, 
312789,547948,03-NOV-2024 02.15.51,1030,168.6,171.6,136.6,35,36.8,1640,,,35,,,,0,1005,0,0,0,0,0,0,0,0,0,0,0,78500,5803,0,3093,0,1503,4200,0,, 
312792,547949,03-NOV-2024 04.04.27,1030,163.3,181.9,147.9,34,45.7,1677,,,34,,,,0,1005,0,0,0,0,0,0,0,0,0,0,0,88000,6253,0,3251,0,1502,4000,0,, 
312796,547950,03-NOV-2024 04.56.17,1030,163.9,183.1,147.1,36,38,1657,,,36,,,,0,1005,0,0,0,0,0,0,0,0,0,0,0,80000,5686,0,2299,0,1508,4500,0,, 
312798,547951,03-NOV-2024 05.52.42,1030,160.4,190.4,155.4,35,41.7,1635,,,35,,,,0,1002,0,0,0,0,0,0,0,0,0,0,0,85700,6457,0,2933,0,1508,4500,0,, 
312801,547952,03-NOV-2024 06.43.42,1030,168.9,181.8,143.8,38,38.6,1641,,,38,,,,0,1004,0,0,0,0,0,0,0,0,0,0,0,82000,5272,0,2876,0,1497,4000,0,, 
312804,547953,03-NOV-2024 07.36.07,1030,161.4,185.2,150.2,35,42.6,1681,,,35,,,,0,999,0,0,0,0,0,0,0,0,0,0,0,88000,5994,506,3056,0,1498,4000,0,, 
312807,547954,03-NOV-2024 08.35.57,1030,162.3,184.3,150.3,34,44,1635,,,34,,,,0,1005,0,0,0,0,0,0,0,0,0,0,0,88100,5949,475,3157,0,1496,4000,0,, 
312810,547955,03-NOV-2024 09.33.50,1032,162.7,192,156,36,42.9,1650,,,,,,,0,899,0,0,0,0,0,0,0,0,0,0,0,88000,6145,496,3198,0,1500,4000,0,, 
312813,547956,03-NOV-2024 10.47.58,1015,163,176.4,150.4,26,44.1,1637,,26,,,,,0,800,0,0,0,0,0,0,0,0,0,0,0,87700,5433,570,2994,0,1493,4000,0,, 
312817,547957,03-NOV-2024 11.51.48,1015,162.2,175.8,139.3,36.5,40.8,1648,,,,,,,0,800,0,0,0,0,0,0,0,0,0,0,0,84300,5764,570,3248,0,1501,4000,0,, 
312820,547958,03-NOV-2024 12.48.41,1015,162.4,176.4,142.4,34,42.1,1662,,,34,,,,0,290,0,0,0,0,0,0,0,0,0,0,0,86700,5070,349,2591,0,1501,4000,0,, 
312823,547959,03-NOV-2024 13.40.26,1010,162,176.4,142.4,34,37.9,1658,,,34,,,,0,307,0,0,0,0,0,0,0,0,0,0,0,80900,4845,0,2356,0,1500,4000,0,, 
312826,547960,03-NOV-2024 14.50.36,1010,163.1,184.8,149.8,35,41.4,1678,,,,,,,0,303,0,0,0,0,0,0,0,0,0,0,0,89200,4525,0,2142,0,1500,4000,0,, 
312828,547961,03-NOV-2024 17.37.36,1010,161.1,191.4,155.4,36,41.9,1627,,,,,,,0,291,0,0,0,0,0,0,0,0,0,0,0,90100,5385,0,2907,0,1000,4000,0,, 
312833,547962,03-NOV-2024 18.33.22,1015,158.4,187.59,155,32.59,40.3,1673,,,22.58,10.01,,,0,307,0,0,0,0,0,0,0,0,0,0,0,88200,5995,0,3130,0,1508,4000,0,, 
312835,547963,03-NOV-2024 19.23.02,1015,161.4,181.6,150.6,31,38,1658,,,31,,,,0,306,0,0,0,0,0,0,0,0,0,0,0,83900,5438,0,2264,0,1508,4000,0,, 
312837,547964,03-NOV-2024 20.11.06,1011,160.9,181.79,149.7,32.09,38.3,1619,,,,32.09,,,0,292,0,0,0,0,0,0,0,0,0,0,0,84500,5065,0,2127,0,1508,4000,0,, 
312840,547965,03-NOV-2024 21.01.13,1011,161.2,185.1,152.1,33,39.3,1669,,,22.86,10.14,,,0,309,0,0,0,0,0,0,0,0,0,0,0,84900,5264,0,2552,0,1498,3500,0,, 
312843,547966,03-NOV-2024 21.57.07,1014,160.8,184.1,150.1,34,40.7,1671,,,34,,,,0,300,0,0,0,0,0,0,0,0,0,0,0,86700,5469,0,2513,0,1508,4000,0,, 
312846,547967,03-NOV-2024 23.01.27,1014,160.5,,149.9,,40.6,1668,,,,,,,0,306,0,0,0,0,0,0,0,0,0,0,0,87500,5840,0,2724,0,1512,4400,0,, 
312850,547968,03-NOV-2024 23.58.54,1014,167,185.8,152.8,33,38.3,1653,,,33,,,,0,309,0,0,0,0,0,0,0,0,0,0,0,84600,5606,0,1977,0,1497,4000,0,, 
312852,547969,04-NOV-2024 00.51.16,2015,158.2,186.5,151.5,35,39,1627,,,35,,,,0,808,0,0,0,0,0,0,0,0,0,0,0,85300,5047,0,2260,0,1503,4000,0,, 
312855,547970,04-NOV-2024 01.42.36,2015,165.8,181.3,148.3,33,38.3,1635,,,33,,,,0,810,0,0,0,0,0,0,0,0,0,0,0,83700,5361,0,2220,0,1503,4000,0,, 
312859,547971,04-NOV-2024 02.35.22,2015,166.9,179.8,145.8,34,38.7,1650,,,34,,,,0,808,0,0,0,0,0,0,0,0,0,0,0,82400,5542,0,2864,0,1502,4000,0,, 
312862,547972,04-NOV-2024 03.42.02,2015,166.4,185.4,153.4,32,42.8,1608,,,32,,,,0,801,0,0,0,0,0,0,0,0,0,0,0,86600,5775,0,3024,0,1502,4200,0,, 
312865,547973,04-NOV-2024 04.33.28,2015,164,60.2,25.2,35,38.8,1666,,,35,,,,0,806,0,0,0,0,0,0,0,0,0,0,0,82300,5324,0,2476,0,1502,4000,0,, 
312868,547974,04-NOV-2024 05.28.17,1015,169.2,181,148,33,40.9,1605,,,33,,,,0,808,0,0,0,0,0,0,0,0,0,0,0,83300,5621,0,2915,0,1503,4000,0,, 
312871,547975,04-NOV-2024 06.35.59,7063,165.7,196.5,162.5,34,42.6,1650,,,34,,,,0,1005,0,0,0,0,0,0,0,0,0,0,0,91600,6674,0,3202,0,1503,4200,0,, 
312874,547976,04-NOV-2024 07.31.03,1010,162.2,200.8,164.8,36,44.8,1666,,,36,,,,0,996,0,0,0,0,0,0,0,0,0,0,0,94100,6250,0,3137,0,2000,4000,0,, 
312877,547977,04-NOV-2024 08.26.18,1030,162.4,193.4,158.4,35,41.5,1664,,,35,,,,0,997,0,0,0,0,0,0,0,0,0,0,0,88200,5414,325,2078,0,1495,3800,0,, 
312879,547978,04-NOV-2024 09.21.42,2030,163.2,186,152,34,41.2,1669,,,,,,,0,1006,0,0,0,0,0,0,0,0,0,0,0,87100,5841,0,2729,0,2000,4000,0,, 
312882,547979,04-NOV-2024 10.12.18,1030,164.1,188.1,153.1,35,39.9,1661,,35,,,,,0,1006,0,0,0,0,0,0,0,0,0,0,0,85100,5571,315,2833,0,2000,4000,0,, 
312885,547980,04-NOV-2024 11.05.13,1030,164.8,174.2,140.2,34,38.7,1648,,34,,,,,0,1007,0,0,0,0,0,0,0,0,0,0,0,82400,5454,414,2716,0,1505,4000,0,, 
312888,547981,04-NOV-2024 12.26.23,1063,164.5,186.4,153.4,33,42.8,1678,,,33,,,,0,1006,0,0,0,0,0,0,0,0,0,0,0,88600,6161,0,3025,0,1498,4000,0,, 
312891,547982,04-NOV-2024 13.32.38,1067,164.3,188,154,34,42.4,1640,,,34,,,,0,1005,0,0,0,0,0,0,0,0,0,0,0,87100,5809,516,2433,0,1500,4000,0,, 
312894,547983,04-NOV-2024 14.25.19,1032,164.6,185.1,152.1,33,40.4,1670,,,33,,,,0,1003,0,0,0,0,0,0,0,0,0,0,0,86900,5504,537,2418,0,1330,4000,0,, 
312897,547984,04-NOV-2024 15.39.09,1015,159.3,193.4,160.4,33,42.6,1664,,,,33,,,0,788,0,0,0,0,0,0,0,0,0,0,0,90700,5777,570,2312,0,1498,4000,0,, 
312900,547985,04-NOV-2024 16.44.49,1015,167.2,184.7,155.7,29,38.7,1682,,,29,,,,0,305,0,0,0,0,0,0,0,0,0,0,0,85100,5567,0,2416,0,1498,4000,0,, 
312903,547986,04-NOV-2024 17.52.20,1015,166.4,183.39,155,28.39,38.7,1626,,,9.28,19.11,,,0,307,0,0,0,0,0,0,0,0,0,0,0,84600,5784,0,2832,0,1512,4000,0,, 
312907,547987,04-NOV-2024 18.59.12,1010,166.4,185.89,155.5,30.39,38.3,1641,,,,30.39,,,0,305,0,0,0,0,0,0,0,0,0,0,0,83500,5405,0,2267,0,1508,4000,0,, 
312909,547988,04-NOV-2024 19.59.08,1015,153.6,190.18,154.2,35.98,39.4,1583,,,18.73,17.25,,,0,309,0,0,0,0,0,0,0,0,0,0,0,85200,5726,0,2997,0,1996,4000,0,, 
312912,547989,04-NOV-2024 20.53.26,1015,164.4,,150.8,,39.4,1672,,,,,,,0,306,0,0,0,0,0,0,0,0,0,0,0,84300,5649,0,2600,0,1996,4000,0,, 
312915,547990,04-NOV-2024 22.05.39,1015,160.7,188.89,155.7,33.19,41,1635,,,23.63,9.56,,,0,809,0,0,0,0,0,0,0,0,0,0,0,88400,5767,0,2499,0,1508,4000,0,, 
312918,547991,04-NOV-2024 22.55.09,1015,161.7,185.8,153.8,32,39.2,1653,,,24.03,7.97,,,0,808,0,0,0,0,0,0,0,0,0,0,0,84000,5537,0,2595,0,1508,4000,0,, 
312921,547992,04-NOV-2024 23.47.34,1015,164.6,182.54,150.6,31.94,38.1,1677,,,12.56,19.38,,,0,808,0,0,0,0,0,0,0,0,0,0,0,82900,5229,0,2182,0,1500,4000,0,, 
312924,547993,05-NOV-2024 00.56.55,1015,165,191.1,162.1,29,41.5,1673,,,29,,,,0,807,0,0,0,0,0,0,0,0,0,0,0,88000,5737,0,2261,0,1500,4300,0,, 
312926,547994,05-NOV-2024 01.53.06,1015,164.1,195.4,165.4,30,42.1,1648,,,30,,,,0,790,0,0,0,0,0,0,0,0,0,0,0,90000,5717,0,2605,0,1500,4000,0,, 
312929,547995,05-NOV-2024 02.51.49,1010,165.7,190.7,162.7,28,42.1,1660,,,28,,,,0,254,0,0,0,0,0,0,0,0,0,0,0,89900,5829,0,2711,0,1500,4200,0,, 
312932,547996,05-NOV-2024 03.42.29,1010,164.9,189.7,160.7,29,41.1,1652,,,29,,,,0,257,0,0,0,0,0,0,0,0,0,0,0,87100,5866,0,2572,0,1502,4000,0,, 
312935,547997,05-NOV-2024 04.51.09,1010,167.3,180.1,151.1,29,42.3,1639,,,29,,,,0,254,0,0,0,0,0,0,0,0,0,0,0,84600,5416,95,2436,0,1499,4000,0,, 
312939,547998,05-NOV-2024 05.50.15,1010,166.1,180.5,150.5,30,39.8,1678,,30,,,,,0,252,0,0,0,0,0,0,0,0,0,0,0,83000,5335,70,2054,0,1500,4000,0,, 
312942,547999,05-NOV-2024 06.39.36,1010,165.8,185.3,156.3,29,40,1646,,,29,,,,0,255,0,0,0,0,0,0,0,0,0,0,0,86000,5823,0,2616,0,1500,4000,0,, 
312945,548000,05-NOV-2024 07.29.56,5082,161.5,191,161,30,41.4,1662,,,30,,,,0,1007,0,0,0,0,0,0,0,0,0,0,0,88000,6070,64,2847,0,1996,4000,0,, 
312947,548001,05-NOV-2024 08.24.10,5082,162.6,179.5,146.5,33,38.4,1672,,33,,,,,0,985,0,0,0,0,0,0,0,0,0,0,0,80600,5819,498,2653,0,1499,4000,0,, 
312949,548002,05-NOV-2024 09.32.54,1010,166.8,164.8,130.8,34,40.5,1672,,,,34,,,0,304,0,0,0,0,0,0,0,0,0,0,0,79200,5662,0,2997,0,1500,4000,0,, 
312953,548003,05-NOV-2024 11.28.24,1010,163.6,202.2,167.2,35,48.7,1670,,35,,,,,0,290,0,0,0,0,0,0,0,0,0,0,0,96700,6374,356,3036,0,1498,4000,0,, 
312957,548004,05-NOV-2024 12.26.16,1010,164,199.2,167.2,32,43.8,1657,,,,,,,0,311,0,0,0,0,0,0,0,0,0,0,0,91000,6326,642,3253,0,1500,4000,0,, 
312960,548005,05-NOV-2024 13.37.45,1010,164.5,186.1,156.1,30,42,1658,,,,,,,0,306,0,0,0,0,0,0,0,0,0,0,0,87000,5903,1293,2158,0,1500,4000,0,, 
312962,548006,05-NOV-2024 14.41.11,1010,164.2,199.6,166.6,33,46.1,1683,,,,,,,0,305,0,0,0,0,0,0,0,0,0,0,0,96900,6262,0,3475,0,1498,4200,0,, 
312966,548007,05-NOV-2024 15.59.45,1010,163.8,186,156,30,41.3,1660,,30,,,,,0,308,0,0,0,0,0,0,0,0,0,0,0,87100,5770,0,2509,0,1500,4300,0,, 
312969,548008,05-NOV-2024 16.46.54,1010,156.5,183.04,151,32.04,36.8,1651,,,32.04,,,,0,305,0,0,0,0,0,0,0,0,0,0,0,81700,5506,0,2483,0,1508,4000,0,, 
312972,548009,05-NOV-2024 17.37.06,1010,164.4,181.17,150.8,30.37,39.8,1633,,,9.98,20.39,,,0,306,0,0,0,0,0,0,0,0,0,0,0,85100,5668,0,2931,0,1512,4000,0,, 
312974,548010,05-NOV-2024 19.06.35,7060,164.9,181.79,151.8,29.99,43.8,1617,,,9.01,20.98,,,0,959,0,0,0,0,0,0,0,0,0,0,0,85700,6170,0,2807,0,1495,3300,0,, 
312979,548011,05-NOV-2024 20.01.40,7060,156.5,180.36,151,29.36,38,1635,,,29.36,,,,0,962,0,0,0,0,0,0,0,0,0,0,0,83100,5429,0,2321,0,1508,4000,0,, 
312982,548012,05-NOV-2024 20.49.36,7060,160.3,182.88,150.4,32.48,37.9,1657,,,32.48,,,,0,962,0,0,0,0,0,0,0,0,0,0,0,83100,5432,0,2422,0,1511,4000,0,, 
312984,548013,05-NOV-2024 21.35.46,7060,160.1,176.79,145.8,30.99,36.9,1629,,,,30.99,,,0,955,0,0,0,0,0,0,0,0,0,0,0,81000,5308,0,2207,0,1512,4000,0,, 
312988,548014,05-NOV-2024 22.22.56,7060,160.3,177.9,147.2,30.7,37.5,1622,,,23.56,7.14,,,0,944,0,0,0,0,0,0,0,0,0,0,0,81300,5254,0,2183,0,1502,4000,0,, 
312990,548015,05-NOV-2024 23.09.52,7060,160.4,180.66,145.9,34.76,37.3,1612,,,11.04,23.72,,,0,962,0,0,0,0,0,0,0,0,0,0,0,81000,5400,0,2294,0,1508,4000,0,, 
312993,548016,06-NOV-2024 00.02.01,7060,165.6,200.16,169.9,30.26,42.1,1643,,,22.07,8.19,,,0,998,0,0,0,0,0,0,0,0,0,0,0,92100,5965,0,2597,0,1501,4300,0,, 
312996,548017,06-NOV-2024 00.55.37,7063,163.6,189,160,29,42,1656,,,29,,,,0,1007,0,0,0,0,0,0,0,0,0,0,0,89000,5866,0,3137,0,1507,4000,0,, 
312999,548018,06-NOV-2024 02.03.16,1010,163.3,187.4,159.4,28,41.6,1660,,28,,,,,0,262,0,0,0,0,0,0,0,0,0,0,0,89000,5877,0,2735,0,1500,4000,0,, 
313002,548019,06-NOV-2024 02.54.46,1010,164.9,185.9,159.9,26,40,1659,,26,,,,,0,262,0,0,0,0,0,0,0,0,0,0,0,86900,5219,0,1806,0,1500,4000,0,, 
313006,548020,06-NOV-2024 03.53.07,1010,164.1,174.9,144.9,30,38.4,1651,,30,,,,,0,244,0,0,0,0,0,0,0,0,0,0,0,80900,6361,0,1497,0,1500,4000,0,, 
313008,548021,06-NOV-2024 04.49.21,1010,164.8,187.4,159.4,28,39.8,1671,,28,,,,,0,262,0,0,0,0,0,0,0,0,0,0,0,84300,5665,0,1756,0,1500,4000,0,, 
313011,548022,06-NOV-2024 05.42.41,1010,163.6,182.8,149.8,33,39.8,1643,,33,,,,,0,258,0,0,0,0,0,0,0,0,0,0,0,81500,5269,0,1917,0,1500,4000,0,, 
313014,548023,06-NOV-2024 06.29.38,1010,163.2,163.1,133.1,30,33.8,1671,,30,,,,,0,261,0,0,0,0,0,0,0,0,0,0,0,73900,4698,0,1493,0,1499,4000,0,, 
313016,548024,06-NOV-2024 07.33.47,1010,162.5,196.9,165.9,31,42.6,1662,,,31,,,,0,263,0,0,0,0,0,0,0,0,0,0,0,92000,6320,0,3129,0,1500,4000,0,, 
313020,548025,06-NOV-2024 08.43.46,1010,163.3,191.8,162.8,29,43.3,1655,,,29,,,,0,292,0,0,0,0,0,0,0,0,0,0,0,89900,6291,0,3084,0,1494,4000,0,, 
313023,548026,06-NOV-2024 09.37.40,1010,162.5,185.1,156.1,29,41.6,1641,,29,,,,,0,306,0,0,0,0,0,0,0,0,0,0,0,87000,5824,0,2723,0,1494,4000,0,, 
313027,548027,06-NOV-2024 10.37.08,1010,163.2,185.3,151.3,34,42,1653,,,34,,,,0,293,0,0,0,0,0,0,0,0,0,0,0,88300,6015,0,2923,0,1500,4000,0,, 
313030,548028,06-NOV-2024 11.28.41,1010,154.4,180.3,152.3,28,40.5,1644,,,,,,,0,303,0,0,0,0,0,0,0,0,0,0,0,84600,5868,0,2664,0,1493,4000,0,, 
313033,548029,06-NOV-2024 12.24.46,2010,165.9,174.1,141.1,33,39.2,1640,,,33,,,,0,299,0,0,0,0,0,0,0,0,0,0,0,79500,5531,0,2653,0,1496,4000,0,, 
313036,548030,06-NOV-2024 13.15.08,1010,165.3,172.8,142.8,30,39,1668,,30,,,,,0,305,0,0,0,0,0,0,0,0,0,0,0,81400,5676,0,2871,0,1498,4000,0,, 
313039,548031,06-NOV-2024 14.08.56,2010,157.6,177.2,148.2,29,39,1634,,29,,,,,0,296,0,0,0,0,0,0,0,0,0,0,0,80600,5769,0,2931,0,1498,4000,0,, 
313042,548032,06-NOV-2024 15.01.58,1015,163.7,165.7,137.7,28,37.7,1660,,28,,,,,0,806,0,0,0,0,0,0,0,0,0,0,0,78000,5340,0,2709,0,1496,4000,0,, 
313045,548033,06-NOV-2024 16.31.44,1015,157.7,194.6,164.6,30,44.3,1632,,,,30,,,0,808,0,0,0,0,0,0,0,0,0,0,0,93200,6502,0,4345,0,1500,4500,0,, 
313048,548034,06-NOV-2024 17.28.34,5042,159,187.8,159.8,28,40.7,1668,,,28,,,,0,999,0,0,0,0,0,0,0,0,0,0,0,85900,6589,0,3281,0,1500,5000,0,, 
313050,548035,06-NOV-2024 18.20.58,5042,157.2,195.8,166.8,29,40.8,1656,,,29,,,,0,1007,0,0,0,0,0,0,0,0,0,0,0,87000,6303,0,2900,0,1500,5000,0,, 
313053,548036,06-NOV-2024 19.14.23,5042,166.1,188.7,160.7,28,42.6,1603,,,28,,,,0,1004,0,0,0,0,0,0,0,0,0,0,0,90100,5645,0,2905,0,1500,5000,0,, 
313056,548037,06-NOV-2024 20.03.07,5042,164.5,181.3,150.3,31,38.2,1666,,31,,,,,0,995,0,0,0,0,0,0,0,0,0,0,0,82000,6070,0,2910,0,1500,5000,0,, 
313059,548038,06-NOV-2024 20.54.24,5042,159.9,180.2,153.2,27,39.4,1662,,,27,,,,0,1007,0,0,0,0,0,0,0,0,0,0,0,84000,5840,0,2841,0,1500,5000,0,, 
313062,548039,06-NOV-2024 21.58.48,5042,163.7,181.6,151.5,30.1,45.1,1631,,,30.1,,,,0,1006,0,0,0,0,0,0,0,0,0,0,0,88500,6184,0,3713,0,1500,5000,0,, 
313065,548040,06-NOV-2024 23.08.46,5042,164.8,178.9,147.9,31,42.5,1633,,,31,,,,0,1006,0,0,0,0,0,0,0,0,0,0,0,85500,6372,0,3517,0,1503,5000,0,, 
313069,548041,07-NOV-2024 00.06.52,5042,165.2,191.5,162.3,29.2,40.9,1634,,,29.2,,,,0,997,0,0,0,0,0,0,0,0,0,0,0,86700,6007,0,2876,0,1499,5000,0,, 
313071,548042,07-NOV-2024 00.59.23,5042,162.1,185.5,155.5,30,40.9,1650,,,30,,,,0,1001,0,0,0,0,0,0,0,0,0,0,0,86800,5902,0,2801,0,1500,5000,0,, 
313075,548043,07-NOV-2024 01.50.14,5042,163.1,186,157,29,40.9,1677,,,29,,,,0,1007,0,0,0,0,0,0,0,0,0,0,0,87000,5437,0,2282,0,1500,5000,0,, 
313078,548044,07-NOV-2024 04.57.23,2067,165.3,186.1,156.1,30,42.4,1658,,30,,,,,0,1003,0,0,0,0,0,0,0,0,0,0,0,89300,5617,0,3051,0,1500,5000,0,, 
313082,548045,07-NOV-2024 05.48.02,2067,164.4,185.7,156.7,29,41,1644,,29,,,,,0,1006,0,0,0,0,0,0,0,0,0,0,0,86000,5555,421,2215,0,1500,5000,0,, 
313084,548046,07-NOV-2024 06.39.34,2067,165,180.4,150.4,30,39.8,1651,,30,,,,,0,1005,0,0,0,0,0,0,0,0,0,0,0,82900,5451,0,2222,0,1499,5000,0,, 
313086,548047,07-NOV-2024 07.34.28,2067,165.9,184.9,152.9,32,41.5,1637,,32,,,,,0,1005,0,0,0,0,0,0,0,0,0,0,0,84800,5835,0,2835,0,1498,5000,0,, 
313089,548048,07-NOV-2024 08.46.52,2067,165.9,182.8,151.8,31,43.6,1629,,,,,,,0,1006,0,0,0,0,0,0,0,0,0,0,0,85900,6076,0,2939,0,1477,5000,0,, 
313092,548049,07-NOV-2024 09.37.09,2067,165.6,176.1,148.1,28,39.9,1647,,,,28,,,0,1003,0,0,0,0,0,0,0,0,0,0,0,84100,5661,0,2670,0,1500,5000,0,, 
313095,548050,07-NOV-2024 10.27.18,2067,164.9,177.8,146.8,31,40.9,1644,,,,31,,,0,1007,0,0,0,0,0,0,0,0,0,0,0,85900,5656,0,2689,0,1500,5000,0,, 
313098,548051,07-NOV-2024 11.24.00,1030,160.1,185.2,152.2,33,40.7,1657,,,,,,,0,1008,0,0,0,0,0,0,0,0,0,0,0,87200,5696,0,2889,0,1494,5000,0,, 
313101,548052,07-NOV-2024 12.19.49,1030,165.4,171.5,141.5,30,38.3,1641,,,,30,,,0,1007,0,0,0,0,0,0,0,0,0,0,0,81100,5388,0,3375,0,2994,3000,0,, 
313105,548053,07-NOV-2024 13.11.18,1010,161.2,182.2,151.2,31,39,1665,,,,31,,,0,302,0,0,0,0,0,0,0,0,0,0,0,84600,5444,0,2450,0,2994,3000,0,, 
313108,548054,07-NOV-2024 14.04.58,1010,163.3,176.1,146.1,30,39.8,1685,,30,,,,,0,306,0,0,0,0,0,0,0,0,0,0,0,84800,5462,0,2942,0,2994,3000,0,, 
313111,548055,07-NOV-2024 14.53.30,1010,161.3,175.1,146.1,29,38.2,1689,,,,,,,0,304,0,0,0,0,0,0,0,0,0,0,0,82900,5335,0,2373,0,1500,5000,0,, 
313114,548056,07-NOV-2024 16.15.53,1010,163.5,190,160,30,43.2,1643,,,,30,,,0,301,0,0,0,0,0,0,0,0,0,0,0,92000,6682,0,3492,0,1500,5500,0,, 
313118,548057,07-NOV-2024 17.13.09,9904,163.4,188.1,160,28.1,41.1,1653,,,28.1,,,,0,806,0,0,0,0,0,0,0,0,0,0,0,89400,6479,0,3300,0,1502,5500,0,, 
313121,548058,07-NOV-2024 18.14.00,9904,164.9,201.9,171.9,30,44.5,1642,,,30,,,,0,800,0,0,0,0,0,0,0,0,0,0,0,93300,7187,0,3659,0,1502,5000,0,, 
313124,548059,07-NOV-2024 19.06.30,9904,165.2,41.8,11.8,30,42.1,1615,,,30,,,,0,788,0,0,0,0,0,0,0,0,0,0,0,88000,6079,0,2599,0,1502,5500,0,, 
313126,548060,07-NOV-2024 20.01.10,1063,165.6,191.2,160.2,31,39.6,1656,,,31,,,,0,1005,0,0,0,0,0,0,0,0,0,0,0,85200,6202,0,2316,0,1502,5500,0,, 
313130,548061,07-NOV-2024 21.17.00,1063,165.9,192.7,161.7,31,42.6,1677,,,31,,,,0,1006,0,0,0,0,0,0,0,0,0,0,0,91100,6733,0,3300,0,1502,5000,0,, 
313133,548062,07-NOV-2024 22.10.25,1063,165.6,190.4,160.3,30.1,40.4,1656,,,30.1,,,,0,1004,0,0,0,0,0,0,0,0,0,0,0,86500,5792,0,2509,0,1549,5000,0,, 
313135,548063,07-NOV-2024 23.00.46,1063,163.5,186.6,155.6,31,38.4,1652,,,31,,,,0,1006,0,0,0,0,0,0,0,0,0,0,0,83000,5439,0,1916,0,1501,5000,0,, 
313138,548064,07-NOV-2024 23.56.48,5042,166.3,194.3,165.3,29,42,1662,,29,,,,,0,1006,0,0,0,0,0,0,0,0,0,0,0,89800,5808,0,2506,0,1503,5000,0,, 
313141,548065,08-NOV-2024 01.07.24,5042,164.1,186,158,28,43.4,1672,,28,,,,,0,1007,0,0,0,0,0,0,0,0,0,0,0,88000,6297,0,2808,0,1500,5000,0,, 
313145,548066,08-NOV-2024 02.01.20,5042,167.5,184.5,156.5,28,39.1,1655,,28,,,,,0,1005,0,0,0,0,0,0,0,0,0,0,0,83700,5742,0,2099,0,1500,5000,0,, 
313148,548067,08-NOV-2024 02.52.25,5042,165.4,185.3,156.3,29,38.8,1654,,29,,,,,0,1007,0,0,0,0,0,0,0,0,0,0,0,83700,5680,0,2094,0,1498,5000,0,, 
313151,548068,08-NOV-2024 03.43.30,6040,167,185.7,155.7,30,38.2,1659,,30,,,,,0,1004,0,0,0,0,0,0,0,0,0,0,0,83500,5493,0,1814,0,1500,4900,0,, 
313154,548069,08-NOV-2024 04.32.10,1010,165.4,185.5,155.5,30,38.9,1658,,30,,,,,0,260,0,0,0,0,0,0,0,0,0,0,0,82200,5464,0,1977,0,1500,5000,0,, 
313156,548070,08-NOV-2024 05.34.30,1014,166.7,176.4,150.4,26,39.5,1641,,26,,,,,0,257,0,0,0,0,0,0,0,0,0,0,0,83800,5817,0,2903,0,1500,5000,0,, 
313159,548071,08-NOV-2024 06.24.40,1014,164.3,177.6,152.6,25,38.9,1678,,25,,,,,0,257,0,0,0,0,0,0,0,0,0,0,0,82400,5690,0,2459,0,1500,4700,0,, 
313162,548072,08-NOV-2024 07.09.14,1032,156.3,168,135,33,35,1673,,,33,,,,0,796,0,0,0,0,0,0,0,0,0,0,0,76200,4875,0,1512,0,1500,5000,0,, 
313165,548073,08-NOV-2024 08.22.46,1015,166.5,185.2,154.2,31,39.2,1671,,31,,,,,0,305,0,0,0,0,0,0,0,0,0,0,0,85600,5897,0,2176,0,1500,5000,0,, 
313168,548074,08-NOV-2024 09.14.26,1014,162.8,186.38,165.2,21.18,38.7,1674,,,21.18,,,,0,304,0,0,0,0,0,0,0,0,0,0,0,84900,6161,0,2563,0,1500,5000,0,, 
313171,548075,08-NOV-2024 10.05.35,1014,165.8,174.4,152.2,22.2,38.3,1692,,,15.02,7.18,,,0,292,0,0,0,0,0,0,0,0,0,0,0,82000,6111,0,2684,0,1512,5000,0,, 
313173,548076,08-NOV-2024 11.54.54,2010,152.3,199.47,166,33.47,43.1,1677,,,19.8,13.67,,,0,306,0,0,0,0,0,0,0,0,0,0,0,91100,6279,0,2450,0,1512,5000,0,, 
313176,548077,08-NOV-2024 12.45.45,2010,160.1,192.22,161.5,30.72,38.4,1652,,,30.72,,,,0,303,0,0,0,0,0,0,0,0,0,0,0,86100,5904,0,2279,0,1512,5000,0,, 
313180,548078,08-NOV-2024 13.39.29,1010,164,185.79,156.8,28.99,39.3,1657,,,20.7,8.29,,,0,307,0,0,0,0,0,0,0,0,0,0,0,85400,5740,0,2200,0,1512,5000,0,, 
313182,548079,08-NOV-2024 14.42.15,1010,160.7,189.69,156.7,32.99,42.6,1685,,,24.24,8.75,,,0,308,0,0,0,0,0,0,0,0,0,0,0,89200,6000,0,2681,0,1512,4900,0,, 
313186,548080,08-NOV-2024 15.52.49,1010,162.1,186.64,156.7,29.94,42.2,1654,,,17.94,12,,,0,306,0,0,0,0,0,0,0,0,0,0,0,85000,6294,0,3074,0,1500,5000,0,, 
313189,548081,08-NOV-2024 16.47.10,1010,167.5,189,160,29,40.7,1649,,,29,,,,0,308,0,0,0,0,0,0,0,0,0,0,0,88100,5703,0,2990,0,1500,5000,0,, 
313192,548082,08-NOV-2024 17.45.14,1010,168.1,185.4,154.4,31,41.2,1662,,,31,,,,0,304,0,0,0,0,0,0,0,0,0,0,0,87100,6074,0,2825,0,1502,5000,0,, 
313195,548083,08-NOV-2024 19.00.28,1010,166.6,181.5,151.5,30,40.3,1674,,,30,,,,0,308,0,0,0,0,0,0,0,0,0,0,0,86000,6077,0,3095,0,1502,5000,0,, 
313198,548084,08-NOV-2024 19.56.28,1010,165.6,178.5,148.5,30,39,1638,,30,,,,,0,309,0,0,0,0,0,0,0,0,0,0,0,83400,6161,0,2617,0,1503,5000,0,, 
313201,548085,08-NOV-2024 20.57.56,1010,168.3,171.3,142.3,29,38.3,1499,,,29,,,,0,305,0,0,0,0,0,0,0,0,0,0,0,81000,5696,0,3003,0,1503,5000,0,, 
313203,548086,08-NOV-2024 23.12.19,1014,160.2,192.1,167.1,25,43.7,1673,,,25,,,,0,306,0,0,0,0,0,0,0,0,0,0,0,90000,6931,0,3558,0,1503,5000,0,, 
313207,548087,09-NOV-2024 00.09.44,1014,165.7,195.1,170.1,25,42.7,1668,,,25,,,,0,241,0,0,0,0,0,0,0,0,0,0,0,92100,5875,0,2678,0,1503,5000,0,, 
313210,548088,09-NOV-2024 01.04.50,1014,163,184.4,160.4,24,39.8,1653,,24,,,,,0,258,0,0,0,0,0,0,0,0,0,0,0,85100,5872,0,2343,0,1503,5000,0,, 
313212,548089,09-NOV-2024 01.59.50,1014,165.1,190.1,167.1,23,41.9,1667,,23,,,,,0,255,0,0,0,0,0,0,0,0,0,0,0,90900,5648,0,2839,0,1503,5000,0,, 
313216,548090,09-NOV-2024 03.09.31,1014,165.8,191.9,163.9,28,42.4,1640,,28,,,,,0,260,0,0,0,0,0,0,0,0,0,0,0,86100,5856,0,2450,0,1225,5200,0,, 
313219,548091,09-NOV-2024 04.01.40,2015,166,199.9,163.9,36,40.3,1645,,,36,,,,0,807,0,0,0,0,0,0,0,0,0,0,0,86100,5718,0,2168,0,1498,5200,0,, 
313221,548092,09-NOV-2024 04.54.40,2015,162.9,192.2,159.2,33,39.5,1647,,33,,,,,0,808,0,0,0,0,0,0,0,0,0,0,0,83600,5662,0,1504,0,1500,4800,0,, 
313225,548093,09-NOV-2024 05.46.24,2015,164.3,187.6,155.6,32,39,1639,,32,,,,,0,806,0,0,0,0,0,0,0,0,0,0,0,84000,5254,0,1328,0,1500,4900,0,, 
313228,548094,09-NOV-2024 06.47.04,2015,164.8,195.4,161.4,34,40.9,1644,,34,,,,,0,809,0,0,0,0,0,0,0,0,0,0,0,89400,6295,0,2477,0,1500,5000,0,, 
313231,548095,09-NOV-2024 07.37.31,2015,165.6,181,148,33,37.8,1649,,33,,,,,0,809,0,0,0,0,0,0,0,0,0,0,0,82900,5893,0,2742,0,1498,5000,0,, 
313234,548096,09-NOV-2024 08.38.21,2015,161.1,186,156,30,42.6,1665,,,30,,,,0,808,0,0,0,0,0,0,0,0,0,0,0,85000,6421,0,2741,0,1497,5000,0,, 
313237,548097,09-NOV-2024 09.27.14,2015,164.3,,161.5,,38.4,1635,,,,,,,0,805,0,0,0,0,0,0,0,0,0,0,0,84400,5832,0,1928,0,1497,5000,0,, 
313240,548098,09-NOV-2024 10.15.51,1032,159.6,183.8,155.8,28,37.8,1657,,,28,,,,0,806,0,0,0,0,0,0,0,0,0,0,0,84300,5750,0,2329,0,1511,5000,0,, 
313243,548099,09-NOV-2024 11.08.31,1010,165.1,182.3,154.3,28,38.7,1645,,,28,,,,0,307,0,0,0,0,0,0,0,0,0,0,0,84000,5921,0,2114,0,1512,5000,0,, 
313245,548100,09-NOV-2024 12.01.55,1010,162.1,183.6,150.6,33,39,1695,,,33,,,,0,309,0,0,0,0,0,0,0,0,0,0,0,84500,5815,0,2456,0,1507,5000,0,, 
313249,548101,09-NOV-2024 13.27.31,1010,163.8,184.63,155.1,29.53,42.1,1651,,,9.05,20.48,,,0,306,0,0,0,0,0,0,0,0,0,0,0,86400,5763,0,2364,0,1551,5000,0,, 
313252,548102,09-NOV-2024 14.17.10,1010,163.8,185.55,150.7,34.85,39.2,1668,,,18.86,15.99,,,0,306,0,0,0,0,0,0,0,0,0,0,0,85100,5427,0,1966,0,1503,5000,0,, 
313255,548103,09-NOV-2024 15.06.40,1010,159.9,181.25,150.9,30.35,37.5,1664,,,,30.35,,,0,308,0,0,0,0,0,0,0,0,0,0,0,83600,5433,0,1816,0,1714,5000,0,, 
313258,548104,09-NOV-2024 16.11.11,1010,157.9,190.7,160.7,30,42.2,1655,,,30,,,,0,306,0,0,0,0,0,0,0,0,0,0,0,90000,6280,0,3023,0,1503,5000,0,, 
313261,548105,09-NOV-2024 17.02.27,1010,166.2,185.6,157.6,28,38.2,1667,,,28,,,,0,306,0,0,0,0,0,0,0,0,0,0,0,82800,5869,0,2066,0,1501,5000,0,, 
313264,548106,09-NOV-2024 17.58.36,1010,167.6,190.9,161.9,29,40.2,1665,,29,,,,,0,293,0,0,0,0,0,0,0,0,0,0,0,87000,5920,0,2123,0,1503,5000,0,, 
313267,548107,09-NOV-2024 18.57.46,1010,167.1,192.9,161.9,31,40.1,1672,,,31,,,,0,306,0,0,0,0,0,0,0,0,0,0,0,87000,5566,0,2134,0,1503,5000,0,, 
313270,548108,09-NOV-2024 19.50.07,1063,156.5,185.5,156.5,29,38.9,1643,,,29,,,,0,1005,0,0,0,0,0,0,0,0,0,0,0,83100,5871,0,2130,0,1503,5000,0,, 
313274,548109,09-NOV-2024 20.39.48,1063,168.2,177.1,147.1,30,36.7,1659,,,30,,,,0,1003,0,0,0,0,0,0,0,0,0,0,0,80000,5777,0,2252,0,1503,5000,0,, 
313276,548110,09-NOV-2024 21.45.47,1063,166.9,187.6,158.6,29,39.5,1656,,29,,,,,0,1008,0,0,0,0,0,0,0,0,0,0,0,85500,6095,0,2284,0,1503,5000,0,, 
313280,548111,09-NOV-2024 22.37.17,9905,167.3,184.6,153.6,31,38,1626,,,31,,,,0,809,0,0,0,0,0,0,0,0,0,0,0,83200,5543,0,2140,0,1502,5000,0,, 
313283,548112,09-NOV-2024 23.47.31,9905,162.8,193,164,29,43.9,1666,,,29,,,,0,290,0,0,0,0,0,0,0,0,0,0,0,92300,5603,0,2059,0,1499,5000,0,, 
313286,548113,10-NOV-2024 00.45.10,1058,162.5,185.1,155.1,30,41.6,1659,,,30,,,,0,991,0,0,0,0,0,0,0,0,0,0,0,88000,5800,405,2672,0,1497,5000,0,, 
313289,548114,10-NOV-2024 01.42.21,1030,163.1,186,156,30,42.7,1690,,30,,,,,0,995,0,0,0,0,0,0,0,0,0,0,0,89000,5833,518,2635,0,1497,5000,0,, 
313291,548115,10-NOV-2024 02.42.41,1030,162.4,177,150,27,39.9,1642,,27,,,,,0,998,0,0,0,0,0,0,0,0,0,0,0,86000,5697,815,2429,0,1500,6000,0,, 
313294,548116,10-NOV-2024 03.42.46,1032,161,177.6,147.6,30,40.3,1628,,30,,,,,0,1005,0,0,0,0,0,0,0,0,0,0,0,86900,5786,100,2903,0,1499,6000,0,, 
313297,548117,10-NOV-2024 04.44.00,1032,160.9,181.4,151.4,30,41.2,1648,,30,,,,,0,1006,0,0,0,0,0,0,0,0,0,0,0,90000,6003,0,3412,0,1500,6000,0,, 
313301,548118,10-NOV-2024 05.37.37,1015,162.3,175.3,146.3,29,38.3,1651,,,,,,,0,807,0,0,0,0,0,0,0,0,0,0,0,82000,6021,0,2982,0,1500,5000,0,, 
313304,548119,10-NOV-2024 06.38.22,1015,159.4,181,150,31,41,1662,,,,,,,0,808,0,0,0,0,0,0,0,0,0,0,0,88000,5597,0,2961,0,1500,5000,0,, 
313308,548120,10-NOV-2024 07.44.54,1015,160,185.7,155.7,30,40.9,1634,,30,,,,,0,0,0,0,0,0,0,0,0,0,0,0,0,88800,5822,0,3046,0,1304,5000,0,, 
313311,548121,10-NOV-2024 08.44.02,1010,165.7,200.1,170.1,30,41.4,1626,,,,30,,,0,305,0,0,0,0,0,0,0,0,0,0,0,90600,6395,0,3021,0,1497,5500,0,, 
313314,548122,10-NOV-2024 09.43.07,1015,161.1,184.08,155.4,28.68,40.8,1672,,,20.66,8.02,,,0,310,0,0,0,0,0,0,0,0,0,0,0,87400,6157,0,2278,0,1512,5500,0,, 
313317,548123,10-NOV-2024 10.34.23,1010,162.3,169.2,140.2,29,37.5,1643,,,20.81,8.19,,,0,308,0,0,0,0,0,0,0,0,0,0,0,80200,5925,0,3016,0,2497,4500,0,, 
313319,548124,10-NOV-2024 13.16.03,1010,160.8,188.73,154.9,33.83,41.2,1645,,,20.54,13.29,,,0,297,0,0,0,0,0,0,0,0,0,0,0,88300,5817,0,2401,0,2498,5000,0,, 
313323,548125,10-NOV-2024 14.06.33,1010,166.9,188.48,155,33.48,39.3,1674,,,19.38,14.1,,,0,307,0,0,0,0,0,0,0,0,0,0,0,85800,5937,0,2521,0,1996,5000,0,, 
313325,548126,10-NOV-2024 14.58.52,1010,163.7,185.45,156.9,28.55,39.3,1663,,,9.2,19.35,,,0,308,0,0,0,0,0,0,0,0,0,0,0,86000,6194,0,2603,0,2498,5000,0,, 
313329,548127,10-NOV-2024 15.52.02,1010,157.3,190.09,155.1,34.99,38.8,1650,,,19.79,15.2,,,0,300,0,0,0,0,0,0,0,0,0,0,0,84100,5986,0,2220,0,1503,5000,0,, 
313332,548128,10-NOV-2024 16.52.44,1010,166.9,185.3,153.3,32,40.7,1670,,32,,,,,0,306,0,0,0,0,0,0,0,0,0,0,0,83200,5642,0,1902,0,1503,5000,0,, 
313335,548129,10-NOV-2024 17.46.37,1010,168.2,185.8,153.8,32,39.4,1659,,,32,,,,0,305,0,0,0,0,0,0,0,0,0,0,0,83500,5870,0,2079,0,1503,5000,0,, 
313339,548130,10-NOV-2024 18.43.52,1010,158.1,184.7,154.7,30,39.5,1637,,,30,,,,0,300,0,0,0,0,0,0,0,0,0,0,0,83100,6122,0,2486,0,1503,5000,0,, 
313342,548131,10-NOV-2024 19.41.03,1010,157.5,191.7,162.7,29,40.9,1644,,,29,,,,0,300,0,0,0,0,0,0,0,0,0,0,0,86800,6062,0,2694,0,1503,4900,0,, 
313345,548132,10-NOV-2024 20.38.13,1010,167.5,181.7,151.7,30,40.5,1659,,,30,,,,0,306,0,0,0,0,0,0,0,0,0,0,0,82600,5936,0,2177,0,1503,5400,0,, 
313348,548133,10-NOV-2024 21.33.28,1010,168,180.1,152.1,28,41.6,1649,,,28,,,,0,306,0,0,0,0,0,0,0,0,0,0,0,82700,6386,0,3039,0,1503,5400,0,, 
313352,548134,10-NOV-2024 22.25.50,1010,167.7,184.8,155.8,29,39.9,1624,,,29,,,,0,301,0,0,0,0,0,0,0,0,0,0,0,83700,5673,0,2121,0,1503,4400,0,, 
313355,548135,10-NOV-2024 23.34.09,1010,158.9,170.2,140.2,30,40.6,1663,,,30,,,,0,809,0,0,0,0,0,0,0,0,0,0,0,81600,5630,431,2569,0,1497,5000,0,, 
313358,548136,11-NOV-2024 00.51.14,1015,159.2,,150.3,,42.6,1671,,,,,,,0,801,0,0,0,0,0,0,0,0,0,0,0,89300,5844,273,2590,0,1496,5000,0,, 
313361,548137,11-NOV-2024 01.49.23,1015,157.6,185.5,156.5,29,39.7,1693,,,29,,,,0,799,0,0,0,0,0,0,0,0,0,0,0,88100,6164,84,2634,0,1500,5000,0,, 
313363,548138,11-NOV-2024 02.48.48,1015,160.6,182.2,152.2,30,39.2,1671,,,30,,,,0,800,0,0,0,0,0,0,0,0,0,0,0,83700,5512,195,2100,0,1500,5000,0,, 
313366,548139,11-NOV-2024 03.38.12,1015,160.8,183.8,150.8,33,38.5,1632,,,33,,,,0,808,0,0,0,0,0,0,0,0,0,0,0,83000,5513,195,2174,0,1500,5000,0,, 
313369,548140,11-NOV-2024 04.43.20,1010,163.1,175.9,143.9,32,39.2,1681,,,32,,,,0,290,0,0,0,0,0,0,0,0,0,0,0,83600,5804,129,2896,0,2994,3000,0,, 
313373,548141,11-NOV-2024 05.36.09,2015,174.4,157.7,130.7,27,34.2,1645,,27,,,,,0,805,0,0,0,0,0,0,0,0,0,0,0,71800,5199,103,2165,0,1996,3500,0,, 
313380,548142,11-NOV-2024 22.13.16,6095,160.5,224,180,44,50.4,1666,,,44,,,,0,989,0,0,0,0,0,0,0,0,0,0,0,93400,7539,310,3495,0,2438,15200,0,, 
313382,548143,12-NOV-2024 00.35.39,6095,160.1,203,171,32,50.4,1655,,,32,,,,0,989,0,0,0,0,0,0,0,0,0,0,0,100600,6590,125,3148,0,1500,5100,0,, 
313384,548144,12-NOV-2024 01.52.59,6095,164.3,204,171,33,45.6,1664,,,33,,,,0,1006,0,0,0,0,0,0,0,0,0,0,0,91200,5735,125,2199,0,1500,5300,0,, 
313386,548145,12-NOV-2024 02.44.39,1056,164.1,174.8,144.8,30,38.3,1655,,,,30,,,0,999,0,0,0,0,0,0,0,0,0,0,0,80300,4917,0,1994,0,1396,4600,0,, 
313389,548146,12-NOV-2024 03.38.36,1056,163.8,181,149,32,41,1672,,,,32,,,0,1003,0,0,0,0,0,0,0,0,0,0,0,85200,5472,0,2852,0,1996,5000,0,, 
313392,548147,12-NOV-2024 04.30.58,1056,163.6,179.8,149.8,30,40,1646,,,,,,,0,1004,0,0,0,0,0,0,0,0,0,0,0,82700,5627,0,2426,0,1497,5000,0,, 
313395,548148,12-NOV-2024 05.33.20,1056,163.7,174.9,145.9,29,39,1646,,,,29,,,0,1004,0,0,0,0,0,0,0,0,0,0,0,81000,5473,0,3007,0,2000,5000,0,, 
313398,548149,12-NOV-2024 06.23.20,1056,161.5,183.1,151.1,32,39.3,1655,,32,,,,,0,1004,0,0,0,0,0,0,0,0,0,0,0,82300,5661,0,2629,0,1996,5000,0,, 
313401,548150,12-NOV-2024 07.12.25,1056,165.6,184.1,151.1,33,36.9,1664,,,,33,,,0,1004,0,0,0,0,0,0,0,0,0,0,0,79900,5500,0,2897,0,1998,5000,0,, 
313404,548151,12-NOV-2024 08.09.18,1056,161.4,189.3,159.3,30,41.3,1649,,,30,,,,0,300,0,0,0,0,0,0,0,0,0,0,0,86300,5837,0,2938,0,1497,4900,0,, 
313407,548152,12-NOV-2024 08.59.46,1056,162,186.9,160.9,26,38.7,1666,,,26,,,,0,304,0,0,0,0,0,0,0,0,0,0,0,83700,5739,0,1998,0,1497,5400,0,, 
313410,548153,12-NOV-2024 09.47.29,1056,167.8,179.9,150.9,29,37.7,1648,,,29,,,,0,308,0,0,0,0,0,0,0,0,0,0,0,81900,5413,0,2238,0,1497,5000,0,, 
313413,548154,12-NOV-2024 10.38.25,1056,161.9,184.7,155.7,29,38.7,1666,,,29,,,,0,800,0,0,0,0,0,0,0,0,0,0,0,83800,5716,0,2372,0,1508,5000,0,, 
313416,548155,12-NOV-2024 11.33.16,1056,161.8,186.94,155.2,31.74,40,1638,,,8.66,23.08,,,0,807,0,0,0,0,0,0,0,0,0,0,0,84000,5861,0,2829,0,1497,5000,0,, 
313419,548156,12-NOV-2024 12.22.40,1058,162,186.95,157.9,29.05,38.1,1670,,,29.05,,,,0,807,0,0,0,0,0,0,0,0,0,0,0,81900,5510,0,1932,0,1497,5000,0,, 
313422,548157,12-NOV-2024 13.35.36,1058,167.2,192.63,161,31.63,43.6,1639,,,11.36,20.27,,,0,809,0,0,0,0,0,0,0,0,0,0,0,86600,6122,0,2553,0,1495,5100,0,, 
313425,548158,12-NOV-2024 14.31.36,2032,160.6,193.8,165.8,28,40.7,1650,,,16.85,11.15,,,0,807,0,0,0,0,0,0,0,0,0,0,0,87900,6237,0,2650,0,1508,5000,0,, 
313428,548159,12-NOV-2024 16.31.35,2032,166,188.43,160,28.43,44,1629,,,,28.43,,,0,805,0,0,0,0,0,0,0,0,0,0,0,89400,5825,0,2982,0,1500,5000,0,, 
313432,548160,12-NOV-2024 17.33.02,2015,166.3,191.6,160.6,31,42,1658,,31,,,,,0,807,0,0,0,0,0,0,0,0,0,0,0,89000,5766,0,2164,0,1547,4800,0,, 
313434,548161,12-NOV-2024 18.23.11,2015,165.8,185.1,156.1,29,40.4,1660,,29,,,,,0,806,0,0,0,0,0,0,0,0,0,0,0,84500,5734,0,2787,0,1499,5000,0,, 
313438,548162,12-NOV-2024 19.11.21,2015,159.2,179.6,151.6,28,39,1666,,28,,,,,0,807,0,0,0,0,0,0,0,0,0,0,0,82400,5418,0,2254,0,1503,5000,0,, 
313441,548163,12-NOV-2024 19.59.32,2015,166.1,180.3,150.3,30,37.6,1670,,30,,,,,0,809,0,0,0,0,0,0,0,0,0,0,0,80900,5366,0,2169,0,1500,5000,0,, 
313444,548164,12-NOV-2024 21.01.42,1011,166.4,179.3,156.3,23,40.4,1675,,23,,,,,0,257,0,0,0,0,0,0,0,0,0,0,0,83400,5992,0,2708,0,1500,5000,0,, 
313447,548165,12-NOV-2024 21.53.12,1011,160.1,190.5,165.5,25,40.2,1670,,25,,,,,0,259,0,0,0,0,0,0,0,0,0,0,0,86700,5851,0,2557,0,1500,5000,0,, 
313450,548166,12-NOV-2024 22.43.42,2015,160.5,189.5,160.5,29,40.3,1646,,29,,,,,0,808,0,0,0,0,0,0,0,0,0,0,0,86200,5689,0,2199,0,1503,5000,0,, 
313454,548167,12-NOV-2024 23.08.30,2015,160.5,90.3,60.3,30,14.3,,,30,,,,,0,0,0,0,0,0,0,0,0,0,0,0,0,30400,2506,0,1205,0,452,2600,0,, 
313457,548167,13-NOV-2024 00.43.32,2015,162.5,,150.5,,41.4,1667,,,,,,,0,310,0,0,0,0,0,0,0,0,0,0,0,85000,5657,0,2988,0,1500,5000,0,, 
313461,548168,13-NOV-2024 01.34.55,2010,161.6,175.8,145.8,30,38.9,1670,,,,30,,,0,306,0,0,0,0,0,0,0,0,0,0,0,82100,5625,0,2551,0,1500,5000,0,, 
313463,548169,13-NOV-2024 02.32.56,2010,164.6,191.2,162.2,29,41.5,1658,,,,29,,,0,306,0,0,0,0,0,0,0,0,0,0,0,89000,5795,0,2633,0,1496,5000,0,, 
313466,548170,13-NOV-2024 03.35.15,2010,164.5,180.9,150.9,30,42.1,1643,,,,30,,,0,305,0,0,0,0,0,0,0,0,0,0,0,85300,5659,0,2840,0,1500,5000,0,, 
313470,548171,13-NOV-2024 04.23.01,2010,162,165.3,135.3,30,37.8,1669,,,,30,,,0,306,0,0,0,0,0,0,0,0,0,0,0,77900,5077,0,2194,0,1498,5000,0,, 
313473,548172,13-NOV-2024 05.15.31,2010,161.9,175,146,29,37.5,1660,,,,29,,,0,309,0,0,0,0,0,0,0,0,0,0,0,80100,6018,0,2821,0,1500,5000,0,, 
313476,548173,13-NOV-2024 06.09.03,5071,162,175,146,29,40.6,1648,,,,29,,,0,1006,0,0,0,0,0,0,0,0,0,0,0,85000,5451,0,2268,0,1499,5000,0,, 
313478,548174,13-NOV-2024 07.00.47,7063,161.4,180.4,150.4,30,38.6,1668,,,,30,,,0,1007,0,0,0,0,0,0,0,0,0,0,0,83000,5817,0,2453,0,1503,5000,0,, 
313482,548175,13-NOV-2024 08.06.41,5040,165.2,196.4,166.4,30,43.9,1643,,,,30,,,0,1007,0,0,0,0,0,0,0,0,0,0,0,93900,6373,0,2525,0,1503,5000,0,, 
313485,548176,13-NOV-2024 08.59.28,5040,157.3,179.2,150.2,29,38.9,1668,,29,,,,,0,1006,0,0,0,0,0,0,0,0,0,0,0,82900,5468,0,1948,0,1503,5000,0,, 
313488,548177,13-NOV-2024 09.54.57,2010,163.4,184.9,154.9,30,40.6,1606,,,30,,,,0,305,0,0,0,0,0,0,0,0,0,0,0,86300,5554,0,2283,0,1503,5000,0,, 
313491,548178,13-NOV-2024 10.48.37,1032,161.3,180.4,151.4,29,39.8,1656,,29,,,,,0,997,0,0,0,0,0,0,0,0,0,0,0,83400,5493,0,2120,0,1503,5000,0,, 
313494,548179,13-NOV-2024 11.51.42,1032,163.3,170.7,142.7,28,40,1653,,,28,,,,0,995,0,0,0,0,0,0,0,0,0,0,0,82500,5430,0,2229,0,1497,5000,0,, 
313499,548180,13-NOV-2024 14.23.07,6040,160.7,55,25,30,40.3,1650,,,30,,,,0,990,0,0,0,0,0,0,0,0,0,0,0,85000,5263,0,2224,0,1503,5000,0,, 
313503,548181,13-NOV-2024 15.30.41,1032,164.4,193.7,162.7,31,44.4,1647,,31,,,,,0,2996,0,0,0,0,0,0,0,0,0,0,0,92500,6144,0,3035,0,1002,5000,0,, 
313506,548182,13-NOV-2024 16.23.29,1010,165.9,190.6,160.6,30,42,1675,,,30,,,,0,254,0,0,0,0,0,0,0,0,0,0,0,85700,5918,0,2550,0,1500,5000,0,, 
313509,548183,13-NOV-2024 17.27.07,1010,167,185,153,32,41.1,1648,,,32,,,,0,239,0,0,0,0,0,0,0,0,0,0,0,83400,5719,0,2348,0,1500,5000,0,, 
313512,548184,13-NOV-2024 18.20.08,1010,166,184.8,156.8,28,41.2,1679,,28,,,,,0,250,0,0,0,0,0,0,0,0,0,0,0,85700,5925,0,2447,0,1499,5000,0,, 
313515,548185,13-NOV-2024 19.10.27,2010,165.3,190.2,160.2,30,40.5,1661,,30,,,,,0,242,0,0,0,0,0,0,0,0,0,0,0,86000,5735,0,2180,0,1507,5000,0,,
