Repository: sanad-code/udacity-aimaster-capstone-ai-programming-foundations-project

# Steel Production Data Analysis — Udacity AI Master Capstone

This project analyzes steel production data to identify key factors affecting energy consumption, quality indicators, and production efficiency. It covers data cleaning, exploratory data analysis (EDA), and visualization of relationships between variables such as DRI Carbon and Silica (SiO2). The insights support data-driven decisions to optimize the steelmaking process.

## What Was Built

A Jupyter Notebook (`data-workflow/data_workflow.ipynb`) that loads, cleans, and analyzes internal steel production heat data, producing visualizations and statistical summaries saved under `outputs/`.

File: data/raw/flat_raw_data.csv (part 54 of 86)
RC,HID,STOP_DATE,STEEL_GRADE,TAPPED_WGT,TOTAL_CHARGE,DRI_CHARGE,SCRAP_CHARGE,POWER_ON_TIME,FINAL_TEMP,TOTAL_C_DRI,LOCAL_SCRAP,HOME_RETURN_SCRAP,IMPORTED_SCRAP,PIG_IRON,DRI_BRIQUETTED,FESI,FEMN,SIMN,FECR,NICKEL,FETI,FEB,FENB,FEP,FEMO,CU,FEV,NITROVAN,ELEC_ENERGY,OXYGEN,COKE_LUMP,MODULE_CARBON,COKE_POWDER,BURNT_LIME,BURNT_DOLAMITE,FLUX,C_ANALYSIS, 
313518,548186,13-NOV-2024 20.00.39,2010,163.1,185.9,153.9,32,40.8,1575,,,32,,,,0,257,0,0,0,0,0,0,0,0,0,0,0,86000,5631,0,2521,0,1662,5000,0,, 
313521,548187,13-NOV-2024 20.49.28,2010,167.4,179.9,153.9,26,37.1,1647,,26,,,,,0,258,0,0,0,0,0,0,0,0,0,0,0,77900,5661,0,1987,0,1662,5000,0,, 
313524,548188,13-NOV-2024 21.38.05,2010,164.9,176.1,146.1,30,37.4,1657,,,30,,,,0,257,0,0,0,0,0,0,0,0,0,0,0,80200,5312,0,2061,0,1500,5000,0,, 
313527,548189,13-NOV-2024 22.28.04,1057,163.9,,143.4,,36.7,1661,,,,,,,0,1004,0,0,0,0,0,0,0,0,0,0,0,78600,5401,0,2085,0,1500,5000,0,, 
313530,548190,13-NOV-2024 23.29.38,1058,162.6,192.7,161.7,31,42,1661,,31,,,,,0,998,0,0,0,0,0,0,0,0,0,0,0,88500,6451,0,2976,0,1498,5000,0,, 
313533,548191,14-NOV-2024 00.37.14,1058,163.7,185.1,153.1,32,41.5,1657,,32,,,,,0,1005,0,0,0,0,0,0,0,0,0,0,0,86000,6553,0,3338,0,1500,5000,0,, 
313537,548192,14-NOV-2024 01.29.04,2032,162.9,185.9,156.9,29,40.5,1669,,,,29,,,0,1004,0,0,0,0,0,0,0,0,0,0,0,87800,5668,0,2115,0,1500,5000,0,, 
313539,548193,14-NOV-2024 02.19.53,2032,166.5,181,151,30,38,1661,,,,30,,,0,993,0,0,0,0,0,0,0,0,0,0,0,83000,5754,0,2475,0,1500,5000,0,, 
313542,548194,14-NOV-2024 03.11.07,2032,163.8,179.8,148.8,31,38.4,1663,,,,31,,,0,1007,0,0,0,0,0,0,0,0,0,0,0,82000,5868,0,2360,0,1500,5000,0,, 
313545,548195,14-NOV-2024 04.00.58,2032,163.5,,150,,39.3,1647,,,,,,,0,1006,0,0,0,0,0,0,0,0,0,0,0,83100,5584,0,2236,0,1500,5000,0,, 
313547,548196,14-NOV-2024 04.48.24,2032,162.6,,150,,37.4,1664,,,,,,,0,896,0,0,0,0,0,0,0,0,0,0,0,81100,5529,0,2089,0,1500,5000,0,, 
313550,548197,14-NOV-2024 05.38.55,2032,161.5,178.8,146.8,32,39.1,1688,,,21.86,10.14,,,0,907,0,0,0,0,0,0,0,0,0,0,0,81800,5548,0,2087,0,1497,5000,0,, 
313554,548198,14-NOV-2024 06.27.29,2032,163.8,180.6,151.6,29,38.7,1657,,,29,,,,0,899,0,0,0,0,0,0,0,0,0,0,0,83000,5784,0,2012,0,1498,5000,0,, 
313556,548199,14-NOV-2024 07.39.04,2032,164.4,186,154,32,43.6,1658,,,32,,,,0,908,0,0,0,0,0,0,0,0,0,0,0,91000,6149,0,2674,0,1000,5600,0,, 
313559,548200,14-NOV-2024 08.40.27,2032,155.7,180.8,151.8,29,40.7,1623,,,29,,,,0,907,0,0,0,0,0,0,0,0,0,0,0,85700,6291,0,2763,0,1500,5000,0,, 
313563,548201,14-NOV-2024 09.30.23,2032,159.7,180.6,153.6,27,39.3,1639,,,27,,,,0,900,0,0,0,0,0,0,0,0,0,0,0,83100,5864,0,2281,0,1500,5000,0,, 
313565,548202,14-NOV-2024 10.21.54,2032,159.1,183.3,160.3,23,38.6,1671,,,23,,,,0,900,0,0,0,0,0,0,0,0,0,0,0,83700,5856,0,2158,0,1499,5000,0,, 
313569,548203,14-NOV-2024 11.15.07,2032,164.1,183.3,150.3,33,39.8,1631,,33,,,,,0,900,0,0,0,0,0,0,0,0,0,0,0,84300,5815,0,2454,0,1500,5000,0,, 
313572,548204,14-NOV-2024 12.04.34,2032,157,164.2,136.2,28,35.5,1648,,28,,,,,0,906,0,0,0,0,0,0,0,0,0,0,0,74800,5360,0,2512,0,1500,5000,0,, 
313575,548205,14-NOV-2024 13.07.09,2032,164,188,158,30,41.1,1661,,,30,,,,0,898,0,0,0,0,0,0,0,0,0,0,0,84800,6047,0,2074,0,1499,4900,0,, 
313578,548206,14-NOV-2024 14.03.13,2010,165.2,186.8,159.8,27,39.5,1668,,,27,,,,0,308,0,0,0,0,0,0,0,0,0,0,0,84400,5896,0,2021,0,1500,5000,0,, 
313581,548207,14-NOV-2024 15.05.35,1010,167.6,185.4,159.4,26,42.4,1651,,,26,,,,0,300,0,0,0,0,0,0,0,0,0,0,0,83900,6155,0,2620,0,1500,5100,0,, 
313585,548208,14-NOV-2024 16.07.40,1010,161.5,188.8,155.8,33,42.1,1686,,33,,,,,0,262,0,0,0,0,0,0,0,0,0,0,0,84700,5802,0,2110,0,1249,5000,0,, 
313587,548209,14-NOV-2024 16.59.13,1010,164.7,180.2,148.2,32,37.6,1662,,,32,,,,0,244,0,0,0,0,0,0,0,0,0,0,0,79500,5468,0,1922,0,1530,4700,0,, 
313590,548210,14-NOV-2024 17.51.34,2011,165.1,181.4,150.4,31,38.5,1655,,31,,,,,0,256,0,0,0,0,0,0,0,0,0,0,0,80600,5673,0,2148,0,1500,5000,0,, 
313593,548211,14-NOV-2024 18.43.23,1010,167.8,185.1,151.1,34,39.1,1675,,34,,,,,0,257,0,0,0,0,0,0,0,0,0,0,0,83000,5753,0,2180,0,1500,4800,0,, 
313596,548212,14-NOV-2024 19.34.23,2032,164,186.3,151.3,35,38.2,1635,,35,,,,,0,0,0,0,0,0,0,0,0,0,0,0,0,81200,5719,0,2034,0,1499,5000,0,, 
313599,548213,14-NOV-2024 20.22.44,2032,164.9,181.4,151.4,30,38.1,1643,,,30,,,,0,0,0,0,0,0,0,0,0,0,0,0,0,80700,5359,0,1777,0,1499,5000,0,, 
313602,548214,14-NOV-2024 21.10.50,2032,165.9,184.3,155.3,29,38.7,1641,,,29,,,,0,894,0,0,0,0,0,0,0,0,0,0,0,81500,5734,0,2255,0,1499,5000,0,, 
313605,548215,14-NOV-2024 21.59.40,2032,168.5,180,153,27,36.2,1642,,27,,,,,0,900,0,0,0,0,0,0,0,0,0,0,0,79100,5581,0,1787,0,1499,5000,0,, 
313608,548216,14-NOV-2024 22.53.19,2032,164.5,184.9,156.9,28,38.3,1646,,28,,,,,0,255,0,0,0,0,0,0,0,0,0,0,0,82300,5622,0,1781,0,1500,5000,0,, 
313611,548217,14-NOV-2024 23.43.53,2010,158.5,189.5,160.5,29,39.1,1683,,,29,,,,0,306,0,0,0,0,0,0,0,0,0,0,0,86800,5888,0,2478,0,1508,4700,0,, 
313614,548218,15-NOV-2024 00.36.13,1011,166.6,187.3,159.3,28,39.1,1610,,,14.96,13.04,,,0,311,0,0,0,0,0,0,0,0,0,0,0,86100,5367,0,1878,0,1512,5000,0,, 
313617,548219,15-NOV-2024 01.24.20,2010,166.7,184.1,155.1,29,38.1,1680,,,21.16,7.84,,,0,291,0,0,0,0,0,0,0,0,0,0,0,84000,5516,0,2313,0,1508,5000,0,, 
313620,548220,15-NOV-2024 02.16.13,2010,153.6,184.1,156.1,28,38.2,1650,,,16.92,11.08,,,0,304,0,0,0,0,0,0,0,0,0,0,0,85200,5434,0,2489,0,1551,5000,0,, 
313623,548221,15-NOV-2024 03.06.09,2010,160.7,187.7,160.7,27,38.2,1638,,,,27,,,0,308,0,0,0,0,0,0,0,0,0,0,0,85000,5505,0,2062,0,1512,5000,0,, 
313626,548222,15-NOV-2024 04.04.11,1032,167,179.69,150.7,28.99,38.8,1644,,,16.31,12.68,,,0,906,0,0,0,0,0,0,0,0,0,0,0,81900,5768,0,2279,0,1507,5200,0,, 
313629,548223,15-NOV-2024 05.09.17,1032,166.3,182.89,155.6,27.29,40.8,1666,,,8.97,18.32,,,0,906,0,0,0,0,0,0,0,0,0,0,0,84900,5827,0,2403,0,1512,5000,0,, 
313633,548224,15-NOV-2024 06.00.10,1032,160.4,187.23,154.1,33.13,39,1661,,,19.23,13.9,,,0,909,0,0,0,0,0,0,0,0,0,0,0,85000,5618,0,2382,0,1552,5000,0,, 
313635,548225,15-NOV-2024 06.55.40,1032,160.9,,159.7,,39.3,1650,,,,,,,0,900,0,0,0,0,0,0,0,0,0,0,0,86000,5769,0,2315,0,1512,5000,0,, 
313639,548226,15-NOV-2024 07.51.15,1032,161.4,195.9,168.9,27,35.6,1615,,,27,,,,0,898,0,0,0,0,0,0,0,0,0,0,0,84300,6189,0,2343,0,1503,5300,0,, 
313641,548227,15-NOV-2024 08.43.26,1032,167.4,194.9,168.9,26,38.9,1632,,26,,,,,0,901,0,0,0,0,0,0,0,0,0,0,0,84500,5425,0,2215,0,1503,5300,0,, 
313645,548228,15-NOV-2024 09.31.25,1032,158.8,190,162,28,38.3,1658,,,28,,,,0,909,0,0,0,0,0,0,0,0,0,0,0,84400,5577,0,2320,0,1503,5000,0,, 
313648,548229,15-NOV-2024 10.23.16,1032,166.3,179.5,152.5,27,37.8,1640,,,27,,,,0,908,0,0,0,0,0,0,0,0,0,0,0,82200,6393,0,3501,0,1503,5000,0,, 
313651,548230,15-NOV-2024 11.18.46,1032,167.2,181.8,153.3,28.5,40.8,1634,,,28.5,,,,0,895,0,0,0,0,0,0,0,0,0,0,0,81500,6016,0,2479,0,1503,5000,0,, 
313654,548231,15-NOV-2024 12.18.55,1032,168.3,186.4,159.4,27,40.4,1648,,,27,,,,0,904,0,0,0,0,0,0,0,0,0,0,0,84400,6366,0,3239,0,1502,5200,0,, 
313657,548232,15-NOV-2024 13.15.16,1010,158.3,190,164,26,43.1,1643,,,26,,,,0,301,0,0,0,0,0,0,0,0,0,0,0,87100,6883,0,2965,0,1502,5200,0,, 
313660,548233,15-NOV-2024 14.01.26,1010,167.1,175.4,146.4,29,36.6,1614,,,29,,,,0,288,0,0,0,0,0,0,0,0,0,0,0,78000,5713,0,2279,0,1502,5100,0,, 
313663,548234,15-NOV-2024 14.51.39,1010,165.7,160.5,134.5,26,36.4,1626,,,26,,,,0,300,0,0,0,0,0,0,0,0,0,0,0,77000,5050,0,1823,0,1503,5000,0,, 
313666,548235,15-NOV-2024 15.51.47,1032,165.6,199.5,171.5,28,42.5,1641,,,28,,,,0,991,0,0,0,0,0,0,0,0,0,0,0,89900,6481,0,3007,0,1503,5300,0,, 
313669,548236,15-NOV-2024 16.43.15,1032,165,199.9,169.9,30,41.7,1645,,30,,,,,0,1004,0,0,0,0,0,0,0,0,0,0,0,88900,6022,0,2464,0,1503,5000,0,, 
313672,548237,15-NOV-2024 17.33.26,1032,164.6,189.8,158.8,31,39.6,1667,,31,,,,,0,1004,0,0,0,0,0,0,0,0,0,0,0,85400,5757,0,2048,0,1500,5000,0,, 
313675,548238,15-NOV-2024 18.26.19,5082,168.1,201.7,169.7,32,41,1652,,32,,,,,0,989,0,0,0,0,0,0,0,0,0,0,0,90000,6274,0,2567,0,1500,5000,0,, 
313679,548239,15-NOV-2024 19.15.13,5082,167.7,184.2,155.2,29,38.7,1652,,,29,,,,0,1003,0,0,0,0,0,0,0,0,0,0,0,84500,5527,0,2220,0,1500,5000,0,, 
313681,548240,15-NOV-2024 20.14.41,8064,161.8,189.5,159.5,30,39.7,1647,,,30,,,,0,1003,0,0,0,0,0,0,0,0,0,0,0,86600,5920,0,2029,0,1500,5000,0,, 
313683,548241,15-NOV-2024 21.18.22,5040,161.2,190.6,162.6,28,42.4,1654,,28,,,,,0,991,0,0,0,0,0,0,0,0,0,0,0,88500,5784,0,2406,0,1500,5000,0,, 
313686,548242,15-NOV-2024 22.09.21,5040,166.8,184.2,154.2,30,37.8,1656,,,30,,,,0,1003,0,0,0,0,0,0,0,0,0,0,0,81100,5661,0,2299,0,1500,5000,0,, 
313689,548243,15-NOV-2024 23.01.51,5040,166,176.5,148.5,28,38.1,1659,,28,,,,,0,1005,0,0,0,0,0,0,0,0,0,0,0,79900,5812,0,2232,0,1500,5000,0,, 
313692,548244,16-NOV-2024 00.09.22,5042,163.9,190.6,163.6,27,42.4,1628,,,27,,,,0,1007,0,0,0,0,0,0,0,0,0,0,0,90200,5758,0,2471,0,1507,5000,0,, 
313696,548245,16-NOV-2024 00.57.56,1010,161.9,184.3,156.3,28,36.6,1639,,,28,,,,0,308,0,0,0,0,0,0,0,0,0,0,0,82500,5793,0,2151,0,1496,5000,0,, 
313699,548246,16-NOV-2024 01.49.12,1011,167.2,183.69,150.9,32.79,38.5,1660,,,27.1,5.69,,,0,300,0,0,0,0,0,0,0,0,0,0,0,85600,5641,0,2480,0,1508,5000,0,, 
313702,548247,16-NOV-2024 02.43.35,1011,161.9,200.7,168.7,32,40.8,1634,,,32,,,,0,307,0,0,0,0,0,0,0,0,0,0,0,91800,6462,0,2545,0,1507,5000,0,, 
313704,548248,16-NOV-2024 03.36.46,1011,163.8,180.6,150.4,30.2,38.5,1657,,,30.2,,,,0,307,0,0,0,0,0,0,0,0,0,0,0,84800,5492,0,2789,0,1508,5000,0,, 
313708,548249,16-NOV-2024 04.32.27,1015,164.8,171.16,140.5,30.66,37.4,1674,,,30.66,,,,0,809,0,0,0,0,0,0,0,0,0,0,0,81700,5763,0,3042,0,1512,5000,0,, 
313711,548250,16-NOV-2024 05.21.46,1015,166.6,171.5,140.5,31,33.3,1706,,,23.77,7.23,,,0,808,0,0,0,0,0,0,0,0,0,0,0,70400,4988,0,2276,0,1512,5000,0,, 
313714,548251,16-NOV-2024 07.10.02,5040,155.9,189.53,158.7,30.83,39.6,1655,,,24.14,6.69,,,0,800,0,0,0,0,0,0,0,0,0,0,0,86000,6075,240,2054,0,1551,5000,0,, 
313718,548252,16-NOV-2024 08.10.02,1032,167.2,190.8,160.8,30,41.5,1627,,,30,,,,0,1004,0,0,0,0,0,0,0,0,0,0,0,90000,6482,0,2915,0,1503,5000,0,, 
313721,548253,16-NOV-2024 09.01.32,5040,166.3,189.6,160.6,29,39.1,1675,,,29,,,,0,999,0,0,0,0,0,0,0,0,0,0,0,84700,6010,0,2121,0,1503,5300,0,, 
313724,548254,16-NOV-2024 09.58.32,5040,164.9,186.6,156.6,30,38.6,1662,,,30,,,,0,1002,0,0,0,0,0,0,0,0,0,0,0,83800,6209,0,2319,0,1501,5000,0,, 
313727,548255,16-NOV-2024 10.52.11,5040,166.9,185.6,156.6,29,38.5,1659,,,29,,,,0,1006,0,0,0,0,0,0,0,0,0,0,0,85100,5782,0,2465,0,1503,4800,0,, 
313729,548256,16-NOV-2024 11.56.02,1032,157.6,196.3,167.3,29,43.7,1635,,29,,,,,0,998,0,0,0,0,0,0,0,0,0,0,0,87400,6805,0,2858,0,1503,5300,0,, 
313732,548257,16-NOV-2024 12.46.07,1032,167.2,189.9,161.9,28,38.7,1656,,,28,,,,0,1004,0,0,0,0,0,0,0,0,0,0,0,86300,5866,0,1867,0,1503,5000,0,, 
313735,548258,16-NOV-2024 13.39.39,1032,167.7,182.6,151.6,31,40.2,1668,,,31,,,,0,1003,0,0,0,0,0,0,0,0,0,0,0,87000,5952,0,2739,0,1503,5000,0,, 
313738,548259,16-NOV-2024 14.45.52,1032,167.2,182.6,151.6,31,38.2,1641,,,31,,,,0,999,0,0,0,0,0,0,0,0,0,0,0,77000,5720,0,2239,0,1508,5000,0,, 
313742,548260,16-NOV-2024 15.47.43,1032,162.1,186,156,30,41.9,1637,,,30,,,,0,1000,0,0,0,0,0,0,0,0,0,0,0,87000,5494,0,2297,0,1500,5000,0,, 
313746,548261,16-NOV-2024 16.39.08,1032,160.3,,151,,34.9,1673,,,,,,,0,1005,0,0,0,0,0,0,0,0,0,0,0,81600,5658,0,2250,0,1500,5000,0,, 
313749,548262,16-NOV-2024 17.30.42,1015,162.1,186.3,155.3,31,39.4,1645,,31,,,,,0,795,0,0,0,0,0,0,0,0,0,0,0,86600,5691,0,2147,0,1494,5000,0,, 
313752,548263,16-NOV-2024 18.29.47,1015,162.7,190.9,161.9,29,42,1651,,,29,,,,0,787,0,0,0,0,0,0,0,0,0,0,0,88000,6070,0,2311,0,1500,5100,0,, 
313756,548264,16-NOV-2024 20.20.52,1030,162.2,,155.8,,38.9,1682,,,,,,,0,1001,0,0,0,0,0,0,0,0,0,0,0,85300,5834,0,1956,0,1498,5000,0,, 
313759,548265,16-NOV-2024 21.09.51,1030,162.3,182,152,30,35.9,1640,,30,,,,,0,998,0,0,0,0,0,0,0,0,0,0,0,79400,5621,0,1928,0,1500,5000,0,, 
313762,548266,16-NOV-2024 22.01.01,1032,162.2,185.9,157.9,28,39.1,1650,,28,,,,,0,999,0,0,0,0,0,0,0,0,0,0,0,84900,5626,0,2005,0,1500,5000,0,, 
313765,548267,16-NOV-2024 22.57.03,1015,162.5,194.1,164.1,30,42.3,1642,,,,,,,0,800,0,0,0,0,0,0,0,0,0,0,0,90500,6382,0,3063,0,1500,5000,0,, 
313768,548268,16-NOV-2024 23.49.43,1011,156.5,187.8,160.8,27,39.9,1666,,,27,,,,0,306,0,0,0,0,0,0,0,0,0,0,0,87700,6035,0,2543,0,1500,5000,0,, 
313771,548269,17-NOV-2024 00.45.43,1011,166.7,181.09,149.1,31.99,39.3,1646,,,16.87,15.12,,,0,305,0,0,0,0,0,0,0,0,0,0,0,84100,5506,0,2478,0,1499,5000,0,, 
313774,548270,17-NOV-2024 01.49.54,1032,160.5,177.09,149.1,27.99,40.5,1652,,,17,10.99,,,0,900,0,0,0,0,0,0,0,0,0,0,0,85000,5827,0,3094,0,1500,5200,0,, 
313778,548271,17-NOV-2024 02.39.14,1032,165.9,180.6,150.6,30,37.4,1638,,,23.9,6.1,,,0,908,0,0,0,0,0,0,0,0,0,0,0,83100,5550,0,2147,0,1500,5000,0,, 
313781,548272,17-NOV-2024 03.28.03,1030,166,177.5,150.5,27,37.2,1658,,,9.84,17.16,,,0,907,0,0,0,0,0,0,0,0,0,0,0,82600,5418,0,2336,0,1500,5000,0,, 
313784,548273,17-NOV-2024 04.16.53,1032,160,179.29,151.3,27.99,38.4,1650,,,20.1,7.89,,,0,906,0,0,0,0,0,0,0,0,0,0,0,83600,5537,0,2487,0,1497,5000,0,, 
313787,548274,17-NOV-2024 05.20.47,1032,164.4,180.7,153.7,27,38.7,1655,,,27,,,,0,907,0,0,0,0,0,0,0,0,0,0,0,85000,5622,0,2477,0,1498,5000,0,, 
313790,548275,17-NOV-2024 06.58.15,1032,164.3,211.7,181.7,30,45.9,1659,,,16.2,13.8,,,0,907,0,0,0,0,0,0,0,0,0,0,0,93200,7023,0,3153,0,1503,5600,0,, 
313792,548276,17-NOV-2024 08.10.33,1032,166.3,185.4,157.4,28,51.5,1650,,,28,,,,0,909,0,0,0,0,0,0,0,0,0,0,0,95700,6804,0,3461,0,1503,6000,0,, 
313796,548277,17-NOV-2024 09.15.44,1032,164.8,185.2,154.2,31,49.5,1630,,,31,,,,0,899,0,0,0,0,0,0,0,0,0,0,0,86800,6072,0,3203,0,1503,5000,0,, 
313799,548278,17-NOV-2024 10.23.54,1032,160.7,173.9,143.9,30,40.3,1659,,,30,,,,0,907,0,0,0,0,0,0,0,0,0,0,0,81700,5583,0,2470,0,1503,5100,0,, 
313802,548279,17-NOV-2024 11.18.04,1032,167.2,160.4,130.2,30.2,35.3,1664,,,30.2,,,,0,906,0,0,0,0,0,0,0,0,0,0,0,74000,5314,0,2582,0,1498,5000,0,, 
313805,548280,17-NOV-2024 12.36.15,1032,162,191.1,162.1,29,45.4,1638,,,29,,,,0,906,0,0,0,0,0,0,0,0,0,0,0,90100,6907,0,3055,0,1498,5100,0,, 
313808,548281,17-NOV-2024 13.38.03,2010,165,193.5,165.5,28,44.9,1637,,,28,,,,0,307,0,0,0,0,0,0,0,0,0,0,0,91000,6423,0,3230,0,1552,5200,0,, 
313811,548282,17-NOV-2024 14.30.49,2010,170.4,182.1,152.1,30,38.4,1661,,30,,,,,0,306,0,0,0,0,0,0,0,0,0,0,0,83000,5975,0,2585,0,1507,5000,0,, 
313814,548283,17-NOV-2024 15.35.00,2010,163.8,180.3,152.3,28,39.7,1623,,,28,,,,0,306,0,0,0,0,0,0,0,0,0,0,0,87800,5605,0,2364,0,1499,5400,0,, 
313817,548284,17-NOV-2024 16.27.23,2010,164.1,189.4,161.4,28,40.2,1669,,28,,,,,0,305,0,0,0,0,0,0,0,0,0,0,0,88500,6117,0,2710,0,1499,5000,0,, 
313819,548285,17-NOV-2024 17.22.10,1011,164,198.1,168.1,30,40.7,1662,,30,,,,,0,253,0,0,0,0,0,0,0,0,0,0,0,90200,6198,0,2313,0,1499,5000,0,, 
313823,548286,17-NOV-2024 18.12.14,1011,163,180,150,30,38.3,1656,,,,30,,,0,250,0,0,0,0,0,0,0,0,0,0,0,85000,5390,0,2446,0,1499,5000,0,, 
313826,548287,17-NOV-2024 19.09.31,1011,164.4,191.8,162.8,29,40.5,1654,,,,,,,0,253,0,0,0,0,0,0,0,0,0,0,0,89400,6311,0,2797,0,1503,5000,0,, 
313829,548288,17-NOV-2024 20.05.40,1011,163.4,188.8,157.8,31,41,1664,,,,,,,0,253,0,0,0,0,0,0,0,0,0,0,0,88400,5962,0,2503,0,1497,5000,0,, 
313832,548289,17-NOV-2024 20.56.35,2015,164.4,191,161,30,38.2,1664,,30,,,,,0,802,0,0,0,0,0,0,0,0,0,0,0,84700,6051,0,2533,0,1500,5000,0,, 
313835,548290,17-NOV-2024 22.16.09,2015,164.3,193.2,162.2,31,42,1656,,31,,,,,0,810,0,0,0,0,0,0,0,0,0,0,0,92000,6171,0,2536,0,1500,5000,0,, 
313838,548291,17-NOV-2024 23.13.00,1015,161.6,,162.2,,39.4,1655,,,,,,,0,804,0,0,0,0,0,0,0,0,0,0,0,84000,5813,0,2582,0,1500,5000,0,, 
313841,548292,18-NOV-2024 00.09.23,1015,164.5,,159.9,,39.9,1675,,,,,,,0,798,0,0,0,0,0,0,0,0,0,0,0,87400,6461,0,2368,0,1552,5000,0,, 
313843,548293,18-NOV-2024 00.57.50,1015,160.5,190.4,161.4,29,38.8,1647,,,16.96,12.04,,,0,807,0,0,0,0,0,0,0,0,0,0,0,87100,5353,0,1646,0,1498,5000,0,, 
313845,548294,18-NOV-2024 01.48.54,1015,161.5,187.9,159.9,28,37.8,1641,,,16.06,11.94,,,0,806,0,0,0,0,0,0,0,0,0,0,0,85800,5853,0,1680,0,1498,5000,0,, 
313849,548295,18-NOV-2024 02.38.23,1015,161,33.4,3.4,30,38.5,1671,,,30,,,,0,807,0,0,0,0,0,0,0,0,0,0,0,84600,5525,0,2016,0,1497,5000,0,, 
313852,548296,18-NOV-2024 03.27.29,1015,164.7,185.2,158.2,27,37.5,1627,,,27,,,,0,808,0,0,0,0,0,0,0,0,0,0,0,84100,5820,0,2280,0,1498,5000,0,, 
313855,548297,18-NOV-2024 04.15.39,1015,161.4,185.4,156.4,29,38.2,1616,,,29,,,,0,810,0,0,0,0,0,0,0,0,0,0,0,85200,5381,0,2263,0,1500,5000,0,, 
313858,548298,18-NOV-2024 05.21.37,1015,163.3,168,140,28,37.7,1646,,,28,,,,0,809,0,0,0,0,0,0,0,0,0,0,0,78800,5237,0,1876,0,1500,4400,0,, 
313860,548299,18-NOV-2024 06.11.07,1015,160.4,170.5,143.5,27,37.3,,,,27,,,,0,809,0,0,0,0,0,0,0,0,0,0,0,79100,5511,0,1933,0,1508,4800,0,, 
313865,548300,18-NOV-2024 07.12.15,2032,165,198.1,170.1,28,43.2,1653,,,28,,,,0,807,0,0,0,0,0,0,0,0,0,0,0,93300,6668,0,2560,0,1508,5300,0,, 
313868,548301,18-NOV-2024 08.03.56,1063,164.1,,162.3,,39.6,1680,,,,,,,0,998,0,0,0,0,0,0,0,0,0,0,0,85400,5912,0,1430,0,1661,5000,0,, 
313871,548302,18-NOV-2024 08.56.41,1032,163.4,188.9,159.9,29,40.2,1624,,29,,,,,0,999,0,0,0,0,0,0,0,0,0,0,0,83100,6010,0,1878,0,1500,5000,0,, 
313874,548303,18-NOV-2024 09.59.28,1032,161.9,218,183,35,46.8,1620,,35,,,,,0,988,0,0,0,0,0,0,0,0,0,0,0,101300,6828,0,2417,0,1553,5100,0,, 
313877,548304,18-NOV-2024 11.22.39,1063,164.2,154.9,123.9,31,41.4,1668,,31,,,,,0,253,0,0,0,0,0,0,0,0,0,0,0,87700,5467,0,1869,0,998,5400,0,, 
313880,548305,18-NOV-2024 12.09.28,1030,163.4,170,138,32,36.1,1646,,32,,,,,0,1004,0,0,0,0,0,0,0,0,0,0,0,76900,5013,0,2004,0,1500,5000,0,, 
313883,548306,18-NOV-2024 12.56.49,1030,166.7,165.2,134.2,31,34.8,1657,,,31,,,,0,1005,0,0,0,0,0,0,0,0,0,0,0,74300,5271,0,1939,0,1500,5000,0,, 
313885,548307,18-NOV-2024 14.17.46,1032,163.3,190.1,159.1,31,41.3,1666,,31,,,,,0,795,0,0,0,0,0,0,0,0,0,0,0,87100,6143,0,2555,0,1500,5000,0,, 
313887,548308,18-NOV-2024 15.19.31,1032,162.8,191.4,161.4,30,41.6,1656,,30,,,,,0,795,0,0,0,0,0,0,0,0,0,0,0,88500,6140,0,2569,0,1000,5000,0,, 
313891,548309,18-NOV-2024 16.23.18,1032,163.8,193,164,29,35.6,1657,,,,,,,0,797,0,0,0,0,0,0,0,0,0,0,0,82100,6140,272,2116,0,1500,5100,0,, 
313895,548310,18-NOV-2024 17.21.47,1015,159.4,193.2,159.2,34,39.6,1643,,34,,,,,0,787,0,0,0,0,0,0,0,0,0,0,0,88300,5938,0,2312,0,1500,5000,0,, 
313899,548311,18-NOV-2024 17.12.13,1015,163.1,188.8,157.8,31,39.2,1644,,,,,,,0,799,0,0,0,0,0,0,0,0,0,0,0,86800,5711,0,2388,0,1498,5000,0,, 
313902,548312,18-NOV-2024 19.02.31,1015,161.5,184.7,155.7,29,39.1,1651,,,,,,,0,799,0,0,0,0,0,0,0,0,0,0,0,85600,5700,0,2703,0,1499,5000,0,, 
313905,548313,18-NOV-2024 20.04.53,1015,163.2,180.7,151.7,29,41.4,1663,,29,,,,,0,806,0,0,0,0,0,0,0,0,0,0,0,86400,5357,0,2040,0,1497,5000,0,, 
313908,548314,18-NOV-2024 20.55.09,1063,158.6,185,154,31,38.8,1657,,31,,,,,0,999,0,0,0,0,0,0,0,0,0,0,0,84100,5703,0,2312,0,1500,5000,0,, 
313911,548315,18-NOV-2024 21.49.52,1063,158.9,185,155,30,40.7,1667,,30,,,,,0,1008,0,0,0,0,0,0,0,0,0,0,0,87000,5772,0,2176,0,1500,5000,0,, 
313914,548316,18-NOV-2024 22.55.24,1063,163.1,185.6,154.6,31,39.7,1685,,31,,,,,0,1005,0,0,0,0,0,0,0,0,0,0,0,87500,5903,0,2390,0,1500,5000,0,, 
313917,548317,18-NOV-2024 23.42.54,1063,161.5,191,158,33,38.1,1625,,,33,,,,0,996,0,0,0,0,0,0,0,0,0,0,0,85500,5444,0,1901,0,1499,5000,0,, 
313919,548318,19-NOV-2024 00.34.28,1030,161.4,190.4,158.4,32,38.6,1633,,,32,,,,0,1006,0,0,0,0,0,0,0,0,0,0,0,84500,5787,0,1626,0,1500,5000,0,, 
313922,548319,19-NOV-2024 01.24.45,1030,167.7,190.3,158.3,32,39.7,1698,,,10.15,21.85,,,0,1010,0,0,0,0,0,0,0,0,0,0,0,86900,5828,0,2218,0,1500,5000,0,, 
313925,548320,19-NOV-2024 02.16.58,1032,161.6,176.9,145.9,31,38.9,1677,,,31,,,,0,1006,0,0,0,0,0,0,0,0,0,0,0,82900,5654,0,2340,0,1500,4800,0,, 
313928,548321,19-NOV-2024 03.24.08,1056,162.3,180,149,31,40.5,1660,,,31,,,,0,1005,0,0,0,0,0,0,0,0,0,0,0,86000,6218,0,2994,0,1500,5000,0,, 
313931,548322,19-NOV-2024 04.12.54,5042,168.5,182.49,150.5,31.99,37.9,1665,,,19.15,12.84,,,0,1009,0,0,0,0,0,0,0,0,0,0,0,83700,5461,0,1836,0,1500,5000,0,, 
313934,548323,19-NOV-2024 05.04.04,5095,166.4,187.29,156.3,30.99,39,1640,,,8.36,22.63,,,0,1005,0,0,0,0,0,0,0,0,0,0,0,86500,5844,0,1987,0,1500,5000,0,, 
313937,548324,19-NOV-2024 05.58.23,5095,166.3,190,160,30,38.4,1656,,,18.79,11.21,,,0,1005,0,0,0,0,0,0,0,0,0,0,0,84300,5651,0,2510,0,1498,5000,0,, 
313940,548325,19-NOV-2024 06.57.38,5095,161.9,192,160,32,39.9,1654,,,32,,,,0,1005,0,0,0,0,0,0,0,0,0,0,0,86000,5850,0,2343,0,1498,5000,0,, 
313944,548326,19-NOV-2024 07.50.08,5095,165.3,185.2,153.2,32,39.5,1647,,,32,,,,0,1005,0,0,0,0,0,0,0,0,0,0,0,85000,5794,0,1815,0,1500,5000,0,, 
313946,548327,19-NOV-2024 08.40.34,5095,165.9,190.1,160.1,30,39.5,1662,,,30,,,,0,1003,0,0,0,0,0,0,0,0,0,0,0,86200,5819,0,2295,0,1500,5000,0,, 
313950,548328,19-NOV-2024 09.35.09,5095,165.8,191,160,31,39,1652,,,31,,,,0,1004,0,0,0,0,0,0,0,0,0,0,0,84300,5860,0,1872,0,1659,5000,0,, 
313953,548329,19-NOV-2024 10.25.14,5095,164.4,190.9,160.9,30,38.8,1659,,,30,,,,0,1006,0,0,0,0,0,0,0,0,0,0,0,85800,5921,0,2335,0,1500,5000,0,, 
313956,548330,19-NOV-2024 11.18.55,5095,164.5,190,160,30,41.1,1676,,,30,,,,0,993,0,0,0,0,0,0,0,0,0,0,0,87900,5921,0,1992,0,1500,5000,0,, 
313959,548331,19-NOV-2024 12.19.17,1014,166.6,177.9,150.9,27,39.5,1646,,27,,,,,0,244,0,0,0,0,0,0,0,0,0,0,0,80500,5855,0,2358,0,1000,4500,0,, 
313962,548332,19-NOV-2024 13.32.04,1014,166.9,184.9,159.9,25,46.5,1636,,25,,,,,0,257,0,0,0,0,0,0,0,0,0,0,0,91400,6477,0,2792,0,1500,4500,0,, 
313966,548333,19-NOV-2024 14.24.57,5042,166.6,184,154,30,40.2,1638,,30,,,,,0,998,0,0,0,0,0,0,0,0,0,0,0,83700,5776,0,2385,0,1500,4500,0,, 
313968,548334,19-NOV-2024 15.21.41,2030,167.5,191.8,160.8,31,41,1641,,,31,,,,0,1005,0,0,0,0,0,0,0,0,0,0,0,84700,6264,0,2442,0,2000,4500,0,, 
313972,548335,19-NOV-2024 16.15.24,1032,164.6,190,160,30,39.9,1656,,30,,,,,0,1003,0,0,0,0,0,0,0,0,0,0,0,87000,5906,0,2091,0,2000,4500,0,, 
313975,548336,19-NOV-2024 17.08.59,1032,167.5,182,152,30,38.1,1687,,,,30,,,0,1009,0,0,0,0,0,0,0,0,0,0,0,83000,6125,0,1968,0,2000,4500,0,, 
313977,548337,19-NOV-2024 18.21.04,1010,168,192,161,31,41.4,1681,,31,,,,,0,292,0,0,0,0,0,0,0,0,0,0,0,89000,6475,0,2042,0,2000,4500,0,, 
313980,548338,19-NOV-2024 19.16.24,1010,161.7,190.9,158.9,32,40.8,1663,,32,,,,,0,308,0,0,0,0,0,0,0,0,0,0,0,89000,5985,0,2535,0,1997,4500,0,, 
313983,548339,19-NOV-2024 20.15.19,1010,160.5,191,160,31,39.2,1674,,,,31,,,0,307,0,0,0,0,0,0,0,0,0,0,0,85000,6011,0,2110,0,2000,4500,0,, 
313986,548340,19-NOV-2024 21.25.04,1010,161.9,191.2,160.2,31,42.8,1652,,,,,,,0,300,0,0,0,0,0,0,0,0,0,0,0,88000,6042,0,2309,0,1000,4500,0,, 
313990,548341,19-NOV-2024 22.19.09,1015,162.1,180,151,29,40,1638,,29,,,,,0,799,0,0,0,0,0,0,0,0,0,0,0,85900,5785,0,2048,0,1999,4500,0,, 
313993,548342,19-NOV-2024 23.26.30,1015,165.7,,169.2,,45.5,1643,,,,,,,0,806,0,0,0,0,0,0,0,0,0,0,0,90000,6917,0,3059,0,1999,4500,0,, 
313995,548343,20-NOV-2024 00.31.30,2010,170.2,185.5,155.5,30,41.7,1663,,,30,,,,0,305,0,0,0,0,0,0,0,0,0,0,0,85200,6524,0,3114,0,1998,4500,0,, 
313999,548344,20-NOV-2024 01.36.44,1015,171.9,171.1,140.1,31,39.5,1643,,,31,,,,0,810,0,0,0,0,0,0,0,0,0,0,0,75700,5861,0,2394,0,1503,4500,0,, 
314002,548345,20-NOV-2024 03.28.50,1015,167.6,204.3,172.3,32,46.9,1638,,,32,,,,0,806,0,0,0,0,0,0,0,0,0,0,0,97000,6554,0,2935,0,1776,4500,0,, 
314004,548346,20-NOV-2024 04.22.49,1030,166.1,190.9,160.7,30.2,41,1670,,,30.2,,,,0,1006,0,0,0,0,0,0,0,0,0,0,0,89100,6266,0,2065,0,2000,4400,0,, 
314007,548347,20-NOV-2024 05.14.41,1032,165.6,191.2,161.2,30,40.8,1633,,,30,,,,0,1006,0,0,0,0,0,0,0,0,0,0,0,87900,6004,0,2394,0,1500,4500,0,, 
314010,548348,20-NOV-2024 06.05.51,1032,167.5,191.2,161.2,30,36.3,1645,,,30,,,,0,1005,0,0,0,0,0,0,0,0,0,0,0,79300,6015,0,2404,0,2000,4500,0,, 
314013,548349,20-NOV-2024 07.08.29,1032,167,189.2,157.2,32,40.3,1608,,,32,,,,0,1005,0,0,0,0,0,0,0,0,0,0,0,88000,5849,0,2611,0,1999,4900,0,, 
314016,548350,20-NOV-2024 08.01.20,1011,165.5,192.2,160.2,32,40.3,1667,,,32,,,,0,259,0,0,0,0,0,0,0,0,0,0,0,86300,6133,0,2288,0,1999,4500,0,, 
314018,548351,20-NOV-2024 08.50.30,1011,167.2,191.1,160.1,31,39.2,1653,,,31,,,,0,265,0,0,0,0,0,0,0,0,0,0,0,84600,5786,0,1711,0,2000,4500,0,, 
314022,548352,20-NOV-2024 09.43.49,2010,165.9,190,161,29,38.6,1649,,,29,,,,0,252,0,0,0,0,0,0,0,0,0,0,0,84600,5896,0,1823,0,1500,4500,0,, 
314025,548353,20-NOV-2024 10.38.29,2010,164.6,192.2,160.2,32,39.9,1636,,,32,,,,0,265,0,0,0,0,0,0,0,0,0,0,0,85900,6059,0,2082,0,1997,4500,0,, 
314028,548354,20-NOV-2024 11.29.26,2010,163.5,190,160,30,39.4,1651,,30,,,,,0,262,0,0,0,0,0,0,0,0,0,0,0,84600,5683,0,1475,0,1999,4500,0,, 
314031,548355,20-NOV-2024 12.18.55,2010,165,191.7,155.7,36,39.2,1629,,,36,,,,0,262,0,0,0,0,0,0,0,0,0,0,0,84700,5885,0,2137,0,1500,4500,0,, 
314034,548356,20-NOV-2024 13.10.00,2010,166.3,,140,,36.9,1642,,,,,,,0,806,0,0,0,0,0,0,0,0,0,0,0,77300,5553,0,1917,0,1999,4500,0,, 
314038,548357,20-NOV-2024 14.05.46,2015,160.3,159.5,129.5,30,39.6,1688,,,,,,,0,805,0,0,0,0,0,0,0,0,0,0,0,77800,5365,0,2286,0,1996,4500,0,, 
314040,548358,20-NOV-2024 17.12.29,2015,161.1,182.8,151.8,31,60.5,1663,,31,,,,,0,810,0,0,0,0,0,0,0,0,0,0,0,99000,7153,238,2317,0,1999,4700,0,, 
314044,548359,20-NOV-2024 18.14.49,2015,161,181.8,151.8,30,42.8,1652,,30,,,,,0,806,0,0,0,0,0,0,0,0,0,0,0,84600,6631,238,2214,0,1999,5200,0,, 
314047,548360,20-NOV-2024 19.06.46,1015,160,192.2,161.2,31,40.7,1658,,31,,,,,0,809,0,0,0,0,0,0,0,0,0,0,0,86100,5980,0,1917,0,1996,4500,0,, 
314050,548361,20-NOV-2024 20.11.56,1015,160.5,192.8,160.8,32,42,1654,,32,,,,,0,800,0,0,0,0,0,0,0,0,0,0,0,89000,5916,0,2573,0,1995,4500,0,, 
314054,548362,20-NOV-2024 21.04.07,2015,159.1,190.8,160.8,30,40.1,1678,,30,,,,,0,807,0,0,0,0,0,0,0,0,0,0,0,85500,5957,0,1945,0,1996,4500,0,, 
314057,548363,20-NOV-2024 21.55.50,1032,163.8,184.3,154.3,30,39.6,1656,,30,,,,,0,907,0,0,0,0,0,0,0,0,0,0,0,85300,5702,0,2335,0,1996,4500,0,, 
314060,548364,20-NOV-2024 22.55.22,1015,165.7,186.5,155.5,31,39.5,1655,,31,,,,,0,809,0,0,0,0,0,0,0,0,0,0,0,85600,5996,0,2527,0,1996,4500,0,, 
314063,548365,20-NOV-2024 23.57.52,1015,168.2,191,162,29,42.9,1661,,,29,,,,0,808,0,0,0,0,0,0,0,0,0,0,0,90900,5859,0,2558,0,1996,4500,0,, 
314066,548366,21-NOV-2024 00.49.32,5071,167.5,186,155,31,38.9,1621,,,31,,,,0,1005,0,0,0,0,0,0,0,0,0,0,0,84500,5675,0,2146,0,1501,4500,0,, 
314068,548367,21-NOV-2024 01.41.06,6071,157.2,186.4,156.4,30,39,1645,,,30,,,,0,999,0,0,0,0,0,0,0,0,0,0,0,85000,5889,0,2114,0,1503,4500,0,, 
314071,548368,21-NOV-2024 02.37.07,6071,157.8,185.5,154.5,31,38.8,1663,,,31,,,,0,1005,0,0,0,0,0,0,0,0,0,0,0,84900,5622,0,2070,0,1503,4500,0,, 
314074,548369,21-NOV-2024 03.36.35,1015,170.3,169,137,32,37.8,1667,,,32,,,,0,804,0,0,0,0,0,0,0,0,0,0,0,78100,6067,0,2660,0,2004,5500,0,, 
314077,548370,21-NOV-2024 05.13.07,1015,164.7,200.3,169.3,31,51.3,1640,,,31,,,,0,807,0,0,0,0,0,0,0,0,0,0,0,95000,7570,0,3463,0,2003,5600,0,, 
314080,548371,21-NOV-2024 06.11.11,1015,156.2,185.1,157.1,28,39.2,1644,,,28,,,,0,805,0,0,0,0,0,0,0,0,0,0,0,86100,6136,0,2987,0,2004,5500,0,, 
314083,548372,21-NOV-2024 07.09.36,1015,157.6,188.3,156.8,31.5,41.1,1623,,,31.5,,,,0,809,0,0,0,0,0,0,0,0,0,0,0,85300,5768,0,2037,0,1503,5500,0,, 
314086,548373,21-NOV-2024 08.10.52,1015,164.8,190.2,160.2,30,42.8,1661,,,30,,,,0,809,0,0,0,0,0,0,0,0,0,0,0,88900,5915,0,1857,0,1283,5000,0,, 
314089,548374,21-NOV-2024 09.02.07,2010,167,190.2,160.2,30,39.7,1659,,30,,,,,0,264,0,0,0,0,0,0,0,0,0,0,0,84400,5921,0,1470,0,1607,5000,0,, 
314092,548375,21-NOV-2024 09.53.03,2010,161.7,192,160,32,40,1626,,,32,,,,0,257,0,0,0,0,0,0,0,0,0,0,0,84900,5887,0,1902,0,1500,5000,0,, 
314095,548376,21-NOV-2024 10.45.12,2010,167.9,180.7,150.7,30,38.1,1634,,,30,,,,0,255,0,0,0,0,0,0,0,0,0,0,0,81000,5225,0,1393,0,1500,5000,0,, 
314098,548377,21-NOV-2024 11.46.41,2010,166.4,192.2,157.2,35,41.7,1615,,,35,,,,0,515,0,0,0,0,0,0,0,0,0,0,0,89400,6015,0,2354,0,1500,5000,0,, 
314101,548378,21-NOV-2024 12.36.56,2010,166.2,181.1,150.1,31,37.5,1654,,,31,,,,0,0,0,0,0,0,0,0,0,0,0,0,0,80400,5803,0,2201,0,1500,5000,0,, 
314104,548379,21-NOV-2024 13.29.15,2010,157.5,185.9,150.9,35,39.8,1639,,35,,,,,0,265,0,0,0,0,0,0,0,0,0,0,0,83000,6060,0,2598,0,1498,5000,0,, 
314107,548380,21-NOV-2024 14.18.41,5082,167,185.4,153.4,32,39.3,,,,32,,,,0,1005,0,0,0,0,0,0,0,0,0,0,0,82700,5506,0,1799,0,1606,5000,0,, 
314110,548381,21-NOV-2024 15.07.19,5082,165.8,172.4,140.4,32,37.6,1656,,32,,,,,0,1006,0,0,0,0,0,0,0,0,0,0,0,79100,5051,0,1663,0,1504,4700,0,, 
314113,548382,21-NOV-2024 16.05.09,2010,164.4,190.4,159.4,31,39.8,1647,,,31,,,,0,307,0,0,0,0,0,0,0,0,0,0,0,85700,6041,0,2016,0,1512,5000,0,, 
314116,548383,21-NOV-2024 17.11.58,2011,156.6,191.55,157.8,33.75,41.8,1673,,,33.75,,,,0,307,0,0,0,0,0,0,0,0,0,0,0,90100,6273,0,2371,0,1512,5000,0,, 
314119,548384,21-NOV-2024 18.08.18,2010,164.5,176.14,143.9,32.24,38,1660,,,8,24.24,,,0,308,0,0,0,0,0,0,0,0,0,0,0,79000,5554,0,2308,0,1512,4200,0,, 
314122,548385,21-NOV-2024 19.38.58,2011,160.4,189.89,158.9,30.99,44.7,1641,,,8.96,22.03,,,0,309,0,0,0,0,0,0,0,0,0,0,0,91400,6142,0,2975,0,1512,5200,0,, 
314125,548386,21-NOV-2024 20.37.01,2011,164.8,186.09,154.1,31.99,40,1673,,,19.46,12.53,,,0,292,0,0,0,0,0,0,0,0,0,0,0,85300,6088,0,2286,0,1512,5200,0,, 
314128,548387,21-NOV-2024 22.14.19,2011,160.2,190.5,156.5,34,41.7,1655,,,34,,,,0,306,0,0,0,0,0,0,0,0,0,0,0,89600,5873,0,2087,0,1512,5000,0,, 
314131,548388,21-NOV-2024 23.35.23,2011,166.5,187.6,158.6,29,41.4,1642,,,29,,,,0,308,0,0,0,0,0,0,0,0,0,0,0,87500,6624,0,3232,0,2016,5500,0,, 
314134,548389,22-NOV-2024 00.35.53,2011,166.6,185.5,152.5,33,40.2,1613,,,33,,,,0,292,0,0,0,0,0,0,0,0,0,0,0,84200,5855,0,2392,0,2004,5200,0,, 
314137,548390,22-NOV-2024 01.29.38,2011,159.8,180.8,147.8,33,37.8,1640,,33,,,,,0,299,0,0,0,0,0,0,0,0,0,0,0,80900,6087,0,2581,0,2004,5200,0,, 
314140,548391,22-NOV-2024 02.44.37,2011,166.5,181.7,147.7,34,42.5,1631,,,34,,,,0,306,0,0,0,0,0,0,0,0,0,0,0,86500,6214,0,2782,0,2002,5000,0,, 
314143,548392,22-NOV-2024 03.47.28,2011,169.2,180,146,34,40.1,1643,,,34,,,,0,304,0,0,0,0,0,0,0,0,0,0,0,84500,5989,0,2763,0,2004,5000,0,, 
314146,548393,22-NOV-2024 04.56.43,2010,158.1,165.3,132.3,33,38.2,1619,,,33,,,,0,306,0,0,0,0,0,0,0,0,0,0,0,77800,5430,0,2486,0,1503,5000,0,, 
314149,548394,22-NOV-2024 06.02.49,2011,156.8,191.4,157.4,34,41.2,1645,,,34,,,,0,797,0,0,0,0,0,0,0,0,0,0,0,87000,6452,0,2741,0,2004,5000,0,, 
314152,548395,22-NOV-2024 06.54.24,1015,168.4,188.5,156.5,32,40,1653,,,32,,,,0,809,0,0,0,0,0,0,0,0,0,0,0,86300,5844,0,2144,0,2004,5000,0,, 
314155,548396,22-NOV-2024 07.43.08,1015,168.1,171.9,136.7,35.2,36.9,1664,,,35.2,,,,0,806,0,0,0,0,0,0,0,0,0,0,0,80300,5176,0,2123,0,1499,4000,0,, 
314158,548397,22-NOV-2024 08.54.55,1015,158.4,197.5,167.5,30,42,1651,,,30,,,,0,806,0,0,0,0,0,0,0,0,0,0,0,91300,6431,0,2577,0,1500,5000,0,, 
314160,548398,22-NOV-2024 10.03.13,2015,166.7,176.7,145.7,31,40.9,1642,,,31,,,,0,791,0,0,0,0,0,0,0,0,0,0,0,83200,5498,0,2080,0,1500,5000,0,, 
314164,548399,22-NOV-2024 10.54.14,2015,157.1,182.3,149.3,33,38.3,1657,,,33,,,,0,803,0,0,0,0,0,0,0,0,0,0,0,81600,5416,0,1466,0,1500,5000,0,, 
314166,548400,22-NOV-2024 11.43.09,2015,167.6,185,154,31,39,1668,,,31,,,,0,805,0,0,0,0,0,0,0,0,0,0,0,84700,5548,0,1345,0,1000,5000,0,, 
314169,548401,22-NOV-2024 12.33.47,1015,159.5,190,160,30,38.5,1647,,,30,,,,0,809,0,0,0,0,0,0,0,0,0,0,0,84200,5843,0,2071,0,1500,5000,0,, 
314172,548402,22-NOV-2024 13.43.55,1015,165.5,198.9,165.9,33,41.5,1640,,,33,,,,0,807,0,0,0,0,0,0,0,0,0,0,0,91700,6014,0,2158,0,1500,5000,0,, 
314176,548403,22-NOV-2024 14.36.48,1015,160.1,185.2,153.2,32,39.4,1658,,,32,,,,0,792,0,0,0,0,0,0,0,0,0,0,0,83700,5768,0,2121,0,1499,5000,0,, 
314178,548404,22-NOV-2024 15.36.44,1015,167.6,191.1,160.1,31,39.9,1635,,,31,,,,0,801,0,0,0,0,0,0,0,0,0,0,0,85700,6518,0,2770,0,1508,5000,0,, 
314182,548405,22-NOV-2024 17.01.03,1015,160.6,180.5,149.5,31,39.7,1611,,,10.24,20.76,,,0,800,0,0,0,0,0,0,0,0,0,0,0,83700,5661,0,1989,0,1508,5500,0,, 
314185,548406,22-NOV-2024 17.49.39,1015,168.5,181.3,151.3,30,38.9,1579,,,30,,,,0,800,0,0,0,0,0,0,0,0,0,0,0,84000,5461,0,1973,0,1508,4800,0,, 
314188,548407,22-NOV-2024 18.38.08,1015,163.4,185,154,31,39.1,,,,31,,,,0,788,0,0,0,0,0,0,0,0,0,0,0,84900,5819,0,2433,0,1492,5200,0,, 
314191,548408,22-NOV-2024 19.27.19,2010,165.7,182.1,152.1,30,37.7,1634,,,30,,,,0,306,0,0,0,0,0,0,0,0,0,0,0,83100,5674,0,2143,0,1512,5000,0,, 
314194,548409,22-NOV-2024 20.16.44,2010,154.6,181.1,151.1,30,37.5,1675,,,30,,,,0,309,0,0,0,0,0,0,0,0,0,0,0,83100,5658,0,2159,0,1508,5000,0,, 
314196,548410,22-NOV-2024 21.16.25,5095,159.7,187.69,156.1,31.59,38.8,1624,,,19.7,11.89,,,0,946,0,0,0,0,0,0,0,0,0,0,0,86100,6048,0,2259,0,1498,5000,0,, 
314200,548411,22-NOV-2024 22.11.30,6095,162.6,176.03,143.7,32.33,38.4,1673,,,,32.33,,,0,962,0,0,0,0,0,0,0,0,0,0,0,83300,6007,0,2768,0,1508,5000,0,, 
314203,548412,22-NOV-2024 23.06.59,6095,167.3,184.35,148.4,35.95,39.4,1694,,,13.99,21.96,,,0,961,0,0,0,0,0,0,0,0,0,0,0,86000,5648,0,2219,0,1508,5000,0,, 
314206,548413,23-NOV-2024 00.07.54,6095,158.4,186.1,153.1,33,39.1,1619,,,16.53,16.47,,,0,943,0,0,0,0,0,0,0,0,0,0,0,85000,6119,0,2363,0,1997,5000,0,, 
314208,548414,23-NOV-2024 00.59.14,6095,170.1,195.3,164.3,31,40.5,1651,,,31,,,,0,964,0,0,0,0,0,0,0,0,0,0,0,89200,5929,0,2177,0,2002,5000,0,, 
314211,548415,23-NOV-2024 01.48.23,6095,161.6,188.6,159.6,29,38.7,1672,,29,,,,,0,957,0,0,0,0,0,0,0,0,0,0,0,86300,5658,0,2007,0,1999,5000,0,, 
314214,548416,23-NOV-2024 02.50.25,6095,161.6,191.8,160.8,31,41,1611,,,31,,,,0,0,0,0,0,0,0,0,0,0,0,0,0,89600,5993,0,2328,0,2007,5000,0,, 
314218,548417,23-NOV-2024 03.38.04,5042,158.4,171.8,141.8,30,36.9,1653,,,30,,,,0,944,0,0,0,0,0,0,0,0,0,0,0,80100,5462,0,2490,0,2000,5000,0,, 
314220,548418,23-NOV-2024 04.27.31,2010,170,179.3,146.3,33,36.4,1671,,,33,,,,0,300,0,0,0,0,0,0,0,0,0,0,0,80200,5894,0,2142,0,2000,5000,0,, 
314224,548419,23-NOV-2024 05.12.51,2010,166.8,160.2,129.2,31,32.5,1642,,,31,,,,0,308,0,0,0,0,0,0,0,0,0,0,0,70200,4979,0,1662,0,1997,5000,0,, 
314227,548420,23-NOV-2024 06.14.43,2010,159.1,179.1,150.1,29,40.5,1569,,,29,,,,0,305,0,0,0,0,0,0,0,0,0,0,0,86000,5816,0,2254,0,1996,5000,0,, 
314230,548421,23-NOV-2024 07.04.59,2010,159.1,180.2,147.2,33,37.5,1647,,,33,,,,0,300,0,0,0,0,0,0,0,0,0,0,0,79900,6052,0,2020,0,1996,5000,0,, 
314233,548422,23-NOV-2024 08.02.59,2081,163,198.9,167.9,31,43.4,1669,,,31,,,,0,594,0,0,0,0,0,0,0,0,0,0,0,90900,6136,0,2072,0,1494,5000,0,, 
314235,548423,23-NOV-2024 08.56.20,2081,161.3,198.9,167.9,31,41.1,1664,,,31,,,,0,607,0,0,0,0,0,0,0,0,0,0,0,86000,6121,0,1970,0,1494,5000,0,, 
314238,548424,23-NOV-2024 09.49.44,2067,160.6,182.4,152.4,30,39.1,1685,,30,,,,,0,1005,0,0,0,0,0,0,0,0,0,0,0,83500,6212,0,2430,0,2000,4700,0,, 
314242,548425,23-NOV-2024 10.40.55,2067,162.8,178.3,149.3,29,38.6,1648,,29,,,,,0,996,0,0,0,0,0,0,0,0,0,0,0,80900,5797,0,2339,0,1493,5000,0,, 
314244,548426,23-NOV-2024 11.45.50,2067,162.5,168.8,140.8,28,42.5,1660,,28,,,,,0,1006,0,0,0,0,0,0,0,0,0,0,0,86000,5627,0,2671,0,1996,5000,0,, 
314248,548427,23-NOV-2024 12.59.07,2067,162.2,187.5,156.5,31,44,1650,,31,,,,,0,1005,0,0,0,0,0,0,0,0,0,0,0,92000,6343,0,2967,0,1996,5000,0,, 
314251,548428,23-NOV-2024 13.50.16,2067,159.9,186.5,156.5,30,39.1,1688,,30,,,,,0,990,0,0,0,0,0,0,0,0,0,0,0,84000,6099,0,2603,0,2001,5000,0,, 
314255,548429,23-NOV-2024 14.42.10,2067,159.9,180.8,151.8,29,39.9,1661,,29,,,,,0,1008,0,0,0,0,0,0,0,0,0,0,0,83700,5878,0,1944,0,1995,5000,0,, 
314258,548430,23-NOV-2024 15.42.57,6095,166,190.3,159.3,31,40,1705,,,31,,,,0,1003,0,0,0,0,0,0,0,0,0,0,0,87500,6138,0,2205,0,2000,5000,0,, 
314261,548431,23-NOV-2024 16.41.56,6095,163.6,189,160,29,39.2,1587,,,29,,,,0,1006,0,0,0,0,0,0,0,0,0,0,0,84600,5608,0,2182,0,1999,4600,0,, 
314264,548432,23-NOV-2024 17.42.56,6095,158.5,181.3,150.3,31,38.4,1681,,,31,,,,0,1009,0,0,0,0,0,0,0,0,0,0,0,82800,5765,0,2016,0,1499,5000,0,, 
314268,548433,23-NOV-2024 18.31.15,6095,159,178,149,29,36.3,1667,,,29,,,,0,964,0,0,0,0,0,0,0,0,0,0,0,79700,5785,0,2061,0,2006,5000,0,, 
314270,548434,23-NOV-2024 19.21.47,6095,162.3,170.33,140,30.33,35.7,1651,,,19.9,10.43,,,0,961,0,0,0,0,0,0,0,0,0,0,0,79200,5825,0,2607,0,1508,5000,0,, 
314273,548435,23-NOV-2024 20.09.56,5095,158.2,179.5,149.5,30,37,1649,,,30,,,,0,958,0,0,0,0,0,0,0,0,0,0,0,82000,5318,0,1902,0,1508,5000,0,, 
314277,548436,23-NOV-2024 21.00.06,5095,161.7,178.4,149.4,29,38.1,1663,,,29,,,,0,965,0,0,0,0,0,0,0,0,0,0,0,85100,5730,0,2266,0,1508,5000,0,, 
314279,548437,23-NOV-2024 22.03.06,6095,161.8,179.1,150.1,29,39.7,1687,,,29,,,,0,960,0,0,0,0,0,0,0,0,0,0,0,86500,6076,0,2903,0,1508,5000,0,, 
314283,548438,23-NOV-2024 22.56.16,1015,164.9,180.7,150.7,30,39.5,1690,,,30,,,,0,807,0,0,0,0,0,0,0,0,0,0,0,84800,5786,0,2702,0,1508,5000,0,, 
314286,548439,23-NOV-2024 23.57.40,1015,158.8,187.3,155.3,32,40.6,1650,,,32,,,,0,807,0,0,0,0,0,0,0,0,0,0,0,86400,6502,0,3132,0,1497,5000,0,, 
314289,548440,24-NOV-2024 00.51.56,1015,159.1,186.7,152.7,34,39,1665,,,34,,,,0,804,0,0,0,0,0,0,0,0,0,0,0,82700,6142,0,2351,0,1497,5000,0,, 
314291,548441,24-NOV-2024 01.46.46,1015,158.8,185.7,154.7,31,40,1661,,,31,,,,0,808,0,0,0,0,0,0,0,0,0,0,0,85200,6228,0,2604,0,1497,5000,0,, 
314294,548442,24-NOV-2024 02.49.10,1015,168.4,184.3,152.3,32,41.5,1653,,32,,,,,0,807,0,0,0,0,0,0,0,0,0,0,0,83700,6230,0,2544,0,1497,5200,0,, 
314297,548443,24-NOV-2024 03.35.46,1015,158.5,,135.3,,35,1662,,,,,,,0,1608,0,0,0,0,0,0,0,0,0,0,0,74500,5154,0,2174,0,2994,5200,0,, 
314299,548444,24-NOV-2024 04.39.02,1015,157.8,166.4,134.4,32,37.7,1647,,,32,,,,0,306,0,0,0,0,0,0,0,0,0,0,0,76300,5958,0,2969,0,3998,1500,0,, 
314303,548445,24-NOV-2024 05.36.13,1015,163.7,161.3,130.3,31,37.4,1666,,,31,,,,0,0,0,0,0,0,0,0,0,0,0,0,0,74600,6141,0,3427,0,4499,1500,0,, 
314309,548446,25-NOV-2024 03.54.09,1015,158.1,211,178,33,75.8,1681,,,33,,,,0,805,0,0,0,0,0,0,0,0,0,0,0,108600,8383,0,4423,0,1502,5300,0,, 
314311,548447,25-NOV-2024 06.52.03,1030,157.9,189.4,156.4,33,41.3,1684,,,33,,,,0,802,0,0,0,0,0,0,0,0,0,0,0,87300,6032,0,2785,0,2000,5500,0,, 
314313,548448,25-NOV-2024 07.44.04,1010,154.6,189.3,163.3,26,40.5,1662,,26,,,,,0,261,0,0,0,0,0,0,0,0,0,0,0,86000,5959,0,2244,0,1497,5000,0,, 
314315,548449,25-NOV-2024 08.44.24,1010,163,184.9,154.9,30,40,1670,,,,,,,0,300,0,0,0,0,0,0,0,0,0,0,0,82900,6201,0,2460,0,1500,5000,0,, 
314318,548450,25-NOV-2024 09.42.38,1010,163.5,183.2,154.2,29,40,1649,,29,,,,,0,300,0,0,0,0,0,0,0,0,0,0,0,81600,5946,0,2033,0,1494,5300,0,, 
314321,548451,25-NOV-2024 10.32.25,1010,163.1,180,150,30,38.3,1650,,,30,,,,0,254,0,0,0,0,0,0,0,0,0,0,0,80800,5769,0,2154,0,1499,5000,0,, 
314324,548452,25-NOV-2024 11.26.19,1010,161.5,180.6,149.6,31,39.5,1645,,,,,,,0,957,0,0,0,0,0,0,0,0,0,0,0,83400,5646,0,2763,0,1498,5400,0,, 
314327,548453,25-NOV-2024 12.47.38,5082,163,171.7,142.7,29,40.7,1648,,,29,,,,0,1007,0,0,0,0,0,0,0,0,0,0,0,81000,5857,0,2627,0,1327,5200,0,, 
314330,548454,25-NOV-2024 13.39.34,5082,163,182.3,151.3,31,39.5,1650,,31,,,,,0,1005,0,0,0,0,0,0,0,0,0,0,0,82800,5908,0,2681,0,1500,5200,0,, 
314334,548455,25-NOV-2024 14.34.09,8061,162.9,178.9,149.9,29,40.1,1647,,,,,,,0,1004,0,0,0,0,0,0,0,0,0,0,0,83400,5566,0,2103,0,2994,5000,0,0.056, 
314337,548456,25-NOV-2024 15.26.54,8061,161.9,176.1,146.1,30,38.2,1664,,,,,,,0,1005,0,0,0,0,0,0,0,0,0,0,0,81600,5677,0,2585,0,2997,4900,0,0.045, 
314339,548457,25-NOV-2024 16.25.37,2032,156,186.2,155.2,31,38.3,1658,,31,,,,,0,306,0,0,0,0,0,0,0,0,0,0,0,82700,5652,0,1816,0,2000,5000,0,, 
314343,548458,25-NOV-2024 17.16.39,1032,158.8,184.7,152.7,32,37.9,1674,,,32,,,,0,296,0,0,0,0,0,0,0,0,0,0,0,83100,5324,0,1579,0,1508,4700,0,, 
314346,548459,25-NOV-2024 18.07.24,1010,159.6,174.2,143.2,31,36.2,1658,,,31,,,,0,310,0,0,0,0,0,0,0,0,0,0,0,75100,5993,0,2372,0,1512,5000,0,, 
314348,548460,25-NOV-2024 21.57.25,1010,159.5,,157.5,,50.8,1623,,,,,,,0,307,0,0,0,0,0,0,0,0,0,0,0,91300,5858,0,2534,0,1512,5000,0,, 
314351,548461,25-NOV-2024 22.54.20,1010,161.8,186.3,154.3,32,38.7,1652,,,22.47,9.53,,,0,299,0,0,0,0,0,0,0,0,0,0,0,82100,5889,0,2343,0,1508,5000,0,, 
314354,548462,25-NOV-2024 23.47.01,1010,163.9,190.5,158.5,32,40.4,1635,,,32,,,,0,255,0,0,0,0,0,0,0,0,0,0,0,85000,5740,0,1825,0,1551,5000,0,, 
314357,548463,26-NOV-2024 00.37.35,1010,165.8,190.3,158.3,32,39.7,1639,,,32,,,,0,258,0,0,0,0,0,0,0,0,0,0,0,83900,5731,0,1824,0,1500,5000,0,, 
314360,548464,26-NOV-2024 01.27.24,1010,163.5,186.5,155.5,31,38.3,1657,,,31,,,,0,256,0,0,0,0,0,0,0,0,0,0,0,81600,5470,0,1736,0,1499,5000,0,, 
314363,548465,26-NOV-2024 02.19.30,1015,163.5,184.6,152.6,32,39.2,1656,,32,,,,,0,809,0,0,0,0,0,0,0,0,0,0,0,82100,5492,0,1522,0,1500,4900,0,, 
314365,548466,26-NOV-2024 03.10.00,2010,162.3,184.1,150.1,34,38.5,1652,,,34,,,,0,250,0,0,0,0,0,0,0,0,0,0,0,82400,5464,0,1679,0,1500,5000,0,, 
314369,548467,26-NOV-2024 04.02.50,2010,166.7,185.1,155.1,30,39.6,1671,,,30,,,,0,250,0,0,0,0,0,0,0,0,0,0,0,84500,5495,0,2120,0,1500,5000,0,,
