Repository: sanad-code/udacity-aimaster-capstone-ai-programming-foundations-project

# Steel Production Data Analysis — Udacity AI Master Capstone

This project analyzes steel production data to identify key factors affecting energy consumption, quality indicators, and production efficiency. It covers data cleaning, exploratory data analysis (EDA), and visualization of relationships between variables such as DRI Carbon and Silica (SiO2). The insights support data-driven decisions to optimize the steelmaking process.

## What Was Built

A Jupyter Notebook (`data-workflow/data_workflow.ipynb`) that loads, cleans, and analyzes internal steel production heat data, producing visualizations and statistical summaries saved under `outputs/`.

File: data/raw/flat_raw_data.csv (part 55 of 86)
RC,HID,STOP_DATE,STEEL_GRADE,TAPPED_WGT,TOTAL_CHARGE,DRI_CHARGE,SCRAP_CHARGE,POWER_ON_TIME,FINAL_TEMP,TOTAL_C_DRI,LOCAL_SCRAP,HOME_RETURN_SCRAP,IMPORTED_SCRAP,PIG_IRON,DRI_BRIQUETTED,FESI,FEMN,SIMN,FECR,NICKEL,FETI,FEB,FENB,FEP,FEMO,CU,FEV,NITROVAN,ELEC_ENERGY,OXYGEN,COKE_LUMP,MODULE_CARBON,COKE_POWDER,BURNT_LIME,BURNT_DOLAMITE,FLUX,C_ANALYSIS, 
314371,548468,26-NOV-2024 04.50.49,2010,163.2,184.5,153.5,31,37.1,1669,,31,,,,,0,250,0,0,0,0,0,0,0,0,0,0,0,79900,5251,0,1677,0,1499,5000,0,, 
314375,548469,26-NOV-2024 05.50.31,2010,163.6,188.3,155.3,33,40,1629,,,33,,,,0,257,0,0,0,0,0,0,0,0,0,0,0,84400,5754,0,1981,0,1500,5000,0,, 
314378,548470,26-NOV-2024 06.43.20,1015,165.9,186.5,155.5,31,39.7,1651,,,31,,,,0,796,0,0,0,0,0,0,0,0,0,0,0,83000,5626,0,1927,0,1500,5000,0,, 
314381,548471,26-NOV-2024 07.34.31,1015,161.4,191,160,31,39.3,1642,,,31,,,,0,805,0,0,0,0,0,0,0,0,0,0,0,84500,5871,0,1908,0,1496,5000,0,, 
314383,548472,26-NOV-2024 08.40.35,1015,161,185.5,152.5,33,43,1635,,,,,,,0,1008,0,0,0,0,0,0,0,0,0,0,0,87500,5720,0,2470,0,1496,5000,0,, 
314387,548473,26-NOV-2024 09.35.01,2032,161.8,183,152,31,40.7,1654,,31,,,,,0,1002,0,0,0,0,0,0,0,0,0,0,0,83500,5675,0,2265,0,1499,5000,0,, 
314390,548474,26-NOV-2024 10.29.04,2032,161.5,177.5,147.5,30,41.5,1680,,30,,,,,0,1006,0,0,0,0,0,0,0,0,0,0,0,85300,5418,0,1838,0,1500,5000,0,, 
314392,548475,26-NOV-2024 11.26.15,1015,161.4,167,135,32,38.4,1661,,,,32,,,0,806,0,0,0,0,0,0,0,0,0,0,0,77700,5157,0,2185,0,1500,5000,0,, 
314395,548476,26-NOV-2024 12.26.10,1015,160.1,181.4,151.4,30,40.8,1643,,,30,,,,0,809,0,0,0,0,0,0,0,0,0,0,0,84900,5881,0,2797,0,2496,4000,0,, 
314398,548477,26-NOV-2024 13.19.51,1015,160.7,185.4,151.4,34,39,1659,,,,,,,0,805,0,0,0,0,0,0,0,0,0,0,0,81700,5245,0,1920,0,2496,4000,0,, 
314402,548478,26-NOV-2024 14.17.17,1015,160.9,180.3,150.3,30,39,1642,,,,30,,,0,805,0,0,0,0,0,0,0,0,0,0,0,81600,5661,0,2221,0,1477,5000,0,, 
314406,548479,26-NOV-2024 15.12.57,1015,163.2,177.6,146.6,31,38.5,1680,,,,31,,,0,811,0,0,0,0,0,0,0,0,0,0,0,80600,5534,0,2164,0,1500,5000,0,, 
314409,548480,26-NOV-2024 16.13.46,1015,155,186.6,153.6,33,38.8,1659,,,,,,,0,807,0,0,0,0,0,0,0,0,0,0,0,81000,5898,0,1930,0,1501,6000,0,, 
314412,548481,26-NOV-2024 17.27.30,1015,154.2,185.1,153.9,31.2,44,1612,,,31.2,,,,0,809,0,0,0,0,0,0,0,0,0,0,0,86000,6288,0,3048,0,1503,5900,0,, 
314415,548482,26-NOV-2024 18.17.46,1015,164.1,188.7,155.6,33.1,38.6,1642,,,33.1,,,,0,993,0,0,0,0,0,0,0,0,0,0,0,81000,6112,0,2507,0,1503,6000,0,, 
314418,548483,26-NOV-2024 19.18.36,5095,164,177.8,147.8,30,39.8,1698,,,30,,,,0,1006,0,0,0,0,0,0,0,0,0,0,0,82500,6181,0,2842,0,1223,6000,0,, 
314421,548484,26-NOV-2024 20.23.27,5082,162.9,187.6,157.1,30.5,41,1626,,,30.5,,,,0,1004,0,0,0,0,0,0,0,0,0,0,0,82000,6701,0,2962,0,664,6300,0,, 
314425,548485,26-NOV-2024 21.13.15,5082,164.2,172.4,139.4,33,35.5,1650,,,33,,,,0,1007,0,0,0,0,0,0,0,0,0,0,0,75900,5348,0,1555,0,1503,6000,0,, 
314427,548486,26-NOV-2024 22.07.47,5082,162.2,55.1,25.1,30,38.8,1619,,,30,,,,0,1007,0,0,0,0,0,0,0,0,0,0,0,79000,6252,0,2609,0,1503,5600,0,, 
314430,548487,26-NOV-2024 23.38.50,5082,159.7,191.2,159.7,31.5,39.9,1653,,,31.5,,,,0,1007,0,0,0,0,0,0,0,0,0,0,0,87000,5728,0,2077,0,1501,5000,0,, 
314433,548488,27-NOV-2024 00.41.36,5071,163.7,192.1,159.1,33,40.4,1652,,33,,,,,0,1006,0,0,0,0,0,0,0,0,0,0,0,84600,5845,0,1846,0,1500,5000,0,, 
314436,548489,27-NOV-2024 01.48.56,5071,163.9,190.6,159.6,31,40.2,1657,,31,,,,,0,1003,0,0,0,0,0,0,0,0,0,0,0,85500,5677,0,1650,0,1499,5000,0,, 
314439,548490,27-NOV-2024 02.56.20,5071,163.5,192.1,160.1,32,42.2,1626,,32,,,,,0,1004,0,0,0,0,0,0,0,0,0,0,0,88000,6049,0,2230,0,2000,5500,0,, 
314442,548491,27-NOV-2024 04.00.53,6040,165.2,190.3,160.3,30,40.7,1644,,30,,,,,0,1006,0,0,0,0,0,0,0,0,0,0,0,86000,5861,0,1842,0,1998,5500,0,, 
314445,548492,27-NOV-2024 05.13.07,5040,163.4,189.7,158.7,31,41.1,1653,,31,,,,,0,1006,0,0,0,0,0,0,0,0,0,0,0,87000,5814,0,2019,0,2000,5500,0,, 
314448,548493,27-NOV-2024 06.12.36,1011,163.1,192,160,32,40.5,1635,,32,,,,,0,257,0,0,0,0,0,0,0,0,0,0,0,86100,5787,0,1551,0,2000,5500,0,, 
314451,548494,27-NOV-2024 07.01.57,1011,162.4,184.6,154.6,30,40.2,1633,,30,,,,,0,257,0,0,0,0,0,0,0,0,0,0,0,86000,5604,0,2187,0,1999,5100,0,, 
314454,548495,27-NOV-2024 08.25.26,1030,164.5,190.6,158.6,32,45.8,1665,,19.56,12.44,,,,0,1009,0,0,0,0,0,0,0,0,0,0,0,90800,5928,0,2171,0,1996,5500,0,, 
314457,548496,27-NOV-2024 09.04.13,2030,91.2,100.2,71.2,29,23.6,1654,,29,,,,,0,1007,0,0,0,0,0,0,0,0,0,0,0,46100,3403,0,648,0,998,3600,0,, 
314459,548497,27-NOV-2024 10.41.47,1010,163.7,179.49,149.5,29.99,39,1655,,18.33,11.66,,,,0,307,0,0,0,0,0,0,0,0,0,0,0,84300,5576,0,1872,0,1996,5500,0,, 
314463,548498,27-NOV-2024 11.34.07,1010,163.3,183.3,153.3,30,40.2,1632,,30,,,,,0,295,0,0,0,0,0,0,0,0,0,0,0,85100,5641,0,2230,0,1996,5300,0,, 
314466,548499,27-NOV-2024 12.24.32,1010,163.5,187.5,155.5,32,40,1630,,32,,,,,0,290,0,0,0,0,0,0,0,0,0,0,0,86000,5528,0,2196,0,1498,5200,0,, 
314469,548500,27-NOV-2024 13.17.34,1010,158.9,187.19,156.2,30.99,39.2,1636,,18.94,12.05,,,,0,306,0,0,0,0,0,0,0,0,0,0,0,84000,5813,0,2597,0,1500,5500,0,, 
314471,548501,27-NOV-2024 14.11.35,1010,163.4,183.79,153.3,30.49,39.4,1646,,18.63,11.86,,,,0,294,0,0,0,0,0,0,0,0,0,0,0,83100,5800,0,1976,0,1499,5500,0,, 
314475,548502,27-NOV-2024 15.06.13,1010,157.2,188.2,156.2,32,39.6,1660,,19.56,12.44,,,,0,309,0,0,0,0,0,0,0,0,0,0,0,85600,5782,0,2445,0,1500,5500,0,, 
314477,548503,27-NOV-2024 16.12.52,1010,163.7,190.6,157.6,33,43.2,1662,,,33,,,,0,301,0,0,0,0,0,0,0,0,0,0,0,89400,6064,0,2480,0,1500,5400,0,, 
314481,548504,27-NOV-2024 17.10.23,1015,159.8,190.9,158.9,32,42.8,1624,,19.56,12.44,,,,0,804,0,0,0,0,0,0,0,0,0,0,0,89200,5815,0,1937,0,1499,5500,0,, 
314484,548505,27-NOV-2024 18.11.02,5071,165.7,191,162,29,44.4,1633,,17.72,11.28,,,,0,1005,0,0,0,0,0,0,0,0,0,0,0,87500,6187,0,2574,0,1500,5500,0,, 
314487,548506,27-NOV-2024 19.09.42,5071,167.4,191.1,162.1,29,41.9,1629,,17.72,11.28,,,,0,1006,0,0,0,0,0,0,0,0,0,0,0,85500,6302,0,2350,0,1500,5800,0,, 
314490,548507,27-NOV-2024 20.06.28,5071,162.6,181.5,154.5,27,39.4,1638,,16.5,10.5,,,,0,1005,0,0,0,0,0,0,0,0,0,0,0,82200,5783,0,2133,0,1500,5500,0,, 
314493,548508,27-NOV-2024 21.11.43,5071,158.4,181.69,156.7,24.99,40.2,1663,,15.27,9.72,,,,0,999,0,0,0,0,0,0,0,0,0,0,0,86700,5599,0,2585,0,1500,5500,0,, 
314497,548509,27-NOV-2024 22.04.29,6095,166.2,180.49,146.5,33.99,37.2,1665,,20.77,13.22,,,,0,1005,0,0,0,0,0,0,0,0,0,0,0,81000,5806,0,2340,0,1500,5500,0,, 
314499,548510,27-NOV-2024 23.00.19,5082,165,180.8,151.8,29,37.4,1670,,17.72,11.28,,,,0,999,0,0,0,0,0,0,0,0,0,0,0,81300,5736,0,2103,0,1500,5500,0,, 
314501,548511,28-NOV-2024 00.01.09,1011,163.3,201,171,30,42,1664,,18.33,11.67,,,,0,799,0,0,0,0,0,0,0,0,0,0,0,91300,6474,0,2682,0,1499,5500,0,, 
314505,548512,28-NOV-2024 00.50.38,2015,157.5,190.2,159.2,31,39.6,1672,,31,,,,,0,800,0,0,0,0,0,0,0,0,0,0,0,85100,5766,0,2009,0,1499,5500,0,, 
314507,548513,28-NOV-2024 01.48.02,1015,165.7,190.8,158.8,32,40,1641,,32,,,,,0,807,0,0,0,0,0,0,0,0,0,0,0,87000,5793,0,1923,0,1500,5500,0,, 
314511,548514,28-NOV-2024 02.41.49,1011,166.5,189.4,164.4,25,39.2,1645,,,25,,,,0,256,0,0,0,0,0,0,0,0,0,0,0,87000,5796,0,2056,0,1999,6000,0,, 
314514,548515,28-NOV-2024 03.46.38,1011,163.6,190,161,29,40.7,1644,,17.72,11.28,,,,0,243,0,0,0,0,0,0,0,0,0,0,0,85100,6244,0,2321,0,1500,5500,0,, 
314517,548516,28-NOV-2024 04.43.13,1011,158.8,184.99,161,23.99,39,1650,,14.66,9.33,,,,0,257,0,0,0,0,0,0,0,0,0,0,0,84900,5910,0,2320,0,1500,5500,0,, 
314520,548517,28-NOV-2024 05.46.58,1011,165.7,192.6,165.6,27,42,1655,,,27,,,,0,487,0,0,0,0,0,0,0,0,0,0,0,86900,6092,0,2480,0,1000,5400,0,, 
314522,548518,28-NOV-2024 06.35.59,1015,164.7,185.1,154.1,31,39,1638,,31,,,,,0,454,0,0,0,0,0,0,0,0,0,0,0,83200,5705,0,1850,0,1498,5500,0,, 
314526,548519,28-NOV-2024 07.30.09,1015,161,185.9,154.9,31,39.9,1641,,31,,,,,0,799,0,0,0,0,0,0,0,0,0,0,0,83600,5925,0,2097,0,1497,5300,0,, 
314529,548520,28-NOV-2024 08.21.39,5071,153.6,182.38,157.8,24.58,36.8,1632,,,11.14,13.44,,,0,996,0,0,0,0,0,0,0,0,0,0,0,81200,5831,0,1978,0,1497,6000,0,, 
314532,548521,28-NOV-2024 09.17.49,5071,160.6,183.1,159.1,24,39.5,1637,,,,24,,,0,999,0,0,0,0,0,0,0,0,0,0,0,83900,5792,0,2410,0,1497,6000,0,, 
314535,548522,28-NOV-2024 10.21.49,6095,164.6,173.2,143.2,30,36.1,1668,,,30,,,,0,988,0,0,0,0,0,0,0,0,0,0,0,77400,6120,0,2586,0,1508,5400,0,, 
314539,548523,28-NOV-2024 21.02.24,6095,164.5,191.13,159.7,31.43,49.9,1669,,,10.67,20.76,,,0,306,0,0,0,0,0,0,0,0,0,0,0,99500,6348,0,2613,0,1497,5500,0,, 
314542,548524,28-NOV-2024 21.54.39,1010,164.9,185.1,154.1,31,40,1655,,18.94,12.06,,,,0,305,0,0,0,0,0,0,0,0,0,0,0,83300,5344,0,2076,0,1497,5500,0,, 
314545,548525,28-NOV-2024 22.49.15,1015,161,184.39,155.3,29.09,38.9,1653,,17.78,11.31,,,,0,301,0,0,0,0,0,0,0,0,0,0,0,83500,5450,0,2057,0,1497,5500,0,, 
314548,548526,28-NOV-2024 23.38.55,1015,166.6,191.29,160.3,30.99,39.4,1651,,18.94,12.05,,,,0,796,0,0,0,0,0,0,0,0,0,0,0,85400,5754,0,2342,0,1500,5500,0,, 
314550,548527,29-NOV-2024 00.32.52,1015,166.2,190.99,159,31.99,39.1,1660,,19.55,12.44,,,,0,806,0,0,0,0,0,0,0,0,0,0,0,85300,5939,0,2367,0,1500,5500,0,, 
314553,548528,29-NOV-2024 01.21.50,1015,165.2,190.29,157.3,32.99,39.1,1645,,20.16,12.83,,,,0,805,0,0,0,0,0,0,0,0,0,0,0,84000,5651,0,1796,0,1499,5500,0,, 
314556,548529,29-NOV-2024 02.12.40,1015,162,190.1,160.1,30,39.4,1661,,30,,,,,0,807,0,0,0,0,0,0,0,0,0,0,0,85700,5558,0,1678,0,1500,5200,0,, 
314559,548530,29-NOV-2024 03.03.16,1015,167.2,189.7,158.7,31,39.2,1625,,31,,,,,0,808,0,0,0,0,0,0,0,0,0,0,0,86000,5615,0,2200,0,1500,5500,0,, 
314562,548531,29-NOV-2024 04.08.04,2010,162.2,200.3,171.3,29,42.1,1649,,29,,,,,0,256,0,0,0,0,0,0,0,0,0,0,0,90500,6139,0,2038,0,1553,5500,0,, 
314566,548532,29-NOV-2024 04.54.44,2010,166.2,178.8,150.8,28,37,1645,,17.11,10.89,,,,0,257,0,0,0,0,0,0,0,0,0,0,0,79800,5350,0,1988,0,1499,5500,0,, 
314568,548533,29-NOV-2024 05.44.10,2010,166,182.99,150,32.99,38,1661,,20.16,12.83,,,,0,257,0,0,0,0,0,0,0,0,0,0,0,79900,5555,0,1634,0,1500,5500,0,, 
314571,548534,29-NOV-2024 06.32.26,2010,166,189.5,155.5,34,38.3,1672,,34,,,,,0,255,0,0,0,0,0,0,0,0,0,0,0,81800,5579,0,2026,0,1500,5500,0,, 
314575,548535,29-NOV-2024 07.25.41,2010,158.3,190.2,158.2,32,41.2,1626,,19.56,12.44,,,,0,291,0,0,0,0,0,0,0,0,0,0,0,87000,6049,0,2577,0,1500,5600,0,, 
314577,548536,29-NOV-2024 08.42.31,1032,82.5,156.7,127.7,29,35.9,1652,,17.72,11.28,,,,0,303,0,0,0,0,0,0,0,0,0,0,0,70600,6053,0,1982,0,1500,5600,0,, 
314580,548537,29-NOV-2024 11.04.55,1011,156,171.6,146.6,25,44.9,1643,,,25,,,,0,301,0,0,0,0,0,0,0,0,0,0,0,85300,5987,0,3594,0,1500,5200,0,, 
314584,548538,29-NOV-2024 12.21.30,1011,154.6,169.69,144.7,24.99,42.2,1641,,15.27,9.72,,,,0,290,0,0,0,0,0,0,0,0,0,0,0,83800,5548,105,2699,0,2000,5300,0,, 
314587,548539,29-NOV-2024 13.10.41,1010,164.6,169.9,134.9,35,36,1668,,,35,,,,0,305,0,0,0,0,0,0,0,0,0,0,0,75300,5694,102,2205,0,1053,4600,0,, 
314590,548540,29-NOV-2024 14.01.30,1010,165.4,169.79,138.8,30.99,37.3,1672,,18.94,12.05,,,,0,304,0,0,0,0,0,0,0,0,0,0,0,78000,5573,0,2483,0,1498,5200,0,, 
314593,548541,29-NOV-2024 14.52.50,1010,154.5,180.2,150.2,30,39.6,1675,,,30,,,,0,300,0,0,0,0,0,0,0,0,0,0,0,83100,6207,0,2602,0,1499,5500,0,, 
314597,548542,29-NOV-2024 15.58.28,1015,168,187.2,151.2,36,39,1647,,22,14,,,,0,806,0,0,0,0,0,0,0,0,0,0,0,81700,6226,0,2877,0,1500,5500,0,, 
314600,548543,29-NOV-2024 17.02.27,1015,168.2,180.39,147.4,32.99,40.4,1641,,20.16,12.83,,,,0,808,0,0,0,0,0,0,0,0,0,0,0,81000,6567,0,2835,0,1500,5500,0,, 
314603,548544,29-NOV-2024 17.52.50,1015,166.9,180.9,148.9,32,38.1,1645,,19.56,12.44,,,,0,800,0,0,0,0,0,0,0,0,0,0,0,80500,6147,0,2333,0,1500,5500,0,, 
314606,548545,29-NOV-2024 18.50.06,1010,166.6,183.99,153,30.99,38.8,1635,,18.94,12.05,,,,0,304,0,0,0,0,0,0,0,0,0,0,0,83000,5899,0,2596,0,1500,5500,0,, 
314609,548546,29-NOV-2024 19.53.27,5071,164.8,186.2,154.2,32,43.6,1673,,19.56,12.44,,,,0,998,0,0,0,0,0,0,0,0,0,0,0,85500,6642,0,3591,0,1500,5500,0,, 
314612,548547,29-NOV-2024 20.48.00,5071,164.6,170.5,143.5,27,36.1,1645,,,27,,,,0,993,0,0,0,0,0,0,0,0,0,0,0,77700,5464,0,2005,0,1500,5500,0,, 
314614,548548,29-NOV-2024 21.57.07,5071,162.5,190.3,158.3,32,42.1,1659,,,32,,,,0,1004,0,0,0,0,0,0,0,0,0,0,0,90100,5572,0,2536,0,1500,5500,0,, 
314617,548549,29-NOV-2024 22.52.51,1010,166.4,185.9,153.9,32,40.5,1652,,19.56,12.44,,,,0,300,0,0,0,0,0,0,0,0,0,0,0,85700,5730,0,2265,0,1500,5500,0,, 
314620,548550,30-NOV-2024 00.06.36,1010,164.8,185.2,153.2,32,42.6,1655,,19.56,12.44,,,,0,246,0,0,0,0,0,0,0,0,0,0,0,84800,5642,0,2285,0,1498,5300,0,, 
314623,548551,30-NOV-2024 01.10.30,1010,165.4,186.19,153.2,32.99,40.6,1649,,20.16,12.83,,,,0,254,0,0,0,0,0,0,0,0,0,0,0,84000,6111,0,2344,0,1498,5500,0,, 
314626,548552,30-NOV-2024 02.04.26,1010,164.8,186,154,32,38.4,1644,,19.56,12.44,,,,0,304,0,0,0,0,0,0,0,0,0,0,0,83100,5994,0,2276,0,1500,5500,0,, 
314629,548553,30-NOV-2024 03.03.03,1010,165.3,179.29,146.3,32.99,39.4,1638,,20.16,12.83,,,,0,308,0,0,0,0,0,0,0,0,0,0,0,85000,5721,0,2082,0,1494,5500,0,, 
314632,548554,30-NOV-2024 04.05.34,1015,165.6,190.49,157.5,32.99,39.2,1660,,20.16,12.83,,,,0,806,0,0,0,0,0,0,0,0,0,0,0,87400,5769,0,2269,0,1493,5500,0,, 
314635,548555,30-NOV-2024 05.13.43,1011,165.4,188.49,157.5,30.99,38.9,1670,,18.94,12.05,,,,0,299,0,0,0,0,0,0,0,0,0,0,0,84200,5908,0,2573,0,1497,5500,0,, 
314638,548556,30-NOV-2024 06.04.47,1011,164.7,185.39,160.4,24.99,38.8,1669,,15.27,9.72,,,,0,302,0,0,0,0,0,0,0,0,0,0,0,84400,6253,0,2342,0,1497,5600,0,, 
314641,548557,30-NOV-2024 07.05.24,1011,164.3,189.29,165.3,23.99,41.4,1660,,14.66,9.33,,,,0,299,0,0,0,0,0,0,0,0,0,0,0,87900,6660,0,2722,0,1500,5800,0,, 
314644,548558,30-NOV-2024 08.11.23,1010,161.8,180.59,147.6,32.99,39.8,1681,,20.16,12.83,,,,0,306,0,0,0,0,0,0,0,0,0,0,0,86500,6294,0,3551,0,1499,5000,0,, 
314647,548559,30-NOV-2024 09.52.02,1010,153.7,195.4,163.4,32,45.7,1643,,,32,,,,0,307,0,0,0,0,0,0,0,0,0,0,0,91400,6367,0,2951,0,1500,5500,0,, 
314650,548560,30-NOV-2024 10.40.22,1010,163.5,185.5,156.5,29,39.2,1625,,,29,,,,0,306,0,0,0,0,0,0,0,0,0,0,0,86600,5596,0,2175,0,1512,5500,0,, 
314653,548561,30-NOV-2024 11.43.22,1010,161.1,200.6,170.6,30,42.5,1624,,,30,,,,0,310,0,0,0,0,0,0,0,0,0,0,0,94100,6164,0,2580,0,1512,5500,0,, 
314656,548562,30-NOV-2024 12.29.17,2010,164.8,165.2,133.2,32,35.6,1548,,,32,,,,0,299,0,0,0,0,0,0,0,0,0,0,0,76600,5238,0,2378,0,1512,5200,0,, 
314659,548563,30-NOV-2024 13.22.13,2010,161.7,166,134,32,35.5,1655,,,32,,,,0,308,0,0,0,0,0,0,0,0,0,0,0,76000,5430,0,1963,0,1512,5500,0,, 
314662,548564,30-NOV-2024 14.08.56,2010,158.1,185,153,32,37.7,1659,,,32,,,,0,307,0,0,0,0,0,0,0,0,0,0,0,83500,5637,0,1941,0,1512,5500,0,, 
314665,548565,30-NOV-2024 15.00.56,2015,165.8,185.1,155.1,30,38.4,1651,,,30,,,,0,310,0,0,0,0,0,0,0,0,0,0,0,82700,6135,0,2276,0,1511,5500,0,, 
314668,548566,30-NOV-2024 15.58.57,1011,166.6,192.4,165.4,27,40.6,1629,,,27,,,,0,300,0,0,0,0,0,0,0,0,0,0,0,86500,6410,0,2743,0,1512,5900,0,, 
314671,548567,30-NOV-2024 16.52.42,1011,167.2,189.5,161.5,28,39.9,1640,,,28,,,,0,304,0,0,0,0,0,0,0,0,0,0,0,86500,6075,0,2846,0,1512,5500,0,, 
314675,548568,30-NOV-2024 17.49.00,1011,166.4,190.1,163.1,27,42.1,1623,,,27,,,,0,307,0,0,0,0,0,0,0,0,0,0,0,89200,6328,0,2874,0,1511,6300,0,, 
314678,548569,30-NOV-2024 18.40.09,1010,166.2,187.99,157,30.99,39.6,1620,,18.94,12.05,,,,0,306,0,0,0,0,0,0,0,0,0,0,0,85500,5872,0,2632,0,1512,5500,0,, 
314682,548570,30-NOV-2024 19.38.49,1010,167.2,196.7,164.7,32,42.8,1627,,19.56,12.44,,,,0,291,0,0,0,0,0,0,0,0,0,0,0,87600,6993,0,3154,0,1512,5800,0,, 
314685,548571,30-NOV-2024 20.39.29,1010,161.3,190.49,157.5,32.99,39,1669,,20.16,12.83,,,,0,305,0,0,0,0,0,0,0,0,0,0,0,84000,6301,0,2692,0,1512,5400,0,, 
314688,548572,30-NOV-2024 21.40.49,2010,169.1,172.29,142.3,29.99,37.5,1670,,18.33,11.66,,,,0,309,0,0,0,0,0,0,0,0,0,0,0,80000,5857,0,2261,0,1512,5500,0,, 
314691,548573,30-NOV-2024 22.42.32,2010,166.3,184.39,153.4,30.99,39,1645,,18.94,12.05,,,,0,299,0,0,0,0,0,0,0,0,0,0,0,83100,5708,0,2017,0,1512,5400,0,, 
314693,548574,30-NOV-2024 23.37.29,2010,160.4,186.29,156.3,29.99,39.8,1686,,18.33,11.66,,,,0,305,0,0,0,0,0,0,0,0,0,0,0,84700,6198,0,2464,0,1500,5500,0,, 
314696,548575,01-DEC-2024 00.33.49,1010,162,188.8,157.8,31,42.1,1680,,,31,,,,0,308,0,0,0,0,0,0,0,0,0,0,0,91000,5155,0,1433,0,1496,5500,0,, 
314699,548576,01-DEC-2024 01.24.42,1010,162.5,186.3,155.3,31,38.5,1675,,18.95,12.05,,,,0,309,0,0,0,0,0,0,0,0,0,0,0,84000,5952,0,2033,0,1494,5400,0,, 
314702,548577,01-DEC-2024 02.14.54,1010,159.6,182.89,151.9,30.99,37.9,1665,,18.94,12.05,,,,0,289,0,0,0,0,0,0,0,0,0,0,0,84000,5801,0,1960,0,1500,5500,0,, 
314705,548578,01-DEC-2024 03.04.58,1010,160.8,185.39,152.4,32.99,39.1,1630,,20.16,12.83,,,,0,309,0,0,0,0,0,0,0,0,0,0,0,84000,5930,0,2047,0,1493,5500,0,, 
314708,548579,01-DEC-2024 03.58.32,1010,162.2,187.59,154.6,32.99,38.6,1666,,20.16,12.83,,,,0,308,0,0,0,0,0,0,0,0,0,0,0,85000,5737,0,1850,0,1498,5500,0,, 
314712,548580,01-DEC-2024 04.52.50,1010,162,183.99,153,30.99,37.4,1636,,18.94,12.05,,,,0,306,0,0,0,0,0,0,0,0,0,0,0,83100,5789,0,2283,0,1500,5500,0,, 
314715,548581,01-DEC-2024 05.45.13,1010,160.5,180.39,150.4,29.99,39.5,1652,,18.33,11.66,,,,0,305,0,0,0,0,0,0,0,0,0,0,0,84200,5867,0,1973,0,1484,5500,0,, 
314717,548582,01-DEC-2024 06.59.14,1010,160.6,193.99,161,32.99,43,1649,,20.16,12.83,,,,0,309,0,0,0,0,0,0,0,0,0,0,0,88000,6497,0,3144,0,1500,5500,0,, 
314721,548583,01-DEC-2024 07.58.09,1011,164.3,182.29,151.1,31.19,39.5,1666,,,31.19,,,,0,309,0,0,0,0,0,0,0,0,0,0,0,82800,5643,0,2059,0,1496,5500,0,, 
314724,548584,01-DEC-2024 08.50.19,1011,165.3,187.09,161.1,25.99,38.6,1632,,,13.13,12.86,,,0,293,0,0,0,0,0,0,0,0,0,0,0,85100,6512,0,2661,0,1497,5500,0,, 
314727,548585,01-DEC-2024 09.44.34,1011,153.8,183.7,157.7,26,40.6,1651,,,26,,,,0,289,0,0,0,0,0,0,0,0,0,0,0,84800,5972,0,2575,0,1497,5500,0,, 
314729,548586,01-DEC-2024 10.56.10,1011,167.1,189.4,160.4,29,43.3,1639,,,29,,,,0,308,0,0,0,0,0,0,0,0,0,0,0,86600,5945,0,2343,0,1496,5500,0,, 
314732,548587,01-DEC-2024 12.10.10,1011,164.8,189.1,160.1,29,43,1629,,,29,,,,0,308,0,0,0,0,0,0,0,0,0,0,0,89000,6054,0,2861,0,1496,5500,0,, 
314736,548588,01-DEC-2024 13.01.25,1011,161.3,185.9,156.9,29,41.1,1619,,,29,,,,0,305,0,0,0,0,0,0,0,0,0,0,0,87400,5991,0,2765,0,1497,5100,0,, 
314738,548589,01-DEC-2024 13.57.28,2010,155.1,177.39,151.4,25.99,38.4,1620,,,,25.99,,,0,290,0,0,0,0,0,0,0,0,0,0,0,81600,5983,0,2604,0,1497,5400,0,, 
314741,548590,01-DEC-2024 14.57.29,2010,168.5,168.09,136.1,31.99,40.5,1683,,,10.19,21.8,,,0,300,0,0,0,0,0,0,0,0,0,0,0,75900,6096,0,3436,0,1497,5500,0,, 
314744,548591,01-DEC-2024 16.39.24,2010,159.6,188.1,156.1,32,40.3,1637,,,32,,,,0,253,0,0,0,0,0,0,0,0,0,0,0,87500,5820,0,1606,0,1662,5500,0,, 
314748,548592,01-DEC-2024 17.37.59,2010,160.2,191.1,160.1,31,39.6,1653,,31,,,,,0,254,0,0,0,0,0,0,0,0,0,0,0,86100,5829,0,1627,0,1662,5500,0,, 
314751,548593,01-DEC-2024 18.27.14,2010,165.5,191.6,159.6,32,38.6,1657,,32,,,,,0,260,0,0,0,0,0,0,0,0,0,0,0,83200,5701,0,1467,0,1500,5500,0,, 
314754,548594,01-DEC-2024 19.20.35,2032,165.3,188.5,153.5,35,38.8,1679,,21.39,13.61,,,,0,906,0,0,0,0,0,0,0,0,0,0,0,83900,5750,0,1794,0,1498,5500,0,, 
314757,548595,01-DEC-2024 20.10.46,2032,166.1,184.49,151.5,32.99,38.6,1655,,20.16,12.83,,,,0,898,0,0,0,0,0,0,0,0,0,0,0,83000,5394,0,1772,0,1500,5500,0,, 
314759,548596,01-DEC-2024 21.01.24,1015,160.7,190.39,156.4,33.99,39.3,1644,,20.77,13.22,,,,0,809,0,0,0,0,0,0,0,0,0,0,0,83000,5672,0,1829,0,1500,5500,0,, 
314762,548597,01-DEC-2024 21.51.11,1015,166.7,189.49,155.5,33.99,38.8,1657,,20.77,13.22,,,,0,789,0,0,0,0,0,0,0,0,0,0,0,83100,5725,0,1756,0,1551,5300,0,, 
314765,548598,01-DEC-2024 22.50.20,1015,165.1,189.5,158.5,31,41.4,1648,,,31,,,,0,809,0,0,0,0,0,0,0,0,0,0,0,87000,5916,0,2187,0,1500,5500,0,, 
314767,548599,02-DEC-2024 00.37.52,1015,162.7,185.49,154.5,30.99,39.8,1656,,18.94,12.05,,,,0,799,0,0,0,0,0,0,0,0,0,0,0,87200,5924,0,2410,0,1500,5500,0,, 
314770,548600,02-DEC-2024 01.31.15,5040,164.5,181.49,147.5,33.99,39,1648,,20.77,13.22,,,,0,1005,0,0,0,0,0,0,0,0,0,0,0,81200,5957,0,1735,0,1513,5500,0,, 
314773,548601,02-DEC-2024 02.25.21,5040,160.9,182.5,150.5,32,38.2,1679,,19.56,12.44,,,,0,1006,0,0,0,0,0,0,0,0,0,0,0,82400,5940,0,2023,0,1500,5400,0,, 
314777,548602,02-DEC-2024 03.19.34,5040,164.1,183.29,150.3,32.99,39.6,1655,,20.16,12.83,,,,0,1010,0,0,0,0,0,0,0,0,0,0,0,83700,5800,0,2377,0,1493,5500,0,, 
314780,548603,02-DEC-2024 04.16.11,5040,163.3,182.5,150,32.5,37.1,1657,,19.86,12.64,,,,0,1008,0,0,0,0,0,0,0,0,0,0,0,82000,5562,0,2044,0,1500,5500,0,, 
314782,548604,02-DEC-2024 05.19.01,5040,162.7,184,150,34,38.5,1654,,34,,,,,0,1009,0,0,0,0,0,0,0,0,0,0,0,81300,5563,0,2084,0,1500,5500,0,, 
314786,548605,02-DEC-2024 06.09.12,5040,162.4,186.1,150.1,36,37.6,1652,,22,14,,,,0,1006,0,0,0,0,0,0,0,0,0,0,0,81000,5822,0,1744,0,1477,5500,0,, 
314789,548606,02-DEC-2024 07.03.12,5040,161.3,185.59,152.6,32.99,38.8,1663,,20.16,12.83,,,,0,1006,0,0,0,0,0,0,0,0,0,0,0,84000,5881,0,2324,0,1500,5500,0,, 
314792,548607,02-DEC-2024 07.58.36,5040,164.3,188.3,158.3,30,40,1616,,18.33,11.67,,,,0,1009,0,0,0,0,0,0,0,0,0,0,0,87100,5879,0,2365,0,1500,5500,0,, 
314794,548608,02-DEC-2024 09.03.26,5040,165.3,200.7,164.7,36,41.5,1659,,22,14,,,,0,1006,0,0,0,0,0,0,0,0,0,0,0,87600,6378,0,2590,0,1499,5500,0,, 
314797,548609,02-DEC-2024 10.04.04,5040,157.4,197.85,164.7,33.15,40.3,1658,,,33.15,,,,0,999,0,0,0,0,0,0,0,0,0,0,0,85300,5914,0,2264,0,1500,5500,0,, 
314800,548610,02-DEC-2024 10.57.48,6095,163.3,185.8,149.8,36,36.9,1654,,22,14,,,,0,1006,0,0,0,0,0,0,0,0,0,0,0,81000,5587,0,2100,0,1500,5500,0,, 
314803,548611,02-DEC-2024 11.49.53,6095,163.6,180,145,35,36.9,1664,,,7.41,27.59,,,0,993,0,0,0,0,0,0,0,0,0,0,0,80900,5637,0,1844,0,1500,5500,0,, 
314806,548612,02-DEC-2024 12.43.58,5095,165.1,185.2,158.2,27,39,1655,,,27,,,,0,993,0,0,0,0,0,0,0,0,0,0,0,84400,5861,0,2474,0,1500,5500,0,, 
314809,548613,02-DEC-2024 13.38.12,5040,158.3,184.4,157.4,27,38.5,1667,,,17.32,9.68,,,0,1005,0,0,0,0,0,0,0,0,0,0,0,84700,5903,0,2498,0,1497,5500,0,, 
314812,548614,02-DEC-2024 15.35.18,5040,166,195.1,170.1,25,42.4,1651,,,25,,,,0,1007,0,0,0,0,0,0,0,0,0,0,0,87700,6396,0,2024,0,1500,5500,0,, 
314815,548615,02-DEC-2024 16.28.43,1015,164.7,200.6,172.6,28,41.9,1653,,17.11,10.89,,,,0,810,0,0,0,0,0,0,0,0,0,0,0,90100,6095,0,2243,0,1606,5500,0,, 
314819,548616,02-DEC-2024 17.23.59,1015,165.8,200.09,175.1,24.99,41.5,1676,,15.27,9.72,,,,0,807,0,0,0,0,0,0,0,0,0,0,0,91500,6190,0,2666,0,1500,5500,0,, 
314822,548617,02-DEC-2024 18.15.42,1015,163.3,185.7,159.7,26,39.2,1646,,26,,,,,0,808,0,0,0,0,0,0,0,0,0,0,0,83300,5702,0,2133,0,2000,5500,0,, 
314825,548618,02-DEC-2024 19.08.53,1015,166,189.9,157.9,32,39.1,1672,,32,,,,,0,809,0,0,0,0,0,0,0,0,0,0,0,84300,5892,0,1789,0,1605,5300,0,, 
314828,548619,02-DEC-2024 19.59.32,1015,160.7,178.8,149.8,29,37.1,1642,,29,,,,,0,809,0,0,0,0,0,0,0,0,0,0,0,78900,5824,0,2109,0,1500,5500,0,, 
314830,548620,02-DEC-2024 20.57.09,1015,165.8,189.8,158.8,31,42.3,1676,,31,,,,,0,809,0,0,0,0,0,0,0,0,0,0,0,86600,6168,0,1883,0,1596,5500,0,, 
314834,548621,02-DEC-2024 22.05.39,1015,163.1,194.3,164.3,30,45,1658,,30,,,,,0,808,0,0,0,0,0,0,0,0,0,0,0,87500,6302,0,2354,0,1500,5600,0,, 
314837,548622,02-DEC-2024 23.00.59,1015,166.6,185.3,149.3,36,40.8,1669,,22,14,,,,0,807,0,0,0,0,0,0,0,0,0,0,0,82400,6151,0,2524,0,1500,5500,0,, 
314840,548623,03-DEC-2024 00.11.38,1015,159,185,153,32,39.9,1646,,19.56,12.44,,,,0,810,0,0,0,0,0,0,0,0,0,0,0,84000,5867,0,1760,0,1526,5500,0,, 
314843,548624,03-DEC-2024 01.01.28,1015,157.6,191.9,153.9,38,38,1657,,38,,,,,0,808,0,0,0,0,0,0,0,0,0,0,0,84500,5699,0,2160,0,1498,5500,0,, 
314846,548625,03-DEC-2024 01.49.38,1015,161.7,177,147,30,36.9,1644,,30,,,,,0,804,0,0,0,0,0,0,0,0,0,0,0,81100,5452,0,1949,0,1498,5500,0,, 
314849,548626,03-DEC-2024 02.41.54,2032,161.5,178,149,29,37.7,1676,,29,,,,,0,1007,0,0,0,0,0,0,0,0,0,0,0,82500,5929,0,1864,0,1500,5500,0,, 
314852,548627,03-DEC-2024 03.30.48,2032,161.8,181.19,150.2,30.99,36.9,1661,,18.94,12.05,,,,0,1008,0,0,0,0,0,0,0,0,0,0,0,82700,5958,0,2264,0,1500,5400,0,, 
314855,548628,03-DEC-2024 04.21.19,2032,161.7,180.5,150.5,30,39.2,1678,,,9.46,20.54,,,0,1006,0,0,0,0,0,0,0,0,0,0,0,83900,5535,0,1819,0,1500,5500,0,, 
314858,548629,03-DEC-2024 05.19.35,2032,160,181.3,151.3,30,38.1,1648,,30,,,,,0,1008,0,0,0,0,0,0,0,0,0,0,0,83400,5723,0,2171,0,1498,5500,0,, 
314861,548630,03-DEC-2024 06.11.04,1015,162,189.1,151.1,38,38,1665,,38,,,,,0,800,0,0,0,0,0,0,0,0,0,0,0,83900,5678,0,2027,0,1500,5500,0,, 
314864,548631,03-DEC-2024 07.01.48,1015,161.7,186.79,155.8,30.99,38,1671,,18.94,12.05,,,,0,789,0,0,0,0,0,0,0,0,0,0,0,83200,5824,0,1735,0,1498,5500,0,, 
314866,548632,03-DEC-2024 08.10.04,2015,155.9,191.79,156.7,35.09,43.3,1628,,21.44,13.65,,,,0,799,0,0,0,0,0,0,0,0,0,0,0,91000,6064,0,2644,0,1500,5500,0,, 
314870,548633,03-DEC-2024 09.13.25,2015,166.3,190.09,157.9,32.19,40.1,1658,,19.67,12.52,,,,0,807,0,0,0,0,0,0,0,0,0,0,0,84700,5932,0,2045,0,1500,5500,0,, 
314873,548634,03-DEC-2024 10.07.16,2015,163.5,186.59,153.6,32.99,40.1,1663,,20.16,12.83,,,,0,793,0,0,0,0,0,0,0,0,0,0,0,83500,6090,0,2124,0,1500,5500,0,, 
314876,548635,03-DEC-2024 10.58.19,2015,165.2,185.09,152.1,32.99,38.7,1666,,20.16,12.83,,,,0,789,0,0,0,0,0,0,0,0,0,0,0,82200,5745,0,2032,0,1500,5500,0,, 
314879,548636,03-DEC-2024 11.48.06,1011,156,186.2,161.2,25,38,1630,,,25,,,,0,300,0,0,0,0,0,0,0,0,0,0,0,83600,6043,0,2148,0,1500,5500,0,, 
314883,548637,03-DEC-2024 12.39.38,1011,167,174.9,146.9,28,37.4,1640,,,28,,,,0,295,0,0,0,0,0,0,0,0,0,0,0,80000,5419,0,2261,0,1500,5500,0,, 
314885,548638,03-DEC-2024 13.55.00,1011,167,53,25,28,43.7,1598,,,28,,,,0,299,0,0,0,0,0,0,0,0,0,0,0,88400,6194,0,2304,0,1500,5500,0,, 
314889,548639,03-DEC-2024 14.42.01,1011,165.3,185.5,152.5,33,37.2,1622,,,33,,,,0,306,0,0,0,0,0,0,0,0,0,0,0,81600,5838,0,2362,0,1498,5500,0,, 
314892,548640,03-DEC-2024 15.37.40,1011,156.4,195.1,170.1,25,41.7,1654,,,25,,,,0,250,0,0,0,0,0,0,0,0,0,0,0,86900,6278,0,2075,0,1500,5500,0,, 
314895,548641,03-DEC-2024 16.31.10,1014,165.4,189.49,165.5,23.99,39.7,1652,,14.66,9.33,,,,0,257,0,0,0,0,0,0,0,0,0,0,0,84700,5919,0,2018,0,1500,5500,0,, 
314898,548642,03-DEC-2024 17.29.35,1010,165.2,191.9,160.9,31,39.3,1644,,18.95,12.05,,,,0,255,0,0,0,0,0,0,0,0,0,0,0,84000,5849,0,1665,0,1500,5500,0,, 
314901,548643,03-DEC-2024 18.24.41,2010,165.3,192,160,32,40.9,1646,,19.56,12.44,,,,0,250,0,0,0,0,0,0,0,0,0,0,0,84300,5919,0,2032,0,1500,5500,0,, 
314903,548644,03-DEC-2024 19.17.05,2010,156.7,194.9,158.9,36,42,1689,,22,14,,,,0,250,0,0,0,0,0,0,0,0,0,0,0,90000,5962,0,2150,0,1500,5000,0,, 
314906,548645,03-DEC-2024 20.09.41,2010,164.8,190.9,155.9,35,39.3,1671,,,35,,,,0,250,0,0,0,0,0,0,0,0,0,0,0,84500,5718,0,1660,0,1500,5000,0,, 
314909,548646,03-DEC-2024 21.00.25,1015,166.7,189.49,155.5,33.99,39.9,1657,,20.77,13.22,,,,0,800,0,0,0,0,0,0,0,0,0,0,0,84600,5779,0,2002,0,1500,5000,0,, 
314911,548647,03-DEC-2024 21.51.04,1015,166.9,189.1,153.1,36,40.1,1652,,22,14,,,,0,800,0,0,0,0,0,0,0,0,0,0,0,84700,5743,0,1846,0,1500,5500,0,, 
314915,548648,03-DEC-2024 22.51.45,1015,163.9,180.5,144.5,36,38.7,1661,,22,14,,,,0,809,0,0,0,0,0,0,0,0,0,0,0,80300,5587,0,1453,0,1501,5400,0,, 
314918,548649,03-DEC-2024 23.41.04,1015,161.1,190.8,154.8,36,38.6,1679,,22,14,,,,0,794,0,0,0,0,0,0,0,0,0,0,0,84500,5725,0,1795,0,1494,5000,0,, 
314921,548650,04-DEC-2024 00.43.00,1015,161.8,187.79,154.8,32.99,39.4,1636,,20.16,12.83,,,,0,810,0,0,0,0,0,0,0,0,0,0,0,85500,5852,0,2013,0,1497,5000,0,, 
314924,548651,04-DEC-2024 01.36.35,1015,162.3,184,152,32,40,1686,,19.56,12.44,,,,0,797,0,0,0,0,0,0,0,0,0,0,0,86000,5854,0,2192,0,1500,5000,0,, 
314927,548652,04-DEC-2024 02.28.50,1015,162.4,185.3,155.3,30,38.6,1677,,18.34,11.66,,,,0,804,0,0,0,0,0,0,0,0,0,0,0,83800,5713,0,1907,0,1498,5000,0,, 
314930,548653,04-DEC-2024 03.18.04,1015,160.6,188.29,155.3,32.99,38.4,1657,,20.16,12.83,,,,0,805,0,0,0,0,0,0,0,0,0,0,0,83600,5525,0,1768,0,1500,5000,0,, 
314933,548654,04-DEC-2024 04.12.42,1015,159.4,185,153,32,37.7,1676,,32,,,,,0,809,0,0,0,0,0,0,0,0,0,0,0,84000,6032,0,2141,0,1500,5000,0,, 
314936,548655,04-DEC-2024 05.01.47,1015,161.8,186.2,156.2,30,38,1661,,18.33,11.67,,,,0,797,0,0,0,0,0,0,0,0,0,0,0,83500,5595,0,1827,0,1481,5000,0,, 
314939,548656,04-DEC-2024 06.02.47,1015,163.1,185.09,154.1,30.99,38.8,1650,,18.94,12.05,,,,0,800,0,0,0,0,0,0,0,0,0,0,0,83300,5982,0,2144,0,1498,5200,0,, 
314942,548657,04-DEC-2024 06.58.07,1015,163.2,183.59,152.4,31.19,38,1668,,19.06,12.13,,,,0,793,0,0,0,0,0,0,0,0,0,0,0,83000,6005,0,2044,0,1500,5000,0,, 
314947,548658,04-DEC-2024 08.11.16,2067,167.2,185.49,152.5,32.99,40.1,1652,,20.16,12.83,,,,0,1004,0,0,0,0,0,0,0,0,0,0,0,85500,6119,0,2534,0,1500,5000,0,, 
314950,548659,04-DEC-2024 09.15.26,2067,166.5,170.79,140.8,29.99,40.2,1670,,18.33,11.66,,,,0,1005,0,0,0,0,0,0,0,0,0,0,0,80700,5721,0,2610,0,1500,5000,0,, 
314954,548660,04-DEC-2024 10.31.16,2067,162.1,190.79,160.8,29.99,44.2,1680,,18.33,11.66,,,,0,1005,0,0,0,0,0,0,0,0,0,0,0,90200,6797,0,2927,0,1500,5500,0,, 
314956,548661,04-DEC-2024 11.27.00,2067,156.7,185.69,151.6,34.09,38.7,1643,,20.83,13.26,,,,0,181,0,0,0,0,0,0,0,0,0,0,0,84600,5785,0,2230,0,998,5500,0,, 
314959,548662,04-DEC-2024 12.20.10,2067,165.9,185.19,151.2,33.99,38.1,1647,,20.77,13.22,,,,0,1024,0,0,0,0,0,0,0,0,0,0,0,83000,5984,0,2316,0,1497,5500,0,, 
314962,548663,04-DEC-2024 13.15.37,2067,169.6,182.19,151.2,30.99,38.2,1666,,18.94,12.05,,,,0,295,0,0,0,0,0,0,0,0,0,0,0,81900,5670,0,1726,0,1497,5500,0,, 
314965,548664,04-DEC-2024 16.35.37,2067,164.6,196.09,164,32.09,46.4,1691,,19.61,12.48,,,,0,966,0,0,0,0,0,0,0,0,0,0,0,96100,6693,0,2762,0,1662,5500,0,, 
314967,548665,04-DEC-2024 17.32.17,1067,158.8,189.6,158.6,31,40.2,1652,,18.94,12.06,,,,0,975,0,0,0,0,0,0,0,0,0,0,0,84200,5926,0,1811,0,1596,5500,0,, 
314970,548666,04-DEC-2024 18.24.16,1063,165.6,189.79,156.8,32.99,39.9,1652,,20.16,12.83,,,,0,981,0,0,0,0,0,0,0,0,0,0,0,85000,6080,0,1817,0,1500,5500,0,, 
314974,548667,04-DEC-2024 19.16.07,1063,168.2,189.09,158.1,30.99,39.6,1672,,18.94,12.05,,,,0,987,0,0,0,0,0,0,0,0,0,0,0,84900,6087,0,1930,0,1500,5500,0,, 
314977,548668,04-DEC-2024 20.07.46,1015,164.9,189.59,159.6,29.99,38.9,1657,,18.33,11.66,,,,0,809,0,0,0,0,0,0,0,0,0,0,0,84000,6038,0,1687,0,1598,5500,0,, 
314980,548669,04-DEC-2024 20.54.52,1015,158.7,186.9,148.9,38,37.9,1665,,23.23,14.77,,,,0,806,0,0,0,0,0,0,0,0,0,0,0,83100,5664,0,1554,0,1497,5500,0,, 
314983,548670,04-DEC-2024 21.43.33,1015,166.1,189.29,155.3,33.99,38.2,1650,,20.77,13.22,,,,0,808,0,0,0,0,0,0,0,0,0,0,0,83500,5994,0,1799,0,1500,5500,0,, 
314986,548671,04-DEC-2024 22.34.37,1015,165.8,189.59,156.6,32.99,39,1656,,20.16,12.83,,,,0,799,0,0,0,0,0,0,0,0,0,0,0,84400,6029,0,1854,0,1500,5500,0,, 
314989,548672,04-DEC-2024 23.26.28,1015,155.5,191.1,156.1,35,39.2,1673,,35,,,,,0,807,0,0,0,0,0,0,0,0,0,0,0,84600,6197,0,2238,0,1508,5400,0,, 
314992,548673,05-DEC-2024 00.22.27,1015,164.8,185.1,150.9,34.2,40.8,1642,,,9.46,24.74,,,0,808,0,0,0,0,0,0,0,0,0,0,0,86100,5991,0,2086,0,1662,5300,0,, 
314995,548674,05-DEC-2024 01.22.07,5095,167.2,179.24,144.6,34.64,39.6,1687,,,19.87,14.77,,,0,956,0,0,0,0,0,0,0,0,0,0,0,85100,5833,0,2079,0,1508,5500,0,, 
314998,548675,05-DEC-2024 02.09.53,8060,98,121.9,85.9,36,25.3,1650,,22,14,,,,0,954,0,0,0,0,0,0,0,0,0,0,0,53000,4524,0,1898,0,1508,5500,0,, 
315001,548676,05-DEC-2024 03.33.36,8060,163.3,157.19,125.2,31.99,34.5,1660,,,10.85,21.14,,,0,305,0,0,0,0,0,0,0,0,0,0,0,72800,5414,0,2189,0,1498,5300,0,, 
315003,548677,05-DEC-2024 05.13.36,1011,167.6,187.89,154.9,32.99,41.6,1641,,,26.28,6.71,,,0,307,0,0,0,0,0,0,0,0,0,0,0,90000,6125,0,2572,0,1498,5500,0,, 
315007,548678,05-DEC-2024 06.29.53,2015,166.7,190.09,159.2,30.89,38.8,1679,,,12.96,17.93,,,0,802,0,0,0,0,0,0,0,0,0,0,0,85300,6054,0,1799,0,1498,5500,0,, 
315010,548679,05-DEC-2024 07.42.26,2015,157.4,192.39,159.4,32.99,41.7,1641,,,10.87,22.12,,,0,789,0,0,0,0,0,0,0,0,0,0,0,87600,6087,0,2423,0,1497,5500,0,, 
315013,548680,05-DEC-2024 08.56.26,2015,168.6,190.39,159.4,30.99,39.8,1663,,18.94,12.05,,,,0,808,0,0,0,0,0,0,0,0,0,0,0,84100,6354,0,2663,0,1497,5500,0,, 
315016,548681,05-DEC-2024 09.59.28,2015,168.8,184.89,153.9,30.99,39.2,1663,,18.94,12.05,,,,0,803,0,0,0,0,0,0,0,0,0,0,0,83600,6313,0,1865,0,1500,5500,0,, 
315019,548682,05-DEC-2024 11.05.28,1015,158.3,185.2,153.2,32,40.7,1625,,19.56,12.44,,,,0,308,0,0,0,0,0,0,0,0,0,0,0,85400,5728,0,2368,0,1500,5500,0,, 
315022,548683,05-DEC-2024 12.02.20,1014,168,180.49,151.4,29.09,37.9,1666,,17.78,11.31,,,,0,301,0,0,0,0,0,0,0,0,0,0,0,81200,5987,0,2346,0,1500,5500,0,, 
315025,548684,05-DEC-2024 12.55.02,1011,166.5,187.19,162.2,24.99,38.2,1662,,15.27,9.72,,,,0,308,0,0,0,0,0,0,0,0,0,0,0,83200,6050,0,2152,0,1500,5500,0,, 
315028,548685,05-DEC-2024 13.44.03,1011,168.6,185,158,27,37.6,1649,,16.5,10.5,,,,0,299,0,0,0,0,0,0,0,0,0,0,0,81800,5745,0,2043,0,1500,5500,0,, 
315030,548686,05-DEC-2024 14.40.43,2063,157.3,170.3,143.3,27,36.4,1675,,16.5,10.5,,,,0,1005,0,0,0,0,0,0,0,0,0,0,0,78000,5805,0,2579,0,1500,5500,0,, 
315033,548687,05-DEC-2024 16.35.49,2063,167.6,202.8,173.8,29,45.2,1662,,17.73,11.27,,,,0,1006,0,0,0,0,0,0,0,0,0,0,0,95000,6810,0,3060,0,1500,5500,0,, 
315036,548688,05-DEC-2024 17.32.12,2063,163.3,191.3,160.3,31,41.4,1685,,31,,,,,0,1003,0,0,0,0,0,0,0,0,0,0,0,87600,5774,0,1641,0,1500,5400,0,, 
315039,548689,05-DEC-2024 18.23.22,2063,166.5,198.8,167.8,31,39.6,1644,,31,,,,,0,992,0,0,0,0,0,0,0,0,0,0,0,88000,6097,0,1444,0,1500,5500,0,, 
315041,548690,05-DEC-2024 19.30.30,2063,166.4,189.89,156.9,32.99,40.4,1635,,20.16,12.83,,,,0,1009,0,0,0,0,0,0,0,0,0,0,0,85300,5661,0,1490,0,1499,5500,0,, 
315044,548691,05-DEC-2024 20.30.58,2063,163.3,190.3,155.3,35,41.8,1653,,,35,,,,0,999,0,0,0,0,0,0,0,0,0,0,0,88700,6438,0,2927,0,1499,5500,0,, 
315048,548692,05-DEC-2024 21.34.00,2063,163,186.39,156.4,29.99,40.2,1657,,18.33,11.66,,,,0,1253,0,0,0,0,0,0,0,0,0,0,0,84800,6745,0,3262,0,1500,5500,0,, 
315051,548693,05-DEC-2024 22.22.19,5082,165.8,185.2,150.2,35,38.4,1631,,21.39,13.61,,,,0,0,0,0,0,0,0,0,0,0,0,0,0,83100,5825,0,2312,0,1499,5500,0,, 
315054,548694,05-DEC-2024 23.08.48,8064,163.6,168.29,135.3,32.99,33.6,1648,,20.16,12.83,,,,0,1001,0,0,0,0,0,0,0,0,0,0,0,74000,5326,0,1800,0,1499,5500,0,, 
315057,548695,06-DEC-2024 00.04.05,5042,163,204.79,174.8,29.99,42,1644,,18.33,11.66,,,,0,994,0,0,0,0,0,0,0,0,0,0,0,92800,6243,0,2332,0,1500,5500,0,, 
315060,548696,06-DEC-2024 01.12.49,5042,164.5,190.8,160.8,30,45.1,1627,,,30,,,,0,1005,0,0,0,0,0,0,0,0,0,0,0,90600,5995,0,2728,0,1499,5700,0,, 
315063,548697,06-DEC-2024 02.01.35,5042,164,184.81,153.2,31.61,37.5,1626,,,11.09,20.52,,,0,1006,0,0,0,0,0,0,0,0,0,0,0,83100,5482,0,2028,0,1500,5500,0,, 
315066,548698,06-DEC-2024 02.50.25,5042,158.9,186.9,156.9,30,39.7,1574,,,30,,,,0,1006,0,0,0,0,0,0,0,0,0,0,0,85600,5504,0,2077,0,1499,5000,0,, 
315069,548699,06-DEC-2024 03.46.28,1056,166.7,185.6,155.6,30,39.3,1670,,,,30,,,0,1006,0,0,0,0,0,0,0,0,0,0,0,86400,6084,0,2700,0,1508,5500,0,, 
315072,548700,06-DEC-2024 04.53.35,1056,166,180.39,151.4,28.99,41.6,1677,,,10.86,18.13,,,0,943,0,0,0,0,0,0,0,0,0,0,0,87400,6160,0,2532,0,1507,5700,0,, 
315076,548701,06-DEC-2024 06.16.54,1056,165,181.4,151.4,30,37.8,1665,,,30,,,,0,960,0,0,0,0,0,0,0,0,0,0,0,78300,5415,0,2421,0,1507,5700,0,, 
315078,548702,06-DEC-2024 07.43.16,1056,165.5,194,161,33,47.8,1627,,,33,,,,0,956,0,0,0,0,0,0,0,0,0,0,0,89000,6583,233,2174,0,1606,5500,0,, 
315082,548703,06-DEC-2024 08.33.45,1056,160.5,185.69,152.7,32.99,37.9,1648,,20.16,12.83,,,,0,962,0,0,0,0,0,0,0,0,0,0,0,82400,6068,233,2472,0,1606,5500,0,, 
315084,548704,06-DEC-2024 09.24.48,5040,165.1,181.39,151.4,29.99,39,1652,,18.33,11.66,,,,0,959,0,0,0,0,0,0,0,0,0,0,0,83300,6006,0,2347,0,1497,5500,0,, 
315088,548705,06-DEC-2024 10.16.38,5040,164,192.09,158.1,33.99,40,1633,,20.77,13.22,,,,0,957,0,0,0,0,0,0,0,0,0,0,0,86300,6354,0,2614,0,1497,5500,0,, 
315091,548706,06-DEC-2024 11.11.54,5040,165.7,189.9,157.9,32,42,1672,,19.56,12.44,,,,0,961,0,0,0,0,0,0,0,0,0,0,0,87400,6515,0,2988,0,1497,5500,0,, 
315094,548707,06-DEC-2024 11.50.36,5040,91.2,119.99,86,33.99,26.1,1675,,20.77,13.22,,,,0,0,0,0,0,0,0,0,0,0,0,0,0,53600,4072,0,1689,0,1497,4500,0,, 
315096,548708,06-DEC-2024 13.31.36,5040,162.2,190.29,157.3,32.99,42.9,1635,,20.16,12.83,,,,0,808,0,0,0,0,0,0,0,0,0,0,0,85400,5961,0,2202,0,1497,5500,0,, 
315099,548709,06-DEC-2024 14.26.15,5040,159.1,187.2,151.2,36,38.9,1664,,22,14,,,,0,806,0,0,0,0,0,0,0,0,0,0,0,84000,6118,0,2444,0,1497,5500,0,, 
315102,548710,06-DEC-2024 15.30.35,5040,164,190.99,158,32.99,43.1,1672,,20.16,12.83,,,,0,947,0,0,0,0,0,0,0,0,0,0,0,90000,6311,0,2629,0,1500,5500,0,, 
315105,548711,06-DEC-2024 16.19.42,5040,164.9,186.4,152.4,34,37.5,1674,,,22.46,11.54,,,0,991,0,0,0,0,0,0,0,0,0,0,0,81900,5753,0,1806,0,1495,5400,0,, 
315108,548712,06-DEC-2024 17.09.20,5040,163.6,180.8,149.8,31,38,1672,,31,,,,,0,1008,0,0,0,0,0,0,0,0,0,0,0,83000,5725,0,2058,0,1495,5500,0,, 
315111,548713,06-DEC-2024 18.04.21,5040,163,180.3,148.3,32,37.8,1659,,19.56,12.44,,,,0,1010,0,0,0,0,0,0,0,0,0,0,0,81000,5901,0,1902,0,1476,6000,0,, 
315113,548714,06-DEC-2024 18.51.22,5040,164.9,180,148,32,36.3,1659,,32,,,,,0,1009,0,0,0,0,0,0,0,0,0,0,0,81000,5659,0,2248,0,1500,6000,0,, 
315117,548715,06-DEC-2024 19.47.06,5040,163.4,181.4,150.4,31,38,1649,,31,,,,,0,994,0,0,0,0,0,0,0,0,0,0,0,82800,5905,0,2141,0,1500,5800,0,, 
315120,548716,06-DEC-2024 20.46.44,5040,163.3,183.7,152.7,31,37.9,1648,,31,,,,,0,799,0,0,0,0,0,0,0,0,0,0,0,82800,5768,0,2085,0,997,5500,0,, 
315123,548717,06-DEC-2024 21.39.00,5040,162.2,179.6,146.6,33,38.8,1676,,33,,,,,0,807,0,0,0,0,0,0,0,0,0,0,0,84000,5398,0,1416,0,1497,6000,0,, 
315126,548718,06-DEC-2024 22.33.00,5040,163.3,185.09,152.1,32.99,37.3,1689,,20.16,12.83,,,,0,805,0,0,0,0,0,0,0,0,0,0,0,83100,6015,0,1982,0,1500,6000,0,, 
315129,548719,06-DEC-2024 23.43.25,1015,161.4,177,141,36,36.1,1687,,22,14,,,,0,798,0,0,0,0,0,0,0,0,0,0,0,79300,5496,0,2166,0,1508,5200,0,, 
315131,548720,07-DEC-2024 00.53.54,1011,165.6,196.5,160.5,36,40.2,1649,,22,14,,,,0,292,0,0,0,0,0,0,0,0,0,0,0,89000,6142,0,2584,0,1512,5500,0,, 
315135,548721,07-DEC-2024 01.43.22,1011,157.7,191.9,160.9,31,39.4,1625,,,12.88,18.12,,,0,306,0,0,0,0,0,0,0,0,0,0,0,89100,5800,0,2480,0,1512,5500,0,, 
315137,548722,07-DEC-2024 02.35.24,1011,159,181.06,150.9,30.16,39.2,1676,,,20.27,9.89,,,0,303,0,0,0,0,0,0,0,0,0,0,0,84100,5878,0,2372,0,1511,5500,0,, 
315140,548723,07-DEC-2024 03.21.40,1011,164.2,182.29,151.3,30.99,37.6,1660,,,,30.99,,,0,302,0,0,0,0,0,0,0,0,0,0,0,80700,5520,0,1508,0,1512,5500,0,, 
315143,548724,07-DEC-2024 04.07.00,1011,155.1,179.3,144.3,35,36.5,1633,,,15.81,19.19,,,0,303,0,0,0,0,0,0,0,0,0,0,0,80300,5415,0,2301,0,1512,5100,0,, 
315147,548725,07-DEC-2024 04.56.52,1011,158.9,184.7,155.7,29,38.8,1669,,,29,,,,0,304,0,0,0,0,0,0,0,0,0,0,0,84100,5741,0,2018,0,1512,5500,0,, 
315149,548726,07-DEC-2024 05.58.36,1011,162.2,187.07,155.9,31.17,40.5,1662,,,31.17,,,,0,309,0,0,0,0,0,0,0,0,0,0,0,87000,5922,0,2480,0,1511,5500,0,, 
315152,548727,07-DEC-2024 06.53.47,1011,166.2,186.78,155.7,31.08,39.6,1672,,,31.08,,,,0,306,0,0,0,0,0,0,0,0,0,0,0,85000,6001,0,2111,0,1512,5500,0,, 
315155,548728,07-DEC-2024 08.05.26,1015,158.2,193.45,163.5,29.95,42.4,1657,,,19.35,10.6,,,0,806,0,0,0,0,0,0,0,0,0,0,0,91000,6238,0,2591,0,1512,5300,0,, 
315159,548729,07-DEC-2024 09.14.07,1015,156.4,173.89,136.9,36.99,36.9,1667,,22.6,14.39,,,,0,809,0,0,0,0,0,0,0,0,0,0,0,77700,5744,0,2349,0,998,6000,0,, 
315162,548730,07-DEC-2024 11.03.17,1015,165.4,195.69,165.6,30.09,42.6,1659,,18.39,11.7,,,,0,806,0,0,0,0,0,0,0,0,0,0,0,91600,6103,0,2243,0,1496,5500,0,, 
315165,548731,07-DEC-2024 11.55.27,2030,165,53.79,21.7,32.09,39.9,1664,,19.61,12.48,,,,0,934,0,0,0,0,0,0,0,0,0,0,0,87100,5939,0,2098,0,1497,5500,0,, 
315168,548732,07-DEC-2024 12.58.57,1067,164.5,186.4,151.4,35,40.2,1640,,21.39,13.61,,,,0,944,0,0,0,0,0,0,0,0,0,0,0,84200,5872,0,2333,0,1497,5500,0,, 
315171,548733,07-DEC-2024 13.51.57,1014,159.1,185.59,155.5,30.09,37.4,1639,,18.39,11.7,,,,0,304,0,0,0,0,0,0,0,0,0,0,0,81800,6007,0,2429,0,1497,5500,0,, 
315174,548734,07-DEC-2024 14.48.47,1014,164.3,186.5,160.3,26.2,39.1,1611,,16.01,10.19,,,,0,303,0,0,0,0,0,0,0,0,0,0,0,83500,6309,0,2448,0,1497,5500,0,, 
315177,548735,07-DEC-2024 16.02.57,1014,162.6,186.59,157.5,29.09,41.5,1640,,17.78,11.31,,,,0,306,0,0,0,0,0,0,0,0,0,0,0,85800,5938,0,2443,0,1477,5500,0,, 
315180,548736,07-DEC-2024 16.57.31,1014,162.1,186.12,157.5,28.62,37.3,1652,,,28.62,,,,0,300,0,0,0,0,0,0,0,0,0,0,0,82800,6135,0,2170,0,1494,5500,0,, 
315183,548737,07-DEC-2024 17.53.27,1011,162.1,186.49,156.5,29.99,39.4,1644,,18.33,11.66,,,,0,291,0,0,0,0,0,0,0,0,0,0,0,85200,6143,0,3332,0,1499,5500,0,, 
315186,548738,07-DEC-2024 18.51.08,1011,161.2,175.19,148.2,26.99,40.7,1659,,,26.99,,,,0,300,0,0,0,0,0,0,0,0,0,0,0,84500,5784,0,2941,0,1497,5500,0,,
