Repository: sanad-code/udacity-aimaster-capstone-ai-programming-foundations-project

# Steel Production Data Analysis — Udacity AI Master Capstone

This project analyzes steel production data to identify key factors affecting energy consumption, quality indicators, and production efficiency. It covers data cleaning, exploratory data analysis (EDA), and visualization of relationships between variables such as DRI Carbon and Silica (SiO2). The insights support data-driven decisions to optimize the steelmaking process.

## What Was Built

A Jupyter Notebook (`data-workflow/data_workflow.ipynb`) that loads, cleans, and analyzes internal steel production heat data, producing visualizations and statistical summaries saved under `outputs/`.

File: data/raw/flat_raw_data.csv (part 56 of 86)
RC,HID,STOP_DATE,STEEL_GRADE,TAPPED_WGT,TOTAL_CHARGE,DRI_CHARGE,SCRAP_CHARGE,POWER_ON_TIME,FINAL_TEMP,TOTAL_C_DRI,LOCAL_SCRAP,HOME_RETURN_SCRAP,IMPORTED_SCRAP,PIG_IRON,DRI_BRIQUETTED,FESI,FEMN,SIMN,FECR,NICKEL,FETI,FEB,FENB,FEP,FEMO,CU,FEV,NITROVAN,ELEC_ENERGY,OXYGEN,COKE_LUMP,MODULE_CARBON,COKE_POWDER,BURNT_LIME,BURNT_DOLAMITE,FLUX,C_ANALYSIS, 
315189,548739,07-DEC-2024 21.01.37,1010,161.7,182.89,152.9,29.99,45.8,1650,,18.33,11.66,,,,0,289,0,0,0,0,0,0,0,0,0,0,0,88000,6605,0,4128,0,1500,5600,0,, 
315193,548740,07-DEC-2024 21.52.04,1010,162.1,186.19,155.2,30.99,40.3,1656,,,10.65,20.34,,,0,289,0,0,0,0,0,0,0,0,0,0,0,86800,5919,0,2946,0,1500,5600,0,, 
315196,548741,07-DEC-2024 22.52.33,1010,160.6,184.3,153.3,31,41.4,1654,,31,,,,,0,306,0,0,0,0,0,0,0,0,0,0,0,87600,6148,0,2609,0,1493,5500,0,, 
315198,548742,07-DEC-2024 23.44.43,1010,161.4,189.3,153.3,36,33.8,1640,,22,14,,,,0,301,0,0,0,0,0,0,0,0,0,0,0,72200,5633,0,2911,0,1493,5500,0,, 
315201,548743,08-DEC-2024 00.41.18,1015,163.9,187.1,155,32.1,39.7,1650,,,32.1,,,,0,805,0,0,0,0,0,0,0,0,0,0,0,85900,5998,0,2429,0,1503,5500,0,, 
315204,548744,08-DEC-2024 01.29.04,1015,161.5,185.6,155.6,30,38.7,1640,,,30,,,,0,806,0,0,0,0,0,0,0,0,0,0,0,86100,5810,0,2144,0,1512,5500,0,, 
315206,548745,08-DEC-2024 02.16.38,1015,161.5,181.09,150.1,30.99,37.5,1638,,,19.08,11.91,,,0,800,0,0,0,0,0,0,0,0,0,0,0,82400,5783,0,2323,0,1512,5500,0,, 
315209,548746,08-DEC-2024 03.08.44,1015,163,181.9,149.9,32,39.8,1643,,,11.98,20.02,,,0,809,0,0,0,0,0,0,0,0,0,0,0,82800,6129,0,2422,0,1508,5500,0,, 
315213,548747,08-DEC-2024 04.02.23,1015,164.3,174.03,140.8,33.23,38,1659,,,11.84,21.39,,,0,307,0,0,0,0,0,0,0,0,0,0,0,78100,6091,0,2661,0,2994,3000,0,, 
315215,548748,08-DEC-2024 05.00.33,1015,158.5,161.18,129.2,31.98,38.5,1690,,,12.73,19.25,,,0,291,0,0,0,0,0,0,0,0,0,0,0,72800,5764,0,2488,0,2994,2500,0,, 
315223,548749,09-DEC-2024 01.57.27,2030,162.2,204.21,173.3,30.91,72.3,1663,,,12.57,18.34,,,0,909,0,0,0,0,0,0,0,0,0,0,0,111700,7113,366,3339,0,1870,5400,0,, 
315225,548750,09-DEC-2024 02.53.43,2032,155.8,191.65,160.5,31.15,40.8,1675,,,12.86,18.29,,,0,907,0,0,0,0,0,0,0,0,0,0,0,87700,6158,0,2571,0,1495,5500,0,, 
315227,548751,09-DEC-2024 03.56.27,1032,163.2,177.29,146.2,31.09,37.2,1665,,,14.71,16.38,,,0,800,0,0,0,0,0,0,0,0,0,0,0,81500,5969,0,2265,0,1507,5500,0,0.032, 
315229,548752,09-DEC-2024 04.49.13,1015,162.9,182.4,150.4,32,39,1666,,,20.05,11.95,,,0,789,0,0,0,0,0,0,0,0,0,0,0,83100,5866,0,2216,0,1512,5500,0,, 
315232,548753,09-DEC-2024 05.42.03,1015,161.7,180.8,149.8,31,38.4,1678,,,28.21,2.79,,,0,808,0,0,0,0,0,0,0,0,0,0,0,81800,5687,0,2320,0,1512,5500,0,, 
315235,548754,09-DEC-2024 06.39.38,1015,158.1,187.2,155.2,32,40.8,1672,,,32,,,,0,808,0,0,0,0,0,0,0,0,0,0,0,84300,6472,0,2073,0,1512,5500,0,, 
315239,548755,09-DEC-2024 07.30.04,1015,162.9,188.44,156.4,32.04,39.1,1644,,,11.64,20.4,,,0,787,0,0,0,0,0,0,0,0,0,0,0,83300,5984,0,1849,0,1508,5500,0,, 
315241,548756,09-DEC-2024 08.24.30,1015,165.3,189.4,157.4,32,39,1656,,32,,,,,0,807,0,0,0,0,0,0,0,0,0,0,0,84200,5628,0,2605,0,1500,5500,0,, 
315245,548757,09-DEC-2024 10.30.39,1015,166,189.3,156.3,33,42.9,1675,,33,,,,,0,808,0,0,0,0,0,0,0,0,0,0,0,85000,6441,0,2416,0,1500,5600,0,, 
315248,548758,09-DEC-2024 12.56.39,1015,164.5,190.8,159.8,31,46.1,1643,,31,,,,,0,809,0,0,0,0,0,0,0,0,0,0,0,91500,5906,0,1982,0,1500,5500,0,, 
315251,548759,09-DEC-2024 13.58.09,1015,165.2,189.2,158.2,31,41,1636,,31,,,,,0,800,0,0,0,0,0,0,0,0,0,0,0,85000,6005,0,2224,0,1499,5500,0,, 
315254,548760,09-DEC-2024 14.51.53,1015,164.2,190.2,158.2,32,40.3,1657,,32,,,,,0,805,0,0,0,0,0,0,0,0,0,0,0,83600,5842,0,1886,0,1500,5500,0,, 
315257,548761,09-DEC-2024 15.47.20,1015,161.7,185.1,153.1,32,40.7,1682,,,,,,,0,800,0,0,0,0,0,0,0,0,0,0,0,86500,5705,0,2012,0,1477,5500,0,, 
315261,548762,09-DEC-2024 16.36.19,1015,161.6,176.49,147.2,29.29,36.9,1671,,17.9,11.39,,,,0,809,0,0,0,0,0,0,0,0,0,0,0,79500,5319,0,2243,0,1498,3000,0,, 
315263,548763,09-DEC-2024 17.34.04,1015,160,180.09,150,30.09,36.9,1678,,18.39,11.7,,,,0,801,0,0,0,0,0,0,0,0,0,0,0,79100,6308,0,2570,0,1500,4000,0,, 
315267,548764,09-DEC-2024 18.29.19,1015,161.5,180.9,151.1,29.8,37.9,1662,,18.21,11.59,,,,0,807,0,0,0,0,0,0,0,0,0,0,0,82600,5754,0,2173,0,1498,5800,0,, 
315269,548765,09-DEC-2024 19.19.13,1015,162.6,180.49,149.3,31.19,37.3,1646,,19.06,12.13,,,,0,807,0,0,0,0,0,0,0,0,0,0,0,80900,5705,0,1965,0,1482,6000,0,, 
315272,548766,09-DEC-2024 20.24.34,1015,159.9,181.1,151.6,29.5,41.6,1654,,18.03,11.47,,,,0,811,0,0,0,0,0,0,0,0,0,0,0,85800,5756,0,2642,0,1500,5400,0,, 
315276,548767,09-DEC-2024 21.18.23,1015,161.3,182.59,151.6,30.99,38,1674,,18.94,12.05,,,,0,801,0,0,0,0,0,0,0,0,0,0,0,80800,5567,0,2000,0,1500,5400,0,, 
315279,548768,09-DEC-2024 22.14.30,1010,161.3,179.09,149.8,29.29,37.5,1647,,17.9,11.39,,,,0,305,0,0,0,0,0,0,0,0,0,0,0,81100,5667,0,2128,0,1499,5600,0,, 
315282,548769,09-DEC-2024 23.06.54,1016,157.8,185.8,156.2,29.6,37.6,1666,,18.09,11.51,,,,0,305,0,0,0,0,0,0,0,0,0,0,0,83100,5852,0,2352,0,1500,5500,0,, 
315285,548770,10-DEC-2024 00.06.49,1016,167.1,184.9,160.9,24,39.6,1646,,,24,,,,0,306,0,0,0,0,0,0,0,0,0,0,0,86500,5735,0,2344,0,1500,5500,0,, 
315288,548771,10-DEC-2024 01.07.53,1011,155.4,191.03,158.9,32.13,41.9,1629,,19.64,12.49,,,,0,305,0,0,0,0,0,0,0,0,0,0,0,85800,6208,0,2128,0,1500,5500,0,, 
315290,548772,10-DEC-2024 01.59.24,1011,166.2,52.39,23.3,29.09,38,1622,,17.78,11.31,,,,0,308,0,0,0,0,0,0,0,0,0,0,0,80500,6126,0,1984,0,1500,5500,0,, 
315293,548773,10-DEC-2024 02.49.40,1011,165.3,184.89,154.9,29.99,37.7,1614,,18.33,11.66,,,,0,295,0,0,0,0,0,0,0,0,0,0,0,81600,5877,0,2084,0,1499,5500,0,, 
315297,548774,10-DEC-2024 03.37.15,2010,162.9,180.12,149,31.12,37.2,1648,,19.02,12.1,,,,0,307,0,0,0,0,0,0,0,0,0,0,0,80500,5676,0,2060,0,1500,5500,0,, 
315300,548775,10-DEC-2024 04.29.16,2010,155.5,184.7,152.7,32,38.6,1631,,19.56,12.44,,,,0,293,0,0,0,0,0,0,0,0,0,0,0,83100,5680,0,2082,0,1499,5500,0,, 
315303,548776,10-DEC-2024 05.23.05,1015,166.9,184.79,151.8,32.99,37.2,1661,,20.16,12.83,,,,0,805,0,0,0,0,0,0,0,0,0,0,0,82000,5879,0,2208,0,1500,5500,0,, 
315305,548777,10-DEC-2024 06.21.26,1015,166,180.7,148.7,32,37.6,1641,,19.56,12.44,,,,0,802,0,0,0,0,0,0,0,0,0,0,0,81200,5945,0,2255,0,1500,5500,0,, 
315308,548778,10-DEC-2024 07.10.20,1015,157.7,192.09,161,31.09,38.4,1661,,19,12.09,,,,0,799,0,0,0,0,0,0,0,0,0,0,0,84500,5820,0,1809,0,1508,5500,0,, 
315311,548779,10-DEC-2024 08.01.49,1015,156.4,185.99,153,32.99,39.5,1578,,20.16,12.83,,,,0,805,0,0,0,0,0,0,0,0,0,0,0,85900,5675,0,2078,0,1500,5400,0,, 
315313,548780,10-DEC-2024 09.06.26,1015,164.8,190.5,155.5,35,39.9,1639,,,35,,,,0,807,0,0,0,0,0,0,0,0,0,0,0,85000,6091,0,2098,0,1500,5500,0,, 
315317,548781,10-DEC-2024 09.56.55,1015,164.5,187.1,155.1,32,39.2,1644,,32,,,,,0,800,0,0,0,0,0,0,0,0,0,0,0,82300,5862,0,1915,0,1500,5500,0,, 
315321,548782,10-DEC-2024 10.48.45,1015,165.2,185.1,151.1,34,40,1625,,34,,,,,0,809,0,0,0,0,0,0,0,0,0,0,0,84000,5848,0,1750,0,1500,5500,0,, 
315324,548783,10-DEC-2024 11.41.56,1015,155.4,185.8,154.8,31,39.1,1681,,31,,,,,0,805,0,0,0,0,0,0,0,0,0,0,0,83300,5796,0,1958,0,1500,5500,0,, 
315326,548784,10-DEC-2024 12.33.00,1015,164.3,182.1,149.1,33,39.4,1675,,33,,,,,0,799,0,0,0,0,0,0,0,0,0,0,0,83600,5736,0,1815,0,1662,5500,0,, 
315330,548785,10-DEC-2024 16.40.56,1015,161.7,194.4,161.4,33,53,1654,,33,,,,,0,806,0,0,0,0,0,0,0,0,0,0,0,100500,6450,0,2418,0,1662,6400,0,, 
315333,548786,10-DEC-2024 17.33.35,1015,161.4,185.1,152.1,33,38.3,1649,,,33,,,,0,798,0,0,0,0,0,0,0,0,0,0,0,84000,5834,0,1916,0,1507,6400,0,, 
315337,548787,10-DEC-2024 18.25.00,1015,161.2,183.29,153.3,29.99,38.5,1686,,18.33,11.66,,,,0,807,0,0,0,0,0,0,0,0,0,0,0,84500,5731,0,1930,0,1500,5500,0,, 
315340,548788,10-DEC-2024 19.15.35,1015,163.5,184.29,153.3,30.99,38.7,1657,,18.94,12.05,,,,0,807,0,0,0,0,0,0,0,0,0,0,0,82700,5660,0,2158,0,1500,5500,0,, 
315343,548789,10-DEC-2024 20.05.42,1016,162.2,187.6,155.6,32,37.5,1671,,19.56,12.44,,,,0,307,0,0,0,0,0,0,0,0,0,0,0,81000,5768,0,1801,0,1500,5500,0,, 
315346,548790,10-DEC-2024 21.10.02,1016,161.9,178.49,147.5,30.99,38.5,1655,,18.94,12.05,,,,0,301,0,0,0,0,0,0,0,0,0,0,0,82400,5733,0,2088,0,1496,5500,0,, 
315349,548791,10-DEC-2024 22.01.01,1016,159.9,185.29,160.3,24.99,38.8,1673,,15.27,9.72,,,,0,304,0,0,0,0,0,0,0,0,0,0,0,86000,5990,0,2315,0,1497,5500,0,, 
315352,548792,10-DEC-2024 22.49.35,1015,164.3,173.69,142.7,30.99,35.6,1674,,18.94,12.05,,,,0,804,0,0,0,0,0,0,0,0,0,0,0,78900,5396,0,1951,0,1500,5500,0,, 
315355,548793,11-DEC-2024 00.05.56,2010,164.8,192,157,35,40.9,1669,,21.39,13.61,,,,0,292,0,0,0,0,0,0,0,0,0,0,0,86700,6216,0,2200,0,1500,5500,0,, 
315358,548794,11-DEC-2024 00.58.51,1015,157.1,184.3,151.3,33,37.9,1652,,20.17,12.83,,,,0,808,0,0,0,0,0,0,0,0,0,0,0,83000,5401,0,1825,0,1500,5500,0,, 
315361,548795,11-DEC-2024 01.51.02,1015,165.5,181.89,151.9,29.99,38.7,1653,,18.33,11.66,,,,0,805,0,0,0,0,0,0,0,0,0,0,0,84300,5253,0,1738,0,1500,5500,0,, 
315363,548796,11-DEC-2024 02.47.43,2014,166.3,185.5,154.5,31,39.9,1660,,18.94,12.06,,,,0,299,0,0,0,0,0,0,0,0,0,0,0,85500,5927,0,2597,0,1500,5500,0,, 
315366,548797,11-DEC-2024 04.34.05,1014,165.9,189.5,161.5,28,41.8,1646,,17.11,10.89,,,,0,308,0,0,0,0,0,0,0,0,0,0,0,88000,6345,0,2140,0,1500,5500,0,, 
315370,548798,11-DEC-2024 05.31.41,2014,159.1,190.1,162.1,28,39.8,1629,,17.11,10.89,,,,0,304,0,0,0,0,0,0,0,0,0,0,0,87200,5803,0,1977,0,1503,5500,0,, 
315373,548799,11-DEC-2024 06.53.11,2014,159,186.02,155.9,30.12,39.2,1656,,18.41,11.71,,,,0,290,0,0,0,0,0,0,0,0,0,0,0,84800,5927,0,2194,0,1503,5500,0,, 
315376,548800,11-DEC-2024 07.47.53,1056,164.5,191,156,35,39.5,1668,,21.39,13.61,,,,0,1006,0,0,0,0,0,0,0,0,0,0,0,84800,5514,0,1852,0,1503,5600,0,, 
315378,548801,11-DEC-2024 08.39.55,1056,166.1,186,155,31,38.8,1657,,18.94,12.06,,,,0,1007,0,0,0,0,0,0,0,0,0,0,0,83100,5423,0,1326,0,1500,5500,0,, 
315382,548802,11-DEC-2024 09.31.03,1056,155.2,185.3,153.3,32,38.1,1646,,32,,,,,0,1006,0,0,0,0,0,0,0,0,0,0,0,82900,5709,0,1564,0,1500,5500,0,, 
315385,548803,11-DEC-2024 10.24.46,1056,160.5,170.39,137.4,32.99,36.7,1638,,20.16,12.83,,,,0,995,0,0,0,0,0,0,0,0,0,0,0,77200,5347,0,1661,0,1500,5500,0,, 
315388,548804,11-DEC-2024 12.05.45,1056,164.7,190.3,158.3,32,41.5,1636,,32,,,,,0,999,0,0,0,0,0,0,0,0,0,0,0,88900,5905,0,1791,0,1500,5500,0,, 
315391,548805,11-DEC-2024 12.59.19,1056,163.2,186,155,31,38.6,1650,,31,,,,,0,1004,0,0,0,0,0,0,0,0,0,0,0,83800,5863,0,1492,0,1500,5500,0,, 
315394,548806,11-DEC-2024 13.51.07,6095,155.5,190.2,157.2,33,38.8,1646,,20.17,12.83,,,,0,1004,0,0,0,0,0,0,0,0,0,0,0,83700,5699,0,1792,0,1500,5500,0,, 
315397,548807,11-DEC-2024 14.43.11,6095,163.3,190.2,160.2,30,38.8,1663,,30,,,,,0,996,0,0,0,0,0,0,0,0,0,0,0,83200,5835,0,1579,0,1500,5500,0,, 
315399,548808,11-DEC-2024 16.18.51,5095,160.4,187.3,155.3,32,44.6,1666,,32,,,,,0,1004,0,0,0,0,0,0,0,0,0,0,0,90300,6301,0,3005,0,1552,5000,0,, 
315402,548809,11-DEC-2024 17.14.19,1010,159.7,186.69,156.7,29.99,40.4,1653,,18.33,11.66,,,,0,306,0,0,0,0,0,0,0,0,0,0,0,86300,5895,0,2133,0,1499,5500,0,, 
315405,548810,11-DEC-2024 18.04.53,1015,167.7,161.29,135.3,25.99,33.9,1655,,,10.88,15.11,,,0,808,0,0,0,0,0,0,0,0,0,0,0,73700,5223,0,2163,0,1995,5500,0,, 
315408,548811,11-DEC-2024 19.56.31,1015,160.4,191.29,160,31.29,40.9,1667,,,8.77,22.52,,,0,807,0,0,0,0,0,0,0,0,0,0,0,87400,6256,0,2677,0,1995,5500,0,, 
315412,548812,11-DEC-2024 20.47.09,1015,155.7,184.87,156,28.87,39,1623,,,,28.87,,,0,806,0,0,0,0,0,0,0,0,0,0,0,84400,5849,0,2102,0,2016,6000,0,, 
315415,548813,11-DEC-2024 21.49.28,1015,168.2,186.39,153.4,32.99,40.9,1611,,,,32.99,,,0,808,0,0,0,0,0,0,0,0,0,0,0,85200,5888,0,2745,0,1512,6000,0,, 
315419,548814,11-DEC-2024 22.43.38,1015,159.8,180.68,150.7,29.98,39.3,1646,,,15.7,14.28,,,0,809,0,0,0,0,0,0,0,0,0,0,0,84900,5638,0,2387,0,1511,5700,0,, 
315422,548815,11-DEC-2024 23.33.18,1015,153.5,192.99,160,32.99,39.2,1653,,,32.99,,,,0,800,0,0,0,0,0,0,0,0,0,0,0,86000,5732,0,2000,0,1497,5500,0,, 
315425,548816,12-DEC-2024 00.23.07,1015,161.1,185.69,154.6,31.09,39.3,1617,,19,12.09,,,,0,789,0,0,0,0,0,0,0,0,0,0,0,84300,5866,0,2481,0,1497,5500,0,, 
315428,548817,12-DEC-2024 01.10.57,1015,163.5,185.4,157.3,28.1,37.7,1672,,17.17,10.93,,,,0,804,0,0,0,0,0,0,0,0,0,0,0,82600,5557,0,1866,0,1496,5500,0,, 
315431,548818,12-DEC-2024 02.16.02,1015,155.2,184.79,149.7,35.09,39.9,1638,,21.44,13.65,,,,0,799,0,0,0,0,0,0,0,0,0,0,0,84600,5727,0,2037,0,1497,5500,0,, 
315434,548819,12-DEC-2024 03.17.08,2010,163.4,186.19,154.1,32.09,38.3,1670,,19.61,12.48,,,,0,303,0,0,0,0,0,0,0,0,0,0,0,82000,6213,0,2594,0,1504,5500,0,, 
315437,548820,12-DEC-2024 04.05.29,1011,162.6,173.99,141,32.99,38.1,1635,,20.16,12.83,,,,0,305,0,0,0,0,0,0,0,0,0,0,0,80000,5437,0,2448,0,1511,5700,0,, 
315440,548821,12-DEC-2024 05.01.37,1011,156.4,190.09,156.1,33.99,39.7,1634,,20.77,13.22,,,,0,299,0,0,0,0,0,0,0,0,0,0,0,84500,5602,0,1946,0,1512,5700,0,, 
315442,548822,12-DEC-2024 05.54.07,1011,163.6,190.19,158.1,32.09,40.8,1656,,19.61,12.48,,,,0,309,0,0,0,0,0,0,0,0,0,0,0,86500,6058,0,2120,0,1512,5500,0,, 
315445,548823,12-DEC-2024 06.51.43,1015,163.3,189.2,156.1,33.1,41.9,1630,,20.23,12.87,,,,0,807,0,0,0,0,0,0,0,0,0,0,0,86500,5982,0,2354,0,1512,5500,0,, 
315448,548824,12-DEC-2024 07.44.57,1015,165.3,191.39,160.2,31.19,41.2,1638,,19.06,12.13,,,,0,808,0,0,0,0,0,0,0,0,0,0,0,88100,5987,0,1944,0,1500,5600,0,, 
315451,548825,12-DEC-2024 08.34.34,1015,157.2,190.4,155.4,35,39.4,1647,,21.39,13.61,,,,0,811,0,0,0,0,0,0,0,0,0,0,0,83600,5762,0,1965,0,1499,5500,0,, 
315454,548826,12-DEC-2024 09.33.04,1015,166.4,177,145,32,38.4,1656,,19.56,12.44,,,,0,805,0,0,0,0,0,0,0,0,0,0,0,80300,5442,0,1799,0,1500,5500,0,, 
315457,548827,12-DEC-2024 10.25.47,1015,162.6,171.19,141.2,29.99,36.7,1659,,18.33,11.66,,,,0,799,0,0,0,0,0,0,0,0,0,0,0,76900,5095,0,1402,0,1500,5500,0,, 
315460,548828,12-DEC-2024 11.22.17,1015,158,185.5,153.5,32,39.4,1659,,32,,,,,0,809,0,0,0,0,0,0,0,0,0,0,0,82000,5846,0,2205,0,1500,5500,0,, 
315463,548829,12-DEC-2024 12.13.24,1015,162.9,185.5,154.5,31,40.3,1642,,31,,,,,0,792,0,0,0,0,0,0,0,0,0,0,0,83900,5836,0,2312,0,1500,5500,0,, 
315466,548830,12-DEC-2024 13.10.44,1015,165.7,186.29,153.3,32.99,40.5,1660,,20.16,12.83,,,,0,808,0,0,0,0,0,0,0,0,0,0,0,82000,5811,0,2101,0,1500,5500,0,, 
315469,548831,12-DEC-2024 14.05.23,1015,165.8,179.9,148.9,31,39.6,1638,,31,,,,,0,799,0,0,0,0,0,0,0,0,0,0,0,81500,5561,0,1864,0,1500,5500,0,, 
315473,548832,12-DEC-2024 14.57.39,2010,157.2,185.09,155.1,29.99,39.3,1647,,18.33,11.66,,,,0,255,0,0,0,0,0,0,0,0,0,0,0,82300,6034,0,2182,0,1500,5500,0,, 
315476,548833,12-DEC-2024 16.05.47,6095,165.2,188.7,160.7,28,38.5,1636,,17.11,10.89,,,,0,1005,0,0,0,0,0,0,0,0,0,0,0,84600,5862,0,2647,0,1500,5700,0,, 
315479,548834,12-DEC-2024 16.57.59,6095,163.1,193.3,157.3,36,39.6,1677,,22,14,,,,0,962,0,0,0,0,0,0,0,0,0,0,0,84600,5949,0,2249,0,1551,5500,0,, 
315482,548835,12-DEC-2024 17.53.47,6095,160.1,191.49,160.5,30.99,40.4,1673,,,,30.99,,,0,947,0,0,0,0,0,0,0,0,0,0,0,86600,6110,0,2420,0,1996,5900,0,, 
315484,548836,12-DEC-2024 18.42.34,6095,163.3,191.5,155.5,36,38.7,1593,,22,14,,,,0,963,0,0,0,0,0,0,0,0,0,0,0,84500,5811,0,2044,0,1507,5500,0,, 
315487,548837,12-DEC-2024 18.32.17,6095,167.9,175.83,141.5,34.33,37.1,1660,,,21.13,13.2,,,0,963,0,0,0,0,0,0,0,0,0,0,0,80100,5649,0,2323,0,1500,4900,0,, 
315490,548838,12-DEC-2024 20.21.17,6095,163.9,172.3,140.7,31.6,34.9,1665,,,,31.6,,,0,962,0,0,0,0,0,0,0,0,0,0,0,77200,5438,0,1880,0,1500,4000,0,, 
315493,548839,12-DEC-2024 21.08.52,6095,165.5,172.03,140.4,31.63,36.8,1623,,,18.81,12.82,,,0,965,0,0,0,0,0,0,0,0,0,0,0,79000,5470,0,1973,0,1512,5500,0,, 
315496,548840,12-DEC-2024 22.00.53,2015,164.1,180.4,152.4,28,38.5,1622,,,,28,,,0,807,0,0,0,0,0,0,0,0,0,0,0,82700,5569,0,2415,0,1512,5500,0,, 
315499,548841,12-DEC-2024 23.04.34,1015,167.7,193.95,158.8,35.15,41,1612,,,11.07,24.08,,,0,806,0,0,0,0,0,0,0,0,0,0,0,88100,6093,0,2322,0,1552,5500,0,, 
315502,548842,13-DEC-2024 00.13.54,1015,163.2,198.79,163.7,35.09,42.4,1620,,21.44,13.65,,,,0,815,0,0,0,0,0,0,0,0,0,0,0,87000,6385,0,2679,0,1512,5700,0,, 
315506,548843,13-DEC-2024 01.11.36,1015,164.1,201.29,167.2,34.09,42.7,1632,,20.83,13.26,,,,0,807,0,0,0,0,0,0,0,0,0,0,0,90800,6418,0,3104,0,1512,5500,0,, 
315509,548844,13-DEC-2024 02.02.02,1015,163.9,188.5,155.4,33.1,38.5,1636,,20.23,12.87,,,,0,807,0,0,0,0,0,0,0,0,0,0,0,84000,5814,0,2077,0,1512,5500,0,, 
315512,548845,13-DEC-2024 02.50.47,1015,165.2,185.99,154.9,31.09,38.1,1627,,19,12.09,,,,0,798,0,0,0,0,0,0,0,0,0,0,0,82700,5593,0,2231,0,1512,5500,0,, 
315514,548846,13-DEC-2024 03.39.17,1015,164.3,185.89,153.8,32.09,37.4,1658,,19.61,12.48,,,,0,800,0,0,0,0,0,0,0,0,0,0,0,82900,5621,0,2237,0,1512,5500,0,, 
315518,548847,13-DEC-2024 04.37.32,2030,167.3,174.99,143.9,31.09,37.1,1634,,19,12.09,,,,0,291,0,0,0,0,0,0,0,0,0,0,0,79400,5830,0,2666,0,1512,5500,0,, 
315522,548848,13-DEC-2024 05.46.53,2014,164.8,201.39,170.3,31.09,44.3,1665,,19,12.09,,,,0,290,0,0,0,0,0,0,0,0,0,0,0,92000,6919,0,2467,0,1512,5700,0,, 
315525,548849,13-DEC-2024 06.45.02,1014,166.5,192.3,164.2,28.1,42.6,1645,,17.17,10.93,,,,0,304,0,0,0,0,0,0,0,0,0,0,0,88200,5927,0,2795,0,1512,6000,0,, 
315527,548850,13-DEC-2024 07.38.47,1014,157.3,192.49,163.3,29.19,41.6,1694,,17.84,11.35,,,,0,292,0,0,0,0,0,0,0,0,0,0,0,87000,6577,0,2606,0,1498,5900,0,, 
315530,548851,13-DEC-2024 08.31.06,2011,161.6,193.3,157.3,36,40.3,1651,,22,14,,,,0,306,0,0,0,0,0,0,0,0,0,0,0,88300,5899,0,2347,0,1500,5900,0,, 
315533,548852,13-DEC-2024 09.25.33,1015,163.8,185.09,152.1,32.99,41.2,1688,,20.16,12.83,,,,0,808,0,0,0,0,0,0,0,0,0,0,0,87300,5902,0,2549,0,1499,5500,0,, 
315535,548853,13-DEC-2024 10.20.08,1015,162.4,183.69,151.5,32.19,38.5,1630,,19.67,12.52,,,,0,807,0,0,0,0,0,0,0,0,0,0,0,83100,5684,0,2050,0,1498,5500,0,, 
315539,548854,13-DEC-2024 11.10.43,1015,162.2,181.49,150,31.49,37.8,,,19.24,12.25,,,,0,809,0,0,0,0,0,0,0,0,0,0,0,82300,5647,0,2433,0,1500,5500,0,, 
315542,548855,13-DEC-2024 12.04.33,1015,162.9,180.29,150,30.29,37.7,1629,,18.51,11.78,,,,0,809,0,0,0,0,0,0,0,0,0,0,0,82000,5713,0,2264,0,1500,5500,0,, 
315546,548856,13-DEC-2024 13.01.39,1015,161.8,172.39,141.2,31.19,38.1,1634,,19.06,12.13,,,,0,809,0,0,0,0,0,0,0,0,0,0,0,79600,5675,0,2520,0,1500,4400,0,, 
315549,548857,13-DEC-2024 13.56.02,1015,162.1,184.9,148.9,36,39.3,1656,,22,14,,,,0,807,0,0,0,0,0,0,0,0,0,0,0,84000,5697,0,2438,0,1498,5000,0,, 
315551,548858,13-DEC-2024 14.57.09,1015,162.4,181.1,150.1,31,43,1622,,31,,,,,0,805,0,0,0,0,0,0,0,0,0,0,0,80900,6113,0,2946,0,1552,5500,0,, 
315555,548859,13-DEC-2024 15.46.58,1015,161.7,188.49,155.5,32.99,38.3,1637,,20.16,12.83,,,,0,805,0,0,0,0,0,0,0,0,0,0,0,84000,5604,0,2278,0,1502,5500,0,, 
315558,548860,13-DEC-2024 16.36.04,1015,161.6,190.53,155.8,34.73,38.4,1662,,,24.83,9.9,,,0,806,0,0,0,0,0,0,0,0,0,0,0,84000,5759,0,2298,0,1552,5500,0,, 
315561,548861,13-DEC-2024 17.24.39,5071,163.3,183.89,154.9,28.99,38.3,1660,,,20.14,8.85,,,0,961,0,0,0,0,0,0,0,0,0,0,0,84500,5857,0,2701,0,1552,5400,0,, 
315564,548862,13-DEC-2024 18.14.29,5071,157.8,184.69,155.7,28.99,37.8,1667,,,21.95,7.04,,,0,963,0,0,0,0,0,0,0,0,0,0,0,84500,5673,0,2604,0,1503,5500,0,, 
315566,548863,13-DEC-2024 19.05.33,5071,159.8,182.67,151.6,31.07,37.2,1648,,,,31.07,,,0,964,0,0,0,0,0,0,0,0,0,0,0,82200,5935,0,2134,0,1552,5500,0,, 
315569,548864,13-DEC-2024 19.57.49,5071,161.3,177.89,144.9,32.99,36.9,1675,,,22.42,10.57,,,0,962,0,0,0,0,0,0,0,0,0,0,0,80900,6006,0,2573,0,1503,5000,0,, 
315572,548865,13-DEC-2024 21.05.52,5071,163.5,185.85,155.5,30.35,40.9,1650,,,26.93,3.42,,,0,963,0,0,0,0,0,0,0,0,0,0,0,87000,6259,0,2753,0,1552,4800,0,, 
315575,548866,13-DEC-2024 22.03.33,5071,159.5,183.6,154.4,29.2,39.5,1650,,,29.2,,,,0,964,0,0,0,0,0,0,0,0,0,0,0,85100,6385,0,2753,0,1503,5500,0,, 
315578,548867,13-DEC-2024 22.55.49,5071,161.6,180.5,150.4,30.1,38.4,1660,,,30.1,,,,0,964,0,0,0,0,0,0,0,0,0,0,0,82500,6199,0,2563,0,1552,5500,0,, 
315581,548868,14-DEC-2024 00.07.12,5071,171.2,193.09,160.1,32.99,41.2,1627,,20.16,12.83,,,,0,945,0,0,0,0,0,0,0,0,0,0,0,90500,6123,0,3123,0,1503,5500,0,, 
315585,548869,14-DEC-2024 01.06.09,5071,166.2,190.7,158.7,32,42.4,1658,,19.56,12.44,,,,0,960,0,0,0,0,0,0,0,0,0,0,0,89300,6163,0,3179,0,1502,5500,0,, 
315588,548870,14-DEC-2024 01.59.00,5071,167.3,199.6,170.6,29,41.7,1643,,17.72,11.28,,,,0,962,0,0,0,0,0,0,0,0,0,0,0,90200,6189,0,2551,0,1503,5500,0,, 
315590,548871,14-DEC-2024 02.51.28,6071,167.9,190.9,160.9,30,41.2,1637,,18.33,11.67,,,,0,962,0,0,0,0,0,0,0,0,0,0,0,88500,5914,0,3117,0,1503,5500,0,, 
315593,548872,14-DEC-2024 03.44.49,6071,165.6,184.4,151.3,33.1,38.2,1651,,20.23,12.87,,,,0,956,0,0,0,0,0,0,0,0,0,0,0,82700,5900,0,2183,0,1503,5400,0,, 
315596,548873,14-DEC-2024 04.44.18,8064,157.3,185.69,150.6,35.09,40.6,1676,,21.44,13.65,,,,0,959,0,0,0,0,0,0,0,0,0,0,0,86000,6115,0,2774,0,1500,5500,0,, 
315599,548874,14-DEC-2024 05.40.34,5040,165.9,185.8,150.8,35,41.6,1659,,21.39,13.61,,,,0,962,0,0,0,0,0,0,0,0,0,0,0,84500,6350,0,2981,0,1502,5800,0,, 
315602,548875,14-DEC-2024 06.33.59,6040,169.7,162.89,127.8,35.09,36.8,1638,,21.44,13.65,,,,0,963,0,0,0,0,0,0,0,0,0,0,0,74600,6168,0,3044,0,1502,6000,0,, 
315605,548876,14-DEC-2024 10.25.04,5040,162.6,184.99,155,29.99,53.1,1499,,18.33,11.66,,,,0,991,0,0,0,0,0,0,0,0,0,0,0,99900,6553,0,3147,0,1500,5600,0,, 
315609,548877,14-DEC-2024 11.24.54,1015,161.7,185.29,153.1,32.19,41.3,1522,,19.67,12.52,,,,0,806,0,0,0,0,0,0,0,0,0,0,0,88000,5874,0,2515,0,1497,5500,0,, 
315612,548878,14-DEC-2024 12.20.49,1015,162.5,187.39,154.1,33.29,40.9,1659,,20.34,12.95,,,,0,801,0,0,0,0,0,0,0,0,0,0,0,86900,5811,0,2777,0,1498,5500,0,, 
315616,548879,14-DEC-2024 13.10.45,2015,162.8,189.39,158.2,31.19,38.3,1729,,19.06,12.13,,,,0,809,0,0,0,0,0,0,0,0,0,0,0,84100,5730,0,2142,0,998,5500,0,, 
315618,548880,14-DEC-2024 14.29.48,1015,163.2,185.3,155.1,30.2,41.7,1684,,18.46,11.74,,,,0,807,0,0,0,0,0,0,0,0,0,0,0,87500,6079,0,2629,0,1500,5500,0,, 
315622,548881,14-DEC-2024 16.09.46,1011,168.4,171.8,142.8,29,38.1,1689,,17.73,11.27,,,,0,305,0,0,0,0,0,0,0,0,0,0,0,80200,5718,0,2094,0,1500,5300,0,, 
315625,548882,14-DEC-2024 17.30.55,1011,160,190.89,157.9,32.99,39,1635,,20.16,12.83,,,,0,304,0,0,0,0,0,0,0,0,0,0,0,85600,5800,0,2020,0,1500,5500,0,, 
315629,548883,14-DEC-2024 18.29.06,1011,162.3,185.3,156.3,29,39.6,1657,,,29,,,,0,305,0,0,0,0,0,0,0,0,0,0,0,85200,6247,0,3137,0,1500,5500,0,, 
315631,548884,14-DEC-2024 19.25.59,2011,161.5,189.28,155.9,33.38,39.9,1644,,,12.01,21.37,,,0,306,0,0,0,0,0,0,0,0,0,0,0,87100,6011,0,2295,0,1503,5500,0,, 
315634,548885,14-DEC-2024 20.14.45,2010,166.4,192.51,157,35.51,38.5,1676,,,,35.51,,,0,309,0,0,0,0,0,0,0,0,0,0,0,85100,5529,0,1868,0,1500,5500,0,, 
315637,548886,14-DEC-2024 21.09.42,1010,161.4,198.1,165.1,33,39.1,1665,,,33,,,,0,307,0,0,0,0,0,0,0,0,0,0,0,85900,6001,0,2155,0,1500,5500,0,, 
315640,548887,14-DEC-2024 22.02.21,1010,166.1,184.31,151,33.31,40.3,1669,,,22.21,11.1,,,0,305,0,0,0,0,0,0,0,0,0,0,0,86800,5885,0,2211,0,1502,5500,0,, 
315643,548888,14-DEC-2024 23.43.20,1010,167.3,194.28,159.9,34.38,40.3,1646,,,24.3,10.08,,,0,243,0,0,0,0,0,0,0,0,0,0,0,86900,6044,0,2616,0,1500,5500,0,, 
315645,548889,15-DEC-2024 00.52.45,1010,166.4,190.89,159.9,30.99,46,1632,,18.94,12.05,,,,0,247,0,0,0,0,0,0,0,0,0,0,0,97900,4155,0,1619,0,1500,5600,0,, 
315649,548890,15-DEC-2024 01.57.40,1010,166.9,199.99,170,29.99,42.6,1625,,18.33,11.66,,,,0,250,0,0,0,0,0,0,0,0,0,0,0,92900,6109,0,2466,0,1500,5500,0,, 
315652,548891,15-DEC-2024 02.55.41,1010,167.1,190.29,160.3,29.99,42.4,1660,,18.33,11.66,,,,0,250,0,0,0,0,0,0,0,0,0,0,0,88300,6100,0,2480,0,1108,6000,0,, 
315655,548892,15-DEC-2024 03.57.40,1010,167.2,190.59,159.6,30.99,42.1,1639,,18.94,12.05,,,,0,244,0,0,0,0,0,0,0,0,0,0,0,87100,6005,0,2168,0,1500,5500,0,, 
315658,548893,15-DEC-2024 04.46.10,1010,157.5,189.99,156,33.99,38.9,1664,,20.77,13.22,,,,0,257,0,0,0,0,0,0,0,0,0,0,0,84600,5769,0,1843,0,1499,5500,0,, 
315661,548894,15-DEC-2024 05.35.01,2011,167.1,182,150,32,37.4,1660,,19.56,12.44,,,,0,257,0,0,0,0,0,0,0,0,0,0,0,80800,5597,0,1923,0,1500,5500,0,, 
315664,548895,15-DEC-2024 06.18.45,2010,166.2,165.99,135,30.99,34.7,1667,,18.94,12.05,,,,0,250,0,0,0,0,0,0,0,0,0,0,0,74200,5111,0,1494,0,1500,5500,0,, 
315667,548896,15-DEC-2024 07.04.36,2010,164.9,182.19,151.2,30.99,36.8,1670,,18.94,12.05,,,,0,254,0,0,0,0,0,0,0,0,0,0,0,80400,5498,0,1597,0,1500,5400,0,, 
315669,548897,15-DEC-2024 07.54.55,2010,161.5,187.39,151.4,35.99,39.5,1683,,22,13.99,,,,0,999,0,0,0,0,0,0,0,0,0,0,0,86000,5828,0,2507,0,1498,5500,0,, 
315672,548898,15-DEC-2024 08.45.11,2063,166.1,175.09,142.9,32.19,37.8,1653,,19.67,12.52,,,,0,1005,0,0,0,0,0,0,0,0,0,0,0,81000,5635,0,2478,0,1500,5500,0,, 
315676,548899,15-DEC-2024 09.56.30,1032,163.2,192.1,158.9,33.2,43.7,1666,,20.29,12.91,,,,0,1007,0,0,0,0,0,0,0,0,0,0,0,91000,6251,0,2500,0,1499,5500,0,, 
315679,548900,15-DEC-2024 11.27.56,1032,162.7,183.99,152.5,31.49,39.3,1657,,19.24,12.25,,,,0,999,0,0,0,0,0,0,0,0,0,0,0,85000,5846,0,2282,0,1500,5500,0,, 
315681,548901,15-DEC-2024 12.34.40,2011,150,189.07,156.5,32.57,43.7,1653,,19.9,12.67,,,,0,259,0,0,0,0,0,0,0,0,0,0,0,91000,5997,0,2222,0,1498,5500,0,, 
315685,548902,15-DEC-2024 13.27.40,2011,163.7,190.5,158.5,32,40.2,1669,,19.56,12.44,,,,0,243,0,0,0,0,0,0,0,0,0,0,0,87200,6056,0,2546,0,1500,5500,0,, 
315688,548903,15-DEC-2024 14.12.00,2010,163,173.79,140.8,32.99,36.1,1658,,20.16,12.83,,,,0,256,0,0,0,0,0,0,0,0,0,0,0,79100,5439,0,2222,0,997,5500,0,, 
315690,548904,15-DEC-2024 15.01.20,2010,163.8,180.5,150.3,30.2,39.6,1641,,18.46,11.74,,,,0,262,0,0,0,0,0,0,0,0,0,0,0,85400,5953,0,2714,0,1498,5500,0,, 
315693,548905,15-DEC-2024 15.53.31,1010,154.2,192.3,156.3,36,40.8,1627,,22,14,,,,0,308,0,0,0,0,0,0,0,0,0,0,0,87100,5948,0,1979,0,1500,5500,0,, 
315696,548906,15-DEC-2024 16.48.36,1010,163.1,191.31,156.1,35.21,40.4,1656,,,11.59,23.62,,,0,307,0,0,0,0,0,0,0,0,0,0,0,84000,6196,0,2595,0,1500,5500,0,, 
315699,548907,15-DEC-2024 17.35.27,1010,164.8,181.32,148.4,32.92,37.3,1621,,,,32.92,,,0,304,0,0,0,0,0,0,0,0,0,0,0,81300,5600,0,2072,0,1503,5500,0,, 
315702,548908,15-DEC-2024 18.24.20,1010,169.8,183.4,150.8,32.6,37.9,1676,,,,32.6,,,0,308,0,0,0,0,0,0,0,0,0,0,0,81900,5628,0,2203,0,1498,5300,0,, 
315705,548909,15-DEC-2024 19.10.37,1010,157.4,181,149,32,37.5,1648,,,12.41,19.59,,,0,306,0,0,0,0,0,0,0,0,0,0,0,81100,5756,0,1989,0,1498,5100,0,, 
315707,548910,15-DEC-2024 19.59.07,1010,165.4,170.8,135.8,35,35,1628,,,35,,,,0,306,0,0,0,0,0,0,0,0,0,0,0,75200,5724,0,2552,0,1498,5500,0,, 
315710,548911,15-DEC-2024 21.24.11,6095,161.3,190.45,155.5,34.95,43.3,1670,,,10.85,24.1,,,0,964,0,0,0,0,0,0,0,0,0,0,0,88100,6252,0,2413,0,1503,5500,0,, 
315714,548912,15-DEC-2024 22.11.52,6095,168.5,188.62,152.6,36.02,37.7,1664,,,,36.02,,,0,961,0,0,0,0,0,0,0,0,0,0,0,82200,5741,0,2412,0,1552,5500,0,, 
315717,548913,15-DEC-2024 22.59.58,6095,159.1,178.68,150.2,28.48,37.2,1655,,,22.82,5.66,,,0,961,0,0,0,0,0,0,0,0,0,0,0,81100,6011,0,1909,0,1552,5500,0,, 
315720,548914,16-DEC-2024 00.04.50,6095,165.2,201.21,169.1,32.11,41.4,1647,,,9.79,22.32,,,0,963,0,0,0,0,0,0,0,0,0,0,0,89900,6248,0,2550,0,1500,5500,0,, 
315722,548915,16-DEC-2024 01.15.26,6095,169.5,204.6,168.6,36,44.1,1637,,22,14,,,,0,965,0,0,0,0,0,0,0,0,0,0,0,94500,6370,0,2985,0,1500,5500,0,, 
315725,548916,16-DEC-2024 02.11.11,1014,167.3,188.7,158.7,30,40.7,,,30,,,,,0,256,0,0,0,0,0,0,0,0,0,0,0,86100,5761,0,1997,0,1499,5500,0,, 
315729,548917,16-DEC-2024 02.58.56,1014,157.3,190.9,162.9,28,39.3,1658,,28,,,,,0,242,0,0,0,0,0,0,0,0,0,0,0,85400,6006,0,2230,0,1500,5500,0,, 
315732,548918,16-DEC-2024 04.00.06,1014,165.4,186.1,160.1,26,42,1649,,15.89,10.11,,,,0,256,0,0,0,0,0,0,0,0,0,0,0,89000,6159,0,2393,0,1662,5500,0,, 
315735,548919,16-DEC-2024 04.49.06,1014,166.8,182.9,144.9,38,39.8,1616,,23.22,14.78,,,,0,257,0,0,0,0,0,0,0,0,0,0,0,85000,5869,127,2905,0,1662,5500,0,, 
315738,548920,16-DEC-2024 05.47.26,2010,166.5,195.2,163.2,32,43.7,1643,,32,,,,,0,0,0,0,0,0,0,0,0,0,0,0,0,91100,6602,94,3286,0,1662,5500,0,, 
315740,548921,16-DEC-2024 06.36.42,2010,156.9,170.1,140.1,30,37.1,1669,,,30,,,,0,255,0,0,0,0,0,0,0,0,0,0,0,78700,5352,0,2063,0,1500,5500,0,, 
315742,548922,16-DEC-2024 07.32.52,2010,162.9,48.1,17.1,31,40.3,1671,,31,,,,,0,256,0,0,0,0,0,0,0,0,0,0,0,86700,5928,0,2808,0,1498,5500,0,, 
315746,548923,16-DEC-2024 08.29.26,2011,166.6,190.4,158.4,32,40,1649,,32,,,,,0,254,0,0,0,0,0,0,0,0,0,0,0,87200,6329,0,2231,0,1496,5500,0,, 
315750,548924,16-DEC-2024 09.27.58,2011,159.8,184.4,148.4,36,40.9,1688,,22,14,,,,0,250,0,0,0,0,0,0,0,0,0,0,0,83000,6343,0,2592,0,1448,5500,0,, 
315753,548925,16-DEC-2024 10.18.14,2032,158,182.69,149.7,32.99,38.8,1682,,20.16,12.83,,,,0,1004,0,0,0,0,0,0,0,0,0,0,0,85500,5753,0,2367,0,1500,5500,0,, 
315756,548926,16-DEC-2024 11.05.08,2032,163.4,165.49,135.5,29.99,34.2,1651,,18.33,11.66,,,,0,1006,0,0,0,0,0,0,0,0,0,0,0,75500,5575,0,2471,0,1245,5200,0,, 
315759,548927,16-DEC-2024 12.04.19,2032,158.9,180.2,148.2,32,39.4,1649,,19.56,12.44,,,,0,1005,0,0,0,0,0,0,0,0,0,0,0,84900,5636,0,2789,0,1476,5500,0,, 
315762,548928,16-DEC-2024 12.50.44,2032,160.4,155.89,124.9,30.99,34.1,1652,,18.94,12.05,,,,0,0,0,0,0,0,0,0,0,0,0,0,0,72100,5196,0,2643,0,1500,5400,0,, 
315764,548929,16-DEC-2024 13.54.08,2030,157.7,184.19,153,31.19,39.6,1670,,19.06,12.13,,,,0,2010,0,0,0,0,0,0,0,0,0,0,0,84000,6250,0,2425,0,1500,5500,0,, 
315768,548930,16-DEC-2024 14.51.33,2030,157.6,183,151,32,40.7,1663,,19.56,12.44,,,,0,0,0,0,0,0,0,0,0,0,0,0,0,86000,5951,0,2623,0,1499,5500,0,, 
315770,548931,16-DEC-2024 15.55.19,2030,165.9,191.6,159.6,32,40.7,1658,,19.56,12.44,,,,0,1006,0,0,0,0,0,0,0,0,0,0,0,87400,6096,0,2090,0,1500,5500,0,, 
315773,548932,16-DEC-2024 16.49.28,2032,156.1,200.79,169.7,31.09,41.5,,,19,12.09,,,,0,1008,0,0,0,0,0,0,0,0,0,0,0,91100,6471,0,2457,0,1499,5500,0,, 
315776,548933,16-DEC-2024 17.40.25,2032,166.6,192.3,156.2,36.1,38.5,1653,,22.06,14.04,,,,0,905,0,0,0,0,0,0,0,0,0,0,0,84100,5987,0,2417,0,1501,5500,0,, 
315779,548934,16-DEC-2024 18.31.47,2032,166.7,187.29,152.2,35.09,39.3,1634,,21.44,13.65,,,,0,910,0,0,0,0,0,0,0,0,0,0,0,83900,5991,0,2533,0,1503,5500,0,, 
315782,548935,16-DEC-2024 19.18.44,2015,155.1,190.7,156.5,34.2,39.1,1649,,20.9,13.3,,,,0,809,0,0,0,0,0,0,0,0,0,0,0,84600,5784,0,2391,0,1503,5500,0,, 
315786,548936,16-DEC-2024 20.09.13,2015,163.7,185.1,156,29.1,38.3,1648,,,29.1,,,,0,809,0,0,0,0,0,0,0,0,0,0,0,84500,5812,0,2261,0,1503,5500,0,, 
315788,548937,16-DEC-2024 21.00.35,1015,167.9,181.49,150.4,31.09,38.2,1623,,19,12.09,,,,0,807,0,0,0,0,0,0,0,0,0,0,0,81300,5924,0,2020,0,1503,5500,0,, 
315791,548938,16-DEC-2024 21.50.00,7063,157.4,181.1,149.1,32,37.8,1637,,19.56,12.44,,,,0,1005,0,0,0,0,0,0,0,0,0,0,0,79500,5681,0,2132,0,1503,5500,0,, 
315794,548939,16-DEC-2024 22.48.44,7063,165.4,140.89,110.8,30.09,31.5,1669,,18.39,11.7,,,,0,1003,0,0,0,0,0,0,0,0,0,0,0,66400,4699,0,2012,0,1503,5500,0,, 
315798,548940,17-DEC-2024 00.40.41,7063,165.8,191.19,157.2,33.99,44.6,1662,,20.77,13.22,,,,0,1005,0,0,0,0,0,0,0,0,0,0,0,90000,6922,0,3048,0,1503,5600,0,, 
315800,548941,17-DEC-2024 01.11.39,7063,165.8,193.2,157.2,36,1.5,,,22,14,,,,0,0,0,0,0,0,0,0,0,0,0,0,0,900,0,0,22,0,1503,5600,0,, 
315802,548941,17-DEC-2024 02.06.53,8061,157.7,203.8,167.8,36,41.8,1659,,22,14,,,,0,1007,0,0,0,0,0,0,0,0,0,0,0,90700,6446,0,2185,0,1500,5500,0,, 
315804,548942,17-DEC-2024 03.16.09,8061,166.7,198.6,167.6,31,43.2,1622,,31,,,,,0,1006,0,0,0,0,0,0,0,0,0,0,0,93000,6382,0,2234,0,1500,5500,0,, 
315807,548943,17-DEC-2024 04.15.54,8061,156.7,199.6,167.6,32,39.7,1666,,32,,,,,0,1004,0,0,0,0,0,0,0,0,0,0,0,83900,5875,0,2657,0,1500,5500,0,, 
315810,548944,17-DEC-2024 05.04.03,8061,169.9,165.1,132.1,33,34.4,1682,,33,,,,,0,1006,0,0,0,0,0,0,0,0,0,0,0,73800,5407,0,2001,0,1500,5300,0,, 
315813,548945,17-DEC-2024 06.34.43,8061,157.3,201.2,170.2,31,44.4,1636,,,,,,,0,1004,0,0,0,0,0,0,0,0,0,0,0,91900,6781,0,2615,0,1500,5500,0,, 
315817,548946,17-DEC-2024 07.25.49,8061,163.1,183.9,150.9,33,38.9,1668,,33,,,,,0,994,0,0,0,0,0,0,0,0,0,0,0,84500,5719,0,2182,0,1500,5500,0,, 
315821,548947,17-DEC-2024 08.16.51,8061,161.5,186,150.8,35.2,38.7,1650,,21.51,13.69,,,,0,1007,0,0,0,0,0,0,0,0,0,0,0,83700,5784,0,2013,0,1494,6000,0,, 
315824,548948,17-DEC-2024 09.08.51,2014,162.5,177.49,152.5,24.99,39.5,1640,,15.27,9.72,,,,0,306,0,0,0,0,0,0,0,0,0,0,0,83900,5978,0,2439,0,1500,6000,0,, 
315827,548949,17-DEC-2024 10.00.00,2014,161.3,184.4,157.4,27,39.5,1656,,16.5,10.5,,,,0,308,0,0,0,0,0,0,0,0,0,0,0,84200,6326,0,2519,0,1498,6000,0,, 
315830,548950,17-DEC-2024 10.50.34,2014,161.9,172.69,144.2,28.49,36.2,1651,,17.41,11.08,,,,0,303,0,0,0,0,0,0,0,0,0,0,0,77500,5995,0,2380,0,1495,6000,0,, 
315833,548951,17-DEC-2024 12.04.04,1056,161.7,185.69,158.4,27.29,42.3,1670,,16.68,10.61,,,,0,1006,0,0,0,0,0,0,0,0,0,0,0,90900,6179,0,2471,0,1499,6000,0,, 
315836,548952,17-DEC-2024 12.59.29,7063,161.5,186.5,151.5,35,39,1678,,21.39,13.61,,,,0,1004,0,0,0,0,0,0,0,0,0,0,0,85600,6226,0,2225,0,1498,6000,0,, 
315839,548953,17-DEC-2024 13.54.19,7063,161.2,181.1,146.1,35,39.7,1666,,21.39,13.61,,,,0,999,0,0,0,0,0,0,0,0,0,0,0,85100,5721,0,2526,0,1495,6000,0,, 
315842,548954,17-DEC-2024 14.56.06,7063,160.9,180.49,147.5,32.99,38.9,1665,,20.16,12.83,,,,0,1006,0,0,0,0,0,0,0,0,0,0,0,83400,5739,0,2015,0,1497,5300,0,, 
315845,548955,17-DEC-2024 15.58.16,7063,162.3,186.55,154,32.55,39.8,1659,,19.89,12.66,,,,0,1005,0,0,0,0,0,0,0,0,0,0,0,84500,6351,0,2242,0,1497,6000,0,, 
315848,548956,17-DEC-2024 17.06.49,7063,168,201.39,172.3,29.09,44.8,1651,,17.78,11.31,,,,0,1006,0,0,0,0,0,0,0,0,0,0,0,97000,7114,0,3943,0,554,6400,0,, 
315852,548957,17-DEC-2024 17.59.15,7063,162.6,204.39,172.3,32.09,39.3,1659,,19.61,12.48,,,,0,1007,0,0,0,0,0,0,0,0,0,0,0,87100,6630,0,2718,0,1507,6400,0,, 
315856,548958,17-DEC-2024 18.56.26,7063,164.4,192.69,161.6,31.09,41.1,,,19,12.09,,,,0,1006,0,0,0,0,0,0,0,0,0,0,0,88800,6442,0,2523,0,1596,6000,0,, 
315858,548959,17-DEC-2024 19.57.36,8061,161.9,188.09,157.1,30.99,40.3,1650,,18.94,12.05,,,,0,1005,0,0,0,0,0,0,0,0,0,0,0,87000,6475,0,2595,0,2994,5000,0,0.047, 
315860,548960,17-DEC-2024 20.52.15,8061,167,193.49,160.5,32.99,40.7,1644,,20.16,12.83,,,,0,1004,0,0,0,0,0,0,0,0,0,0,0,87100,5973,0,2121,0,2994,5000,0,0.068, 
315864,548961,17-DEC-2024 21.50.06,8061,170.5,171.29,140.2,31.09,35.7,1651,,19,12.09,,,,0,950,0,0,0,0,0,0,0,0,0,0,0,78000,6044,0,2310,0,2994,5000,0,0.06, 
315867,548962,17-DEC-2024 23.06.26,8061,165.7,196.6,160.6,36,48.3,1642,,22,14,,,,0,951,0,0,0,0,0,0,0,0,0,0,0,92000,6481,0,2949,0,2998,5000,0,0.067, 
315870,548963,18-DEC-2024 00.03.27,8061,156.1,192.19,160.1,32.09,40.6,1633,,19.61,12.48,,,,0,257,0,0,0,0,0,0,0,0,0,0,0,87100,5976,0,2117,0,1498,5000,0,, 
315873,548964,18-DEC-2024 01.20.46,1010,167.2,57.5,22.5,35,41.4,1660,,35,,,,,0,242,0,0,0,0,0,0,0,0,0,0,0,87100,6215,0,2346,0,1500,5600,0,, 
315876,548965,18-DEC-2024 02.18.45,1010,165.1,189.1,157.1,32,40.1,1667,,32,,,,,0,260,0,0,0,0,0,0,0,0,0,0,0,85400,5928,0,2191,0,4000,2000,0,, 
315878,548966,18-DEC-2024 04.42.07,1010,162.6,180.2,149.2,31,45.2,1637,,31,,,,,0,258,0,0,0,0,0,0,0,0,0,0,0,85900,6411,0,2483,0,3500,2300,0,, 
315882,548967,18-DEC-2024 05.36.52,1010,137.4,130.8,97.8,33,33.4,1686,,33,,,,,0,798,0,0,0,0,0,0,0,0,0,0,0,62400,5631,0,2965,0,1500,2000,0,, 
315889,548968,19-DEC-2024 00.16.50,1010,160.2,211.6,175.6,36,76.4,1689,,22,14,,,,0,906,0,0,0,0,0,0,0,0,0,0,0,112200,6818,127,3368,0,1503,6700,0,, 
315891,548969,19-DEC-2024 01.27.54,2032,165.9,210.6,175.6,35,45.9,1670,,35,,,,,0,899,0,0,0,0,0,0,0,0,0,0,0,93100,6207,127,2231,0,2000,6700,0,, 
315893,548970,19-DEC-2024 02.30.54,1010,164,200.1,168.1,32,44.5,1679,,19.56,12.44,,,,0,265,0,0,0,0,0,0,0,0,0,0,0,93000,6412,0,2409,0,1500,5500,0,, 
315895,548971,19-DEC-2024 03.56.21,1010,158.6,186.1,153.1,33,42.6,1661,,33,,,,,0,261,0,0,0,0,0,0,0,0,0,0,0,85600,6083,0,2510,0,1500,5500,0,, 
315898,548972,19-DEC-2024 04.52.55,1010,166.5,194.8,159.8,35,42.3,1639,,21.39,13.61,,,,0,244,0,0,0,0,0,0,0,0,0,0,0,86700,5823,0,2144,0,1547,5500,0,, 
315901,548973,19-DEC-2024 05.53.46,1010,159.5,190.39,160.4,29.99,42.3,1638,,18.33,11.66,,,,0,264,0,0,0,0,0,0,0,0,0,0,0,85200,6516,95,2745,0,1500,5500,0,, 
315904,548974,19-DEC-2024 06.46.32,1010,163.4,186.3,155.3,31,39.7,1667,,31,,,,,0,262,0,0,0,0,0,0,0,0,0,0,0,83400,5790,123,2140,0,1500,5500,0,, 
315907,548975,19-DEC-2024 07.56.01,1010,160.1,186.6,155.6,31,41.7,1616,,31,,,,,0,308,0,0,0,0,0,0,0,0,0,0,0,87400,5584,0,2237,0,1500,5500,0,, 
315910,548976,19-DEC-2024 08.47.27,1010,162.5,181.5,150.5,31,38.2,1637,,,31,,,,0,306,0,0,0,0,0,0,0,0,0,0,0,80500,5823,0,2324,0,1512,5500,0,, 
315913,548977,19-DEC-2024 09.39.38,1010,166.1,179.7,149.7,30,38.6,1653,,,30,,,,0,306,0,0,0,0,0,0,0,0,0,0,0,80300,5976,0,2393,0,1512,5500,0,, 
315915,548978,19-DEC-2024 10.31.58,1010,158.7,183.06,150.3,32.76,38.5,1639,,,,32.76,,,0,310,0,0,0,0,0,0,0,0,0,0,0,80600,5991,0,2169,0,1503,5500,0,, 
315919,548979,19-DEC-2024 11.31.01,1010,162.1,182.23,150.2,32.03,40.3,1649,,,21.68,10.35,,,0,307,0,0,0,0,0,0,0,0,0,0,0,82500,5769,0,2058,0,1496,5500,0,, 
315922,548980,19-DEC-2024 12.23.40,1010,165.8,183.34,150.6,32.74,39.5,1630,,,11.58,21.16,,,0,305,0,0,0,0,0,0,0,0,0,0,0,82700,5735,0,2025,0,1512,5500,0,, 
315925,548981,19-DEC-2024 13.22.27,1010,158,172.39,140.4,31.99,39.5,1628,,,,31.99,,,0,305,0,0,0,0,0,0,0,0,0,0,0,79500,5536,0,2042,0,1512,5700,0,, 
315928,548982,19-DEC-2024 14.14.47,1010,163.2,179.77,145.8,33.97,40,1643,,,20.76,13.21,,,0,308,0,0,0,0,0,0,0,0,0,0,0,82100,5405,0,2050,0,1500,5500,0,, 
315932,548983,19-DEC-2024 15.04.47,1010,165.7,179.42,150.3,29.12,38.1,1668,,,,29.12,,,0,304,0,0,0,0,0,0,0,0,0,0,0,80300,5516,0,2625,0,1504,5500,0,, 
315934,548984,19-DEC-2024 16.00.50,1010,158.9,191.09,161,30.09,41.3,1662,,18.39,11.7,,,,0,305,0,0,0,0,0,0,0,0,0,0,0,87500,6058,0,2631,0,1502,5500,0,, 
315937,548985,19-DEC-2024 17.13.20,1010,155.8,195.5,166.5,29,46.7,1662,,17.72,11.28,,,,0,307,0,0,0,0,0,0,0,0,0,0,0,91000,6847,0,3314,0,1503,5600,0,, 
315940,548986,19-DEC-2024 18.22.17,1010,169.3,181.5,148.4,33.1,40.4,1651,,20.23,12.87,,,,0,306,0,0,0,0,0,0,0,0,0,0,0,82600,6835,0,4186,0,1502,6000,0,, 
315943,548987,19-DEC-2024 19.26.28,1010,158.3,181.5,148.4,33.1,40.9,1642,,20.23,12.87,,,,0,309,0,0,0,0,0,0,0,0,0,0,0,82100,6158,0,2912,0,1502,6100,0,, 
315946,548988,19-DEC-2024 20.24.48,1010,166.6,181.1,151.1,30,41.1,1615,,,30,,,,0,309,0,0,0,0,0,0,0,0,0,0,0,84000,5998,0,2797,0,1503,6500,0,, 
315950,548989,19-DEC-2024 21.16.37,1010,164.6,187.2,156.2,31,41,1623,,,31,,,,0,306,0,0,0,0,0,0,0,0,0,0,0,85500,6000,0,2555,0,1503,6000,0,, 
315952,548990,19-DEC-2024 22.11.18,1010,161,183.3,150.2,33.1,40.9,1632,,20.23,12.87,,,,0,292,0,0,0,0,0,0,0,0,0,0,0,85000,5985,0,2785,0,1503,6000,0,, 
315955,548991,19-DEC-2024 23.01.18,1010,159.5,179.49,144.4,35.09,39.4,1642,,21.44,13.65,,,,0,300,0,0,0,0,0,0,0,0,0,0,0,81900,5607,0,2028,0,1503,6000,0,, 
315958,548992,20-DEC-2024 00.13.43,1010,162.9,187.3,151.3,36,43.2,1603,,22,14,,,,0,244,0,0,0,0,0,0,0,0,0,0,0,87900,6082,0,2312,0,1493,6000,0,, 
315962,548993,20-DEC-2024 01.22.53,1010,161.5,183.89,148.6,35.29,40.2,1654,,21.57,13.72,,,,0,1004,0,0,0,0,0,0,0,0,0,0,0,82700,5811,0,2164,0,1494,6000,0,, 
315965,548994,20-DEC-2024 02.14.58,2030,164.6,183.49,150.2,33.29,38.3,1651,,20.34,12.95,,,,0,1006,0,0,0,0,0,0,0,0,0,0,0,82800,5699,0,2301,0,1500,5900,0,, 
315969,548995,20-DEC-2024 03.28.34,2030,164,188.8,152.8,36,41,1682,,22,14,,,,0,1005,0,0,0,0,0,0,0,0,0,0,0,81900,5986,0,2392,0,1500,6100,0,, 
315971,548996,20-DEC-2024 04.20.23,1011,160.5,175.49,145.5,29.99,38.5,1635,,18.33,11.66,,,,0,305,0,0,0,0,0,0,0,0,0,0,0,82500,5763,0,2345,0,1499,6000,0,, 
315974,548997,20-DEC-2024 05.09.02,1011,163.9,169.3,143,26.3,36.3,1636,,16.07,10.23,,,,0,308,0,0,0,0,0,0,0,0,0,0,0,78300,5341,0,2086,0,1500,6000,0,, 
315977,548998,20-DEC-2024 06.01.53,1011,164.1,183.8,146,37.8,38.2,1670,,23.1,14.7,,,,0,305,0,0,0,0,0,0,0,0,0,0,0,81600,5747,0,2013,0,1500,6000,0,, 
315979,548999,20-DEC-2024 06.52.53,1011,163.6,179.59,152.1,27.49,36.4,1675,,16.8,10.69,,,,0,290,0,0,0,0,0,0,0,0,0,0,0,82100,5736,0,2094,0,1500,5200,0,, 
315983,549000,20-DEC-2024 07.48.14,1011,159.9,193.39,160.1,33.29,39.5,1667,,20.34,12.95,,,,0,306,0,0,0,0,0,0,0,0,0,0,0,87300,6114,0,2075,0,1499,6000,0,, 
315987,549001,20-DEC-2024 08.41.44,1011,157.8,185.6,155.6,30,38,1675,,,30,,,,0,305,0,0,0,0,0,0,0,0,0,0,0,83600,6047,0,2319,0,1500,5600,0,, 
315989,549002,20-DEC-2024 09.37.57,1011,166.1,181.2,150.2,31,39.9,1664,,,31,,,,0,292,0,0,0,0,0,0,0,0,0,0,0,83700,5755,0,2278,0,1503,5900,0,, 
315993,549003,20-DEC-2024 10.36.48,1014,161.5,179.9,149.9,30,38.2,1604,,,30,,,,0,304,0,0,0,0,0,0,0,0,0,0,0,83100,5600,0,1906,0,1503,6000,0,, 
315996,549004,20-DEC-2024 11.28.23,1014,162,180.5,149.5,31,38.1,1666,,,31,,,,0,305,0,0,0,0,0,0,0,0,0,0,0,81500,5972,0,1958,0,1512,6000,0,, 
315999,549005,20-DEC-2024 12.19.24,1014,160.2,181.09,153.1,27.99,36.9,1655,,,14.13,13.86,,,0,294,0,0,0,0,0,0,0,0,0,0,0,82100,5781,0,1920,0,1512,6000,0,,
