Repository: sanad-code/udacity-aimaster-capstone-ai-programming-foundations-project

# Steel Production Data Analysis — Udacity AI Master Capstone

This project analyzes steel production data to identify key factors affecting energy consumption, quality indicators, and production efficiency. It covers data cleaning, exploratory data analysis (EDA), and visualization of relationships between variables such as DRI Carbon and Silica (SiO2). The insights support data-driven decisions to optimize the steelmaking process.

## What Was Built

A Jupyter Notebook (`data-workflow/data_workflow.ipynb`) that loads, cleans, and analyzes internal steel production heat data, producing visualizations and statistical summaries saved under `outputs/`.

File: data/raw/flat_raw_data.csv (part 57 of 86)
RC,HID,STOP_DATE,STEEL_GRADE,TAPPED_WGT,TOTAL_CHARGE,DRI_CHARGE,SCRAP_CHARGE,POWER_ON_TIME,FINAL_TEMP,TOTAL_C_DRI,LOCAL_SCRAP,HOME_RETURN_SCRAP,IMPORTED_SCRAP,PIG_IRON,DRI_BRIQUETTED,FESI,FEMN,SIMN,FECR,NICKEL,FETI,FEB,FENB,FEP,FEMO,CU,FEV,NITROVAN,ELEC_ENERGY,OXYGEN,COKE_LUMP,MODULE_CARBON,COKE_POWDER,BURNT_LIME,BURNT_DOLAMITE,FLUX,C_ANALYSIS, 
316002,549006,20-DEC-2024 13.10.04,1011,159.8,179.79,150.7,29.09,38.5,1674,,,24.63,4.46,,,0,302,0,0,0,0,0,0,0,0,0,0,0,81900,5861,0,2125,0,1498,6000,0,, 
316005,549007,20-DEC-2024 13.58.33,2015,159.8,183.6,155.6,28,37.6,1657,,,25.42,2.58,,,0,304,0,0,0,0,0,0,0,0,0,0,0,82100,5751,0,2053,0,1510,5900,0,, 
316008,549008,20-DEC-2024 14.53.00,1011,165.1,185.1,160.1,25,38.8,1643,,,13.11,11.89,,,0,306,0,0,0,0,0,0,0,0,0,0,0,84100,6135,0,2575,0,1512,5900,0,, 
316011,549009,20-DEC-2024 15.59.13,1011,164.3,196.9,164.8,32.1,42.9,1672,,,32.1,,,,0,305,0,0,0,0,0,0,0,0,0,0,0,89300,6433,0,3002,0,1499,5400,0,, 
316013,549010,20-DEC-2024 17.04.44,1011,166.4,183,154.5,28.5,39.5,1656,,,28.5,,,,0,304,0,0,0,0,0,0,0,0,0,0,0,84500,6486,0,2661,0,1502,6000,0,, 
316017,549011,20-DEC-2024 17.53.10,1011,158.7,176.4,150.4,26,38,1654,,,26,,,,0,309,0,0,0,0,0,0,0,0,0,0,0,83000,5607,0,2121,0,1504,6000,0,, 
316020,549012,20-DEC-2024 18.42.58,1011,163.4,189.1,160.1,29,38.2,1662,,17.72,11.28,,,,0,304,0,0,0,0,0,0,0,0,0,0,0,85000,6165,0,2665,0,1503,6000,0,, 
316022,549013,20-DEC-2024 19.38.12,1011,163.6,186.9,160.8,26.1,39.3,1668,,,26.1,,,,0,289,0,0,0,0,0,0,0,0,0,0,0,84700,6257,0,2641,0,1612,6000,0,, 
316026,549014,20-DEC-2024 20.28.04,1011,165.9,192.1,166.1,26,40.2,1628,,15.89,10.11,,,,0,305,0,0,0,0,0,0,0,0,0,0,0,88000,6154,0,2295,0,1612,6000,0,, 
316029,549015,20-DEC-2024 21.19.18,1011,165.6,186.39,156.4,29.99,39.7,1664,,18.33,11.66,,,,0,299,0,0,0,0,0,0,0,0,0,0,0,84500,6076,0,2608,0,1500,6000,0,, 
316032,549016,20-DEC-2024 22.08.04,1011,163.6,176.8,148.8,28,37.8,1662,,17.11,10.89,,,,0,300,0,0,0,0,0,0,0,0,0,0,0,82000,6044,0,2259,0,1501,6000,0,, 
316035,549017,20-DEC-2024 22.58.20,1011,156.3,185.39,153.4,31.99,38.1,1653,,19.55,12.44,,,,0,304,0,0,0,0,0,0,0,0,0,0,0,82500,6333,0,2359,0,1503,6000,0,, 
316038,549018,21-DEC-2024 00.03.09,1011,155.4,180.4,151.4,29,41.2,1676,,17.72,11.28,,,,0,296,0,0,0,0,0,0,0,0,0,0,0,84000,6124,0,2379,0,1479,6000,0,, 
316041,549019,21-DEC-2024 00.52.39,1011,163.1,180.3,152.3,28,37.8,1645,,17.11,10.89,,,,0,302,0,0,0,0,0,0,0,0,0,0,0,81500,5886,0,2258,0,1495,6000,0,, 
316044,549020,21-DEC-2024 01.52.09,1010,162.4,178.6,150.6,28,43.4,1665,,17.11,10.89,,,,0,289,0,0,0,0,0,0,0,0,0,0,0,89700,6145,0,2413,0,1494,6000,0,, 
316047,549021,21-DEC-2024 02.39.59,1014,165.1,170.2,141.2,29,36.5,1654,,17.72,11.28,,,,0,304,0,0,0,0,0,0,0,0,0,0,0,78100,5289,0,2117,0,1500,6000,0,, 
316050,549022,21-DEC-2024 03.42.49,1014,153.4,172.9,143.9,29,37.5,1658,,17.72,11.28,,,,0,307,0,0,0,0,0,0,0,0,0,0,0,80000,5766,0,2230,0,1493,6000,0,, 
316052,549023,21-DEC-2024 04.33.54,1014,164.1,175.1,146.1,29,36.2,1647,,17.72,11.28,,,,0,290,0,0,0,0,0,0,0,0,0,0,0,80000,5804,0,2136,0,1500,6000,0,, 
316055,549024,21-DEC-2024 05.35.30,1011,164.5,180.3,150.3,30,38.2,1666,,18.33,11.67,,,,0,306,0,0,0,0,0,0,0,0,0,0,0,83500,5651,0,1908,0,1493,6000,0,, 
316058,549025,21-DEC-2024 06.40.49,1011,163.1,180.2,148.2,32,41,1653,,19.56,12.44,,,,0,292,0,0,0,0,0,0,0,0,0,0,0,84000,5770,0,2166,0,1494,6000,0,, 
316061,549026,21-DEC-2024 08.09.20,1011,154.1,183.9,158.7,25.2,40,1685,,15.4,9.8,,,,0,290,0,0,0,0,0,0,0,0,0,0,0,87500,6567,0,3055,0,1496,6000,0,, 
316065,549027,21-DEC-2024 09.29.10,1011,166.5,184.48,155,29.48,41.4,1675,,,29.48,,,,0,304,0,0,0,0,0,0,0,0,0,0,0,88400,6429,0,2304,0,1497,5800,0,, 
316068,549028,21-DEC-2024 10.35.26,1011,160.3,179.02,149.7,29.32,37.7,1631,,,29.32,,,,0,292,0,0,0,0,0,0,0,0,0,0,0,81400,5697,0,2122,0,1497,6000,0,, 
316071,549029,21-DEC-2024 11.37.56,1011,152.6,182.74,154.5,28.24,38.9,1645,,,28.24,,,,0,307,0,0,0,0,0,0,0,0,0,0,0,85000,6086,0,2189,0,1507,6000,0,, 
316074,549030,21-DEC-2024 12.29.16,1011,160.3,191.44,159.9,31.54,38.4,1671,,,31.54,,,,0,308,0,0,0,0,0,0,0,0,0,0,0,84900,6015,0,2198,0,1503,6000,0,, 
316077,549031,21-DEC-2024 13.31.38,1010,166.5,191.59,160.1,31.49,39.4,1680,,,31.49,,,,0,304,0,0,0,0,0,0,0,0,0,0,0,85400,6283,0,2288,0,1524,6000,0,, 
316080,549032,21-DEC-2024 14.47.49,1011,162.8,189.54,158.5,31.04,44.6,1667,,,20.06,10.98,,,0,306,0,0,0,0,0,0,0,0,0,0,0,87000,6630,0,2731,0,1511,6000,0,, 
316084,549033,21-DEC-2024 15.38.54,1011,159.6,181.5,150.3,31.2,38.6,1679,,,31.2,,,,0,263,0,0,0,0,0,0,0,0,0,0,0,79600,5868,0,2324,0,1500,5500,0,, 
316086,549034,21-DEC-2024 17.01.20,1011,164.5,184.79,160.8,23.99,39.6,1638,,14.66,9.33,,,,0,264,0,0,0,0,0,0,0,0,0,0,0,82900,6045,0,1793,0,1500,5500,0,, 
316089,549035,21-DEC-2024 17.55.35,1011,162.3,189.29,159.3,29.99,41.1,1632,,18.33,11.66,,,,0,264,0,0,0,0,0,0,0,0,0,0,0,84900,6119,0,2338,0,1500,5500,0,, 
316091,549036,21-DEC-2024 18.58.58,1014,165.5,184.2,155.2,29,41.4,1634,,17.72,11.28,,,,0,256,0,0,0,0,0,0,0,0,0,0,0,84900,5803,0,2379,0,1554,5500,0,, 
316094,549037,21-DEC-2024 19.53.36,1014,161.7,184.29,159.3,24.99,38.5,1645,,15.27,9.72,,,,0,250,0,0,0,0,0,0,0,0,0,0,0,82200,6047,0,2019,0,1500,5500,0,, 
316097,549038,21-DEC-2024 21.34.21,1014,166,186.5,159.5,27,42,1627,,16.5,10.5,,,,0,258,0,0,0,0,0,0,0,0,0,0,0,85900,6170,0,2266,0,1500,5500,0,, 
316101,549039,21-DEC-2024 22.37.32,1011,164.6,179.1,151.1,28,38.4,1657,,17.11,10.89,,,,0,256,0,0,0,0,0,0,0,0,0,0,0,81800,5819,0,2074,0,1499,5500,0,, 
316104,549040,21-DEC-2024 23.42.42,1011,164.5,180,151,29,38.6,1662,,17.72,11.28,,,,0,305,0,0,0,0,0,0,0,0,0,0,0,82100,5978,0,2565,0,1499,5500,0,, 
316107,549041,22-DEC-2024 01.00.06,1011,163.6,178.6,150.6,28,39.9,1674,,17.11,10.89,,,,0,292,0,0,0,0,0,0,0,0,0,0,0,82800,6101,0,2354,0,1500,5500,0,, 
316110,549042,22-DEC-2024 02.07.05,1011,164.8,179.6,150.6,29,41.3,1643,,17.72,11.28,,,,0,308,0,0,0,0,0,0,0,0,0,0,0,85800,6419,0,2436,0,1500,5500,0,, 
316113,549043,22-DEC-2024 03.15.25,6095,162.9,181.9,152.9,29,40.8,1661,,17.72,11.28,,,,0,1006,0,0,0,0,0,0,0,0,0,0,0,86500,6195,0,2606,0,1499,5500,0,, 
316116,549044,22-DEC-2024 04.20.42,6095,163.2,189.49,154,35.49,40.7,1651,,21.69,13.8,,,,0,1004,0,0,0,0,0,0,0,0,0,0,0,87000,5771,0,2117,0,1500,5500,0,, 
316119,549045,22-DEC-2024 05.13.12,6095,161.1,193.79,157.3,36.49,41.2,1681,,22.3,14.19,,,,0,1007,0,0,0,0,0,0,0,0,0,0,0,88100,6464,0,2936,0,1498,5900,0,, 
316122,549046,22-DEC-2024 06.33.41,6095,160.5,179.99,150,29.99,39.1,1685,,18.33,11.66,,,,0,1007,0,0,0,0,0,0,0,0,0,0,0,85000,5996,0,2441,0,1500,6000,0,, 
316125,549047,22-DEC-2024 07.27.41,6095,160.7,193.09,159.8,33.29,40.4,1662,,20.34,12.95,,,,0,1006,0,0,0,0,0,0,0,0,0,0,0,86400,6113,0,2266,0,1500,6000,0,, 
316127,549048,22-DEC-2024 08.22.00,6095,166.8,192.55,160.6,31.95,40.5,1661,,,20.66,11.29,,,0,965,0,0,0,0,0,0,0,0,0,0,0,87100,6503,0,2433,0,1502,6000,0,, 
316130,549049,22-DEC-2024 09.17.14,2032,159.3,194.77,161.8,32.97,40.4,1671,,,10.25,22.72,,,0,909,0,0,0,0,0,0,0,0,0,0,0,85000,6434,0,1857,0,1511,6000,0,, 
316134,549050,22-DEC-2024 10.06.52,1011,163.6,179.1,144.1,35,39.1,1627,,,35,,,,0,296,0,0,0,0,0,0,0,0,0,0,0,83000,5767,0,1807,0,1511,6000,0,, 
316137,549051,22-DEC-2024 10.53.41,1011,161.5,178.3,150.7,27.6,36.6,1644,,,11.64,15.96,,,0,308,0,0,0,0,0,0,0,0,0,0,0,78500,5716,0,2013,0,1512,5900,0,, 
316140,549052,22-DEC-2024 12.06.02,1011,168.2,185.39,156.4,28.99,40.9,1624,,,10.49,18.5,,,0,306,0,0,0,0,0,0,0,0,0,0,0,86100,5969,0,2565,0,1512,6000,0,, 
316143,549053,22-DEC-2024 13.03.32,1011,161.7,191.9,155.9,36,39.5,1657,,22,14,,,,0,309,0,0,0,0,0,0,0,0,0,0,0,84600,6234,0,2246,0,1512,6000,0,, 
316147,549054,22-DEC-2024 13.53.32,1011,163.9,184.3,156.3,28,38,1640,,,28,,,,0,307,0,0,0,0,0,0,0,0,0,0,0,82100,6026,0,1960,0,1503,6000,0,, 
316149,549055,22-DEC-2024 14.50.51,1011,161.5,186.2,150.2,36,39.1,1647,,22,14,,,,0,304,0,0,0,0,0,0,0,0,0,0,0,82100,6520,0,2811,0,1497,6000,0,, 
316152,549056,22-DEC-2024 15.46.21,1011,168,195.7,159.7,36,39.2,1643,,22,14,,,,0,305,0,0,0,0,0,0,0,0,0,0,0,84900,6322,0,2469,0,1500,6000,0,, 
316155,549057,22-DEC-2024 16.43.21,2067,159.4,185.7,153.7,32,39.2,1654,,19.56,12.44,,,,0,1009,0,0,0,0,0,0,0,0,0,0,0,83000,5672,0,1668,0,1500,5500,0,, 
316158,549058,22-DEC-2024 17.32.17,2067,165,182.9,151.9,31,37.9,1647,,31,,,,,0,1007,0,0,0,0,0,0,0,0,0,0,0,80800,6015,0,2302,0,1662,5500,0,, 
316161,549059,22-DEC-2024 18.27.57,2067,166.7,196.2,164.2,32,43.2,1650,,19.56,12.44,,,,0,1007,0,0,0,0,0,0,0,0,0,0,0,88400,6456,0,2725,0,1661,5500,0,, 
316164,549060,22-DEC-2024 19.19.18,2067,167.8,186.09,155.1,30.99,40.8,1627,,18.94,12.05,,,,0,1005,0,0,0,0,0,0,0,0,0,0,0,84000,6179,0,2371,0,1499,5500,0,, 
316166,549061,22-DEC-2024 20.06.17,2067,159.2,170.09,140.1,29.99,35.7,1647,,18.33,11.66,,,,0,1008,0,0,0,0,0,0,0,0,0,0,0,75100,5710,0,2091,0,1500,6000,0,, 
316169,549062,22-DEC-2024 21.08.42,2032,166.9,189.19,156.2,32.99,41.8,1634,,20.16,12.83,,,,0,1008,0,0,0,0,0,0,0,0,0,0,0,86500,6257,0,2342,0,1501,5800,0,, 
316173,549063,22-DEC-2024 22.00.21,2015,164.4,190.6,154.6,36,39.5,1659,,22,14,,,,0,801,0,0,0,0,0,0,0,0,0,0,0,84300,6083,0,1698,0,1496,5500,0,, 
316176,549064,22-DEC-2024 22.51.06,2015,167.9,190,158,32,38.6,1649,,19.56,12.44,,,,0,800,0,0,0,0,0,0,0,0,0,0,0,82600,5959,0,1781,0,1500,5500,0,, 
316179,549065,22-DEC-2024 23.56.38,2015,161.9,186.49,153.5,32.99,41.4,1644,,20.16,12.83,,,,0,808,0,0,0,0,0,0,0,0,0,0,0,85000,5908,0,2216,0,1477,6000,0,, 
316182,549066,23-DEC-2024 00.46.47,2015,158.4,186.79,153.5,33.29,38.5,1678,,20.34,12.95,,,,0,805,0,0,0,0,0,0,0,0,0,0,0,83500,5916,0,2372,0,1498,6000,0,, 
316185,549067,23-DEC-2024 01.36.52,2015,163,184.09,151.1,32.99,38.7,1650,,20.16,12.83,,,,0,798,0,0,0,0,0,0,0,0,0,0,0,83800,5539,0,1734,0,1495,6000,0,, 
316188,549068,23-DEC-2024 02.39.01,1010,160.2,184.09,149.6,34.49,40.5,1677,,21.08,13.41,,,,0,305,0,0,0,0,0,0,0,0,0,0,0,85100,6165,0,2445,0,1498,6000,0,, 
316191,549069,23-DEC-2024 03.27.36,1010,159.9,184.3,150,34.3,39.4,1660,,20.96,13.34,,,,0,308,0,0,0,0,0,0,0,0,0,0,0,83800,5620,0,2154,0,1495,6000,0,, 
316194,549070,23-DEC-2024 04.17.24,1010,161.7,186.39,155.4,30.99,40.7,1684,,18.94,12.05,,,,0,307,0,0,0,0,0,0,0,0,0,0,0,86000,6060,0,2756,0,1498,6000,0,, 
316197,549071,23-DEC-2024 05.58.17,1010,160.9,180.7,150.7,30,43.3,1654,,30,,,,,0,307,0,0,0,0,0,0,0,0,0,0,0,88000,5988,0,2759,0,1500,5900,0,, 
316199,549072,23-DEC-2024 06.52.16,1010,161,186.39,155.4,30.99,40.5,1667,,18.94,12.05,,,,0,307,0,0,0,0,0,0,0,0,0,0,0,85400,6131,0,2569,0,1500,6000,0,, 
316202,549073,23-DEC-2024 07.50.02,1010,160.5,191.8,155.8,36,41.7,1616,,22,14,,,,0,301,0,0,0,0,0,0,0,0,0,0,0,87500,6066,0,2984,0,1500,6000,0,, 
316205,549074,23-DEC-2024 08.40.48,1010,164.9,190.29,157.3,32.99,39.9,1656,,20.16,12.83,,,,0,290,0,0,0,0,0,0,0,0,0,0,0,85200,5948,0,2406,0,1499,6000,0,, 
316208,549075,23-DEC-2024 09.32.04,1010,165.5,184.59,153.6,30.99,38.9,1623,,18.94,12.05,,,,0,302,0,0,0,0,0,0,0,0,0,0,0,83000,5858,0,2299,0,1500,6000,0,, 
316211,549076,23-DEC-2024 10.22.37,1010,155,184.99,154.9,30.09,38.2,1653,,18.39,11.7,,,,0,304,0,0,0,0,0,0,0,0,0,0,0,84400,5706,0,2031,0,1500,6000,0,, 
316214,549077,23-DEC-2024 11.19.14,1010,160.1,182.29,150.2,32.09,38.1,1647,,19.61,12.48,,,,0,310,0,0,0,0,0,0,0,0,0,0,0,82900,5636,0,2366,0,1500,5900,0,, 
316217,549078,23-DEC-2024 12.07.12,1010,164.8,181.29,150.2,31.09,38,1623,,19,12.09,,,,0,307,0,0,0,0,0,0,0,0,0,0,0,81900,5485,0,2122,0,1500,6000,0,, 
316220,549079,23-DEC-2024 13.04.03,1010,166.3,56.29,25.2,31.09,39.8,1668,,19,12.09,,,,0,309,0,0,0,0,0,0,0,0,0,0,0,86700,6098,0,2645,0,1500,6000,0,, 
316223,549080,23-DEC-2024 13.52.23,1010,156.8,160.39,128.3,32.09,35.5,1626,,19.61,12.48,,,,0,306,0,0,0,0,0,0,0,0,0,0,0,74200,5197,0,2001,0,1500,6000,0,, 
316226,549081,23-DEC-2024 15.38.53,1010,160,200.39,169.3,31.09,44.2,1652,,19,12.09,,,,0,265,0,0,0,0,0,0,0,0,0,0,0,91300,6194,0,2247,0,1500,6000,0,, 
316230,549082,23-DEC-2024 16.30.33,1010,164.9,192,160,32,39.9,1657,,32,,,,,0,259,0,0,0,0,0,0,0,0,0,0,0,84500,5803,0,1567,0,1500,6000,0,, 
316234,549083,23-DEC-2024 17.21.24,1010,164.1,191.6,160.6,31,39.9,1645,,31,,,,,0,265,0,0,0,0,0,0,0,0,0,0,0,85400,5983,0,2163,0,1500,6000,0,, 
316236,549084,23-DEC-2024 18.12.43,1010,157.6,185.2,150.2,35,39.5,1656,,35,,,,,0,264,0,0,0,0,0,0,0,0,0,0,0,82400,5934,0,1973,0,1500,6000,0,, 
316238,549085,23-DEC-2024 19.04.07,1010,161.3,187.6,155.6,32,39.6,1666,,32,,,,,0,250,0,0,0,0,0,0,0,0,0,0,0,83000,5772,0,1903,0,1500,6000,0,, 
316241,549086,23-DEC-2024 19.56.20,2014,163.6,182.2,155.2,27,39.6,1655,,27,,,,,0,260,0,0,0,0,0,0,0,0,0,0,0,85500,6231,0,2769,0,1500,6000,0,, 
316244,549087,23-DEC-2024 20.52.34,2014,164.4,183.2,145.2,38,39.7,1663,,,38,,,,0,262,0,0,0,0,0,0,0,0,0,0,0,81300,5569,0,1919,0,1500,6000,0,, 
316248,549088,23-DEC-2024 21.45.10,2014,157.8,189.9,161.9,28,40,1632,,28,,,,,0,261,0,0,0,0,0,0,0,0,0,0,0,86600,5726,0,1882,0,1606,6000,0,, 
316251,549089,23-DEC-2024 22.44.44,2014,160.3,186.29,153.3,32.99,40.2,1657,,20.16,12.83,,,,0,259,0,0,0,0,0,0,0,0,0,0,0,84100,5871,0,2032,0,1500,6000,0,, 
316254,549090,24-DEC-2024 00.08.54,2014,162.3,185.9,153.9,32,40.6,1659,,32,,,,,0,256,0,0,0,0,0,0,0,0,0,0,0,86700,6250,0,2801,0,1995,6000,0,, 
316257,549091,24-DEC-2024 01.19.19,2014,161.2,188,152,36,39.1,1648,,22,14,,,,0,300,0,0,0,0,0,0,0,0,0,0,0,84000,6029,0,2286,0,1499,6000,0,, 
316260,549092,24-DEC-2024 02.26.29,2014,160.2,185.6,149.6,36,40.6,1663,,22,14,,,,0,308,0,0,0,0,0,0,0,0,0,0,0,85000,5835,0,2338,0,1495,6000,0,, 
316263,549093,24-DEC-2024 03.21.59,2014,161.6,186.5,150.5,36,41.1,1673,,22,14,,,,0,304,0,0,0,0,0,0,0,0,0,0,0,86200,6235,0,2720,0,1996,6000,0,, 
316266,549094,24-DEC-2024 04.25.20,2015,159.3,188.1,152.1,36,39.1,1674,,22,14,,,,0,308,0,0,0,0,0,0,0,0,0,0,0,84000,6044,0,2311,0,1500,6000,0,, 
316269,549095,24-DEC-2024 05.18.13,2015,159.5,179.3,151.3,28,39.1,1679,,,13.04,14.96,,,0,305,0,0,0,0,0,0,0,0,0,0,0,82500,5775,0,2344,0,1494,4600,0,, 
316271,549096,24-DEC-2024 06.28.29,2014,158.8,180.49,149.3,31.19,38.6,1668,,19.06,12.13,,,,0,290,0,0,0,0,0,0,0,0,0,0,0,81500,5899,0,2311,0,1498,6000,0,, 
316275,549097,24-DEC-2024 07.25.29,2014,157.3,194.09,160.8,33.29,40.6,1641,,20.34,12.95,,,,0,308,0,0,0,0,0,0,0,0,0,0,0,87500,6139,0,2701,0,1500,6000,0,, 
316277,549098,24-DEC-2024 08.31.59,2014,155.5,188.69,154.7,33.99,42.5,1639,,20.77,13.22,,,,0,290,0,0,0,0,0,0,0,0,0,0,0,87000,6085,0,2537,0,1500,6000,0,, 
316282,549099,24-DEC-2024 09.24.00,2014,167.9,176.4,150.4,26,38.6,1635,,,26,,,,0,307,0,0,0,0,0,0,0,0,0,0,0,80700,5720,0,2442,0,1500,6000,0,, 
316285,549100,24-DEC-2024 10.28.00,2014,166.9,185.19,155.1,30.09,42.5,1620,,18.39,11.7,,,,0,306,0,0,0,0,0,0,0,0,0,0,0,88200,5659,0,1958,0,1500,6000,0,, 
316288,549101,24-DEC-2024 11.19.19,2014,156.4,38.5,14.5,24,40.5,1611,,,24,,,,0,299,0,0,0,0,0,0,0,0,0,0,0,84300,5846,0,2143,0,1499,6000,0,, 
316291,549102,24-DEC-2024 12.11.46,1011,155.9,183.2,150.1,33.1,39.4,1634,,20.23,12.87,,,,0,302,0,0,0,0,0,0,0,0,0,0,0,84500,5782,0,2033,0,1500,6000,0,, 
316294,549103,24-DEC-2024 13.04.49,1011,167.6,185.1,158,27.1,39.3,1637,,,27.1,,,,0,306,0,0,0,0,0,0,0,0,0,0,0,85000,5883,0,2000,0,2042,6000,0,, 
316297,549104,24-DEC-2024 14.12.29,1011,165.3,189.99,157.9,32.09,41.5,1645,,19.61,12.48,,,,0,305,0,0,0,0,0,0,0,0,0,0,0,84000,6401,0,2629,0,1500,6000,0,, 
316301,549105,24-DEC-2024 15.08.04,1011,156.5,184.5,155.5,29,39.3,1661,,,29,,,,0,309,0,0,0,0,0,0,0,0,0,0,0,82500,5806,0,2178,0,1500,6000,0,, 
316304,549106,24-DEC-2024 16.02.16,1011,166.8,187.5,151.5,36,39.3,1647,,22,14,,,,0,254,0,0,0,0,0,0,0,0,0,0,0,81000,6157,0,2176,0,1500,5700,0,, 
316307,549107,24-DEC-2024 17.06.55,1011,164.5,184.5,161.5,23,43.7,1648,,14.06,8.94,,,,0,257,0,0,0,0,0,0,0,0,0,0,0,85500,6027,0,2092,0,1499,6000,0,, 
316310,549108,24-DEC-2024 18.00.36,2010,164.5,188.1,155.1,33,38.9,1640,,33,,,,,0,258,0,0,0,0,0,0,0,0,0,0,0,81900,5892,0,1994,0,1500,6000,0,, 
316313,549109,24-DEC-2024 18.51.14,1011,165.7,185,155,30,40.2,1637,,30,,,,,0,252,0,0,0,0,0,0,0,0,0,0,0,83300,6174,0,2416,0,1500,6000,0,, 
316316,549110,24-DEC-2024 19.41.15,1011,159.8,185.3,155.3,30,39.1,1644,,30,,,,,0,257,0,0,0,0,0,0,0,0,0,0,0,83800,5563,0,1747,0,1500,6000,0,, 
316318,549111,24-DEC-2024 20.30.26,1011,163.3,182.1,154.1,28,38.9,1636,,17.11,10.89,,,,0,257,0,0,0,0,0,0,0,0,0,0,0,82000,5615,0,1748,0,1500,6000,0,, 
316321,549112,24-DEC-2024 21.32.06,1011,165.6,184.3,149.3,35,39,1651,,35,,,,,0,259,0,0,0,0,0,0,0,0,0,0,0,83900,5719,0,2134,0,1500,5900,0,, 
316324,549113,24-DEC-2024 22.21.25,1010,165.4,184,152,32,39.1,1679,,32,,,,,0,258,0,0,0,0,0,0,0,0,0,0,0,83000,5818,0,1897,0,1496,6000,0,, 
316327,549114,24-DEC-2024 23.10.35,1010,160.9,173.79,142.8,30.99,37.5,1691,,18.94,12.05,,,,0,253,0,0,0,0,0,0,0,0,0,0,0,81100,5676,0,1891,0,1500,6000,0,, 
316330,549115,25-DEC-2024 00.12.35,1010,160.4,202.1,170.1,32,41.6,1653,,19.56,12.44,,,,0,306,0,0,0,0,0,0,0,0,0,0,0,91100,6561,0,2483,0,1512,6000,0,, 
316333,549116,25-DEC-2024 01.01.05,1010,160.4,183.9,149.9,34,37.3,1650,,,34,,,,0,293,0,0,0,0,0,0,0,0,0,0,0,83400,5545,0,1824,0,1511,6000,0,, 
316336,549117,25-DEC-2024 01.49.10,1010,164.6,184.09,150.1,33.99,36,1663,,,21.87,12.12,,,0,306,0,0,0,0,0,0,0,0,0,0,0,80000,5507,0,1874,0,1552,6000,0,, 
316339,549118,25-DEC-2024 02.40.32,1010,160.8,184.07,149.4,34.67,36,1630,,,12.24,22.43,,,0,307,0,0,0,0,0,0,0,0,0,0,0,80500,5722,0,1818,0,1503,5700,0,, 
316342,549119,25-DEC-2024 03.29.42,1010,162.9,183.12,149.9,33.22,37.3,1648,,,11.85,21.37,,,0,306,0,0,0,0,0,0,0,0,0,0,0,82400,5528,0,2208,0,1552,6000,0,, 
316345,549120,25-DEC-2024 04.19.56,1010,162.1,180.51,149.8,30.71,37.7,1656,,,13.99,16.72,,,0,305,0,0,0,0,0,0,0,0,0,0,0,84200,5594,0,1946,0,1512,6000,0,, 
316348,549121,25-DEC-2024 05.08.41,2014,167,176.5,140.5,36,36.5,1633,,,24.97,11.03,,,0,305,0,0,0,0,0,0,0,0,0,0,0,79200,5428,0,1899,0,1552,6000,0,, 
316351,549122,25-DEC-2024 06.06.52,1010,159.6,184.34,149.8,34.54,36.8,1636,,,23.96,10.58,,,0,292,0,0,0,0,0,0,0,0,0,0,0,81400,5740,0,1991,0,1552,6000,0,, 
316354,549123,25-DEC-2024 06.57.56,1010,161.9,181.9,150.2,31.7,38.4,1659,,,11.89,19.81,,,0,308,0,0,0,0,0,0,0,0,0,0,0,82900,5800,0,2035,0,1552,6000,0,, 
316357,549124,25-DEC-2024 08.11.55,1010,155.6,191.64,161.6,30.04,44.4,1660,,,12.55,17.49,,,0,304,0,0,0,0,0,0,0,0,0,0,0,92300,6763,0,2917,0,1552,6000,0,, 
316360,549125,25-DEC-2024 09.05.11,1010,167.4,183.89,149.8,34.09,40.5,1656,,20.83,13.26,,,,0,308,0,0,0,0,0,0,0,0,0,0,0,84500,5795,0,2752,0,1552,6000,0,, 
316362,549126,25-DEC-2024 10.01.32,1010,165.5,186.89,156.8,30.09,43.6,1629,,18.39,11.7,,,,0,306,0,0,0,0,0,0,0,0,0,0,0,87300,6377,0,3023,0,1554,6000,0,, 
316365,549127,25-DEC-2024 10.50.41,1010,167.1,183.99,151,32.99,38.9,1641,,20.16,12.83,,,,0,292,0,0,0,0,0,0,0,0,0,0,0,80200,5600,0,2226,0,1500,5000,0,, 
316368,549128,25-DEC-2024 11.45.23,1010,156.3,185.79,153.8,31.99,40.3,1613,,19.55,12.44,,,,0,290,0,0,0,0,0,0,0,0,0,0,0,84800,5615,0,2199,0,1500,4900,0,, 
316371,549129,25-DEC-2024 12.36.45,1010,166.8,194.39,160.4,33.99,40.4,1647,,20.77,13.22,,,,0,296,0,0,0,0,0,0,0,0,0,0,0,82500,5857,0,2012,0,2000,4500,0,, 
316374,549130,25-DEC-2024 13.41.56,1010,168.1,188.39,154.4,33.99,41.9,1662,,20.77,13.22,,,,0,304,0,0,0,0,0,0,0,0,0,0,0,85700,5752,0,2425,0,1500,4500,0,, 
316377,549131,25-DEC-2024 14.33.21,1010,169.2,176.29,141.2,35.09,37.4,1656,,21.44,13.65,,,,0,303,0,0,0,0,0,0,0,0,0,0,0,77300,5290,0,1740,0,1999,4500,0,, 
316380,549132,25-DEC-2024 16.17.01,1010,164.2,195.89,159.9,35.99,42.8,1647,,22,13.99,,,,0,247,0,0,0,0,0,0,0,0,0,0,0,90000,5923,0,1601,0,2000,4500,0,, 
316383,549133,25-DEC-2024 17.17.32,1010,165.3,199.48,164.2,35.28,42.2,1622,,21.6,13.68,,,,0,252,0,0,0,0,0,0,0,0,0,0,0,90000,6023,0,2383,0,999,5000,0,, 
316386,549134,25-DEC-2024 18.09.01,2010,163.4,189.9,158.9,31,39.3,1642,,31,,,,,0,242,0,0,0,0,0,0,0,0,0,0,0,85000,5526,0,1486,0,2000,5000,0,, 
316389,549135,25-DEC-2024 19.00.07,1011,164.9,192.2,160.2,32,39.7,1650,,32,,,,,0,260,0,0,0,0,0,0,0,0,0,0,0,85100,5642,0,1152,0,2000,5000,0,, 
316391,549136,25-DEC-2024 20.06.21,1011,164.6,179.69,148.7,30.99,40.8,1662,,18.94,12.05,,,,0,266,0,0,0,0,0,0,0,0,0,0,0,83300,5492,0,1562,0,1999,5000,0,, 
316394,549137,25-DEC-2024 21.16.41,1011,166.4,189.7,162.7,27,42.5,1632,,27,,,,,0,262,0,0,0,0,0,0,0,0,0,0,0,88600,6033,0,1740,0,1997,5000,0,, 
316397,549138,25-DEC-2024 22.07.22,1011,163.2,185.2,157.2,28,39.9,1636,,28,,,,,0,255,0,0,0,0,0,0,0,0,0,0,0,84000,5613,0,1946,0,2000,5000,0,, 
316400,549139,25-DEC-2024 23.00.49,1011,163.3,188.4,161.4,27,42.3,1638,,16.5,10.5,,,,0,263,0,0,0,0,0,0,0,0,0,0,0,87000,5933,0,1695,0,1999,5000,0,, 
316403,549140,26-DEC-2024 00.05.17,8061,162.3,192.39,161.4,30.99,42.1,1662,,18.94,12.05,,,,0,952,0,0,0,0,0,0,0,0,0,0,0,87700,6129,0,1987,0,1999,5000,0,, 
316406,549141,26-DEC-2024 00.52.51,5042,165.9,186.72,150.5,36.22,38.6,1631,,,,36.22,,,0,952,0,0,0,0,0,0,0,0,0,0,0,83600,5378,0,1837,0,1497,4000,0,, 
316410,549142,26-DEC-2024 01.42.32,5042,163.6,185.95,149.5,36.45,38.8,1626,,,,36.45,,,0,961,0,0,0,0,0,0,0,0,0,0,0,82400,5533,0,2005,0,1996,5000,0,, 
316413,549143,26-DEC-2024 02.30.57,5042,162.2,182.6,150.6,32,38.1,1635,,,,32,,,0,959,0,0,0,0,0,0,0,0,0,0,0,81900,5483,0,2030,0,1497,5000,0,, 
316415,549144,26-DEC-2024 03.21.07,5042,160.7,171.75,140.7,31.05,37,1644,,,,31.05,,,0,962,0,0,0,0,0,0,0,0,0,0,0,77300,5545,0,1970,0,2016,5000,0,, 
316418,549145,26-DEC-2024 04.26.58,5040,166,184.3,151.3,33,41,1611,,,,33,,,0,962,0,0,0,0,0,0,0,0,0,0,0,87000,5450,0,2137,0,2011,5000,0,, 
316421,549146,26-DEC-2024 05.21.13,1056,163.4,186.33,149.9,36.43,38.2,1650,,,,36.43,,,0,963,0,0,0,0,0,0,0,0,0,0,0,82700,5093,0,1425,0,2006,5000,0,, 
316425,549147,26-DEC-2024 06.08.37,1056,160.9,179.99,150,29.99,38.1,1654,,,,29.99,,,0,961,0,0,0,0,0,0,0,0,0,0,0,81700,5249,0,1332,0,1499,5000,0,, 
316427,549148,26-DEC-2024 06.58.28,1056,164.7,174.7,140.7,34,40,1649,,18.92,12.04,3.04,,,0,962,0,0,0,0,0,0,0,0,0,0,0,83100,5694,0,2324,0,1552,4900,0,, 
316430,549149,26-DEC-2024 08.51.29,1056,167.6,194.8,161.8,33,42.7,1620,,,33,,,,0,960,0,0,0,0,0,0,0,0,0,0,0,89600,5590,0,2072,0,1999,5000,0,, 
316433,549150,26-DEC-2024 09.56.49,1056,167,185.49,156.4,29.09,42.4,1617,,17.78,11.31,,,,0,954,0,0,0,0,0,0,0,0,0,0,0,87200,5945,0,2209,0,2000,5000,0,, 
316436,549151,26-DEC-2024 10.59.43,1056,166.5,185.69,150.6,35.09,41.4,1635,,21.44,13.65,,,,0,962,0,0,0,0,0,0,0,0,0,0,0,86000,5432,0,1913,0,2000,5000,0,, 
316439,549152,26-DEC-2024 11.54.23,1056,159.4,185.59,156.5,29.09,40.6,1660,,17.78,11.31,,,,0,960,0,0,0,0,0,0,0,0,0,0,0,86400,5358,0,1912,0,1999,5000,0,, 
316442,549153,26-DEC-2024 12.45.34,1056,165,184.89,152.8,32.09,40.2,1626,,19.61,12.48,,,,0,954,0,0,0,0,0,0,0,0,0,0,0,84300,5239,0,1409,0,1998,5000,0,, 
316445,549154,26-DEC-2024 13.38.08,1056,168.7,183.99,151,32.99,40.2,1634,,20.16,12.83,,,,0,955,0,0,0,0,0,0,0,0,0,0,0,83500,5713,0,1662,0,1996,5000,0,, 
316449,549155,26-DEC-2024 14.38.33,1056,167.6,188.99,154.9,34.09,40.2,1618,,20.83,13.26,,,,0,962,0,0,0,0,0,0,0,0,0,0,0,83600,5463,0,1675,0,1998,5000,0,, 
316453,549156,26-DEC-2024 15.31.38,1056,164.5,183.1,150,33.1,39.4,1697,,20.23,12.87,,,,0,961,0,0,0,0,0,0,0,0,0,0,0,82000,5657,0,1771,0,1999,5000,0,, 
316456,549157,26-DEC-2024 16.34.58,1056,166.2,186.29,153.3,32.99,39.9,1643,,20.16,12.83,,,,0,965,0,0,0,0,0,0,0,0,0,0,0,83000,5880,0,2069,0,2001,4900,0,, 
316458,549158,26-DEC-2024 17.29.54,1056,159.3,184.79,151.8,32.99,39.2,1645,,20.16,12.83,,,,0,946,0,0,0,0,0,0,0,0,0,0,0,81900,5813,0,1983,0,1996,5000,0,, 
316461,549159,26-DEC-2024 18.24.23,2051,164.1,180.6,153.6,27,38,1678,,16.5,10.5,,,,0,806,0,0,0,0,0,0,0,0,0,0,0,81900,5810,0,2077,0,1996,5000,0,, 
316465,549160,26-DEC-2024 19.29.07,2051,164.9,181.4,153.4,28,40.9,1647,,17.11,10.89,,,,0,807,0,0,0,0,0,0,0,0,0,0,0,84900,5758,0,2153,0,1996,5000,0,, 
316468,549161,26-DEC-2024 20.50.43,2051,164.4,189.79,161.9,27.89,41.8,1674,,17.04,10.85,,,,0,906,0,0,0,0,0,0,0,0,0,0,0,89200,6070,0,2385,0,1997,5000,0,, 
316471,549162,26-DEC-2024 21.59.33,5040,163.7,187.09,153.8,33.29,39.4,1646,,20.34,12.95,,,,0,1006,0,0,0,0,0,0,0,0,0,0,0,83000,5809,0,1902,0,1996,5000,0,, 
316474,549163,26-DEC-2024 22.50.20,5040,164.5,195.1,159.5,35.6,39.4,1656,,21.76,13.84,,,,0,1005,0,0,0,0,0,0,0,0,0,0,0,84200,5842,0,2065,0,1995,5000,0,, 
316476,549164,26-DEC-2024 23.43.59,5040,154.9,191.5,159.5,32,37.7,1655,,,32,,,,0,1006,0,0,0,0,0,0,0,0,0,0,0,80300,5773,0,2510,0,1995,5000,0,, 
316480,549165,27-DEC-2024 01.20.20,1011,166.8,191.6,160.6,31,48.4,1660,,,31,,,,0,311,0,0,0,0,0,0,0,0,0,0,0,86300,6556,0,2654,0,2000,5000,0,, 
316483,549166,27-DEC-2024 02.39.19,1011,166.9,182.3,149.3,33,38.9,1658,,,33,,,,0,309,0,0,0,0,0,0,0,0,0,0,0,81200,5477,0,2034,0,2000,5000,0,, 
316486,549167,27-DEC-2024 03.42.30,1011,157.3,183.59,150.6,32.99,37.7,1655,,,,32.99,,,0,0,0,0,0,0,0,0,0,0,0,0,0,80100,5686,0,1965,0,1998,5000,0,, 
316490,549168,27-DEC-2024 04.39.34,2010,161.7,179.2,147.2,32,39.1,1659,,,,32,,,0,306,0,0,0,0,0,0,0,0,0,0,0,81000,5421,0,2048,0,1995,5000,0,, 
316492,549169,27-DEC-2024 05.49.54,2010,163.6,180.84,150.2,30.64,43.4,1555,,,,30.64,,,0,306,0,0,0,0,0,0,0,0,0,0,0,85200,5719,0,2331,0,1999,5000,0,, 
316495,549170,27-DEC-2024 06.49.09,1015,154.8,183.59,152.6,30.99,43.4,1660,,,,30.99,,,0,306,0,0,0,0,0,0,0,0,0,0,0,87500,6551,0,2896,0,1999,5400,0,, 
316498,549171,27-DEC-2024 07.49.30,2010,166.6,194.86,163.2,31.66,43.4,1670,,,,31.66,,,0,296,0,0,0,0,0,0,0,0,0,0,0,89800,5723,0,2165,0,2104,5000,0,, 
316501,549172,27-DEC-2024 08.41.49,2010,168.4,191.19,157.1,34.09,41.1,1631,,20.83,13.26,,,,0,305,0,0,0,0,0,0,0,0,0,0,0,85000,5586,0,1883,0,1993,5000,0,, 
316504,549173,27-DEC-2024 09.39.10,2010,168.8,192.19,157.1,35.09,41.8,1674,,21.44,13.65,,,,0,306,0,0,0,0,0,0,0,0,0,0,0,84400,5398,0,1908,0,1993,5000,0,, 
316507,549174,27-DEC-2024 10.57.44,2010,156.8,193.19,158.2,34.99,43.3,1661,,21.38,13.61,,,,0,303,0,0,0,0,0,0,0,0,0,0,0,88000,5958,0,2068,0,1771,5000,0,, 
316510,549175,27-DEC-2024 12.01.14,1016,170.3,185.7,152.7,33,42.3,1658,,20.17,12.83,,,,0,289,0,0,0,0,0,0,0,0,0,0,0,83500,5774,0,1772,0,1500,5500,0,, 
316513,549176,27-DEC-2024 13.00.54,2010,167.9,184.1,156,28.1,43.5,1641,,17.17,10.93,,,,0,307,0,0,0,0,0,0,0,0,0,0,0,88000,5910,0,2187,0,2003,5000,0,, 
316515,549177,27-DEC-2024 14.38.59,2010,166.3,185.4,157.1,28.3,41.3,1668,,17.29,11.01,,,,0,302,0,0,0,0,0,0,0,0,0,0,0,87600,5461,0,1639,0,2003,5000,0,, 
316518,549178,27-DEC-2024 15.31.56,2010,165.3,191.1,159.1,32,42.3,1631,,19.56,12.44,,,,0,300,0,0,0,0,0,0,0,0,0,0,0,86100,5821,0,2151,0,998,5500,0,, 
316520,549179,27-DEC-2024 16.28.30,2015,166.8,181.19,150.2,30.99,40.9,1639,,18.94,12.05,,,,0,305,0,0,0,0,0,0,0,0,0,0,0,84000,5786,0,2117,0,1996,5100,0,, 
316524,549180,27-DEC-2024 17.19.37,2015,165,184.7,149.7,35,40.2,1684,,21.39,13.61,,,,0,299,0,0,0,0,0,0,0,0,0,0,0,83200,5564,0,1987,0,1996,5000,0,, 
316526,549181,27-DEC-2024 18.15.00,2010,161.8,196.3,168.3,28,43.9,1611,,17.11,10.89,,,,0,300,0,0,0,0,0,0,0,0,0,0,0,92500,6084,0,2771,0,1995,5500,0,, 
316530,549182,27-DEC-2024 19.10.49,2010,160.7,196.19,172.2,23.99,43.2,1639,,14.66,9.33,,,,0,300,0,0,0,0,0,0,0,0,0,0,0,91200,6093,0,2658,0,2495,5500,0,, 
316532,549183,27-DEC-2024 20.12.59,1011,162.9,186.1,150.1,36,39,1642,,22,14,,,,0,801,0,0,0,0,0,0,0,0,0,0,0,83100,5446,0,1953,0,2495,5500,0,, 
316536,549184,27-DEC-2024 21.04.37,2015,162.5,179.7,143.7,36,38.5,1653,,22,14,,,,0,306,0,0,0,0,0,0,0,0,0,0,0,81100,5312,0,1796,0,2495,5500,0,, 
316539,549185,27-DEC-2024 21.57.45,2015,162.6,176.49,145.5,30.99,37.9,1654,,18.94,12.05,,,,0,300,0,0,0,0,0,0,0,0,0,0,0,80800,5248,0,1623,0,2496,5500,0,, 
316541,549186,27-DEC-2024 22.47.39,2015,162.8,186.1,150.1,36,37.7,1646,,22,14,,,,0,307,0,0,0,0,0,0,0,0,0,0,0,82900,5421,0,1781,0,2495,5500,0,, 
316545,549187,27-DEC-2024 23.50.50,1011,160.6,194.2,158.2,36,44.7,1670,,22,14,,,,0,906,0,0,0,0,0,0,0,0,0,0,0,87900,5686,0,2217,0,1999,5000,0,, 
316548,549188,28-DEC-2024 00.49.55,2015,166,186,156,30,39.9,1675,,,30,,,,0,0,0,0,0,0,0,0,0,0,0,0,0,86500,5775,0,2000,0,1996,5000,0,, 
316551,549189,28-DEC-2024 01.41.30,2010,163.6,186.6,155.6,31,38.5,1668,,,31,,,,0,0,0,0,0,0,0,0,0,0,0,0,0,85100,5707,0,1972,0,1995,5000,0,, 
316554,549190,28-DEC-2024 02.31.37,2015,164.2,186,154,32,39,1679,,,11.58,20.42,,,0,293,0,0,0,0,0,0,0,0,0,0,0,86800,5288,0,1798,0,1996,5000,0,, 
316556,549191,28-DEC-2024 03.24.46,1011,159.9,192.69,160.7,31.99,39.6,1664,,,8.13,23.86,,,0,307,0,0,0,0,0,0,0,0,0,0,0,86100,5977,0,2112,0,2002,5000,0,, 
316559,549192,28-DEC-2024 04.15.30,1011,161.4,183.3,151.3,32,40.1,1641,,,11.34,20.66,,,0,307,0,0,0,0,0,0,0,0,0,0,0,83200,5421,0,2319,0,2002,5000,0,, 
316562,549193,28-DEC-2024 05.06.10,1011,165.6,180.09,151.1,28.99,37.8,1634,,,21.98,7.01,,,0,305,0,0,0,0,0,0,0,0,0,0,0,82200,5824,0,2231,0,1996,5100,0,, 
316566,549194,28-DEC-2024 05.58.32,1011,165.8,51.69,20.7,30.99,36.8,1681,,,30.99,,,,0,305,0,0,0,0,0,0,0,0,0,0,0,79100,5633,0,2311,0,1996,5500,0,, 
316568,549195,28-DEC-2024 07.07.12,1011,154.3,181.89,151.9,29.99,42.6,1648,,,14.05,15.94,,,0,307,0,0,0,0,0,0,0,0,0,0,0,82300,6213,0,2395,0,1996,5000,0,, 
316572,549196,28-DEC-2024 08.09.56,1011,165.9,189.9,161.9,28,39.4,1655,,,28,,,,0,254,0,0,0,0,0,0,0,0,0,0,0,85100,5482,0,1377,0,2001,5000,0,, 
316575,549197,28-DEC-2024 09.01.12,2010,172.9,171.2,141.2,30,37.4,1681,,30,,,,,0,257,0,0,0,0,0,0,0,0,0,0,0,80700,5467,0,2466,0,2005,5000,0,, 
316578,549198,28-DEC-2024 10.28.02,2010,167.4,194.4,161.4,33,42.8,1668,,,33,,,,0,255,0,0,0,0,0,0,0,0,0,0,0,89600,5884,0,1378,0,2004,5000,0,, 
316582,549199,28-DEC-2024 11.19.56,2010,165.6,189.6,160.6,29,40.2,1651,,29,,,,,0,256,0,0,0,0,0,0,0,0,0,0,0,85000,5550,0,1451,0,2002,5000,0,, 
316584,549200,28-DEC-2024 12.12.26,1011,165.7,192.1,156.1,36,40.9,1649,,22,14,,,,0,258,0,0,0,0,0,0,0,0,0,0,0,84900,5614,0,1701,0,2000,5000,0,, 
316587,549201,28-DEC-2024 13.03.57,1011,166.6,189.8,157.8,32,38.8,1664,,19.56,12.44,,,,0,256,0,0,0,0,0,0,0,0,0,0,0,84200,5514,0,1441,0,2000,5000,0,, 
316590,549202,28-DEC-2024 13.56.19,1015,16.5,202.9,168.9,34,43.2,1657,,34,,,,,0,808,0,0,0,0,0,0,0,0,0,0,0,92100,5939,0,1973,0,2000,5000,0,, 
316595,549202,28-DEC-2024 14.31.06,1015,45.2,85.4,49.4,36,18.9,1679,,22,14,,,,0,0,0,0,0,0,0,0,0,0,0,0,0,37000,2314,0,447,0,1000,2600,0,, 
316597,549203,28-DEC-2024 15.23.46,1011,163.4,184.99,152,32.99,38.5,1680,,20.16,12.83,,,,0,309,0,0,0,0,0,0,0,0,0,0,0,83000,5761,0,2320,0,2000,5000,0,, 
316600,549204,28-DEC-2024 16.29.02,1011,160.9,186.09,150.8,35.29,41.1,1638,,21.57,13.72,,,,0,307,0,0,0,0,0,0,0,0,0,0,0,85400,5522,0,1760,0,2496,5500,0,, 
316603,549205,28-DEC-2024 17.25.31,1011,163.2,184.39,151.1,33.29,40.7,1646,,20.34,12.95,,,,0,307,0,0,0,0,0,0,0,0,0,0,0,85500,5828,0,1784,0,2500,5500,0,, 
316605,549206,28-DEC-2024 18.22.47,1011,163.9,189.19,154.7,34.49,41,1648,,21.08,13.41,,,,0,308,0,0,0,0,0,0,0,0,0,0,0,86000,5803,0,2422,0,2495,5500,0,, 
316609,549207,28-DEC-2024 19.27.57,2015,163.5,193.29,158,35.29,40.8,1651,,21.57,13.72,,,,0,808,0,0,0,0,0,0,0,0,0,0,0,85000,5847,0,1705,0,2500,5500,0,, 
316612,549208,28-DEC-2024 20.23.46,2015,161.1,190.19,154.9,35.29,42.2,1628,,21.57,13.72,,,,0,789,0,0,0,0,0,0,0,0,0,0,0,87500,5937,0,1951,0,2497,5500,0,, 
316615,549209,28-DEC-2024 21.18.51,2015,161.1,191.49,154.9,36.59,41,1661,,22.36,14.23,,,,0,807,0,0,0,0,0,0,0,0,0,0,0,82700,5587,0,1777,0,2497,5500,0,, 
316618,549210,28-DEC-2024 22.10.58,2015,158.9,181.59,146.1,35.49,39.3,1655,,21.69,13.8,,,,0,808,0,0,0,0,0,0,0,0,0,0,0,81800,5753,0,1920,0,2496,5500,0,, 
316621,549211,28-DEC-2024 23.09.28,2015,161,186.99,151.7,35.29,41.9,1670,,21.57,13.72,,,,0,807,0,0,0,0,0,0,0,0,0,0,0,83000,6512,0,2333,0,2496,5500,0,, 
316625,549212,29-DEC-2024 00.04.33,2015,168,185.7,152.7,33,38.6,1671,,,33,,,,0,801,0,0,0,0,0,0,0,0,0,0,0,84100,6100,0,2072,0,2000,5500,0,, 
316628,549213,29-DEC-2024 01.00.08,2015,165.9,185.7,152.7,33,38.3,1656,,,18.04,14.96,,,0,797,0,0,0,0,0,0,0,0,0,0,0,82100,6088,0,2298,0,2000,5500,0,, 
316630,549214,29-DEC-2024 02.02.17,6095,165.7,197,164,33,43.6,1663,,,8.21,24.79,,,0,1008,0,0,0,0,0,0,0,0,0,0,0,89800,6343,0,2350,0,2001,5500,0,, 
316634,549215,29-DEC-2024 02.54.29,6095,167.3,191.3,160.3,31,40.7,1661,,,9.41,21.59,,,0,1006,0,0,0,0,0,0,0,0,0,0,0,88100,5648,0,2235,0,2012,5500,0,, 
316637,549216,29-DEC-2024 03.45.38,6095,155,191.09,160.1,30.99,40.9,1663,,,21.92,9.07,,,0,1008,0,0,0,0,0,0,0,0,0,0,0,88100,5854,0,1915,0,1996,5300,0,, 
316639,549217,29-DEC-2024 04.40.42,6095,168,181.99,151,30.99,40.5,1665,,18.94,12.05,,,,0,1010,0,0,0,0,0,0,0,0,0,0,0,84300,5853,0,1895,0,1996,5500,0,, 
316642,549218,29-DEC-2024 05.31.07,6095,165.2,185,149,36,39,1671,,22,14,,,,0,1005,0,0,0,0,0,0,0,0,0,0,0,83200,5542,0,1605,0,2002,5500,0,, 
316645,549219,29-DEC-2024 06.18.18,6095,167.5,169.8,138.8,31,35.4,1635,,,31,,,,0,995,0,0,0,0,0,0,0,0,0,0,0,77400,5186,0,1579,0,2002,5400,0,, 
316648,549220,29-DEC-2024 07.08.18,6095,159.7,181.4,150.4,31,37.8,1632,,,31,,,,0,1005,0,0,0,0,0,0,0,0,0,0,0,82100,5491,0,1563,0,2002,5500,0,, 
316651,549221,29-DEC-2024 08.07.31,6095,166.2,192.09,159.1,32.99,40.1,1635,,20.16,12.83,,,,0,1005,0,0,0,0,0,0,0,0,0,0,0,85400,6283,0,2097,0,1560,6000,0,, 
316654,549222,29-DEC-2024 08.58.21,6095,163.7,170.99,140,30.99,37,1665,,18.94,12.05,,,,0,1005,0,0,0,0,0,0,0,0,0,0,0,78800,5423,0,1413,0,2000,5500,0,, 
316657,549223,29-DEC-2024 09.58.37,6095,165.8,190.7,158.7,32,40.6,1666,,19.56,12.44,,,,0,1005,0,0,0,0,0,0,0,0,0,0,0,87200,5386,0,1364,0,2000,5000,0,, 
316660,549224,29-DEC-2024 10.51.41,6095,164.6,191.29,157.3,33.99,41.9,1588,,20.77,13.22,,,,0,1009,0,0,0,0,0,0,0,0,0,0,0,87000,5683,0,1530,0,2000,5200,0,, 
316663,549225,29-DEC-2024 11.43.41,6095,166.4,185.49,145.5,39.99,40.7,1635,,24.44,15.55,,,,0,999,0,0,0,0,0,0,0,0,0,0,0,83100,5531,0,1654,0,1999,5000,0,, 
316666,549226,29-DEC-2024 12.49.09,6095,164.7,183.99,150,33.99,40.7,1641,,20.77,13.22,,,,0,805,0,0,0,0,0,0,0,0,0,0,0,81300,5557,0,1549,0,2000,5000,0,, 
316669,549227,29-DEC-2024 13.38.53,6095,169.5,181.3,146.3,35,37.8,1651,,21.39,13.61,,,,0,391,0,0,0,0,0,0,0,0,0,0,0,79900,5175,0,1209,0,2000,4700,0,, 
316672,549228,29-DEC-2024 14.37.33,9904,164.2,195.3,164.3,31,41.4,1643,,31,,,,,0,898,0,0,0,0,0,0,0,0,0,0,0,87100,5814,0,1777,0,2997,3700,0,, 
316675,549229,29-DEC-2024 15.34.07,1011,164.7,186.19,165.2,20.99,42,1656,,12.83,8.16,,,,0,292,0,0,0,0,0,0,0,0,0,0,0,88500,5966,0,2065,0,2060,5500,0,, 
316678,549230,29-DEC-2024 16.45.37,1011,166.8,188.29,153,35.29,40.1,1657,,21.57,13.72,,,,0,307,0,0,0,0,0,0,0,0,0,0,0,83700,5688,0,2004,0,2001,5500,0,, 
316681,549231,29-DEC-2024 17.42.04,1011,164.8,185.29,157.3,27.99,40.8,1669,,,27.99,,,,0,308,0,0,0,0,0,0,0,0,0,0,0,81200,6414,0,2131,0,3072,2500,0,, 
316684,549232,29-DEC-2024 18.37.24,1011,162.9,190.49,155.9,34.59,41.7,1657,,21.14,13.45,,,,0,294,0,0,0,0,0,0,0,0,0,0,0,82200,5910,0,2171,0,1996,5000,0,, 
316687,549233,29-DEC-2024 19.40.57,1011,162.3,182.09,160.8,21.29,45.1,1651,,13.01,8.28,,,,0,305,0,0,0,0,0,0,0,0,0,0,0,84800,6557,0,2369,0,1997,5500,0,, 
316690,549234,29-DEC-2024 20.38.14,1011,163.4,191.29,156,35.29,41.9,1650,,21.57,13.72,,,,0,305,0,0,0,0,0,0,0,0,0,0,0,84500,6033,0,2521,0,2000,5500,0,, 
316693,549235,29-DEC-2024 21.37.28,1011,163.6,180.6,154.3,26.3,42.1,1647,,16.07,10.23,,,,0,306,0,0,0,0,0,0,0,0,0,0,0,82000,6293,0,2327,0,1999,5500,0,, 
316696,549236,29-DEC-2024 23.06.28,1011,162.4,175.99,141.4,34.59,42.2,1687,,21.14,13.45,,,,0,308,0,0,0,0,0,0,0,0,0,0,0,82600,5384,0,1686,0,2000,5500,0,, 
316699,549237,30-DEC-2024 00.19.14,1011,165.6,195.6,168.5,27.1,40.4,1646,,,27.1,,,,0,306,0,0,0,0,0,0,0,0,0,0,0,89000,6086,0,2057,0,1996,5000,0,, 
316703,549238,30-DEC-2024 01.18.54,2011,166.6,203.19,170.2,32.99,42.4,1660,,20.16,12.83,,,,0,300,0,0,0,0,0,0,0,0,0,0,0,92100,6083,0,1841,0,1996,5000,0,, 
316706,549239,30-DEC-2024 02.18.58,1011,156.1,190.29,158.2,32.09,41,1675,,19.61,12.48,,,,0,300,0,0,0,0,0,0,0,0,0,0,0,86200,6085,0,1998,0,1996,5000,0,, 
316708,549240,30-DEC-2024 03.14.14,2015,168.1,189.19,156.2,32.99,38.6,1651,,20.16,12.83,,,,0,308,0,0,0,0,0,0,0,0,0,0,0,82700,6013,0,1704,0,1996,5000,0,, 
316711,549241,30-DEC-2024 04.06.58,1011,169.6,187.2,159.2,28,38.4,1640,,,28,,,,0,309,0,0,0,0,0,0,0,0,0,0,0,83400,5511,0,1564,0,1996,5000,0,, 
316714,549242,30-DEC-2024 05.10.08,1011,168.8,187.59,156.5,31.09,41.8,1644,,19,12.09,,,,0,308,0,0,0,0,0,0,0,0,0,0,0,85600,5752,0,1909,0,1996,5000,0,, 
316717,549243,30-DEC-2024 06.12.53,1011,156.4,187.3,160.3,27,39.6,1630,,,27,,,,0,307,0,0,0,0,0,0,0,0,0,0,0,86300,5366,0,1518,0,1996,5000,0,, 
316721,549244,30-DEC-2024 07.48.10,1011,166.6,192,160,32,41.5,1633,,19.56,12.44,,,,0,256,0,0,0,0,0,0,0,0,0,0,0,88500,5940,0,1927,0,2000,5000,0,, 
316723,549245,30-DEC-2024 08.52.05,1011,166.8,179,150,29,38.1,1643,,,29,,,,0,257,0,0,0,0,0,0,0,0,0,0,0,81500,5544,0,1582,0,2000,5000,0,, 
316726,549246,30-DEC-2024 09.59.21,1011,167.9,192,160,32,42.5,1637,,32,,,,,0,258,0,0,0,0,0,0,0,0,0,0,0,88500,5927,0,1731,0,2000,5000,0,, 
316730,549247,30-DEC-2024 11.02.44,1011,164,190,164,26,42.3,1634,,26,,,,,0,252,0,0,0,0,0,0,0,0,0,0,0,88600,5733,0,1992,0,1999,5000,0,, 
316732,549248,30-DEC-2024 12.08.10,1011,164.9,187.99,155,32.99,40.2,1642,,20.16,12.83,,,,0,254,0,0,0,0,0,0,0,0,0,0,0,84400,5610,0,1395,0,1999,5000,0,, 
316735,549249,30-DEC-2024 13.02.24,1010,167.6,190.1,159.1,31,40.6,1646,,31,,,,,0,257,0,0,0,0,0,0,0,0,0,0,0,85300,5394,0,1529,0,2000,5000,0,, 
316738,549250,30-DEC-2024 14.00.20,1010,163.3,196,164,32,43.4,1634,,19.56,12.44,,,,0,255,0,0,0,0,0,0,0,0,0,0,0,90000,5677,0,1198,0,962,5000,0,, 
316741,549251,30-DEC-2024 14.55.50,1011,164.2,184.9,151.9,33,39.2,1642,,,33,,,,0,256,0,0,0,0,0,0,0,0,0,0,0,82500,5383,0,938,0,2000,5000,0,, 
316744,549252,30-DEC-2024 15.58.50,2067,167,189.2,161.2,28,41,1654,,28,,,,,0,1005,0,0,0,0,0,0,0,0,0,0,0,87000,6248,0,2159,0,1996,5400,0,, 
316747,549253,30-DEC-2024 16.58.35,2063,164.8,185.79,154.8,30.99,41.2,1675,,18.94,12.05,,,,0,1006,0,0,0,0,0,0,0,0,0,0,0,85500,6784,0,1838,0,1996,5500,0,, 
316750,549254,30-DEC-2024 17.56.39,2063,165.2,190.29,157,33.29,43.5,1685,,20.34,12.95,,,,0,1004,0,0,0,0,0,0,0,0,0,0,0,85000,6555,0,2059,0,2001,5500,0,, 
316753,549255,30-DEC-2024 19.05.50,2063,163.4,182.1,147.8,34.3,40.4,1637,,20.96,13.34,,,,0,1005,0,0,0,0,0,0,0,0,0,0,0,85500,5989,0,1839,0,1996,5500,0,, 
316756,549256,30-DEC-2024 19.57.24,2063,164.1,189.99,157,32.99,40.7,1658,,20.16,12.83,,,,0,1007,0,0,0,0,0,0,0,0,0,0,0,83100,6321,0,1838,0,1996,5500,0,, 
316759,549257,30-DEC-2024 20.54.20,2063,164.5,188.2,153.2,35,39.6,1652,,21.39,13.61,,,,0,1006,0,0,0,0,0,0,0,0,0,0,0,81900,6362,0,2137,0,1996,5500,0,, 
316762,549258,30-DEC-2024 21.50.09,2063,163.5,184.09,148.8,35.29,40.7,1657,,21.57,13.72,,,,0,1004,0,0,0,0,0,0,0,0,0,0,0,80800,6048,0,1922,0,1995,5400,0,, 
316765,549259,30-DEC-2024 22.43.40,2063,163.9,189.19,153,36.19,37.6,1658,,22.12,14.07,,,,0,1009,0,0,0,0,0,0,0,0,0,0,0,84000,5566,0,1736,0,2001,5500,0,, 
316769,549260,30-DEC-2024 23.34.56,2015,167,198.6,162.6,36,39.3,1640,,22,14,,,,0,805,0,0,0,0,0,0,0,0,0,0,0,87000,5536,0,1602,0,2001,5500,0,, 
316772,549261,31-DEC-2024 00.38.05,2015,168.5,195.1,163.1,32,42.6,1632,,19.56,12.44,,,,0,808,0,0,0,0,0,0,0,0,0,0,0,89000,5634,0,1863,0,2001,5500,0,, 
316775,549262,31-DEC-2024 01.35.30,2015,168,190.2,159.2,31,41.8,1620,,18.94,12.06,,,,0,809,0,0,0,0,0,0,0,0,0,0,0,87000,5498,0,1621,0,2001,5700,0,, 
316779,549263,31-DEC-2024 02.39.46,2015,157.2,186.6,154.6,32,41.5,1631,,19.56,12.44,,,,0,806,0,0,0,0,0,0,0,0,0,0,0,87500,5584,0,1644,0,1996,5000,0,, 
316782,549264,31-DEC-2024 03.36.15,2015,166.2,195,160,35,41.7,1600,,21.39,13.61,,,,0,790,0,0,0,0,0,0,0,0,0,0,0,89000,5422,0,1943,0,1995,5000,0,, 
316784,549265,31-DEC-2024 04.25.25,2015,165.2,187.5,155.5,32,39.1,1634,,19.56,12.44,,,,0,809,0,0,0,0,0,0,0,0,0,0,0,83900,5437,0,1594,0,1995,5000,0,, 
316788,549266,31-DEC-2024 05.07.35,2067,87.6,91.39,59.3,32.09,21.1,1667,,19.61,12.48,,,,0,0,0,0,0,0,0,0,0,0,0,0,0,41500,3838,0,888,0,1497,3000,0,, 
316790,549267,31-DEC-2024 09.49.21,2067,156.8,184.9,154.9,30,42.8,1634,,18.33,11.67,,,,0,1006,0,0,0,0,0,0,0,0,0,0,0,89000,5479,0,1342,0,1999,5000,0,, 
316792,549268,31-DEC-2024 10.55.15,2067,168.4,190.3,158.3,32,43,1638,,19.56,12.44,,,,0,1008,0,0,0,0,0,0,0,0,0,0,0,89500,5746,0,1691,0,2000,5000,0,, 
316796,549269,31-DEC-2024 11.48.56,2067,165.6,190.69,159.7,30.99,41.1,1652,,18.94,12.05,,,,0,1007,0,0,0,0,0,0,0,0,0,0,0,85700,5725,0,1507,0,2051,4900,0,, 
316799,549270,31-DEC-2024 12.44.31,2030,167,183.49,150.5,32.99,40.3,1670,,20.16,12.83,,,,0,1008,0,0,0,0,0,0,0,0,0,0,0,84000,5457,0,1849,0,2000,5000,0,, 
316801,549271,31-DEC-2024 13.48.26,2030,159.5,186.29,153.3,32.99,39.6,1678,,20.16,12.83,,,,0,907,0,0,0,0,0,0,0,0,0,0,0,84700,5523,0,1805,0,1988,5000,0,, 
316805,549272,31-DEC-2024 14.48.01,2030,167.1,185.8,154.8,31,40.1,1649,,,31,,,,0,908,0,0,0,0,0,0,0,0,0,0,0,84100,5238,0,1671,0,2000,5000,0,,
