Repository: sanad-code/udacity-aimaster-capstone-ai-programming-foundations-project

# Steel Production Data Analysis — Udacity AI Master Capstone

This project analyzes steel production data to identify key factors affecting energy consumption, quality indicators, and production efficiency. It covers data cleaning, exploratory data analysis (EDA), and visualization of relationships between variables such as DRI Carbon and Silica (SiO2). The insights support data-driven decisions to optimize the steelmaking process.

## What Was Built

A Jupyter Notebook (`data-workflow/data_workflow.ipynb`) that loads, cleans, and analyzes internal steel production heat data, producing visualizations and statistical summaries saved under `outputs/`.

File: data/raw/flat_raw_data.csv (part 58 of 86)
RC,HID,STOP_DATE,STEEL_GRADE,TAPPED_WGT,TOTAL_CHARGE,DRI_CHARGE,SCRAP_CHARGE,POWER_ON_TIME,FINAL_TEMP,TOTAL_C_DRI,LOCAL_SCRAP,HOME_RETURN_SCRAP,IMPORTED_SCRAP,PIG_IRON,DRI_BRIQUETTED,FESI,FEMN,SIMN,FECR,NICKEL,FETI,FEB,FENB,FEP,FEMO,CU,FEV,NITROVAN,ELEC_ENERGY,OXYGEN,COKE_LUMP,MODULE_CARBON,COKE_POWDER,BURNT_LIME,BURNT_DOLAMITE,FLUX,C_ANALYSIS, 
316808,549273,31-DEC-2024 15.51.32,2030,170.5,189.69,155.7,33.99,41.6,1611,,20.77,13.22,,,,0,1008,0,0,0,0,0,0,0,0,0,0,0,86800,5761,0,2573,0,2009,5000,0,, 
316811,549274,31-DEC-2024 16.42.42,1011,165.6,188.69,155.7,32.99,38.8,1624,,,11.1,21.89,,,0,303,0,0,0,0,0,0,0,0,0,0,0,85200,5685,0,1927,0,2002,5000,0,, 
316815,549275,31-DEC-2024 17.32.56,1011,155.2,182.49,148.5,33.99,37.7,1648,,,12.31,21.68,,,0,307,0,0,0,0,0,0,0,0,0,0,0,80800,5782,0,1872,0,2002,5000,0,, 
316818,549276,31-DEC-2024 18.20.36,1011,168.8,166.49,131.5,34.99,35.1,1618,,,,34.99,,,0,306,0,0,0,0,0,0,0,0,0,0,0,74200,4911,0,2123,0,1995,5000,0,, 
316821,549277,31-DEC-2024 19.34.16,1056,161.4,174.89,141.3,33.59,39.1,1626,,,21.2,12.39,,,0,303,0,0,0,0,0,0,0,0,0,0,0,81500,5632,0,2041,0,2008,5000,0,, 
316824,549278,31-DEC-2024 20.41.36,1011,164.1,192.3,156.3,36,41.6,1662,,22,14,,,,0,307,0,0,0,0,0,0,0,0,0,0,0,90600,6016,0,2702,0,1497,5000,0,, 
316827,549279,31-DEC-2024 21.32.31,1011,161.4,185.8,155.8,30,38.5,1644,,,30,,,,0,305,0,0,0,0,0,0,0,0,0,0,0,84000,5443,0,2262,0,1051,5600,0,, 
316829,549280,31-DEC-2024 22.26.26,1011,156.6,189.5,157.5,32,38.8,1627,,,32,,,,0,307,0,0,0,0,0,0,0,0,0,0,0,85200,5283,0,1810,0,1995,5000,0,, 
316832,549281,31-DEC-2024 23.33.53,1010,167.6,202.4,166.4,36,45.1,1639,,22,14,,,,0,306,0,0,0,0,0,0,0,0,0,0,0,96100,5609,0,2272,0,1662,6000,0,, 
316835,549282,01-JAN-2025 00.51.36,1010,165200,196.9,164.4,32.5,48.9,1680,,,32.5,,,,0,300,0,0,0,0,0,0,0,0,0,0,0,90600,7013,0,2946,0,1498,5600,0,,
316839,549283,01-JAN-2025 01.55.32,1010,158500,185.6,155.1,30.5,40.5,1626,,,30.5,,,,0,311,0,0,0,0,0,0,0,0,0,0,0,86000,5983,0,1912,0,1770,3700,0,,
316842,549284,01-JAN-2025 02.45.03,1010,167500,187.9,156.8,31.1,37.8,1648,,,31.1,,,,0,306,0,0,0,0,0,0,0,0,0,0,0,83900,5434,0,1726,0,2654,3600,0,,
316845,549285,01-JAN-2025 03.43.32,1010,168800,183.79,150.8,32.99,38.8,1624,,20.16,12.83,,,,0,307,0,0,0,0,0,0,0,0,0,0,0,83900,5550,0,1746,0,2322,3000,0,,
316847,549286,01-JAN-2025 04.39.11,1010,158600,156.4,124.4,32,36.1,1654,,19.56,12.44,,,,0,308,0,0,0,0,0,0,0,0,0,0,0,74700,4838,0,2377,0,1881,3500,0,,
316855,549287,01-JAN-2025 20.26.46,2015,86500,36,0,36,0.6,,,22,14,,,,0,0,0,0,0,0,0,0,0,0,0,0,0,800,0,0,0,0,0,0,0,,
316857,549287,01-JAN-2025 22.31.41,2015,163100,36,0,36,70.1,1691,,22,14,,,,0,807,0,0,0,0,0,0,0,0,0,0,0,107000,6465,0,2995,0,0,0,0,,
316859,549288,02-JAN-2025 00.28.06,2015,155300,184.09,154,30.09,43.3,1669,,18.39,11.7,,,,0,807,0,0,0,0,0,0,0,0,0,0,0,89700,5437,0,1528,0,1996,5500,0,,
316861,549289,02-JAN-2025 01.35.42,1032,163800,205.19,172.2,32.99,43.8,1670,,20.16,12.83,,,,0,1006,0,0,0,0,0,0,0,0,0,0,0,90500,6118,0,1732,0,1497,6000,0,,
316863,549290,02-JAN-2025 02.32.04,1032,166600,184.99,155.9,29.09,41.3,1674,,17.78,11.31,,,,0,1006,0,0,0,0,0,0,0,0,0,0,0,86100,5423,0,1629,0,1996,5500,0,,
316866,549291,02-JAN-2025 03.28.32,1032,156600,189.59,156.6,32.99,41.6,1640,,20.16,12.83,,,,0,1005,0,0,0,0,0,0,0,0,0,0,0,86500,5517,0,1735,0,2003,5500,0,,
316869,549292,02-JAN-2025 04.20.01,1010,167000,184.8,152.8,32,39.8,1647,,19.56,12.44,,,,0,308,0,0,0,0,0,0,0,0,0,0,0,85100,5353,0,1724,0,2004,5500,0,,
316872,549293,02-JAN-2025 05.10.26,1010,164000,185.8,156.8,29,39.4,1658,,17.72,11.28,,,,0,306,0,0,0,0,0,0,0,0,0,0,0,84900,5335,0,1480,0,2004,5500,0,,
316875,549294,02-JAN-2025 06.07.21,1010,168100,190.4,158.2,32.2,45.2,1628,,19.68,12.52,,,,0,303,0,0,0,0,0,0,0,0,0,0,0,88500,5708,0,2250,0,2004,5700,0,,
316878,549295,02-JAN-2025 07.00.38,1010,158200,53.19,20.2,32.99,40.9,1650,,20.16,12.83,,,,0,304,0,0,0,0,0,0,0,0,0,0,0,82000,5859,0,1628,0,1498,6500,0,,
316881,549296,02-JAN-2025 07.57.17,1010,165200,185.69,152.7,32.99,41.8,1664,,20.16,12.83,,,,0,310,0,0,0,0,0,0,0,0,0,0,0,85600,5701,0,1917,0,2007,5500,0,,
316884,549297,02-JAN-2025 08.48.01,1010,163500,176.19,146.2,29.99,39.2,1633,,18.33,11.66,,,,0,304,0,0,0,0,0,0,0,0,0,0,0,82000,5438,0,1746,0,1994,5500,0,,
316887,549298,02-JAN-2025 09.37.57,1010,163700,179.59,148.6,30.99,38.2,1650,,18.94,12.05,,,,0,307,0,0,0,0,0,0,0,0,0,0,0,81600,5461,0,1459,0,1991,5500,0,,
316890,549299,02-JAN-2025 10.40.17,1056,162600,177.9,145.9,32,40.3,1625,,19.56,12.44,,,,0,1005,0,0,0,0,0,0,0,0,0,0,0,83200,5625,0,1582,0,1995,5500,0,,
316894,549300,02-JAN-2025 11.36.17,1056,164000,174.79,141.8,32.99,40,1696,,20.16,12.83,,,,0,1006,0,0,0,0,0,0,0,0,0,0,0,82000,5820,0,1717,0,2001,5500,0,,
316898,549301,02-JAN-2025 12.28.06,6095,162700,181.6,150.6,31,38.8,1669,,,,31,,,0,1008,0,0,0,0,0,0,0,0,0,0,0,81500,5446,0,1895,0,1992,5500,0,,
316900,549302,02-JAN-2025 13.22.27,5042,164200,190.62,156,34.62,41.1,1682,,,,34.62,,,0,1006,0,0,0,0,0,0,0,0,0,0,0,85000,5942,0,1821,0,2001,5500,0,,
316903,549303,02-JAN-2025 14.14.37,5040,160800,170.19,141.2,28.99,37.7,1663,,,,28.99,,,0,1005,0,0,0,0,0,0,0,0,0,0,0,77100,5226,0,2109,0,1498,5300,0,,
316906,549304,02-JAN-2025 15.08.36,5040,164200,175.3,146.3,29,38.5,1671,,17.72,11.28,,,,0,1009,0,0,0,0,0,0,0,0,0,0,0,78400,6461,0,1526,0,1999,6000,0,,
316908,549305,02-JAN-2025 16.05.11,1032,167500,194.69,160.7,33.99,41.3,1686,,20.77,13.22,,,,0,959,0,0,0,0,0,0,0,0,0,0,0,88400,6009,0,1967,0,2003,5500,0,,
316911,549306,02-JAN-2025 16.55.41,1032,159700,187.3,156.1,31.2,38.4,1645,,,,31.2,,,0,956,0,0,0,0,0,0,0,0,0,0,0,83200,5624,0,1661,0,1994,5500,0,,
316915,549307,02-JAN-2025 17.46.27,1032,161100,191.42,156.2,35.22,39.7,1648,,,23.54,11.68,,,0,956,0,0,0,0,0,0,0,0,0,0,0,83600,5482,0,1894,0,2016,5500,0,,
316918,549308,02-JAN-2025 18.39.37,1032,163600,186.8,154.8,32,38.9,1655,,,9.58,22.42,,,0,957,0,0,0,0,0,0,0,0,0,0,0,82200,5791,0,1692,0,1995,5400,0,,
316920,549309,02-JAN-2025 19.30.17,1032,168500,183.8,153.8,30,39.1,1636,,,30,,,,0,957,0,0,0,0,0,0,0,0,0,0,0,83500,5493,0,1873,0,1998,5500,0,,
316923,549310,02-JAN-2025 20.21.47,1015,155300,187.5,155.5,32,40.4,1631,,,32,,,,0,1611,0,0,0,0,0,0,0,0,0,0,0,84600,5580,0,1834,0,2015,5500,0,,
316926,549311,02-JAN-2025 21.12.23,1015,160500,186.3,155.3,31,40.3,1633,,,31,,,,0,0,0,0,0,0,0,0,0,0,0,0,0,85300,5641,0,1781,0,1995,5500,0,,
316930,549312,02-JAN-2025 22.02.34,1010,163300,187.49,155.4,32.09,39.7,1654,,,21.62,10.47,,,0,308,0,0,0,0,0,0,0,0,0,0,0,82400,5793,0,1812,0,1995,5500,0,,
316932,549313,02-JAN-2025 23.06.03,1010,164500,179.13,147.6,31.53,40,1670,,,,31.53,,,0,306,0,0,0,0,0,0,0,0,0,0,0,82500,5676,0,1974,0,2000,5500,0,,
316935,549314,03-JAN-2025 00.03.23,1010,155900,191.09,157.1,33.99,38.9,1649,,,21.17,12.82,,,0,307,0,0,0,0,0,0,0,0,0,0,0,83500,5732,0,1568,0,1996,5500,0,,
316938,549315,03-JAN-2025 00.56.43,1015,155400,186.4,150.3,36.1,38.5,1673,,22.06,14.04,,,,0,809,0,0,0,0,0,0,0,0,0,0,0,83500,5266,0,1503,0,1996,5500,0,,
316942,549316,03-JAN-2025 01.51.54,1015,166000,185.4,152.3,33.1,40.4,1659,,20.23,12.87,,,,0,792,0,0,0,0,0,0,0,0,0,0,0,84000,5456,0,1659,0,1996,5500,0,,
316946,549317,03-JAN-2025 02.41.42,1015,165600,179.39,149.3,30.09,38.8,1665,,18.39,11.7,,,,0,808,0,0,0,0,0,0,0,0,0,0,0,82000,5108,0,1492,0,1996,5500,0,,
316949,549318,03-JAN-2025 03.54.33,1010,155000,184.99,147.9,37.09,40.7,1665,,22.67,14.42,,,,0,306,0,0,0,0,0,0,0,0,0,0,0,85000,5573,0,1536,0,2003,5500,0,,
316951,549319,03-JAN-2025 04.50.27,1010,166900,185.6,154.6,31,39,1631,,18.95,12.05,,,,0,308,0,0,0,0,0,0,0,0,0,0,0,83500,5726,0,1831,0,2004,5500,0,,
316954,549320,03-JAN-2025 05.37.16,2010,155100,182,150,32,37.1,1628,,19.56,12.44,,,,0,302,0,0,0,0,0,0,0,0,0,0,0,80500,5192,0,1495,0,2004,5500,0,,
316957,549321,03-JAN-2025 06.40.14,2010,167100,211.9,184.9,27,40.4,1652,,16.5,10.5,,,,0,308,0,0,0,0,0,0,0,0,0,0,0,86700,6534,0,2009,0,2505,5500,0,,
316961,549322,03-JAN-2025 07.44.23,2010,162700,228,192,36,41.8,1630,,22,14,,,,0,311,0,0,0,0,0,0,0,0,0,0,0,90900,6591,0,2401,0,2000,5500,0,,
316964,549323,03-JAN-2025 07.57.49,2015,162700,229,193,36,5.2,,,22,14,,,,0,0,0,0,0,0,0,0,0,0,0,0,0,5900,71,0,0,0,2000,5500,0,,
316967,549323,03-JAN-2025 08.43.04,2015,163300,190.8,154.8,36,35,1646,,22,14,,,,0,809,0,0,0,0,0,0,0,0,0,0,0,79700,5762,0,2423,0,1996,5500,0,,
316970,549324,03-JAN-2025 09.35.38,5040,162400,173.6,141.6,32,40.4,1650,,19.56,12.44,,,,0,996,0,0,0,0,0,0,0,0,0,0,0,82400,5684,0,1962,0,1996,5500,0,,
316973,549325,03-JAN-2025 10.24.07,5040,163200,175.2,140.2,35,36.1,1650,,21.39,13.61,,,,0,1004,0,0,0,0,0,0,0,0,0,0,0,78000,5259,0,1601,0,2001,5500,0,,
316976,549326,03-JAN-2025 11.16.57,5040,164900,178.79,144.8,33.99,40,1677,,20.77,13.22,,,,0,1004,0,0,0,0,0,0,0,0,0,0,0,83500,5484,0,1454,0,1996,5400,0,,
316981,549327,03-JAN-2025 13.20.43,1010,161900,173.58,138.3,35.28,38.3,1656,,21.6,13.68,,,,0,254,0,0,0,0,0,0,0,0,0,0,0,115900,5169,0,1763,0,998,5500,0,,
316984,549328,03-JAN-2025 14.11.48,1010,159200,187.4,151.4,36,38.2,1668,,22,14,,,,0,255,0,0,0,0,0,0,0,0,0,0,0,83900,5410,0,1538,0,1996,5500,0,,
316987,549329,03-JAN-2025 15.05.50,5040,167800,185.3,149.3,36,38,1658,,22,14,,,,0,264,0,0,0,0,0,0,0,0,0,0,0,82000,5471,0,1782,0,2001,5500,0,,
316991,549330,03-JAN-2025 16.08.14,1010,163200,195.8,159.8,36,41.2,1650,,22,14,,,,0,305,0,0,0,0,0,0,0,0,0,0,0,86500,6466,0,2257,0,2004,5500,0,,
316994,549331,03-JAN-2025 17.11.33,1010,164300,197.5,168.5,29,43.1,1629,,,29,,,,0,309,0,0,0,0,0,0,0,0,0,0,0,89900,5733,0,1851,0,2008,5000,0,,
316997,549332,03-JAN-2025 18.04.08,1010,160800,183.8,152.8,31,39.6,1633,,,12.19,18.81,,,0,308,0,0,0,0,0,0,0,0,0,0,0,84100,5752,0,2007,0,2008,4600,0,,
316999,549333,03-JAN-2025 18.55.09,1010,168600,183.21,153.2,30.01,38.8,1647,,,9.61,20.4,,,0,310,0,0,0,0,0,0,0,0,0,0,0,84000,5555,0,1886,0,1995,5500,0,,
317003,549334,03-JAN-2025 20.00.23,1010,164600,184.77,150,34.77,41.1,1635,,,16.58,18.19,,,0,306,0,0,0,0,0,0,0,0,0,0,0,84100,5647,0,1934,0,2008,5500,0,,
317006,549335,03-JAN-2025 20.50.14,1010,163000,180.3,145.3,35,38.9,1601,,,21.19,13.81,,,0,306,0,0,0,0,0,0,0,0,0,0,0,80800,5546,0,1925,0,2008,5500,0,,
317009,549336,03-JAN-2025 21.45.04,1010,163900,180.05,147.3,32.75,39.7,1664,,,11.18,21.57,,,0,306,0,0,0,0,0,0,0,0,0,0,0,83500,5408,0,1989,0,2008,5500,0,,
317012,549337,03-JAN-2025 22.37.53,1015,163500,182.9,149.9,33,38.9,1679,,,13.26,19.74,,,0,307,0,0,0,0,0,0,0,0,0,0,0,84100,5668,0,1912,0,2008,5500,0,,
317015,549338,03-JAN-2025 23.29.50,1010,166000,190.4,154.4,36,40.7,1663,,,36,,,,0,261,0,0,0,0,0,0,0,0,0,0,0,86200,5774,0,2067,0,2003,5000,0,,
317018,549339,04-JAN-2025 00.28.09,1010,166900,190,157,33,39.7,1659,,,33,,,,0,250,0,0,0,0,0,0,0,0,0,0,0,84900,5488,0,1529,0,2000,5000,0,,
317020,549340,04-JAN-2025 01.56.09,1010,166000,200.18,164.9,35.28,45.4,1662,,21.6,13.68,,,,0,255,0,0,0,0,0,0,0,0,0,0,0,92000,6055,0,2089,0,2000,5000,0,,
317023,549341,04-JAN-2025 02.50.02,1015,166600,194.2,160.2,34,40.9,1650,,34,,,,,0,809,0,0,0,0,0,0,0,0,0,0,0,87600,5399,0,1337,0,1999,5000,0,,
317026,549342,04-JAN-2025 03.57.29,1015,166900,191,156,35,42.1,1661,,21.39,13.61,,,,0,804,0,0,0,0,0,0,0,0,0,0,0,89500,5686,0,2176,0,1999,5000,0,,
317029,549343,04-JAN-2025 04.49.34,1015,166000,190.2,153.2,37,40.5,1663,,,37,,,,0,809,0,0,0,0,0,0,0,0,0,0,0,84200,5551,0,1267,0,1999,5000,0,,
317032,549344,04-JAN-2025 05.40.44,1015,166400,190.19,160.2,29.99,40.6,1643,,18.33,11.66,,,,0,807,0,0,0,0,0,0,0,0,0,0,0,85300,5597,0,1540,0,2000,5000,0,,
317035,549345,04-JAN-2025 06.35.10,1056,167700,198.99,160,38.99,43.8,1656,,23.83,15.16,,,,0,1006,0,0,0,0,0,0,0,0,0,0,0,88500,5799,0,1736,0,2000,5000,0,,
317039,549346,04-JAN-2025 07.41.50,7063,162100,186.29,148.3,37.99,41.6,1659,,23.22,14.77,,,,0,1004,0,0,0,0,0,0,0,0,0,0,0,83600,5600,0,1826,0,1996,5000,0,,
317042,549347,04-JAN-2025 08.35.16,7063,164400,171.69,135.1,36.59,37.8,1657,,22.36,14.23,,,,0,997,0,0,0,0,0,0,0,0,0,0,0,78000,5337,0,1564,0,1788,5000,0,,
317045,549348,04-JAN-2025 09.26.34,7063,165200,181.2,146,35.2,38.9,1690,,21.51,13.69,,,,0,1005,0,0,0,0,0,0,0,0,0,0,0,83600,5400,0,1559,0,2001,5000,0,,
317047,549349,04-JAN-2025 10.30.48,1015,163300,181,149,32,39.6,1655,,19.56,12.44,,,,0,798,0,0,0,0,0,0,0,0,0,0,0,83100,5219,0,1630,0,1497,5000,0,,
317051,549350,04-JAN-2025 11.37.10,1032,164100,184.19,148.9,35.29,40.7,1650,,21.57,13.72,,,,0,808,0,0,0,0,0,0,0,0,0,0,0,86000,5722,0,1998,0,1996,5000,0,,
317054,549351,04-JAN-2025 12.46.45,1015,166300,180.89,148.6,32.29,38.2,1672,,19.73,12.56,,,,0,807,0,0,0,0,0,0,0,0,0,0,0,81800,5529,0,1831,0,1497,5500,0,,
317056,549352,04-JAN-2025 13.53.46,1015,162700,184.99,152,32.99,38.3,1666,,20.16,12.83,,,,0,800,0,0,0,0,0,0,0,0,0,0,0,83000,5529,0,1736,0,1996,5500,0,,
317059,549353,04-JAN-2025 14.45.16,1015,164300,180.29,148,32.29,37.7,1686,,19.73,12.56,,,,0,800,0,0,0,0,0,0,0,0,0,0,0,82000,5357,0,1614,0,2001,5500,0,,
317062,549354,04-JAN-2025 15.46.06,1015,167300,208.49,172.2,36.29,43,1670,,22.18,14.11,,,,0,797,0,0,0,0,0,0,0,0,0,0,0,92500,6003,0,2020,0,1996,5500,0,,
317065,549355,04-JAN-2025 16.42.04,1015,164100,181.99,151,30.99,40.1,1644,,,19.87,11.12,,,0,800,0,0,0,0,0,0,0,0,0,0,0,85000,5713,0,2180,0,1995,4500,0,,
317069,549356,04-JAN-2025 17.33.24,1015,161500,184.17,151.2,32.97,39.9,1647,,,10.64,22.33,,,0,806,0,0,0,0,0,0,0,0,0,0,0,83900,5701,0,2212,0,1996,5500,0,,
317072,549357,04-JAN-2025 18.21.35,2015,162100,181.69,150.8,30.89,38.8,1655,,,21.28,9.61,,,0,806,0,0,0,0,0,0,0,0,0,0,0,83600,5629,0,2081,0,1994,5400,0,,
317075,549358,04-JAN-2025 19.15.44,2015,167700,181.12,149.4,31.72,39.7,1659,,,,31.72,,,0,801,0,0,0,0,0,0,0,0,0,0,0,85400,5817,0,2286,0,2000,5100,0,,
317078,549359,04-JAN-2025 20.04.15,1056,164700,178.84,147.6,31.24,37.1,1631,,,,31.24,,,0,796,0,0,0,0,0,0,0,0,0,0,0,79900,5420,0,1686,0,1996,5200,0,,
317081,549360,04-JAN-2025 21.02.00,1056,164500,189.82,156.8,33.02,41.3,1645,,,10.46,22.56,,,0,798,0,0,0,0,0,0,0,0,0,0,0,88000,5605,0,2086,0,1996,5500,0,,
317084,549361,04-JAN-2025 21.52.26,1056,164600,187.03,154.5,32.53,37.7,1635,,,19.34,13.19,,,0,801,0,0,0,0,0,0,0,0,0,0,0,83300,5655,0,1918,0,1995,5500,0,,
317087,549362,04-JAN-2025 22.43.46,1015,163800,184.38,150.6,33.78,38.1,1669,,,13.79,19.99,,,0,799,0,0,0,0,0,0,0,0,0,0,0,83100,5728,0,2043,0,1994,5500,0,,
317090,549363,04-JAN-2025 23.48.31,1015,162100,191.59,160.3,31.29,41.7,1651,,,13.08,18.21,,,0,808,0,0,0,0,0,0,0,0,0,0,0,88800,5748,0,1802,0,2000,5000,0,,
317092,549364,05-JAN-2025 00.56.35,5042,158600,191,155,36,42.1,1663,,36,,,,,0,1005,0,0,0,0,0,0,0,0,0,0,0,88100,5691,0,2096,0,2000,5000,0,,
317096,549365,05-JAN-2025 02.08.42,5042,167500,189.4,154.4,35,41.5,1651,,35,,,,,0,989,0,0,0,0,0,0,0,0,0,0,0,88700,5608,0,1692,0,2000,4900,0,,
317098,549366,05-JAN-2025 03.29.16,1011,159200,190.9,160.9,30,42.4,1649,,30,,,,,0,263,0,0,0,0,0,0,0,0,0,0,0,90500,5949,0,2185,0,2000,5500,0,,
317101,549367,05-JAN-2025 04.22.11,1011,167800,191,156,35,41.3,1644,,21.39,13.61,,,,0,251,0,0,0,0,0,0,0,0,0,0,0,88600,5697,0,2243,0,2000,5000,0,,
317104,549368,05-JAN-2025 05.25.25,1011,157100,190.5,164.5,26,43.3,1642,,15.89,10.11,,,,0,255,0,0,0,0,0,0,0,0,0,0,0,87500,5895,0,1816,0,2000,5000,0,,
317108,549369,05-JAN-2025 06.17.02,1032,168300,194.2,160.2,34,40.4,1631,,34,,,,,0,905,0,0,0,0,0,0,0,0,0,0,0,86400,5744,0,1785,0,2000,5000,0,,
317111,549370,05-JAN-2025 07.04.12,1032,159200,180.1,146.1,34,37.3,1649,,34,,,,,0,891,0,0,0,0,0,0,0,0,0,0,0,78600,5491,0,1582,0,2000,5000,0,,
317114,549371,05-JAN-2025 07.56.10,1032,162300,175.1,139.1,36,39.5,1684,,22,14,,,,0,906,0,0,0,0,0,0,0,0,0,0,0,80000,5402,0,1655,0,2000,5000,0,,
317116,549372,05-JAN-2025 08.53.41,1032,164000,156.89,123.9,32.99,34.5,1660,,20.16,12.83,,,,0,906,0,0,0,0,0,0,0,0,0,0,0,72000,4983,0,1737,0,2000,5000,0,,
317119,549373,05-JAN-2025 11.10.22,1032,163800,194.29,159,35.29,45.1,1643,,21.57,13.72,,,,0,901,0,0,0,0,0,0,0,0,0,0,0,91100,6210,0,1764,0,1499,6000,0,,
317123,549374,05-JAN-2025 12.04.34,1010,163700,192.29,159,33.29,40.1,1661,,20.34,12.95,,,,0,301,0,0,0,0,0,0,0,0,0,0,0,84000,5567,0,1676,0,1996,6000,0,,
317126,549375,05-JAN-2025 12.58.46,1010,100000,135.09,99.8,35.29,29.7,1678,,21.57,13.72,,,,0,303,0,0,0,0,0,0,0,0,0,0,0,61600,4026,0,1296,0,1497,4400,0,,
317129,549376,05-JAN-2025 14.40.22,1010,164300,186.69,150.4,36.29,42.7,1684,,22.18,14.11,,,,0,292,0,0,0,0,0,0,0,0,0,0,0,87600,5682,0,1964,0,1995,5000,0,,
317132,549377,05-JAN-2025 15.43.07,1010,154600,178.4,150.4,28,43.4,1627,,17.11,10.89,,,,0,291,0,0,0,0,0,0,0,0,0,0,0,91000,6411,0,2526,0,1996,5500,0,,
317134,549378,05-JAN-2025 16.43.32,1010,164300,184.99,154.9,30.09,39.8,1626,,18.39,11.7,,,,0,308,0,0,0,0,0,0,0,0,0,0,0,83300,5771,0,1939,0,1996,5000,0,,
317138,549379,05-JAN-2025 17.36.56,7063,158900,188.19,165.1,23.09,39.4,1636,,14.11,8.98,,,,0,1002,0,0,0,0,0,0,0,0,0,0,0,84000,5982,0,1716,0,1996,5000,0,,
317141,549380,05-JAN-2025 18.27.58,1011,164500,185.6,152.5,33.1,38.7,1651,,20.23,12.87,,,,0,304,0,0,0,0,0,0,0,0,0,0,0,81600,5721,0,1681,0,2004,5000,0,,
317144,549381,05-JAN-2025 19.29.38,1011,156400,185.4,156.4,29,39.5,1639,,17.72,11.28,,,,0,307,0,0,0,0,0,0,0,0,0,0,0,83100,5633,0,1294,0,2004,5000,0,,
317147,549382,05-JAN-2025 20.30.58,1011,157000,185.79,151.7,34.09,39,1643,,20.83,13.26,,,,0,300,0,0,0,0,0,0,0,0,0,0,0,82200,5936,0,1790,0,2004,5000,0,,
317150,549383,05-JAN-2025 21.25.37,1011,160600,185.3,156.3,29,40.7,1636,,17.72,11.28,,,,0,300,0,0,0,0,0,0,0,0,0,0,0,84500,5778,0,1782,0,2004,5000,0,,
317153,549384,05-JAN-2025 22.51.08,1011,165000,185.2,153.2,32,40.8,1635,,19.56,12.44,,,,0,303,0,0,0,0,0,0,0,0,0,0,0,86400,5638,0,1590,0,2004,5000,0,,
317157,549385,05-JAN-2025 23.56.51,1011,164400,189.79,158.7,31.09,41.9,1643,,19,12.09,,,,0,250,0,0,0,0,0,0,0,0,0,0,0,87400,5747,0,2343,0,2000,5000,0,,
317159,549386,06-JAN-2025 00.52.51,2010,166200,197.39,163.4,33.99,43.4,1646,,20.77,13.22,,,,0,252,0,0,0,0,0,0,0,0,0,0,0,92000,6367,0,2567,0,2000,5000,0,,
317162,549387,06-JAN-2025 01.47.32,1011,161200,196.1,163.1,33,42.5,1626,,20.17,12.83,,,,0,258,0,0,0,0,0,0,0,0,0,0,0,89200,5923,0,2279,0,1999,5000,0,,
317165,549388,06-JAN-2025 02.41.08,1011,164200,182.3,146.3,36,41.2,1614,,36,,,,,0,242,0,0,0,0,0,0,0,0,0,0,0,83400,5965,0,2142,0,2000,5100,0,,
317168,549389,06-JAN-2025 03.49.22,1011,163700,62,25,37,43.8,1649,,,37,,,,0,258,0,0,0,0,0,0,0,0,0,0,0,88100,6128,0,2068,0,2000,5000,0,,
317171,549390,06-JAN-2025 04.44.37,1011,163800,186.6,154.6,32,38.9,1648,,32,,,,,0,254,0,0,0,0,0,0,0,0,0,0,0,84000,5627,0,1944,0,2000,5000,0,,
317174,549391,06-JAN-2025 05.38.37,1011,163800,189.6,155.6,34,39.7,1639,,34,,,,,0,256,0,0,0,0,0,0,0,0,0,0,0,85200,5822,0,1774,0,1999,5000,0,,
317177,549392,06-JAN-2025 06.32.11,1011,163500,182.99,150,32.99,38.5,1641,,20.16,12.83,,,,0,258,0,0,0,0,0,0,0,0,0,0,0,81900,5546,0,1581,0,2000,5000,0,,
317180,549393,06-JAN-2025 07.25.47,2015,161300,186,152,34,38.8,1633,,34,,,,,0,806,0,0,0,0,0,0,0,0,0,0,0,81600,5854,0,1946,0,1997,5000,0,,
317183,549394,06-JAN-2025 08.29.54,1015,160500,180.39,146.4,33.99,40,1642,,20.77,13.22,,,,0,800,0,0,0,0,0,0,0,0,0,0,0,81600,5703,0,1554,0,1996,5000,0,,
317186,549395,06-JAN-2025 09.33.37,2010,163000,170,135,35,38.3,1653,,21.39,13.61,,,,0,307,0,0,0,0,0,0,0,0,0,0,0,79000,5312,0,1586,0,2001,5000,0,,
317190,549396,06-JAN-2025 10.36.07,2010,162700,175.09,142.1,32.99,40.6,1628,,20.16,12.83,,,,0,305,0,0,0,0,0,0,0,0,0,0,0,83000,5837,0,1889,0,2001,5000,0,,
317193,549397,06-JAN-2025 11.38.13,2010,164200,176.69,142.7,33.99,38.3,1630,,20.77,13.22,,,,0,598,0,0,0,0,0,0,0,0,0,0,0,79900,5184,0,1350,0,1996,5000,0,,
317196,549398,06-JAN-2025 12.26.54,1010,160900,180.8,145.8,35,37.6,1639,,21.39,13.61,,,,0,0,0,0,0,0,0,0,0,0,0,0,0,80900,5359,0,1634,0,1997,5000,0,,
317199,549399,06-JAN-2025 13.16.44,1010,160400,179.29,146,33.29,37.5,1630,,20.34,12.95,,,,0,310,0,0,0,0,0,0,0,0,0,0,0,80000,5595,0,1645,0,2001,5000,0,,
317202,549400,06-JAN-2025 14.10.37,2030,160600,181.09,148.9,32.19,37.2,1645,,19.67,12.52,,,,0,1006,0,0,0,0,0,0,0,0,0,0,0,80100,5778,0,1335,0,1998,5000,0,,
317205,549401,06-JAN-2025 15.04.14,2030,161800,183,147,36,37,1673,,22,14,,,,0,1000,0,0,0,0,0,0,0,0,0,0,0,80500,5609,0,1542,0,2000,5000,0,,
317207,549402,06-JAN-2025 16.09.08,2015,163000,186.2,150.2,36,38.9,1656,,22,14,,,,0,806,0,0,0,0,0,0,0,0,0,0,0,85200,5403,0,1646,0,1885,5000,0,,
317210,549403,06-JAN-2025 17.07.14,1011,156100,186.1,154.1,32,40.8,1649,,19.56,12.44,,,,0,308,0,0,0,0,0,0,0,0,0,0,0,86000,6115,0,2079,0,1996,5000,0,,
317213,549404,06-JAN-2025 18.00.08,1011,163800,190.59,156.6,33.99,39.3,1663,,20.77,13.22,,,,0,305,0,0,0,0,0,0,0,0,0,0,0,86000,6230,0,2175,0,2004,5000,0,,
317216,549405,06-JAN-2025 18.54.18,1011,165000,187.39,156.4,30.99,39.8,1665,,18.94,12.05,,,,0,309,0,0,0,0,0,0,0,0,0,0,0,85500,5718,0,2042,0,2004,5000,0,,
317219,549406,06-JAN-2025 19.45.18,1011,161200,185.09,152.1,32.99,38.4,1642,,20.16,12.83,,,,0,305,0,0,0,0,0,0,0,0,0,0,0,82500,5280,0,1537,0,2004,5000,0,,
317222,549407,06-JAN-2025 20.39.52,1011,155300,184.19,152.1,32.09,39.3,1634,,19.61,12.48,,,,0,292,0,0,0,0,0,0,0,0,0,0,0,79600,5784,0,1591,0,2004,5000,0,,
317225,549408,06-JAN-2025 21.36.33,1011,164500,167.59,137.5,30.09,39.3,1661,,18.39,11.7,,,,0,292,0,0,0,0,0,0,0,0,0,0,0,80000,5379,0,2440,0,2003,5000,0,,
317228,549409,06-JAN-2025 22.40.43,1011,164300,189.95,158.5,31.45,40.3,1634,,19.26,12.19,,,,0,292,0,0,0,0,0,0,0,0,0,0,0,85800,5798,0,1241,0,2004,5000,0,,
317232,549410,06-JAN-2025 23.37.23,1011,157400,189.99,153,36.99,39.4,1640,,22.6,14.39,,,,0,264,0,0,0,0,0,0,0,0,0,0,0,84800,5902,0,1823,0,2000,5000,0,,
317235,549411,07-JAN-2025 00.28.38,2010,164000,190.2,158.2,32,39.1,1669,,19.56,12.44,,,,0,262,0,0,0,0,0,0,0,0,0,0,0,84500,5564,0,1374,0,1998,5000,0,,
317238,549412,07-JAN-2025 01.19.24,2010,166100,189.99,150,39.99,38.5,1643,,24.44,15.55,,,,0,262,0,0,0,0,0,0,0,0,0,0,0,84000,5531,0,1191,0,1999,5000,0,,
317241,549413,07-JAN-2025 02.10.59,2010,156700,190.59,157.6,32.99,39.2,1639,,20.16,12.83,,,,0,263,0,0,0,0,0,0,0,0,0,0,0,84500,5726,0,1369,0,1999,5000,0,,
317244,549414,07-JAN-2025 03.03.24,1010,166500,195.1,159.1,36,40.3,1649,,22,14,,,,0,262,0,0,0,0,0,0,0,0,0,0,0,84400,5704,0,1427,0,2000,5000,0,,
317247,549415,07-JAN-2025 03.53.54,1010,165100,179.8,145.8,34,38.3,1665,,34,,,,,0,259,0,0,0,0,0,0,0,0,0,0,0,80000,5316,0,1112,0,2052,4700,0,,
317250,549416,07-JAN-2025 05.11.54,1010,156400,191,157,34,42.4,1642,,34,,,,,0,261,0,0,0,0,0,0,0,0,0,0,0,88200,5821,0,1533,0,1999,5000,0,,
317252,549417,07-JAN-2025 06.00.34,1010,164200,182.3,150.3,32,37.8,1637,,19.56,12.44,,,,0,263,0,0,0,0,0,0,0,0,0,0,0,81500,5363,0,1628,0,2000,5000,0,,
317255,549418,07-JAN-2025 06.50.50,1010,166400,191,159,32,38.8,1647,,19.56,12.44,,,,0,263,0,0,0,0,0,0,0,0,0,0,0,84100,5640,0,1610,0,2000,5000,0,,
317258,549419,07-JAN-2025 07.55.41,1010,164100,186.29,153.3,32.99,41,1613,,20.16,12.83,,,,0,308,0,0,0,0,0,0,0,0,0,0,0,87000,5529,0,2036,0,1996,5500,0,,
317261,549420,07-JAN-2025 08.49.31,2010,156100,189.49,157.5,31.99,40,1650,,,10.97,21.02,,,0,309,0,0,0,0,0,0,0,0,0,0,0,87200,6305,0,2349,0,1996,5500,0,,
317264,549421,07-JAN-2025 09.48.00,2010,164100,180.5,149.5,31,38.1,1644,,,16.87,14.13,,,0,308,0,0,0,0,0,0,0,0,0,0,0,83000,5659,0,2107,0,1995,5400,0,,
317267,549422,07-JAN-2025 10.40.19,2010,165200,182.79,150.8,31.99,40.6,1632,,,20.74,11.25,,,0,306,0,0,0,0,0,0,0,0,0,0,0,86100,5889,0,2329,0,2016,5500,0,,
317271,549423,07-JAN-2025 11.28.03,2010,163400,181.5,150.5,31,36.8,1660,,,12.75,18.25,,,0,305,0,0,0,0,0,0,0,0,0,0,0,82200,5526,0,2058,0,1995,5000,0,,
317273,549424,07-JAN-2025 12.17.19,2010,160800,183.65,150.4,33.25,37.3,1627,,,,33.25,,,0,307,0,0,0,0,0,0,0,0,0,0,0,83000,5459,0,1966,0,2008,5000,0,,
317276,549425,07-JAN-2025 13.08.20,2010,164400,182.7,151.7,31,39.2,1681,,,,31,,,0,303,0,0,0,0,0,0,0,0,0,0,0,85100,5205,0,2085,0,1995,5500,0,,
317279,549426,07-JAN-2025 14.09.10,2010,153300,184.44,150.9,33.54,40.8,1625,,,9.94,23.6,,,0,307,0,0,0,0,0,0,0,0,0,0,0,83600,5603,0,2123,0,2008,5000,0,,
317283,549427,07-JAN-2025 15.03.50,2010,163200,181.6,150.6,31,40.2,1630,,,11.8,19.2,,,0,304,0,0,0,0,0,0,0,0,0,0,0,86000,5544,0,2325,0,2008,5000,0,,
317286,549428,07-JAN-2025 16.05.55,2015,160000,193,157,36,41.3,1665,,22,14,,,,0,800,0,0,0,0,0,0,0,0,0,0,0,87500,5361,0,1779,0,2008,5000,0,,
317289,549429,07-JAN-2025 16.52.34,2015,157500,186.39,149.9,36.49,38.4,1668,,22.3,14.19,,,,0,808,0,0,0,0,0,0,0,0,0,0,0,84400,5459,0,1977,0,2004,5000,0,,
317292,549430,07-JAN-2025 17.46.30,2015,167800,192.29,158.3,33.99,39.9,1640,,20.77,13.22,,,,0,807,0,0,0,0,0,0,0,0,0,0,0,85300,5502,0,1635,0,2004,5000,0,,
317294,549431,07-JAN-2025 18.36.49,2015,159300,186.9,150.7,36.2,40.6,1635,,22.12,14.08,,,,0,800,0,0,0,0,0,0,0,0,0,0,0,86500,5334,0,1848,0,2004,5000,0,,
317296,549432,07-JAN-2025 19.27.40,2010,162100,186.59,153.6,32.99,38.2,1656,,20.16,12.83,,,,0,306,0,0,0,0,0,0,0,0,0,0,0,85000,5599,0,2392,0,2004,5000,0,,
317300,549433,07-JAN-2025 20.29.36,2010,156500,182.59,148.5,34.09,42.5,1639,,20.83,13.26,,,,0,293,0,0,0,0,0,0,0,0,0,0,0,85600,5619,0,2994,0,1859,5000,0,,
317303,549434,07-JAN-2025 21.23.40,2010,167700,187.9,151.8,36.1,40.9,1644,,22.06,14.04,,,,0,301,0,0,0,0,0,0,0,0,0,0,0,85500,5741,0,2193,0,2051,4900,0,,
317306,549435,07-JAN-2025 22.17.20,1010,167800,173.19,140.2,32.99,37.5,1640,,20.16,12.83,,,,0,306,0,0,0,0,0,0,0,0,0,0,0,79600,5216,0,1864,0,2001,5000,0,,
317309,549436,07-JAN-2025 23.26.15,5082,165800,188.5,161.5,27,44.8,1648,,16.5,10.5,,,,0,999,0,0,0,0,0,0,0,0,0,0,0,91900,6009,0,2363,0,2000,5000,0,,
317312,549437,08-JAN-2025 00.21.45,1032,158100,190.3,158.3,32,41,1634,,19.56,12.44,,,,0,908,0,0,0,0,0,0,0,0,0,0,0,87000,6082,0,2298,0,2000,5000,0,,
317316,549438,08-JAN-2025 01.12.26,1032,162900,190.8,157.8,33,39.8,1657,,33,,,,,0,905,0,0,0,0,0,0,0,0,0,0,0,86100,5301,0,2233,0,2000,5000,0,,
317318,549439,08-JAN-2025 02.09.36,1010,164900,190.3,154.3,36,41.2,1675,,36,,,,,0,259,0,0,0,0,0,0,0,0,0,0,0,88000,5520,0,1779,0,2000,5000,0,,
317321,549440,08-JAN-2025 03.00.59,1010,166600,184,149,35,39,1648,,35,,,,,0,264,0,0,0,0,0,0,0,0,0,0,0,83400,5551,0,1745,0,2006,5000,0,,
317324,549441,08-JAN-2025 03.54.36,2015,159200,189.4,156.4,33,39.7,1634,,33,,,,,0,796,0,0,0,0,0,0,0,0,0,0,0,85800,5411,0,2154,0,2108,5000,0,,
317327,549442,08-JAN-2025 04.46.56,1032,162800,187.09,150.1,36.99,39.1,1639,,22.6,14.39,,,,0,806,0,0,0,0,0,0,0,0,0,0,0,84400,5436,0,1988,0,1831,5000,0,,
317330,549443,08-JAN-2025 05.40.52,1032,164500,173.3,139.3,34,38.9,1638,,34,,,,,0,1006,0,0,0,0,0,0,0,0,0,0,0,81300,5393,0,2779,0,1500,5000,0,,
317333,549444,08-JAN-2025 07.03.25,2032,165200,184,144,40,37.7,1647,,40,,,,,0,1007,0,0,0,0,0,0,0,0,0,0,0,82000,5357,0,1893,0,2000,5000,0,,
317335,549445,08-JAN-2025 08.14.35,2032,164600,188.19,151.2,36.99,40.8,1640,,22.6,14.39,,,,0,1004,0,0,0,0,0,0,0,0,0,0,0,85500,6073,0,2473,0,1441,5400,0,,
317339,549446,08-JAN-2025 09.06.16,2032,162200,182.32,151.9,30.42,39.1,1609,,,10.39,20.03,,,0,949,0,0,0,0,0,0,0,0,0,0,0,84400,5789,0,2016,0,1996,5400,0,,
317342,549447,08-JAN-2025 09.57.31,2032,164500,183.38,152.1,31.28,38.7,1649,,,24.52,6.76,,,0,947,0,0,0,0,0,0,0,0,0,0,0,83400,5711,0,1922,0,1996,5000,0,,
317345,549448,08-JAN-2025 10.48.36,2032,164500,185.1,160.1,25,38.6,1600,,,8.05,16.95,,,0,956,0,0,0,0,0,0,0,0,0,0,0,84000,5831,0,2307,0,1995,5000,0,,
317348,549449,08-JAN-2025 11.41.03,2030,159200,188.73,155.2,33.53,41.7,1636,,,10.67,22.86,,,0,957,0,0,0,0,0,0,0,0,0,0,0,89000,5723,0,2308,0,1996,5000,0,,
317351,549450,08-JAN-2025 12.48.22,6091,164600,176.06,149.5,26.56,39.5,1626,,,19.78,6.78,,,0,954,0,0,0,0,0,0,0,0,0,0,0,82600,6362,0,1996,0,1995,5000,0,,
317354,549451,08-JAN-2025 13.39.02,6091,163900,179.81,150.5,29.31,37.8,1661,,,10.4,18.91,,,0,958,0,0,0,0,0,0,0,0,0,0,0,82200,5249,0,1958,0,1996,5000,0,,
317357,549452,08-JAN-2025 14.57.01,2063,163900,185.64,155.3,30.34,40.7,1561,,,9.31,21.03,,,0,961,0,0,0,0,0,0,0,0,0,0,0,88500,5585,0,1969,0,1996,5000,0,,
317361,549453,08-JAN-2025 15.52.22,6095,157200,200.3,164.3,36,40.8,1656,,22,14,,,,0,958,0,0,0,0,0,0,0,0,0,0,0,89400,6176,0,2329,0,1996,5000,0,,
317364,549454,08-JAN-2025 16.42.32,6095,168500,190.83,154.7,36.13,39.5,1617,,22.08,14.05,,,,0,950,0,0,0,0,0,0,0,0,0,0,0,86500,5463,0,1951,0,2004,5000,0,,
317367,549455,08-JAN-2025 17.33.02,6095,168400,190.3,155.3,35,38,1644,,21.39,13.61,,,,0,957,0,0,0,0,0,0,0,0,0,0,0,84500,5445,0,1774,0,2004,5000,0,,
317370,549456,08-JAN-2025 18.24.56,6095,156400,187.99,157,30.99,39.5,1640,,18.94,12.05,,,,0,958,0,0,0,0,0,0,0,0,0,0,0,86400,5698,0,1897,0,2003,5000,0,,
317372,549457,08-JAN-2025 19.14.31,6095,166500,190.3,158.3,32,39.7,1648,,19.56,12.44,,,,0,949,0,0,0,0,0,0,0,0,0,0,0,87500,5306,0,1697,0,2003,4800,0,,
317375,549458,08-JAN-2025 20.04.02,6095,164900,185.2,150.2,35,39.5,1629,,21.39,13.61,,,,0,956,0,0,0,0,0,0,0,0,0,0,0,86800,5468,0,2016,0,2004,5000,0,,
317378,549459,08-JAN-2025 20.53.01,2063,166300,185.59,151.6,33.99,38.7,1666,,20.77,13.22,,,,0,956,0,0,0,0,0,0,0,0,0,0,0,84500,5466,0,1695,0,2004,5000,0,,
317380,549460,08-JAN-2025 21.43.38,2063,156400,169.5,137.5,32,38.5,1627,,19.56,12.44,,,,0,958,0,0,0,0,0,0,0,0,0,0,0,79400,4726,0,1275,0,2004,5000,0,,
317384,549461,08-JAN-2025 22.46.40,2067,167800,187,150.9,36.1,41.7,1639,,22.06,14.04,,,,0,949,0,0,0,0,0,0,0,0,0,0,0,90000,5495,0,1931,0,2000,5000,0,,
317387,549462,08-JAN-2025 23.38.22,2067,164400,191.1,156.1,35,41.7,1635,,21.39,13.61,,,,0,957,0,0,0,0,0,0,0,0,0,0,0,89400,5697,0,1804,0,1996,5000,0,,
317390,549463,09-JAN-2025 00.40.08,6091,165100,190.39,158.2,32.19,39.5,1645,,19.67,12.52,,,,0,957,0,0,0,0,0,0,0,0,0,0,0,87000,5805,0,1641,0,1992,5000,0,,
317394,549464,09-JAN-2025 01.28.58,2032,165300,189.69,156.4,33.29,38.8,1625,,20.34,12.95,,,,0,956,0,0,0,0,0,0,0,0,0,0,0,86900,5831,0,1830,0,1994,5000,0,,
317396,549465,09-JAN-2025 02.18.28,2032,165300,189.29,158.1,31.19,39.3,1632,,19.06,12.13,,,,0,943,0,0,0,0,0,0,0,0,0,0,0,86600,5455,0,1674,0,1996,5000,0,,
317399,549466,09-JAN-2025 03.11.17,2032,164800,185.29,150,35.29,38.7,1632,,21.57,13.72,,,,0,943,0,0,0,0,0,0,0,0,0,0,0,84100,5474,0,1463,0,1996,5000,0,,
317402,549467,09-JAN-2025 03.58.21,2032,165100,181.2,149.2,32,37.4,1651,,19.56,12.44,,,,0,955,0,0,0,0,0,0,0,0,0,0,0,83600,5605,0,1911,0,1996,5000,0,,
317406,549468,09-JAN-2025 04.45.42,2032,165300,186.59,153.6,32.99,38.3,1652,,20.16,12.83,,,,0,957,0,0,0,0,0,0,0,0,0,0,0,85100,5435,0,1786,0,1996,5000,0,,
317408,549469,09-JAN-2025 05.34.58,2015,163900,186.99,154,32.99,38.9,1673,,20.16,12.83,,,,0,300,0,0,0,0,0,0,0,0,0,0,0,85500,5648,0,1578,0,2001,5000,0,,
317411,549470,09-JAN-2025 06.23.48,2010,160700,183.3,148.3,35,37.5,1688,,21.39,13.61,,,,0,300,0,0,0,0,0,0,0,0,0,0,0,82600,5544,0,1620,0,1662,5000,0,,
317414,549471,09-JAN-2025 07.11.12,1016,164600,175.29,142,33.29,35.1,1687,,20.34,12.95,,,,0,290,0,0,0,0,0,0,0,0,0,0,0,78400,5499,0,1578,0,2001,5000,0,,
317417,549472,09-JAN-2025 08.36.32,2011,156200,178,144,34,41.4,1666,,,8.49,25.51,,,0,307,0,0,0,0,0,0,0,0,0,0,0,88400,5282,0,1582,0,2001,5000,0,,
317420,549473,09-JAN-2025 10.44.22,2011,164500,199.88,167,32.88,43.7,1641,,,10.93,21.95,,,0,299,0,0,0,0,0,0,0,0,0,0,0,94000,6331,0,2707,0,1995,5100,0,,
317424,549474,09-JAN-2025 11.39.13,2015,164800,190.4,156.4,34,40,1642,,,20.09,13.91,,,0,306,0,0,0,0,0,0,0,0,0,0,0,88000,5770,0,2269,0,1994,5000,0,,
317427,549475,09-JAN-2025 12.34.43,2010,154600,194.26,159.8,34.46,41.7,1627,,,11.92,22.54,,,0,306,0,0,0,0,0,0,0,0,0,0,0,90600,6049,0,2551,0,1996,5000,0,,
317430,549476,09-JAN-2025 13.40.33,2010,165600,194.08,160.7,33.38,41.8,1687,,,9.23,24.15,,,0,307,0,0,0,0,0,0,0,0,0,0,0,89100,5952,0,2330,0,1996,5000,0,,
317433,549477,09-JAN-2025 14.51.48,2010,165100,189.84,156.5,33.34,41.7,1635,,,20.12,13.22,,,0,303,0,0,0,0,0,0,0,0,0,0,0,87100,5869,0,2382,0,2007,5000,0,,
317437,549478,09-JAN-2025 15.52.54,2010,166100,191.19,155.2,35.99,42.1,1670,,,11.65,24.34,,,0,299,0,0,0,0,0,0,0,0,0,0,0,89400,6141,0,2252,0,2000,5000,0,,
317439,549479,09-JAN-2025 16.50.14,2032,162300,185.39,147.4,37.99,41.6,1627,,23.22,14.77,,,,0,998,0,0,0,0,0,0,0,0,0,0,0,84200,6053,0,2327,0,2004,5000,0,,
317442,549480,09-JAN-2025 17.44.53,2032,165300,170.29,132.2,38.09,38.6,1636,,23.28,14.81,,,,0,957,0,0,0,0,0,0,0,0,0,0,0,78000,5394,0,2311,0,2004,5000,0,,
317445,549481,09-JAN-2025 19.02.04,2063,166200,184.29,153.3,30.99,42,1663,,18.94,12.05,,,,0,958,0,0,0,0,0,0,0,0,0,0,0,87500,5840,0,2474,0,2004,5000,0,,
317448,549482,09-JAN-2025 19.59.57,2063,166400,185.89,152.9,32.99,42,1657,,20.16,12.83,,,,0,958,0,0,0,0,0,0,0,0,0,0,0,87800,5617,0,2014,0,2004,5000,0,,
317451,549483,09-JAN-2025 20.55.24,2067,162300,187.6,151.5,36.1,39.3,1651,,22.06,14.04,,,,0,950,0,0,0,0,0,0,0,0,0,0,0,85000,5498,0,1937,0,2004,5000,0,,
317454,549484,09-JAN-2025 21.48.34,6091,166500,188,153,35,39.6,1638,,21.39,13.61,,,,0,955,0,0,0,0,0,0,0,0,0,0,0,84200,5687,0,1757,0,2004,5000,0,,
317456,549485,09-JAN-2025 22.51.43,1014,165700,187.39,152.4,34.99,41.1,1657,,21.38,13.61,,,,0,304,0,0,0,0,0,0,0,0,0,0,0,87300,5505,0,2000,0,2004,5000,0,,
317459,549486,09-JAN-2025 23.47.07,1014,163100,190.29,160.3,29.99,40.3,1673,,18.33,11.66,,,,0,299,0,0,0,0,0,0,0,0,0,0,0,86700,6020,0,1869,0,1992,5000,0,,
317462,549487,10-JAN-2025 00.39.54,2030,160800,187.39,154.4,32.99,38.2,1661,,20.16,12.83,,,,0,909,0,0,0,0,0,0,0,0,0,0,0,83500,5681,0,1859,0,1991,5000,0,,
317465,549488,10-JAN-2025 01.40.57,2032,163100,177.99,147,30.99,37.8,1655,,18.94,12.05,,,,0,898,0,0,0,0,0,0,0,0,0,0,0,83100,5481,0,1412,0,2000,5000,0,,
317468,549489,10-JAN-2025 02.33.30,2032,162000,184.49,151.5,32.99,38.9,1653,,20.16,12.83,,,,0,906,0,0,0,0,0,0,0,0,0,0,0,84100,5771,0,1959,0,1996,5000,0,,
317471,549490,10-JAN-2025 04.08.30,1015,160100,187.2,155.2,32,37.7,1634,,19.56,12.44,,,,0,700,0,0,0,0,0,0,0,0,0,0,0,84100,5753,0,2146,0,2000,5000,0,,
317475,549491,10-JAN-2025 05.21.20,1015,163300,193.69,155.4,38.29,40,1670,,23.4,14.89,,,,0,692,0,0,0,0,0,0,0,0,0,0,0,85900,5729,0,2004,0,1992,5000,0,,
317478,549492,10-JAN-2025 06.35.14,1032,164600,189.5,153.5,36,38.1,1632,,22,14,,,,0,1003,0,0,0,0,0,0,0,0,0,0,0,83400,6029,0,2009,0,1998,5000,0,,
317481,549493,10-JAN-2025 07.41.49,6095,164800,194.5,159.3,35.2,40.5,1659,,21.51,13.69,,,,0,1008,0,0,0,0,0,0,0,0,0,0,0,86300,6408,0,2483,0,2000,4900,0,,
317484,549494,10-JAN-2025 08.38.14,6095,163100,181.8,145.8,36,38.6,1667,,,36,,,,0,955,0,0,0,0,0,0,0,0,0,0,0,83100,6005,0,2078,0,1996,5000,0,,
317487,549495,10-JAN-2025 09.37.19,6095,161000,170.2,141.2,29,39,1701,,,29,,,,0,938,0,0,0,0,0,0,0,0,0,0,0,79200,6303,0,2627,0,2008,5000,0,,
317490,549496,10-JAN-2025 10.49.09,6095,158900,185.89,154.9,30.99,40.7,1652,,,10.6,20.39,,,0,941,0,0,0,0,0,0,0,0,0,0,0,86100,5982,0,2481,0,2064,5000,0,,
317493,549497,10-JAN-2025 11.39.39,6095,163300,187.29,156.1,31.19,38.4,1668,,,13.16,18.03,,,0,955,0,0,0,0,0,0,0,0,0,0,0,83900,5839,0,2077,0,2001,5000,0,,
317495,549498,10-JAN-2025 12.29.03,1058,164900,182.92,151,31.92,39.3,1659,,,31.92,,,,0,950,0,0,0,0,0,0,0,0,0,0,0,86200,5553,0,1459,0,1995,5000,0,,
317499,549499,10-JAN-2025 13.19.49,8060,159800,193.6,161.6,32,38.5,1623,,,19.57,12.43,,,0,954,0,0,0,0,0,0,0,0,0,0,0,83200,6150,0,2042,0,2000,5000,0,,
317501,549500,10-JAN-2025 14.11.53,8060,161500,194.91,160.5,34.41,41.3,1639,,,7.49,26.92,,,0,955,0,0,0,0,0,0,0,0,0,0,0,87600,6045,0,2074,0,2008,5000,0,,
317504,549501,10-JAN-2025 15.03.20,6040,164700,189.99,159,30.99,40.5,1620,,,7.86,23.13,,,0,942,0,0,0,0,0,0,0,0,0,0,0,87800,5882,0,1879,0,1558,5000,0,,
317508,549502,10-JAN-2025 15.56.43,1011,166100,192.88,162.3,30.58,40.6,1660,,,10.1,20.48,,,0,248,0,0,0,0,0,0,0,0,0,0,0,86000,5807,0,2092,0,2000,5000,0,,
317510,549503,10-JAN-2025 16.48.01,1011,164300,191.2,162.2,29,39.6,1679,,29,,,,,0,250,0,0,0,0,0,0,0,0,0,0,0,85600,5782,0,1925,0,2000,5000,0,,
317514,549504,10-JAN-2025 17.40.05,2015,159300,189.5,154.5,35,38.6,1642,,21.39,13.61,,,,0,799,0,0,0,0,0,0,0,0,0,0,0,83200,5701,0,1754,0,2000,5000,0,,
317516,549505,10-JAN-2025 18.32.17,2015,166200,188.49,154.5,33.99,39.5,1660,,20.77,13.22,,,,0,793,0,0,0,0,0,0,0,0,0,0,0,80300,5018,0,1250,0,2000,5000,0,,
317519,549506,10-JAN-2025 19.33.56,2015,166200,188.3,156.3,32,41.3,1633,,32,,,,,0,806,0,0,0,0,0,0,0,0,0,0,0,85800,5584,0,2063,0,2000,5000,0,,
317521,549507,10-JAN-2025 20.29.55,2032,164200,170.3,139.3,31,39,1644,,31,,,,,0,905,0,0,0,0,0,0,0,0,0,0,0,82700,5159,0,2220,0,2000,5000,0,,
317526,549508,10-JAN-2025 21.33.19,2032,160900,184.3,150.3,34,40.4,1639,,34,,,,,0,900,0,0,0,0,0,0,0,0,0,0,0,83900,5908,0,2374,0,1500,5000,0,,
317529,549509,10-JAN-2025 22.22.05,1032,164800,179.2,147.2,32,38.1,1668,,19.56,12.44,,,,0,892,0,0,0,0,0,0,0,0,0,0,0,82200,5352,0,1664,0,2000,5000,0,,
317535,549511,11-JAN-2025 00.17.15,2032,162200,201.49,167.5,33.99,38.4,1642,,20.77,13.22,,,,0,899,0,0,0,0,0,0,0,0,0,0,0,88100,6478,0,2742,0,2001,4800,0,,
317539,549512,11-JAN-2025 01.19.04,2014,163000,178.49,153.5,24.99,41.5,1663,,15.27,9.72,,,,0,300,0,0,0,0,0,0,0,0,0,0,0,88000,5925,0,2203,0,1998,5000,0,,
317541,549513,11-JAN-2025 02.13.30,1011,163100,186,158,28,40.6,1651,,17.11,10.89,,,,0,300,0,0,0,0,0,0,0,0,0,0,0,90000,6007,0,2061,0,2001,5000,0,,
317545,549514,11-JAN-2025 03.04.31,1011,162800,186.59,151.3,35.29,38.4,1640,,21.57,13.72,,,,0,307,0,0,0,0,0,0,0,0,0,0,0,83100,5807,0,1967,0,1996,5000,0,,
317548,549515,11-JAN-2025 03.54.55,1011,160300,183.79,156.2,27.59,38,1630,,16.86,10.73,,,,0,307,0,0,0,0,0,0,0,0,0,0,0,83900,5677,0,1928,0,1996,5000,0,,
317551,549516,11-JAN-2025 04.45.59,1011,161100,174.59,141.3,33.29,37.2,1678,,20.34,12.95,,,,0,307,0,0,0,0,0,0,0,0,0,0,0,79900,5813,0,2086,0,1999,5000,0,,
317554,549517,11-JAN-2025 05.36.07,2032,163000,183.29,150,33.29,37.4,1648,,20.34,12.95,,,,0,1006,0,0,0,0,0,0,0,0,0,0,0,84000,5754,0,2295,0,2001,5000,0,,
317557,549518,11-JAN-2025 06.26.26,2032,160100,185.5,149.5,36,36.8,,,22,14,,,,0,993,0,0,0,0,0,0,0,0,0,0,0,82300,5476,0,2170,0,1998,5000,0,,
317560,549519,11-JAN-2025 07.21.20,2032,163300,187,151,36,36.9,1653,,22,14,,,,0,1006,0,0,0,0,0,0,0,0,0,0,0,81500,5662,0,1844,0,2001,5000,0,,
317563,549520,11-JAN-2025 08.13.05,2032,163800,187.61,156.4,31.21,38.7,1642,,,,31.21,,,0,944,0,0,0,0,0,0,0,0,0,0,0,85100,5614,0,1850,0,1996,5000,0,,
317566,549521,11-JAN-2025 09.01.12,2032,156600,184.6,151.4,33.2,36.7,1647,,,18.98,14.22,,,0,961,0,0,0,0,0,0,0,0,0,0,0,80700,5549,0,1503,0,1334,5000,0,,
317569,549522,11-JAN-2025 10.00.51,2032,165000,185.89,151.1,34.79,38.4,1643,,,23.18,11.61,,,0,962,0,0,0,0,0,0,0,0,0,0,0,80700,5588,0,1623,0,1996,5100,0,,
317572,549523,11-JAN-2025 10.51.42,2032,165300,184.1,151.1,33,38.6,1670,,,16.64,16.36,,,0,960,0,0,0,0,0,0,0,0,0,0,0,83600,5916,0,2077,0,2001,5100,0,,
317575,549524,11-JAN-2025 11.48.02,2032,158500,182.42,151.3,31.12,39.6,1664,,,10.36,20.76,,,0,962,0,0,0,0,0,0,0,0,0,0,0,85000,6015,0,2100,0,2008,5000,0,,
317578,549525,11-JAN-2025 13.04.41,2032,165200,182.39,150.9,31.49,38,1643,,,27.99,3.5,,,0,962,0,0,0,0,0,0,0,0,0,0,0,83400,5850,0,1910,0,2008,5000,0,,
317581,549526,11-JAN-2025 13.58.12,2032,164200,189.18,156.7,32.48,41.3,1661,,,32.48,,,,0,951,0,0,0,0,0,0,0,0,0,0,0,87000,5776,0,2442,0,2008,3600,0,,
317583,549527,11-JAN-2025 14.50.07,2032,165800,187.4,150.4,37,37.7,1646,,,22.61,14.39,,,0,961,0,0,0,0,0,0,0,0,0,0,0,82000,5864,0,1914,0,2008,5000,0,,
317586,549528,11-JAN-2025 15.44.52,2032,159700,179.89,150.4,29.49,40.4,1672,,,13.27,16.22,,,0,955,0,0,0,0,0,0,0,0,0,0,0,87400,5880,0,2072,0,2008,5000,0,,
317588,549529,11-JAN-2025 16.44.12,2032,166500,193.2,159.2,34,39.8,1662,,34,,,,,0,963,0,0,0,0,0,0,0,0,0,0,0,86300,5622,0,2102,0,2000,5000,0,,
317592,549530,11-JAN-2025 17.35.55,2032,166000,189.39,155.4,33.99,39.6,1633,,20.77,13.22,,,,0,961,0,0,0,0,0,0,0,0,0,0,0,85000,5763,0,1781,0,2000,5000,0,,
317596,549531,11-JAN-2025 18.27.15,2032,165800,189.3,157.3,32,40.2,1662,,32,,,,,0,955,0,0,0,0,0,0,0,0,0,0,0,84700,5567,0,1636,0,2000,5000,0,,
317598,549532,11-JAN-2025 19.28.15,2032,166900,193.1,161.1,32,41.6,1645,,32,,,,,0,957,0,0,0,0,0,0,0,0,0,0,0,87400,6957,0,3460,0,1500,5000,0,,
317601,549533,11-JAN-2025 20.26.22,2010,165400,183.4,149.4,34,38.9,1640,,,34,,,,0,242,0,0,0,0,0,0,0,0,0,0,0,83000,5803,0,2458,0,1499,5000,0,,
317605,549534,11-JAN-2025 21.36.46,5071,167500,190.09,157.1,32.99,46.1,1663,,20.16,12.83,,,,0,988,0,0,0,0,0,0,0,0,0,0,0,92600,6546,0,2796,0,2000,5100,0,,
317608,549535,11-JAN-2025 22.28.11,5040,167500,186.1,149.1,37,38.8,1658,,,37,,,,0,998,0,0,0,0,0,0,0,0,0,0,0,82400,5453,0,1394,0,2000,5000,0,,
317610,549536,11-JAN-2025 23.44.23,5040,166100,190.5,154.5,36,39.9,1668,,,36,,,,0,1004,0,0,0,0,0,0,0,0,0,0,0,87000,6259,0,2669,0,1970,5000,0,,
317614,549537,12-JAN-2025 01.16.07,1011,162700,187.59,160.3,27.29,42.3,1634,,16.68,10.61,,,,0,306,0,0,0,0,0,0,0,0,0,0,0,86500,6244,0,2182,0,1998,5000,0,,
317617,549538,12-JAN-2025 02.25.58,1011,162500,190.59,162.3,28.29,40.6,1612,,17.29,11,,,,0,303,0,0,0,0,0,0,0,0,0,0,0,88100,6572,0,2578,0,2001,5000,0,,
317620,549539,12-JAN-2025 03.20.42,2010,160400,182,148,34,39.8,1663,,20.78,13.22,,,,0,305,0,0,0,0,0,0,0,0,0,0,0,84900,6026,0,2435,0,1996,5000,0,,
