Repository: sanad-code/udacity-aimaster-capstone-ai-programming-foundations-project

# Steel Production Data Analysis — Udacity AI Master Capstone

This project analyzes steel production data to identify key factors affecting energy consumption, quality indicators, and production efficiency. It covers data cleaning, exploratory data analysis (EDA), and visualization of relationships between variables such as DRI Carbon and Silica (SiO2). The insights support data-driven decisions to optimize the steelmaking process.

## What Was Built

A Jupyter Notebook (`data-workflow/data_workflow.ipynb`) that loads, cleans, and analyzes internal steel production heat data, producing visualizations and statistical summaries saved under `outputs/`.

File: data/raw/flat_raw_data.csv (part 59 of 86)
RC,HID,STOP_DATE,STEEL_GRADE,TAPPED_WGT,TOTAL_CHARGE,DRI_CHARGE,SCRAP_CHARGE,POWER_ON_TIME,FINAL_TEMP,TOTAL_C_DRI,LOCAL_SCRAP,HOME_RETURN_SCRAP,IMPORTED_SCRAP,PIG_IRON,DRI_BRIQUETTED,FESI,FEMN,SIMN,FECR,NICKEL,FETI,FEB,FENB,FEP,FEMO,CU,FEV,NITROVAN,ELEC_ENERGY,OXYGEN,COKE_LUMP,MODULE_CARBON,COKE_POWDER,BURNT_LIME,BURNT_DOLAMITE,FLUX,C_ANALYSIS, 
317622,549540,12-JAN-2025 04.15.08,2010,162900,179.8,146,33.8,39.2,1672,,20.66,13.14,,,,0,306,0,0,0,0,0,0,0,0,0,0,0,83000,5962,0,2395,0,1998,5000,0,,
317625,549541,12-JAN-2025 05.25.32,2015,163100,180.39,144.2,36.19,39.4,1670,,22.12,14.07,,,,0,805,0,0,0,0,0,0,0,0,0,0,0,82000,5765,0,2124,0,1998,4000,0,,
317628,549542,12-JAN-2025 06.29.57,2015,163800,157,122,35,35.7,1661,,21.39,13.61,,,,0,807,0,0,0,0,0,0,0,0,0,0,0,71500,5583,0,1948,0,1996,3700,0,,
317637,549543,13-JAN-2025 01.33.04,2010,160100,231,183.4,47.6,77.7,1601,,29.09,18.51,,,,0,309,0,0,0,0,0,0,0,0,0,0,0,117600,7274,237,2854,0,1745,5600,0,,
317639,549544,13-JAN-2025 02.35.32,2010,159700,186.2,151.2,35,40.9,1683,,21.39,13.61,,,,0,305,0,0,0,0,0,0,0,0,0,0,0,84200,6218,0,2448,0,1996,5000,0,,
317641,549545,13-JAN-2025 03.26.09,2010,161900,179.69,146.4,33.29,37.4,1666,,20.34,12.95,,,,0,291,0,0,0,0,0,0,0,0,0,0,0,80900,5686,0,1862,0,1998,5000,0,,
317643,549546,13-JAN-2025 04.21.58,2010,161400,180.9,146.6,34.3,38.7,1676,,20.96,13.34,,,,0,305,0,0,0,0,0,0,0,0,0,0,0,83000,5437,0,1938,0,1996,5000,0,,
317646,549547,13-JAN-2025 05.13.10,2010,159500,181.29,148,33.29,38.9,1634,,20.34,12.95,,,,0,306,0,0,0,0,0,0,0,0,0,0,0,85000,5681,0,2605,0,2000,5000,0,,
317649,549548,13-JAN-2025 06.05.09,2010,160100,181.6,149.6,32,39.1,1640,,19.56,12.44,,,,0,300,0,0,0,0,0,0,0,0,0,0,0,83800,5647,0,2138,0,1996,5000,0,,
317652,549549,13-JAN-2025 06.55.40,2010,162000,181.1,149.1,32,38.2,1658,,19.56,12.44,,,,0,306,0,0,0,0,0,0,0,0,0,0,0,81100,5675,0,2298,0,1998,5000,0,,
317655,549550,13-JAN-2025 08.10.59,2010,159000,186.5,151.5,35,42.7,1630,,21.39,13.61,,,,0,303,0,0,0,0,0,0,0,0,0,0,0,86500,5620,0,2583,0,1500,4000,0,,
317659,549551,13-JAN-2025 09.04.48,2010,154900,186.89,154.8,32.09,40,1651,,19.61,12.48,,,,0,306,0,0,0,0,0,0,0,0,0,0,0,84500,5366,0,1839,0,1998,4000,0,,
317662,549552,13-JAN-2025 09.53.32,2010,163700,105.19,71.1,34.09,37.7,1638,,20.83,13.26,,,,0,303,0,0,0,0,0,0,0,0,0,0,0,79600,5307,0,1555,0,1996,4000,0,,
317665,549553,13-JAN-2025 10.42.15,2010,165600,180.6,145.6,35,38.4,1632,,21.39,13.61,,,,0,288,0,0,0,0,0,0,0,0,0,0,0,80600,5151,0,1845,0,1996,4000,0,,
317668,549554,13-JAN-2025 11.31.36,2010,156400,175.2,140.2,35,36.9,1615,,21.39,13.61,,,,0,309,0,0,0,0,0,0,0,0,0,0,0,78400,5203,0,1914,0,1996,4000,0,,
317670,549555,13-JAN-2025 12.20.26,2010,165500,176.4,141.2,35.2,37.5,1673,,21.51,13.69,,,,0,306,0,0,0,0,0,0,0,0,0,0,0,80500,4912,0,1592,0,2004,4000,0,,
317673,549556,13-JAN-2025 13.11.39,2010,165000,180.49,146.5,33.99,37.5,1629,,20.77,13.22,,,,0,306,0,0,0,0,0,0,0,0,0,0,0,81100,5284,0,1706,0,2004,4000,0,,
317677,549557,13-JAN-2025 14.00.56,2030,161800,183.5,148.5,35,38.8,1638,,21.39,13.61,,,,0,1009,0,0,0,0,0,0,0,0,0,0,0,82000,5034,0,1725,0,2004,4000,0,,
317680,549558,13-JAN-2025 14.48.29,2030,165400,180.09,146.1,33.99,37.3,1637,,20.77,13.22,,,,0,993,0,0,0,0,0,0,0,0,0,0,0,80000,5115,0,1717,0,2004,4000,0,,
317683,549559,13-JAN-2025 15.44.20,2030,163900,202,170,32,43.3,1660,,19.56,12.44,,,,0,1002,0,0,0,0,0,0,0,0,0,0,0,90000,6112,0,2697,0,2000,4000,0,,
317686,549560,13-JAN-2025 16.38.04,2032,159700,190.5,159.5,31,41.8,1668,,31,,,,,0,1006,0,0,0,0,0,0,0,0,0,0,0,86000,5930,0,2165,0,1998,4000,0,,
317689,549561,13-JAN-2025 17.28.06,2015,160700,182.09,149.1,32.99,39.6,1663,,20.16,12.83,,,,0,808,0,0,0,0,0,0,0,0,0,0,0,81800,5488,0,2288,0,2000,4000,0,,
317692,549562,13-JAN-2025 18.20.46,2015,165000,182,150,32,39.4,1633,,19.56,12.44,,,,0,802,0,0,0,0,0,0,0,0,0,0,0,82000,5735,0,2333,0,2000,4000,0,,
317697,549563,13-JAN-2025 20.42.04,2010,159800,183.5,147.5,36,40,1645,,22,14,,,,0,0,0,0,0,0,0,0,0,0,0,0,0,84000,5344,0,2677,0,2000,4000,0,,
317699,549564,13-JAN-2025 21.59.29,2010,162100,185.2,145.2,40,42.7,1640,,40,,,,,0,250,0,0,0,0,0,0,0,0,0,0,0,85500,5581,0,2778,0,2000,4000,0,,
317704,549565,13-JAN-2025 23.08.05,2010,165400,172,140,32,43.7,1622,,19.56,12.44,,,,0,254,0,0,0,0,0,0,0,0,0,0,0,78900,6233,0,3075,0,2000,4100,0,,
317706,549566,14-JAN-2025 00.02.29,2010,163800,188.6,155.6,33,41.4,1626,,33,,,,,0,301,0,0,0,0,0,0,0,0,0,0,0,87100,5742,0,2407,0,2008,4100,0,,
317710,549567,14-JAN-2025 00.52.15,2010,163900,186.1,150.1,36,39.1,1616,,,36,,,,0,309,0,0,0,0,0,0,0,0,0,0,0,82100,5385,0,1875,0,1995,3900,0,,
317713,549568,14-JAN-2025 01.45.21,2010,164000,182.91,150.8,32.11,41.8,1629,,,11.04,21.07,,,0,305,0,0,0,0,0,0,0,0,0,0,0,86300,5638,0,2286,0,1996,5000,0,,
317716,549569,14-JAN-2025 02.40.31,2010,166300,180.8,145.8,35,39.2,1626,,,,35,,,0,307,0,0,0,0,0,0,0,0,0,0,0,83100,5926,0,2234,0,2000,5000,0,,
317719,549570,14-JAN-2025 03.28.02,2010,162700,176.55,145.4,31.15,37.6,1628,,,31.15,,,,0,308,0,0,0,0,0,0,0,0,0,0,0,82100,5321,0,2245,0,2002,5000,0,,
317722,549571,14-JAN-2025 04.17.56,2010,162500,177.09,146.3,30.79,37.8,1648,,,,30.79,,,0,307,0,0,0,0,0,0,0,0,0,0,0,82700,5406,0,1939,0,2001,4500,0,,
317725,549572,14-JAN-2025 05.07.25,2010,161100,183.34,150.8,32.54,37.5,1642,,,,32.54,,,0,300,0,0,0,0,0,0,0,0,0,0,0,82700,5250,0,2156,0,2007,4000,0,,
317728,549573,14-JAN-2025 05.58.26,6095,164500,172.49,140.5,31.99,39,1628,,,10.94,21.05,,,0,958,0,0,0,0,0,0,0,0,0,0,0,82300,5304,0,2319,0,2008,4000,0,,
317731,549574,14-JAN-2025 06.53.52,6095,164400,186.05,154,32.05,38.8,1635,,,,32.05,,,0,961,0,0,0,0,0,0,0,0,0,0,0,82500,5761,0,2173,0,2001,4000,0,,
317734,549575,14-JAN-2025 07.46.41,6095,156700,190.09,159.3,30.79,40.7,1643,,,12.08,18.71,,,0,947,0,0,0,0,0,0,0,0,0,0,0,88400,5661,0,2411,0,1996,4000,0,,
317737,549576,14-JAN-2025 08.34.54,2030,162300,175.8,142.7,33.1,37.4,1652,,20.23,12.87,,,,0,958,0,0,0,0,0,0,0,0,0,0,0,80600,5158,0,2344,0,1996,4000,0,,
317739,549577,14-JAN-2025 09.33.45,2030,164500,179.99,144.9,35.09,38,1613,,21.44,13.65,,,,0,965,0,0,0,0,0,0,0,0,0,0,0,81000,5370,0,2067,0,1996,4000,0,,
317743,549578,14-JAN-2025 10.33.15,2030,164500,187.5,152.5,35,39.4,1626,,21.39,13.61,,,,0,952,0,0,0,0,0,0,0,0,0,0,0,82000,5413,0,1865,0,2004,4000,0,,
317746,549579,14-JAN-2025 11.21.21,2030,156200,179.69,146.7,32.99,37.3,1648,,20.2,12.79,,,,0,963,0,0,0,0,0,0,0,0,0,0,0,81300,5054,0,1679,0,2004,4000,0,,
317748,549580,14-JAN-2025 12.09.12,2030,164800,179.8,146.8,33,37.9,1639,,20.17,12.83,,,,0,961,0,0,0,0,0,0,0,0,0,0,0,81900,5009,0,2012,0,2004,4000,0,,
317752,549581,14-JAN-2025 13.00.11,2032,159300,186.89,150.6,36.29,39.8,1651,,22.18,14.11,,,,0,963,0,0,0,0,0,0,0,0,0,0,0,87000,5438,0,2029,0,2004,4000,0,,
317754,549582,14-JAN-2025 13.52.01,2032,168900,184.39,150.4,33.99,39.3,1649,,20.77,13.22,,,,0,1004,0,0,0,0,0,0,0,0,0,0,0,84000,5247,0,2090,0,2003,4000,0,,
317757,549583,14-JAN-2025 14.40.27,2015,161400,185.1,153.1,32,37.8,1638,,19.56,12.44,,,,0,809,0,0,0,0,0,0,0,0,0,0,0,83800,5337,0,1766,0,2003,4000,0,,
317761,549584,14-JAN-2025 15.31.27,2010,163600,170.1,134,36.1,36.9,1636,,22.06,14.04,,,,0,257,0,0,0,0,0,0,0,0,0,0,0,76900,5140,0,2351,0,2000,4000,0,,
317763,549585,14-JAN-2025 16.36.00,2010,166700,191.99,159,32.99,43.2,1669,,20.16,12.83,,,,0,253,0,0,0,0,0,0,0,0,0,0,0,90600,5972,0,3065,0,2000,4000,0,,
317767,549586,14-JAN-2025 17.25.11,2010,165500,184.6,148.6,36,39.8,1657,,36,,,,,0,246,0,0,0,0,0,0,0,0,0,0,0,84600,5591,0,2737,0,1998,4000,0,,
317770,549587,14-JAN-2025 18.18.11,2010,159000,184.99,152,32.99,41.3,1659,,20.16,12.83,,,,0,258,0,0,0,0,0,0,0,0,0,0,0,85400,5669,0,2992,0,2001,4000,0,,
317773,549588,14-JAN-2025 19.13.06,1011,163400,187.5,155.5,32,41.1,1638,,32,,,,,0,256,0,0,0,0,0,0,0,0,0,0,0,86400,5690,0,3232,0,2000,4000,0,,
317776,549589,14-JAN-2025 20.08.37,2015,166400,185.1,149.1,36,41.2,1677,,36,,,,,0,808,0,0,0,0,0,0,0,0,0,0,0,85900,5514,68,2627,0,2000,4000,0,,
317779,549590,14-JAN-2025 21.04.22,2015,163800,192.6,158.6,34,42.2,1661,,34,,,,,0,808,0,0,0,0,0,0,0,0,0,0,0,88300,6349,0,3374,0,2000,4000,0,,
317781,549591,14-JAN-2025 22.09.22,2010,158800,191.39,158.4,32.99,43.6,1638,,20.16,12.83,,,,0,250,0,0,0,0,0,0,0,0,0,0,0,89900,6184,0,3276,0,2000,4000,0,,
317785,549592,14-JAN-2025 23.00.38,2010,164200,186.1,150.1,36,40.3,1664,,36,,,,,0,254,0,0,0,0,0,0,0,0,0,0,0,83300,5823,0,2870,0,2000,4000,0,,
317787,549593,15-JAN-2025 00.15.26,1010,168000,185.62,150.3,35.32,41.6,1680,,,21.71,13.61,,,0,303,0,0,0,0,0,0,0,0,0,0,0,85100,5767,0,2228,0,1999,4500,0,,
317791,549594,15-JAN-2025 01.04.48,1010,165700,187.16,154.7,32.46,37.8,1678,,,10.74,21.72,,,0,305,0,0,0,0,0,0,0,0,0,0,0,84900,5517,0,2205,0,2001,4500,0,,
317794,549595,15-JAN-2025 01.53.56,1010,164300,181.09,149.8,31.29,38.8,1626,,,11.28,20.01,,,0,292,0,0,0,0,0,0,0,0,0,0,0,84300,5406,0,2356,0,2008,4000,0,,
317797,549596,15-JAN-2025 02.47.27,1056,164600,198.3,167.3,31,42.2,1665,,,10.69,20.31,,,0,996,0,0,0,0,0,0,0,0,0,0,0,91000,5723,0,2413,0,2008,4000,0,,
317800,549597,15-JAN-2025 04.01.23,1056,163600,189.5,156.5,33,41.6,1632,,,12.05,20.95,,,0,1976,0,0,0,0,0,0,0,0,0,0,0,88000,5912,0,2435,0,1334,4100,0,,
317803,549598,15-JAN-2025 04.58.38,1056,165100,187.9,154.9,33,39.5,1672,,,33,,,,0,0,0,0,0,0,0,0,0,0,0,0,0,85400,5646,0,2804,0,2008,4000,0,,
317806,549599,15-JAN-2025 06.15.56,2010,163800,185.4,155.4,30,41.6,1638,,,19.12,10.88,,,0,303,0,0,0,0,0,0,0,0,0,0,0,86300,6015,0,2833,0,2001,4400,0,,
317809,549600,15-JAN-2025 07.05.33,2010,162200,34.8,2.8,32,38.6,1680,,,9.31,22.69,,,0,299,0,0,0,0,0,0,0,0,0,0,0,82800,5491,0,2175,0,1334,4500,0,,
317812,549601,15-JAN-2025 08.03.07,2010,167200,191.7,155.7,36,41.7,1650,,22,14,,,,0,300,0,0,0,0,0,0,0,0,0,0,0,87200,6184,0,3186,0,2105,4000,0,,
317815,549602,15-JAN-2025 09.00.02,2010,165900,187.39,153.3,34.09,40.8,1645,,20.83,13.26,,,,0,300,0,0,0,0,0,0,0,0,0,0,0,85500,5652,0,1862,0,1502,4000,0,,
317817,549603,15-JAN-2025 10.27.48,2015,165200,183.6,148.6,35,41.9,1616,,21.39,13.61,,,,0,806,0,0,0,0,0,0,0,0,0,0,0,86000,4939,0,1820,0,1996,4100,0,,
317821,549604,15-JAN-2025 11.19.22,2015,155900,186.59,152.5,34.09,39.9,1636,,20.83,13.26,,,,0,790,0,0,0,0,0,0,0,0,0,0,0,85500,5459,0,2188,0,2000,4000,0,,
317824,549605,15-JAN-2025 12.12.02,2015,165700,186.7,153.5,33.2,41.2,1620,,20.29,12.91,,,,0,790,0,0,0,0,0,0,0,0,0,0,0,85500,5571,0,3106,0,2000,4000,0,,
317827,549606,15-JAN-2025 13.08.53,2015,165200,187.4,152.4,35,42.8,1624,,21.39,13.61,,,,0,799,0,0,0,0,0,0,0,0,0,0,0,88200,5692,0,2043,0,2000,4300,0,,
317830,549607,15-JAN-2025 14.00.32,2015,168200,171.5,137.5,34,37.3,1653,,20.78,13.22,,,,0,807,0,0,0,0,0,0,0,0,0,0,0,78500,5308,0,2868,0,2000,4000,0,,
317833,549608,15-JAN-2025 15.06.52,1015,161200,192.29,154.3,37.99,44.3,1623,,23.22,14.77,,,,0,800,0,0,0,0,0,0,0,0,0,0,0,84100,6233,0,2791,0,1999,4000,0,,
317836,549609,15-JAN-2025 16.19.22,1056,162400,190.09,156.1,33.99,43.8,1639,,20.77,13.22,,,,0,1005,0,0,0,0,0,0,0,0,0,0,0,85300,6174,0,2660,0,1992,3700,0,,
317840,549610,15-JAN-2025 17.11.54,1056,158500,185.39,154.4,30.99,39.5,1632,,18.94,12.05,,,,0,1004,0,0,0,0,0,0,0,0,0,0,0,83500,5588,0,2524,0,1995,4500,0,,
317843,549611,15-JAN-2025 18.01.59,1056,165700,182.69,149.7,32.99,38.2,1657,,20.16,12.83,,,,0,1008,0,0,0,0,0,0,0,0,0,0,0,82000,5559,0,2787,0,2001,4100,0,,
317846,549612,15-JAN-2025 18.51.38,2010,162200,178.99,147,31.99,38.6,1644,,19.55,12.44,,,,0,305,0,0,0,0,0,0,0,0,0,0,0,81800,5460,0,1962,0,1827,4500,0,,
317849,549613,15-JAN-2025 19.41.38,2010,162900,181.99,149,32.99,37.6,1658,,20.16,12.83,,,,0,300,0,0,0,0,0,0,0,0,0,0,0,82000,5910,0,2762,0,2000,4500,0,,
317851,549614,15-JAN-2025 20.31.24,2010,157000,180.39,148.4,31.99,37.7,1646,,,9.72,22.27,,,0,305,0,0,0,0,0,0,0,0,0,0,0,81000,5407,0,2129,0,1996,4500,0,,
317854,549615,15-JAN-2025 21.49.23,2010,156900,176.5,140.5,36,38.6,1638,,22,14,,,,0,303,0,0,0,0,0,0,0,0,0,0,0,82200,5570,0,2572,0,1996,4500,0,,
317857,549616,15-JAN-2025 22.40.19,2010,162800,172,136,36,35.7,1645,,22,14,,,,0,300,0,0,0,0,0,0,0,0,0,0,0,78000,5690,0,2895,0,2001,4500,0,,
317860,549617,15-JAN-2025 23.45.13,1011,162600,187.3,151.3,36,41.1,1656,,22,14,,,,0,304,0,0,0,0,0,0,0,0,0,0,0,86600,5807,0,2674,0,2001,4100,0,,
317863,549618,16-JAN-2025 00.37.58,1015,156700,184.09,150.6,33.49,38.8,1644,,,21.61,11.88,,,0,800,0,0,0,0,0,0,0,0,0,0,0,83300,5563,0,2479,0,2008,3900,0,,
317866,549619,16-JAN-2025 01.30.18,2015,156200,186.18,150.2,35.98,39.2,1669,,,20.91,15.07,,,0,806,0,0,0,0,0,0,0,0,0,0,0,85600,5668,0,2416,0,2008,4000,0,,
317868,549620,16-JAN-2025 02.16.48,2015,155600,186.71,155.4,31.31,37.2,1642,,,19.72,11.59,,,0,800,0,0,0,0,0,0,0,0,0,0,0,84000,5216,0,2170,0,2001,4000,0,,
317872,549621,16-JAN-2025 03.11.40,2015,162300,183.6,151.3,32.3,41.2,1642,,,18.68,13.62,,,0,806,0,0,0,0,0,0,0,0,0,0,0,88200,5310,0,2565,0,2008,4000,0,,
317875,549622,16-JAN-2025 04.02.43,2015,154900,185.5,150.5,35,40.3,1663,,,35,,,,0,800,0,0,0,0,0,0,0,0,0,0,0,83900,5515,0,2220,0,1334,4200,0,,
317878,549623,16-JAN-2025 04.58.40,2015,162300,170.3,136.3,34,37.2,1640,,,34,,,,0,803,0,0,0,0,0,0,0,0,0,0,0,77300,5052,0,2146,0,2001,3900,0,,
317881,549624,16-JAN-2025 05.50.13,2015,155300,164.14,130.9,33.24,37.8,1638,,,11.68,21.56,,,0,807,0,0,0,0,0,0,0,0,0,0,0,78100,5321,0,2572,0,2008,4000,0,,
317884,549625,16-JAN-2025 07.03.09,2015,159600,178,146,32,41.2,1656,,,11.16,20.84,,,0,806,0,0,0,0,0,0,0,0,0,0,0,84500,5358,0,2311,0,2008,4000,0,,
317888,549626,16-JAN-2025 08.04.25,2015,167300,196.99,161,35.99,43.1,1630,,,15.01,20.98,,,0,799,0,0,0,0,0,0,0,0,0,0,0,89000,6595,0,3417,0,2050,4000,0,,
317891,549627,16-JAN-2025 09.08.18,6095,166100,198.5,167.7,30.8,46.7,1639,,,13.03,17.77,,,0,993,0,0,0,0,0,0,0,0,0,0,0,90000,6150,0,3127,0,2050,4400,0,,
317894,549628,16-JAN-2025 10.01.25,6095,167800,179.19,145.2,33.99,39.2,1659,,20.77,13.22,,,,0,1001,0,0,0,0,0,0,0,0,0,0,0,82000,5644,0,2330,0,1802,4000,0,,
317897,549629,16-JAN-2025 10.53.54,6095,168300,181.99,150.9,31.09,39.1,1660,,19,12.09,,,,0,992,0,0,0,0,0,0,0,0,0,0,0,82000,5583,0,2414,0,2004,4000,0,,
317899,549630,16-JAN-2025 11.42.45,6095,156400,175.39,141.4,33.99,36.8,1654,,20.77,13.22,,,,0,1004,0,0,0,0,0,0,0,0,0,0,0,77500,5111,0,1701,0,2003,4000,0,,
317902,549631,16-JAN-2025 12.27.35,6095,166400,176.6,141.6,35,35.7,1644,,21.39,13.61,,,,0,1004,0,0,0,0,0,0,0,0,0,0,0,77500,4836,0,1666,0,1835,4000,0,,
317905,549632,16-JAN-2025 13.15.48,6095,167900,175.69,140.7,34.99,37.1,1623,,21.38,13.61,,,,0,1003,0,0,0,0,0,0,0,0,0,0,0,77400,5232,0,1903,0,2004,4000,0,,
317908,549633,16-JAN-2025 14.02.36,6095,166400,178.1,143.1,35,36.2,1659,,21.39,13.61,,,,0,1006,0,0,0,0,0,0,0,0,0,0,0,78100,5117,0,1843,0,1999,4000,0,,
317911,549634,16-JAN-2025 14.48.29,6095,156400,166.99,130.5,36.49,35,1635,,22.3,14.19,,,,0,1007,0,0,0,0,0,0,0,0,0,0,0,73200,4988,0,2124,0,2053,4000,0,,
317913,549635,16-JAN-2025 15.58.06,6095,163700,199.79,166.8,32.99,42.4,1631,,20.16,12.83,,,,0,1005,0,0,0,0,0,0,0,0,0,0,0,91800,6317,0,2645,0,1996,4000,0,,
317917,549636,16-JAN-2025 16.46.55,6095,160800,181.59,149.3,32.29,37.5,1654,,19.73,12.56,,,,0,1005,0,0,0,0,0,0,0,0,0,0,0,81000,5445,0,2135,0,1996,4000,0,,
317920,549637,16-JAN-2025 17.34.09,2063,161700,187.1,154.6,32.5,36.7,1631,,19.86,12.64,,,,0,986,0,0,0,0,0,0,0,0,0,0,0,82000,5443,0,1840,0,3996,2000,0,,
317923,549638,16-JAN-2025 18.18.14,2063,165600,171.29,138,33.29,34.6,1679,,20.34,12.95,,,,0,1006,0,0,0,0,0,0,0,0,0,0,0,75600,4870,0,1822,0,2998,2000,0,,
317926,549639,16-JAN-2025 19.10.00,2063,162000,201.69,170.5,31.19,40,1635,,19.06,12.13,,,,0,1009,0,0,0,0,0,0,0,0,0,0,0,89000,5912,0,2138,0,3996,2000,0,,
317929,549640,16-JAN-2025 19.56.16,2063,158900,186.2,153,33.2,37,1658,,20.29,12.91,,,,0,1004,0,0,0,0,0,0,0,0,0,0,0,80600,5519,0,2143,0,3996,2000,0,,
317932,549641,16-JAN-2025 20.44.04,5040,162300,51.89,19.7,32.19,37.6,1620,,19.67,12.52,,,,0,1006,0,0,0,0,0,0,0,0,0,0,0,82400,5322,0,1764,0,1996,4000,0,,
317935,549642,16-JAN-2025 21.32.35,2032,160400,183.09,151.9,31.19,39.2,1684,,19.06,12.13,,,,0,998,0,0,0,0,0,0,0,0,0,0,0,85000,5603,0,2302,0,1996,4000,0,,
317938,549643,16-JAN-2025 22.18.22,2032,162300,185.49,152.2,33.29,38.3,1673,,20.34,12.95,,,,0,1000,0,0,0,0,0,0,0,0,0,0,0,83000,5470,0,1954,0,1996,4000,0,,
317941,549644,16-JAN-2025 23.03.42,2032,164200,174.8,139.8,35,34.9,1639,,21.39,13.61,,,,0,1005,0,0,0,0,0,0,0,0,0,0,0,76000,5420,0,2110,0,1996,4000,0,,
317944,549645,17-JAN-2025 00.25.04,2032,163400,190.4,158.4,32,43.7,1658,,19.56,12.44,,,,0,908,0,0,0,0,0,0,0,0,0,0,0,87300,6315,0,2671,0,1996,4800,0,,
317946,549646,17-JAN-2025 01.21.22,2010,159700,190.4,158.4,32,40.2,1649,,,32,,,,0,297,0,0,0,0,0,0,0,0,0,0,0,87000,6002,0,2361,0,2008,4900,0,,
317950,549647,17-JAN-2025 02.11.52,2010,163600,184.9,153.9,31,38.5,1636,,,31,,,,0,292,0,0,0,0,0,0,0,0,0,0,0,84100,5731,0,2206,0,2020,4000,0,,
317953,549648,17-JAN-2025 03.00.46,2010,164300,183.4,150.4,33,38.5,1637,,,33,,,,0,306,0,0,0,0,0,0,0,0,0,0,0,83100,5599,0,2144,0,2001,4000,0,,
317955,549649,17-JAN-2025 03.56.06,2010,163800,183.43,150.2,33.23,40.1,1633,,,22.6,10.63,,,0,304,0,0,0,0,0,0,0,0,0,0,0,86000,5710,0,2460,0,1996,4000,0,,
317959,549650,17-JAN-2025 04.46.22,2010,156400,183.48,150.1,33.38,38.7,1632,,,10.42,22.96,,,0,310,0,0,0,0,0,0,0,0,0,0,0,85000,5485,0,2188,0,2000,4000,0,,
317962,549651,17-JAN-2025 05.51.02,2010,162600,180.99,150,30.99,41.1,1649,,,8.24,22.75,,,0,308,0,0,0,0,0,0,0,0,0,0,0,84000,5593,0,2541,0,2000,4200,0,,
317965,549652,17-JAN-2025 06.55.46,2010,164400,180.49,148.5,31.99,39.5,1656,,,10.44,21.55,,,0,308,0,0,0,0,0,0,0,0,0,0,0,82200,5521,0,2252,0,2000,4000,0,,
317968,549653,17-JAN-2025 07.51.05,2010,168900,194.78,159.5,35.28,42,1651,,21.6,13.68,,,,0,259,0,0,0,0,0,0,0,0,0,0,0,88600,6184,0,3042,0,2000,4000,0,,
317971,549654,17-JAN-2025 08.46.51,2010,159300,190.8,156.8,34,42.3,1631,,34,,,,,0,253,0,0,0,0,0,0,0,0,0,0,0,86000,6244,0,3323,0,1662,4000,0,,
317974,549655,17-JAN-2025 09.52.55,2010,166700,190.5,155.5,35,42.6,1677,,35,,,,,0,506,0,0,0,0,0,0,0,0,0,0,0,84600,6147,0,2387,0,1662,4700,0,,
317977,549656,17-JAN-2025 10.43.18,1056,165500,189.2,157.2,32,39.8,1667,,19.56,12.44,,,,0,750,0,0,0,0,0,0,0,0,0,0,0,84200,6175,0,2493,0,2054,4000,0,,
317980,549657,17-JAN-2025 11.38.02,1056,163200,189.6,157.6,32,41.4,1631,,32,,,,,0,1001,0,0,0,0,0,0,0,0,0,0,0,85900,5742,0,2522,0,1999,4000,0,,
317983,549658,17-JAN-2025 12.34.21,2010,160500,203.8,169.8,34,44.1,1620,,34,,,,,0,240,0,0,0,0,0,0,0,0,0,0,0,91200,6330,0,2967,0,2500,4000,0,,
317987,549659,17-JAN-2025 13.30.50,2010,165200,170.9,135.9,35,39.2,1625,,35,,,,,0,247,0,0,0,0,0,0,0,0,0,0,0,78000,5840,0,3006,0,2000,4000,0,,
317989,549660,17-JAN-2025 14.21.28,2010,169400,171.9,135.9,36,37.3,1655,,22,14,,,,0,254,0,0,0,0,0,0,0,0,0,0,0,75000,5423,0,2601,0,2000,4000,0,,
317992,549661,17-JAN-2025 16.10.00,2015,162300,208.19,171.2,36.99,47.7,1645,,22.6,14.39,,,,0,807,0,0,0,0,0,0,0,0,0,0,0,94000,6861,0,2413,0,0,6000,0,,
317995,549662,17-JAN-2025 17.02.02,2011,162500,186.1,150.1,36,39,,,22,14,,,,0,284,0,0,0,0,0,0,0,0,0,0,0,82900,5653,0,2130,0,1996,4000,0,,
317998,549663,17-JAN-2025 17.51.47,2011,162100,173,137,36,34.6,1640,,22,14,,,,0,294,0,0,0,0,0,0,0,0,0,0,0,74000,5278,0,2116,0,2001,4000,0,,
318001,549664,17-JAN-2025 18.40.46,2011,162500,172.19,139.2,32.99,36.9,1658,,20.16,12.83,,,,0,300,0,0,0,0,0,0,0,0,0,0,0,76700,5319,0,1862,0,1996,4000,0,,
318004,549665,17-JAN-2025 19.29.02,2011,158100,170.39,139.2,31.19,35.9,1620,,19.06,12.13,,,,0,300,0,0,0,0,0,0,0,0,0,0,0,76000,5205,0,1837,0,1996,4000,0,,
318007,549666,17-JAN-2025 20.16.18,2011,158100,168.1,136.1,32,34.9,1646,,19.56,12.44,,,,0,307,0,0,0,0,0,0,0,0,0,0,0,75000,5244,0,1717,0,1996,4000,0,,
318010,549667,17-JAN-2025 21.34.57,2011,176300,174.99,143.8,31.19,35.9,1642,,19.06,12.13,,,,0,303,0,0,0,0,0,0,0,0,0,0,0,77500,5404,0,2022,0,1996,4000,0,,
318014,549668,17-JAN-2025 22.40.46,2010,158900,181.79,150.8,30.99,40.4,1668,,18.94,12.05,,,,0,291,0,0,0,0,0,0,0,0,0,0,0,83800,5708,0,2531,0,1996,4000,0,,
318017,549669,17-JAN-2025 23.36.47,2011,161700,182.29,151.3,30.99,39.1,1651,,18.94,12.05,,,,0,298,0,0,0,0,0,0,0,0,0,0,0,82300,5365,0,2167,0,2001,3900,0,,
318020,549670,18-JAN-2025 00.49.33,2011,162300,181.99,150.8,31.19,41.1,1648,,19.06,12.13,,,,0,305,0,0,0,0,0,0,0,0,0,0,0,85400,6071,0,2752,0,2008,4000,0,,
318023,549671,18-JAN-2025 01.46.48,2032,162000,182,151,31,40.1,1663,,,18.12,12.88,,,0,909,0,0,0,0,0,0,0,0,0,0,0,86100,5619,0,2777,0,2001,4000,0,,
318026,549672,18-JAN-2025 02.51.32,2032,165300,182.74,151,31.74,40.4,1656,,,11.54,20.2,,,0,906,0,0,0,0,0,0,0,0,0,0,0,85100,5861,0,2822,0,2000,4000,0,,
318029,549673,18-JAN-2025 03.43.13,2032,151900,185.5,150.5,35,39.9,1660,,,13.47,21.53,,,0,909,0,0,0,0,0,0,0,0,0,0,0,85200,5640,0,2567,0,2001,4000,0,,
318032,549674,18-JAN-2025 04.59.07,2015,165300,186.9,150.9,36,42.1,1650,,22,14,,,,0,797,0,0,0,0,0,0,0,0,0,0,0,85400,5858,0,3131,0,2008,4000,0,,
318034,549675,18-JAN-2025 06.14.23,2010,161200,193.5,157.5,36,45.5,1644,,22,14,,,,0,300,0,0,0,0,0,0,0,0,0,0,0,89000,6060,0,3074,0,2008,4000,0,,
318038,549676,18-JAN-2025 07.07.08,2010,160200,174.1,141.1,33,38.1,1647,,,33,,,,0,307,0,0,0,0,0,0,0,0,0,0,0,78600,5108,0,2132,0,2001,4000,0,,
318041,549677,18-JAN-2025 08.03.24,2010,156800,190.2,154.2,36,39.9,,,22,14,,,,0,259,0,0,0,0,0,0,0,0,0,0,0,84200,5873,0,2769,0,2000,4000,0,,
318043,549678,18-JAN-2025 09.11.43,2010,164600,184.99,151,33.99,43.4,1650,,20.77,13.22,,,,0,260,0,0,0,0,0,0,0,0,0,0,0,85600,5834,0,2987,0,2000,4000,0,,
318047,549679,18-JAN-2025 10.39.02,2010,164500,188.9,153.9,35,44.5,1637,,21.39,13.61,,,,0,250,0,0,0,0,0,0,0,0,0,0,0,89200,5321,0,2180,0,2000,4000,0,,
318051,549680,18-JAN-2025 11.29.13,2010,164500,185.79,151.8,33.99,39.6,1625,,20.77,13.22,,,,0,257,0,0,0,0,0,0,0,0,0,0,0,82300,5324,0,1946,0,2000,4000,0,,
318054,549681,18-JAN-2025 12.22.44,2010,163900,189.69,151.7,37.99,42.5,1600,,23.22,14.77,,,,0,254,0,0,0,0,0,0,0,0,0,0,0,85100,5528,0,2059,0,2000,4000,0,,
318057,549682,18-JAN-2025 13.23.27,2010,164000,184.9,149.9,35,41.9,1621,,35,,,,,0,249,0,0,0,0,0,0,0,0,0,0,0,81300,5688,0,2555,0,2000,4100,0,,
318060,549683,18-JAN-2025 14.11.29,2015,157600,180,148,32,38.6,1618,,32,,,,,0,789,0,0,0,0,0,0,0,0,0,0,0,80900,5042,0,2114,0,2000,4100,0,,
318063,549684,18-JAN-2025 15.04.52,2015,165600,182.99,150,32.99,40.4,1653,,20.16,12.83,,,,0,807,0,0,0,0,0,0,0,0,0,0,0,83100,5327,0,2274,0,2000,4000,0,,
318066,549685,18-JAN-2025 16.00.59,2015,163500,180.2,148.2,32,39.5,1649,,19.56,12.44,,,,0,806,0,0,0,0,0,0,0,0,0,0,0,82100,5448,0,2439,0,1998,4000,0,,
318068,549686,18-JAN-2025 16.45.43,2015,162900,168.09,138.1,29.99,34,1626,,18.33,11.66,,,,0,793,0,0,0,0,0,0,0,0,0,0,0,74100,5051,0,1947,0,2000,4000,0,,
318071,549687,18-JAN-2025 17.33.39,6095,162900,172.7,140.7,32,35.8,1625,,19.56,12.44,,,,0,1000,0,0,0,0,0,0,0,0,0,0,0,75800,5333,0,2375,0,2000,4000,0,,
318074,549688,18-JAN-2025 18.20.39,6095,163000,175.99,145,30.99,36.2,1678,,18.94,12.05,,,,0,1000,0,0,0,0,0,0,0,0,0,0,0,79000,5346,0,1899,0,2000,4000,0,,
318077,549689,18-JAN-2025 19.06.33,6095,163000,171.59,138.6,32.99,34,1674,,20.16,12.83,,,,0,1007,0,0,0,0,0,0,0,0,0,0,0,75400,5089,0,1746,0,1996,4000,0,,
318079,549690,18-JAN-2025 19.54.14,6095,162300,175.29,140,35.29,35.4,1665,,21.57,13.72,,,,0,1005,0,0,0,0,0,0,0,0,0,0,0,80000,5543,0,2741,0,2110,4000,0,,
318083,549691,18-JAN-2025 20.53.44,6095,162100,189.89,158.7,31.19,40.8,1678,,19.06,12.13,,,,0,1005,0,0,0,0,0,0,0,0,0,0,0,89500,6018,0,2628,0,1999,5000,0,,
318085,549692,18-JAN-2025 21.43.10,6095,166200,186.99,156,30.99,38.7,1640,,18.94,12.05,,,,0,994,0,0,0,0,0,0,0,0,0,0,0,85200,5916,0,2764,0,2000,4000,0,,
318088,549693,18-JAN-2025 22.36.44,2015,167200,203.49,170.2,33.29,42.4,1666,,20.34,12.95,,,,0,793,0,0,0,0,0,0,0,0,0,0,0,91800,6161,0,2734,0,2000,4000,0,,
318093,549694,18-JAN-2025 23.45.34,6095,155800,194.6,158.6,36,42.8,1639,,22,14,,,,0,254,0,0,0,0,0,0,0,0,0,0,0,89500,5761,0,2710,0,1996,4000,0,,
318096,549695,19-JAN-2025 00.36.14,1010,163900,185.29,151.3,33.99,39.8,1629,,20.77,13.22,,,,0,308,0,0,0,0,0,0,0,0,0,0,0,84100,5422,0,2200,0,1996,4000,0,,
318099,549696,19-JAN-2025 01.28.08,2010,162000,182.99,150,32.99,38.5,1604,,20.16,12.83,,,,0,299,0,0,0,0,0,0,0,0,0,0,0,83200,5294,0,2197,0,1995,4000,0,,
318102,549697,19-JAN-2025 02.19.54,2010,165600,167.69,136.7,30.99,38.1,1622,,18.94,12.05,,,,0,300,0,0,0,0,0,0,0,0,0,0,0,79500,5295,0,2508,0,1996,4000,0,,
318105,549698,19-JAN-2025 03.24.34,2010,155300,192.1,157.1,35,42.2,1632,,21.39,13.61,,,,0,296,0,0,0,0,0,0,0,0,0,0,0,90200,5613,0,2529,0,1996,3900,0,,
318108,549699,19-JAN-2025 04.13.16,2010,164300,181.99,151.9,30.09,38.3,1642,,18.39,11.7,,,,0,298,0,0,0,0,0,0,0,0,0,0,0,83500,5549,0,2674,0,1996,4000,0,,
318111,549700,19-JAN-2025 05.06.15,2010,165000,190.29,157.3,32.99,39.2,1648,,20.16,12.83,,,,0,292,0,0,0,0,0,0,0,0,0,0,0,85500,5570,0,2279,0,2004,4000,0,,
318114,549701,19-JAN-2025 05.53.38,1032,162400,181.99,150,31.99,38.1,1633,,19.55,12.44,,,,0,1005,0,0,0,0,0,0,0,0,0,0,0,82200,5174,0,2471,0,2004,4000,0,,
318117,549702,19-JAN-2025 06.54.08,1032,165200,186.69,151.6,35.09,41.5,1637,,21.44,13.65,,,,0,996,0,0,0,0,0,0,0,0,0,0,0,87900,5807,0,3109,0,2004,4500,0,,
318120,549703,19-JAN-2025 07.51.29,1030,165000,200.8,167.7,33.1,42.8,1634,,20.23,12.87,,,,0,1007,0,0,0,0,0,0,0,0,0,0,0,88900,5891,0,2716,0,1999,4000,0,,
318123,549704,19-JAN-2025 08.52.46,6091,158700,184.7,152.7,32,43,1634,,19.56,12.44,,,,0,1007,0,0,0,0,0,0,0,0,0,0,0,88500,5611,0,2847,0,2000,4000,0,,
318126,549705,19-JAN-2025 10.00.00,6091,162500,179.39,148.4,30.99,42.4,1643,,18.94,12.05,,,,0,994,0,0,0,0,0,0,0,0,0,0,0,86900,5710,0,2884,0,1999,4000,0,,
318129,549706,19-JAN-2025 10.52.26,2030,164600,169.4,137.4,32,37.1,1652,,19.56,12.44,,,,0,1007,0,0,0,0,0,0,0,0,0,0,0,78000,5303,0,2713,0,2000,4000,0,,
318132,549707,19-JAN-2025 11.45.50,2015,164900,183.59,149.6,33.99,41.4,1632,,20.77,13.22,,,,0,804,0,0,0,0,0,0,0,0,0,0,0,85100,5435,0,2839,0,2000,4000,0,,
318134,549708,19-JAN-2025 12.48.54,2032,157800,180.08,144.8,35.28,42.8,1629,,21.6,13.68,,,,0,1005,0,0,0,0,0,0,0,0,0,0,0,84700,5348,0,2405,0,1999,3900,0,,
318138,549709,19-JAN-2025 13.41.54,2032,160800,196.69,159.7,36.99,44.6,1605,,22.6,14.39,,,,0,1005,0,0,0,0,0,0,0,0,0,0,0,90800,5939,0,2674,0,1997,4100,0,,
318141,549710,19-JAN-2025 14.31.16,2032,165200,185.8,150.8,35,40.2,1663,,35,,,,,0,1006,0,0,0,0,0,0,0,0,0,0,0,83100,5512,0,2579,0,1997,4000,0,,
318144,549711,19-JAN-2025 15.25.16,2032,163100,183.89,149.9,33.99,42.5,1654,,20.77,13.22,,,,0,999,0,0,0,0,0,0,0,0,0,0,0,84000,5783,0,2408,0,1996,4000,0,,
318148,549712,19-JAN-2025 16.12.39,2010,159400,171.59,141.6,29.99,36.3,1628,,18.33,11.66,,,,0,306,0,0,0,0,0,0,0,0,0,0,0,74500,5835,0,2494,0,1996,4400,0,,
318151,549713,19-JAN-2025 16.58.19,2010,160600,171.39,139.4,31.99,37.5,1614,,19.55,12.44,,,,0,306,0,0,0,0,0,0,0,0,0,0,0,77000,5541,0,2608,0,1996,4400,0,,
318153,549714,19-JAN-2025 17.44.52,1010,162200,181.3,149.3,32,37.1,1646,,19.56,12.44,,,,0,302,0,0,0,0,0,0,0,0,0,0,0,82000,5727,0,2846,0,2000,4000,0,,
318156,549715,19-JAN-2025 18.31.12,2067,166700,179.29,149.3,29.99,35,1665,,18.33,11.66,,,,0,1006,0,0,0,0,0,0,0,0,0,0,0,77500,5697,0,2739,0,2000,4900,0,,
318160,549716,19-JAN-2025 19.16.01,2067,162400,168.99,135.7,33.29,35.6,1653,,20.34,12.95,,,,0,1006,0,0,0,0,0,0,0,0,0,0,0,76500,5250,0,2393,0,2000,4000,0,,
318163,549717,19-JAN-2025 20.05.22,2067,163300,180.6,149.3,31.3,36.8,1663,,19.13,12.17,,,,0,1007,0,0,0,0,0,0,0,0,0,0,0,81600,5812,0,2815,0,2000,4000,0,,
318166,549718,19-JAN-2025 21.02.40,2067,163200,193.9,162.9,31,41.1,1627,,18.94,12.06,,,,0,1008,0,0,0,0,0,0,0,0,0,0,0,89000,6352,0,3057,0,2000,4000,0,,
318168,549719,19-JAN-2025 22.01.44,2067,161900,201.1,170.1,31,43.6,1668,,18.94,12.06,,,,0,1000,0,0,0,0,0,0,0,0,0,0,0,93000,7236,0,3480,0,2496,4600,0,,
318171,549720,19-JAN-2025 22.54.11,2067,159900,190.39,155.1,35.29,40.3,1658,,21.57,13.72,,,,0,1002,0,0,0,0,0,0,0,0,0,0,0,87000,5992,0,3121,0,2000,5500,0,,
318175,549721,20-JAN-2025 00.06.11,2067,160400,186.99,154,32.99,41.5,1660,,20.16,12.83,,,,0,1000,0,0,0,0,0,0,0,0,0,0,0,90000,5839,0,2960,0,1996,4000,0,,
318178,549722,20-JAN-2025 00.59.36,2067,165700,186.6,154.6,32,39.6,1623,,19.56,12.44,,,,0,1007,0,0,0,0,0,0,0,0,0,0,0,85100,5930,0,2307,0,1997,4000,0,,
318181,549723,20-JAN-2025 01.54.52,2067,164900,182.79,152.8,29.99,40.1,1615,,18.33,11.66,,,,0,1006,0,0,0,0,0,0,0,0,0,0,0,85500,6129,0,2928,0,1996,4000,0,,
318184,549724,20-JAN-2025 02.49.12,2067,154400,190.49,153.5,36.99,40,1668,,22.6,14.39,,,,0,991,0,0,0,0,0,0,0,0,0,0,0,87400,5573,0,2355,0,2000,4000,0,,
318187,549725,20-JAN-2025 03.39.30,2067,164600,182.38,147.1,35.28,38.3,1615,,21.6,13.68,,,,0,994,0,0,0,0,0,0,0,0,0,0,0,81700,5250,0,2017,0,2004,4000,0,,
318190,549726,20-JAN-2025 04.27.36,2067,163500,178.29,148.3,29.99,36.5,1656,,18.33,11.66,,,,0,1000,0,0,0,0,0,0,0,0,0,0,0,79000,5480,0,1960,0,2003,4000,0,,
318193,549727,20-JAN-2025 05.16.51,2030,155400,183.8,152.8,31,37.5,1620,,18.94,12.06,,,,0,999,0,0,0,0,0,0,0,0,0,0,0,81500,5488,0,2050,0,1996,4000,0,,
318197,549728,20-JAN-2025 06.06.45,2015,165600,181.1,146.1,35,37.7,1661,,21.39,13.61,,,,0,799,0,0,0,0,0,0,0,0,0,0,0,80600,5322,0,1998,0,2001,4000,0,,
318200,549729,20-JAN-2025 06.56.22,2032,164300,185.19,152.2,32.99,38.9,1632,,20.16,12.83,,,,0,989,0,0,0,0,0,0,0,0,0,0,0,83000,5430,0,1954,0,2004,4000,0,,
318203,549730,20-JAN-2025 08.03.11,2015,158500,190.59,156.6,33.99,44.5,1671,,20.77,13.22,,,,0,805,0,0,0,0,0,0,0,0,0,0,0,91000,5856,0,2941,0,2001,4000,0,,
318205,549731,20-JAN-2025 08.52.33,2015,167200,186,155,31,40.2,1631,,31,,,,,0,800,0,0,0,0,0,0,0,0,0,0,0,84000,5554,0,2135,0,298,5500,0,,
318208,549732,20-JAN-2025 09.41.02,2015,167100,183.2,150.2,33,38.6,1638,,33,,,,,0,794,0,0,0,0,0,0,0,0,0,0,0,82000,5351,0,2226,0,2000,4000,0,,
318211,549733,20-JAN-2025 10.28.33,2015,158700,181.3,150.3,31,38.1,1651,,31,,,,,0,790,0,0,0,0,0,0,0,0,0,0,0,82100,5359,0,2341,0,1754,4000,0,,
318215,549734,20-JAN-2025 11.20.38,2015,168400,201.5,169.5,32,41.9,1647,,32,,,,,0,1002,0,0,0,0,0,0,0,0,0,0,0,89600,5564,0,2377,0,1997,4000,0,,
318217,549735,20-JAN-2025 12.12.59,2015,168000,198.5,164.5,34,44.1,1633,,34,,,,,0,1005,0,0,0,0,0,0,0,0,0,0,0,93200,5472,0,2866,0,1997,4000,0,,
318221,549736,20-JAN-2025 13.07.13,8055,159800,185.7,153.7,32,43.3,1689,,19.56,12.44,,,,0,1981,0,0,0,0,0,0,0,0,0,0,0,91300,5454,0,2678,0,1980,4000,0,,
318223,549737,20-JAN-2025 14.04.14,8055,168500,165,132,33,41.1,1592,,33,,,,,0,0,0,0,0,0,0,0,0,0,0,0,0,79900,5154,0,3322,0,1997,4000,0,,
318225,549738,20-JAN-2025 16.05.10,2015,166000,195.3,161.3,34,47.3,1667,,34,,,,,0,300,0,0,0,0,0,0,0,0,0,0,0,93000,6567,0,2950,0,2001,4500,0,,
318229,549739,20-JAN-2025 17.34.48,9040,166000,178.26,146.2,32.06,40.1,1655,,,9.9,22.16,,,0,292,0,0,0,0,0,0,0,0,0,0,0,82100,5946,0,2865,0,2010,3900,0,,
318232,549740,20-JAN-2025 19.33.09,1016,162200,185.7,155.7,30,44.3,1649,,,21.38,8.62,,,0,300,0,0,0,0,0,0,0,0,0,0,0,91100,6136,0,2665,0,1921,4300,0,,
318235,549741,20-JAN-2025 20.50.34,2010,165500,187.7,155.5,32.2,44.9,1644,,,,32.2,,,0,295,0,0,0,0,0,0,0,0,0,0,0,89300,6108,0,2706,0,1996,4500,0,,
318238,549742,20-JAN-2025 22.02.48,2010,166100,180.26,148,32.26,40.6,1636,,,,32.26,,,0,290,0,0,0,0,0,0,0,0,0,0,0,82400,5624,0,2251,0,2001,4000,0,,
318243,549743,20-JAN-2025 23.01.05,2010,165800,187.29,151.1,36.19,39.4,1648,,22.12,14.07,,,,0,289,0,0,0,0,0,0,0,0,0,0,0,83500,5802,0,3081,0,2001,4000,0,,
318246,549744,21-JAN-2025 00.14.48,2010,165700,190.69,157.7,32.99,43.1,1615,,20.16,12.83,,,,0,296,0,0,0,0,0,0,0,0,0,0,0,89000,6025,0,2258,0,1996,4300,0,,
318248,549745,21-JAN-2025 01.16.09,2015,164900,188.9,153.9,35,41.1,1618,,21.39,13.61,,,,0,799,0,0,0,0,0,0,0,0,0,0,0,87000,5520,0,2015,0,1503,4000,0,,
318252,549746,21-JAN-2025 02.22.05,2015,161200,189.9,158.9,31,41.2,1625,,18.95,12.05,,,,0,0,0,0,0,0,0,0,0,0,0,0,0,88800,5525,0,1864,0,2004,4000,0,,
318254,549747,21-JAN-2025 03.14.44,2015,164700,184.8,151.7,33.1,40.4,1648,,20.23,12.87,,,,0,800,0,0,0,0,0,0,0,0,0,0,0,82200,6268,0,2650,0,1996,4600,0,,
318257,549748,21-JAN-2025 04.10.36,2015,162400,185.9,150.9,35,40.6,1617,,21.39,13.61,,,,0,805,0,0,0,0,0,0,0,0,0,0,0,85600,5874,0,3003,0,1996,3900,0,,
318260,549749,21-JAN-2025 05.12.35,2015,159100,181.69,148.7,32.99,39.5,1612,,20.16,12.83,,,,0,800,0,0,0,0,0,0,0,0,0,0,0,83500,5773,0,2382,0,1996,4000,0,,
318263,549750,21-JAN-2025 06.03.49,2015,155200,186.3,150.3,36,39.3,1653,,22,14,,,,0,789,0,0,0,0,0,0,0,0,0,0,0,84000,5218,0,1905,0,1996,4000,0,,
318266,549751,21-JAN-2025 06.50.00,2015,165900,180.29,146.3,33.99,36.8,1651,,20.77,13.22,,,,0,807,0,0,0,0,0,0,0,0,0,0,0,79000,5131,0,1960,0,1995,4000,0,,
318269,549752,21-JAN-2025 07.53.40,2015,170400,170.41,136.4,34.01,40.3,1653,,20.79,13.22,,,,0,807,0,0,0,0,0,0,0,0,0,0,0,80900,5518,0,2969,0,1998,4000,0,,
318272,549753,21-JAN-2025 10.00.35,2010,166100,203.1,170.1,33,48.2,1651,,33,,,,,0,255,0,0,0,0,0,0,0,0,0,0,0,95400,7052,0,3088,0,1999,4000,0,,
318275,549754,21-JAN-2025 11.49.00,2010,165900,199.98,164.7,35.28,47.2,1589,,21.6,13.68,,,,0,256,0,0,0,0,0,0,0,0,0,0,0,92200,6126,0,3079,0,1997,4000,0,,
318278,549755,21-JAN-2025 12.45.45,2010,166600,180.7,145.7,35,41.8,1617,,21.39,13.61,,,,0,240,0,0,0,0,0,0,0,0,0,0,0,83000,5658,0,2871,0,1998,4000,0,,
318282,549756,21-JAN-2025 13.38.30,2010,157600,183.18,147.9,35.28,42,1573,,21.6,13.68,,,,0,258,0,0,0,0,0,0,0,0,0,0,0,85000,5446,0,2820,0,2000,4100,0,,
318285,549757,21-JAN-2025 14.33.26,2010,163500,186.6,150.6,36,44.1,1637,,36,,,,,0,256,0,0,0,0,0,0,0,0,0,0,0,86600,5539,0,2876,0,1997,4000,0,,
318288,549758,21-JAN-2025 15.32.12,2010,164800,186.9,152.9,34,42.3,1648,,34,,,,,0,307,0,0,0,0,0,0,0,0,0,0,0,86400,5659,0,2799,0,1998,4000,0,,
318292,549759,21-JAN-2025 16.21.34,2010,157100,168.98,139.9,29.08,37.5,1614,,,12.25,16.83,,,0,306,0,0,0,0,0,0,0,0,0,0,0,78400,5161,0,2093,0,1996,4000,0,,
318294,549760,21-JAN-2025 17.09.21,2010,159600,176.75,145.3,31.45,37.2,1635,,,12.66,18.79,,,0,304,0,0,0,0,0,0,0,0,0,0,0,79600,5078,0,2001,0,2001,4000,0,,
318297,549761,21-JAN-2025 17.56.50,2015,163600,156.32,126.5,29.82,35,1633,,,11.43,18.39,,,0,805,0,0,0,0,0,0,0,0,0,0,0,72000,4982,0,2217,0,1996,4000,0,,
318300,549762,21-JAN-2025 18.42.51,2015,156700,174.7,140.7,34,35.8,1652,,,12.09,21.91,,,0,799,0,0,0,0,0,0,0,0,0,0,0,76400,5151,0,2260,0,2001,4900,0,,
318303,549763,21-JAN-2025 19.30.30,2015,161900,170.17,139.5,30.67,37.5,1604,,,24.95,5.72,,,0,788,0,0,0,0,0,0,0,0,0,0,0,79000,5416,0,2402,0,2001,4900,0,,
318305,549764,21-JAN-2025 20.28.50,2030,163600,183.58,149.9,33.68,38.8,1641,,,10.97,22.71,,,0,957,0,0,0,0,0,0,0,0,0,0,0,82300,5499,0,2204,0,2001,5000,0,,
318309,549765,21-JAN-2025 21.19.42,2030,162000,180.01,147.3,32.71,39.2,1655,,,10.89,21.82,,,0,956,0,0,0,0,0,0,0,0,0,0,0,83000,5642,0,2375,0,1996,4500,0,,
318312,549766,21-JAN-2025 22.06.31,2030,162900,173.65,141,32.65,36.9,1638,,,21.1,11.55,,,0,958,0,0,0,0,0,0,0,0,0,0,0,80300,5210,0,2305,0,2001,5000,0,,
318315,549767,21-JAN-2025 23.09.06,2030,161800,182.88,148.4,34.48,39.3,1653,,,12.1,22.38,,,0,956,0,0,0,0,0,0,0,0,0,0,0,83800,5958,0,2284,0,2008,5000,0,,
318318,549768,22-JAN-2025 00.05.42,2030,164700,190.9,154.9,36,41.2,1665,,,23.27,12.73,,,0,950,0,0,0,0,0,0,0,0,0,0,0,87500,5600,0,1660,0,2000,4000,0,,
318321,549769,22-JAN-2025 00.57.31,1015,153200,185.4,148.4,37,38.3,1656,,22.61,14.39,,,,0,800,0,0,0,0,0,0,0,0,0,0,0,82900,5472,0,1726,0,2004,4000,0,,
318324,549770,22-JAN-2025 01.49.40,2011,162100,186.4,155.4,31,37.9,1630,,18.95,12.05,,,,0,304,0,0,0,0,0,0,0,0,0,0,0,82200,5598,0,1842,0,2004,4000,0,,
318327,549771,22-JAN-2025 02.41.27,2011,159200,182.9,151.9,31,38.2,1646,,18.94,12.06,,,,0,299,0,0,0,0,0,0,0,0,0,0,0,82500,5912,0,2295,0,1996,4000,0,,
318330,549772,22-JAN-2025 03.36.08,1016,165400,182.69,152.7,29.99,40.9,1631,,18.33,11.66,,,,0,298,0,0,0,0,0,0,0,0,0,0,0,81300,5399,0,1932,0,1998,4000,0,,
318333,549773,22-JAN-2025 04.32.32,2010,157900,182.99,150,32.99,40.8,1612,,20.16,12.83,,,,0,309,0,0,0,0,0,0,0,0,0,0,0,82600,5732,0,2667,0,1996,4000,0,,
318337,549774,22-JAN-2025 05.33.01,2010,163000,186.29,150.1,36.19,39,1638,,22.12,14.07,,,,0,299,0,0,0,0,0,0,0,0,0,0,0,84500,5357,0,1998,0,2000,4000,0,,
318339,549775,22-JAN-2025 06.17.58,2010,163000,173.6,137.6,36,35.2,1609,,22,14,,,,0,303,0,0,0,0,0,0,0,0,0,0,0,77300,4696,0,1683,0,2003,4000,0,,
318343,549776,22-JAN-2025 07.05.27,2010,159200,174.49,141.5,32.99,35.3,1629,,20.16,12.83,,,,0,300,0,0,0,0,0,0,0,0,0,0,0,75400,5878,0,2115,0,2003,4000,0,,
318345,549777,22-JAN-2025 08.06.31,2010,161100,190.59,157.3,33.29,38.1,1662,,20.34,12.95,,,,0,299,0,0,0,0,0,0,0,0,0,0,0,85100,5501,0,2282,0,1999,4000,0,,
318349,549778,22-JAN-2025 08.59.51,2063,162000,184.59,152.3,32.29,40.7,1656,,19.73,12.56,,,,0,991,0,0,0,0,0,0,0,0,0,0,0,83800,6443,0,2962,0,1998,4000,0,,
318352,549779,22-JAN-2025 09.53.17,1030,155500,190.09,152.1,37.99,37.5,1645,,23.22,14.77,,,,0,1006,0,0,0,0,0,0,0,0,0,0,0,82900,5968,0,2683,0,2000,4000,0,,
318355,549780,22-JAN-2025 10.46.06,1032,159200,180.8,145.8,35,39.6,1651,,21.39,13.61,,,,0,292,0,0,0,0,0,0,0,0,0,0,0,81000,5969,0,2711,0,2000,4000,0,,
318358,549781,22-JAN-2025 11.34.27,1032,161600,179.19,146.2,32.99,38,1661,,20.16,12.83,,,,0,999,0,0,0,0,0,0,0,0,0,0,0,83000,5477,0,2853,0,1998,4500,0,,
318360,549782,22-JAN-2025 12.24.53,1032,164000,190.2,155.9,34.3,39.4,1643,,20.96,13.34,,,,0,1005,0,0,0,0,0,0,0,0,0,0,0,85000,5797,0,2812,0,1997,4500,0,,
318363,549783,22-JAN-2025 13.12.12,1032,159200,169.69,136.4,33.29,37.3,1646,,20.34,12.95,,,,0,1005,0,0,0,0,0,0,0,0,0,0,0,77900,5099,0,2560,0,1996,4500,0,,
318367,549784,22-JAN-2025 14.02.54,1032,165100,183.29,148,35.29,39.3,1635,,21.57,13.72,,,,0,998,0,0,0,0,0,0,0,0,0,0,0,85000,5631,0,2800,0,2000,4500,0,,
318369,549785,22-JAN-2025 15.00.27,1032,163100,182.69,147.4,35.29,39.1,1623,,21.57,13.72,,,,0,1006,0,0,0,0,0,0,0,0,0,0,0,84000,5329,0,2777,0,2000,4000,0,,
318373,549786,22-JAN-2025 17.31.33,1032,153900,188.49,155.2,33.29,46.3,1631,,20.34,12.95,,,,0,1007,0,0,0,0,0,0,0,0,0,0,0,92000,5930,0,2713,0,2002,5000,0,,
318377,549787,22-JAN-2025 18.22.13,1015,163800,188.2,155.2,33,38.3,1637,,,33,,,,0,801,0,0,0,0,0,0,0,0,0,0,0,84500,5523,0,2208,0,2001,5000,0,,
318380,549788,22-JAN-2025 19.10.13,1015,159000,185.29,152.1,33.19,36.9,1654,,,11.8,21.39,,,0,804,0,0,0,0,0,0,0,0,0,0,0,81700,5358,0,2524,0,1998,5000,0,,
318382,549789,22-JAN-2025 19.57.17,1015,163500,185.07,150.9,34.17,36.9,1663,,,12.41,21.76,,,0,806,0,0,0,0,0,0,0,0,0,0,0,82300,5366,0,2343,0,1998,5000,0,,
318385,549790,22-JAN-2025 20.44.37,1015,151700,177.59,145.6,31.99,35.9,1642,,,10.45,21.54,,,0,806,0,0,0,0,0,0,0,0,0,0,0,81000,5594,0,2351,0,2001,5000,0,,
318388,549791,22-JAN-2025 21.47.08,1015,164200,183.5,150.5,33,41.5,1629,,,10.06,22.94,,,0,807,0,0,0,0,0,0,0,0,0,0,0,90000,5210,0,2660,0,2008,5000,0,,
318391,549792,22-JAN-2025 22.39.04,1015,159500,191.1,156.1,35,40.4,1635,,,22.35,12.65,,,0,806,0,0,0,0,0,0,0,0,0,0,0,88000,6067,0,2760,0,2008,5000,0,,
318395,549793,22-JAN-2025 23.37.33,1015,163800,192.4,159.4,33,40.4,1603,,,11.56,21.44,,,0,803,0,0,0,0,0,0,0,0,0,0,0,88000,5518,0,2881,0,2000,4500,0,,
318398,549794,23-JAN-2025 00.26.49,1015,155000,188.06,156.6,31.46,39.5,1612,,,,31.46,,,0,800,0,0,0,0,0,0,0,0,0,0,0,85500,5558,0,2093,0,1996,4500,0,,
318401,549795,23-JAN-2025 01.15.19,1015,163900,180.8,149.8,31,37.7,1630,,18.94,12.06,,,,0,807,0,0,0,0,0,0,0,0,0,0,0,83000,5373,0,1955,0,2004,4500,0,,
318404,549796,23-JAN-2025 02.01.54,1010,164200,166.09,135.1,30.99,34.6,1623,,18.94,12.05,,,,0,305,0,0,0,0,0,0,0,0,0,0,0,76100,4840,0,1685,0,1998,4500,0,,
318406,549797,23-JAN-2025 03.03.09,1010,165000,187.28,152,35.28,40.2,1621,,21.6,13.68,,,,0,305,0,0,0,0,0,0,0,0,0,0,0,87500,5578,0,2631,0,1998,4300,0,,
318409,549798,23-JAN-2025 03.52.08,1010,157500,187.79,154.8,32.99,39.3,1569,,20.16,12.83,,,,0,307,0,0,0,0,0,0,0,0,0,0,0,87200,5368,0,2133,0,1999,4500,0,,
318413,549799,23-JAN-2025 04.47.19,1010,166200,42.99,10,32.99,40,1629,,20.16,12.83,,,,0,306,0,0,0,0,0,0,0,0,0,0,0,88600,5406,0,2213,0,2000,4500,0,,
318416,549800,23-JAN-2025 05.42.49,1010,162400,194.89,161.9,32.99,42.6,1622,,20.16,12.83,,,,0,306,0,0,0,0,0,0,0,0,0,0,0,91000,5665,0,2519,0,1997,4500,0,,
318419,549801,23-JAN-2025 06.43.09,6095,163100,196.1,160.1,36,42.1,1653,,22,14,,,,0,1005,0,0,0,0,0,0,0,0,0,0,0,90500,6025,0,3260,0,1996,4500,0,,
318422,549802,23-JAN-2025 07.46.12,6095,161300,189.8,153.7,36.1,42.8,1659,,22.06,14.04,,,,0,1005,0,0,0,0,0,0,0,0,0,0,0,87700,5704,0,2651,0,1997,4700,0,,
318425,549803,23-JAN-2025 07.40.55,6095,166800,186.19,150.9,35.29,39,1676,,21.57,13.72,,,,0,1005,0,0,0,0,0,0,0,0,0,0,0,87000,5913,0,2838,0,1997,4700,0,,
318427,549804,23-JAN-2025 09.30.09,6095,159200,194.19,159.7,34.49,40.3,1629,,21.08,13.41,,,,0,999,0,0,0,0,0,0,0,0,0,0,0,89500,6089,0,2798,0,1995,4500,0,,
318430,549805,23-JAN-2025 10.22.54,6095,162900,206.89,171.6,35.29,43,1636,,21.57,13.72,,,,0,1005,0,0,0,0,0,0,0,0,0,0,0,94500,6107,0,2894,0,1552,4500,0,,
