Repository: sanad-code/udacity-aimaster-capstone-ai-programming-foundations-project

# Steel Production Data Analysis — Udacity AI Master Capstone

This project analyzes steel production data to identify key factors affecting energy consumption, quality indicators, and production efficiency. It covers data cleaning, exploratory data analysis (EDA), and visualization of relationships between variables such as DRI Carbon and Silica (SiO2). The insights support data-driven decisions to optimize the steelmaking process.

## What Was Built

A Jupyter Notebook (`data-workflow/data_workflow.ipynb`) that loads, cleans, and analyzes internal steel production heat data, producing visualizations and statistical summaries saved under `outputs/`.

File: data/raw/flat_raw_data.csv (part 60 of 86)
RC,HID,STOP_DATE,STEEL_GRADE,TAPPED_WGT,TOTAL_CHARGE,DRI_CHARGE,SCRAP_CHARGE,POWER_ON_TIME,FINAL_TEMP,TOTAL_C_DRI,LOCAL_SCRAP,HOME_RETURN_SCRAP,IMPORTED_SCRAP,PIG_IRON,DRI_BRIQUETTED,FESI,FEMN,SIMN,FECR,NICKEL,FETI,FEB,FENB,FEP,FEMO,CU,FEV,NITROVAN,ELEC_ENERGY,OXYGEN,COKE_LUMP,MODULE_CARBON,COKE_POWDER,BURNT_LIME,BURNT_DOLAMITE,FLUX,C_ANALYSIS, 
318433,549806,23-JAN-2025 11.14.29,2032,156200,185.79,149.5,36.29,39.4,1676,,22.18,14.11,,,,0,1005,0,0,0,0,0,0,0,0,0,0,0,85500,5685,0,2551,0,2550,4500,0,,
318436,549807,23-JAN-2025 12.25.24,1010,162900,191.29,158,33.29,40.7,1629,,20.34,12.95,,,,0,292,0,0,0,0,0,0,0,0,0,0,0,89000,5759,0,2825,0,1998,4500,0,,
318440,549808,23-JAN-2025 13.18.05,1010,162900,178.5,146.5,32,40.8,1589,,19.56,12.44,,,,0,290,0,0,0,0,0,0,0,0,0,0,0,85600,5581,0,2772,0,1996,4500,0,,
318443,549809,23-JAN-2025 14.09.05,1010,158100,180.68,145.4,35.28,39.5,1647,,21.6,13.68,,,,0,290,0,0,0,0,0,0,0,0,0,0,0,83000,5620,0,2506,0,1996,4400,0,,
318446,549810,23-JAN-2025 14.58.05,1010,161900,180.59,150.6,29.99,38.5,1640,,18.33,11.66,,,,0,309,0,0,0,0,0,0,0,0,0,0,0,84000,5521,0,2854,0,1996,4500,0,,
318449,549811,23-JAN-2025 16.00.07,2010,164000,165.79,135.8,29.99,38.8,1613,,18.33,11.66,,,,0,294,0,0,0,0,0,0,0,0,0,0,0,81300,5774,0,3013,0,1996,4700,0,,
318452,549812,23-JAN-2025 17.12.19,2015,161700,195.1,159.1,36,42.1,1662,,22,14,,,,0,307,0,0,0,0,0,0,0,0,0,0,0,91500,5800,0,2720,0,2001,5000,0,,
318456,549813,23-JAN-2025 18.00.06,2015,159900,185.3,151.3,34,39.3,1632,,18.54,11.8,3.66,,,0,305,0,0,0,0,0,0,0,0,0,0,0,85300,5418,0,2515,0,2008,5000,0,,
318459,549814,23-JAN-2025 18.46.11,2015,164600,181.6,150.6,31,36.8,1665,,,,31,,,0,308,0,0,0,0,0,0,0,0,0,0,0,81800,5090,0,2268,0,2008,4500,0,,
318461,549815,23-JAN-2025 19.34.06,2015,153900,188.54,155.5,33.04,38,1662,,,,33.04,,,0,949,0,0,0,0,0,0,0,0,0,0,0,85500,5537,0,2438,0,2008,5000,0,,
318465,549816,23-JAN-2025 20.21.57,6095,159500,183.57,155.5,28.07,38.3,1655,,,,28.07,,,0,961,0,0,0,0,0,0,0,0,0,0,0,83500,5677,0,2196,0,2008,5000,0,,
318468,549817,23-JAN-2025 21.10.35,6095,163100,190.79,155.8,34.99,38.8,1638,,,,34.99,,,0,965,0,0,0,0,0,0,0,0,0,0,0,86100,5624,0,2215,0,2008,4900,0,,
318470,549818,23-JAN-2025 22.07.50,6095,162700,186.09,154.1,31.99,39.8,1625,,,9.37,22.62,,,0,961,0,0,0,0,0,0,0,0,0,0,0,87100,5588,0,1944,0,2000,5200,0,,
318473,549819,23-JAN-2025 22.57.36,1030,156900,185.69,150.4,35.29,38.8,1652,,,,35.29,,,0,957,0,0,0,0,0,0,0,0,0,0,0,83900,5610,0,2785,0,1996,4500,0,,
318476,549820,23-JAN-2025 23.59.20,2010,166700,189.69,156.7,32.99,40.6,1649,,,11.73,21.26,,,0,251,0,0,0,0,0,0,0,0,0,0,0,86900,5822,0,2729,0,2000,4500,0,,
318479,549821,24-JAN-2025 00.47.45,2010,167300,186.6,154.6,32,39.7,1652,,19.56,12.44,,,,0,252,0,0,0,0,0,0,0,0,0,0,0,84800,5683,0,2514,0,1999,4500,0,,
318482,549822,24-JAN-2025 01.35.05,2011,164900,181,148,33,39,1668,,33,,,,,0,258,0,0,0,0,0,0,0,0,0,0,0,84300,5201,0,2297,0,2009,4500,0,,
318486,549823,24-JAN-2025 02.22.56,1015,156900,184.4,149.4,35,38.1,1626,,21.39,13.61,,,,0,794,0,0,0,0,0,0,0,0,0,0,0,84000,5265,131,2397,0,2068,4500,0,,
318489,549824,24-JAN-2025 03.12.06,2010,166200,181.6,149.6,32,38.9,1630,,19.56,12.44,,,,0,244,0,0,0,0,0,0,0,0,0,0,0,82100,5402,0,2689,0,1999,4500,0,,
318491,549825,24-JAN-2025 03.58.32,2010,164100,183.3,155.3,28,38.7,1613,,28,,,,,0,254,0,0,0,0,0,0,0,0,0,0,0,84300,5255,65,2806,0,2000,4500,0,,
318494,549826,24-JAN-2025 04.50.45,2010,156500,183.2,153.2,30,41.4,1618,,30,,,,,0,258,0,0,0,0,0,0,0,0,0,0,0,87800,5803,91,3406,0,2000,4000,0,,
318497,549827,24-JAN-2025 05.38.11,2010,167700,177.1,141.1,36,38.2,1610,,22,14,,,,0,254,0,0,0,0,0,0,0,0,0,0,0,82200,5322,0,3105,0,1999,4000,0,,
318500,549828,24-JAN-2025 06.24.01,2010,159700,58.1,22.1,36,36.1,1661,,22,14,,,,0,258,0,0,0,0,0,0,0,0,0,0,0,78200,5074,0,2469,0,2000,4000,0,,
318503,549829,24-JAN-2025 07.08.55,2015,156700,179.2,147.2,32,36.3,1635,,32,,,,,0,808,0,0,0,0,0,0,0,0,0,0,0,79400,5322,0,2208,0,1999,4000,0,,
318506,549830,24-JAN-2025 08.08.42,2015,162300,202.59,171.6,30.99,41.1,1590,,18.94,12.05,,,,0,808,0,0,0,0,0,0,0,0,0,0,0,93500,6555,0,3484,0,2006,4500,0,,
318509,549831,24-JAN-2025 08.54.11,2015,164900,184.2,152.2,32,37.7,1655,,19.56,12.44,,,,0,796,0,0,0,0,0,0,0,0,0,0,0,82500,5522,0,3009,0,1994,4500,0,,
318512,549832,24-JAN-2025 09.44.03,2015,164000,184.59,153.6,30.99,39.3,1650,,18.94,12.05,,,,0,795,0,0,0,0,0,0,0,0,0,0,0,87000,6297,0,3455,0,2001,4500,0,,
318515,549833,24-JAN-2025 10.31.23,2032,158700,172,145.7,26.3,37.4,1660,,16.07,10.23,,,,0,306,0,0,0,0,0,0,0,0,0,0,0,81500,5763,0,3062,0,2002,4500,0,,
318518,549834,24-JAN-2025 11.26.55,1011,160500,165,137,28,37.5,1668,,17.11,10.89,,,,0,297,0,0,0,0,0,0,0,0,0,0,0,81000,6087,0,2920,0,2001,5000,0,,
318521,549835,24-JAN-2025 12.15.31,1011,162700,188.3,161.3,27,39.1,1662,,16.5,10.5,,,,0,307,0,0,0,0,0,0,0,0,0,0,0,85000,6301,0,3243,0,2001,5000,0,,
318524,549836,24-JAN-2025 13.09.21,1011,162700,194.49,164.5,29.99,39.8,1649,,18.33,11.66,,,,0,305,0,0,0,0,0,0,0,0,0,0,0,86100,6212,0,3268,0,2002,4700,0,,
318526,549837,24-JAN-2025 14.18.17,1011,158100,200.59,167.3,33.29,42.9,1616,,20.34,12.95,,,,0,307,0,0,0,0,0,0,0,0,0,0,0,94100,5963,0,3463,0,2002,4800,0,,
318529,549838,24-JAN-2025 15.03.53,1011,160200,173.6,145.6,28,39.7,1616,,17.11,10.89,,,,0,308,0,0,0,0,0,0,0,0,0,0,0,82000,6145,0,3228,0,3003,4000,0,,
318532,549839,24-JAN-2025 16.04.01,1011,163700,181.7,155.4,26.3,40.8,1653,,16.07,10.23,,,,0,307,0,0,0,0,0,0,0,0,0,0,0,83100,6181,0,3135,0,2002,5000,0,,
318536,549840,24-JAN-2025 16.53.32,1015,164300,178.7,145.7,33,37.6,1648,,,14.15,18.85,,,0,306,0,0,0,0,0,0,0,0,0,0,0,81200,5736,0,2832,0,2001,4500,0,,
318538,549841,24-JAN-2025 18.15.31,1015,160800,187.29,154.9,32.39,41.3,1647,,,32.39,,,,0,310,0,0,0,0,0,0,0,0,0,0,0,86100,6035,0,2561,0,2001,4900,0,,
318541,549842,24-JAN-2025 19.10.09,2010,163100,184.91,153.9,31.01,39,1657,,,24.51,6.5,,,0,307,0,0,0,0,0,0,0,0,0,0,0,85500,5763,0,2438,0,2001,4900,0,,
318545,549843,24-JAN-2025 20.03.48,2010,162800,183.78,153.8,29.98,41.3,1618,,,13.36,16.62,,,0,304,0,0,0,0,0,0,0,0,0,0,0,88300,5995,0,2892,0,2001,5000,0,,
318547,549844,24-JAN-2025 20.56.53,2010,163500,191,155,36,38.9,1660,,22,14,,,,0,304,0,0,0,0,0,0,0,0,0,0,0,84100,5583,0,2468,0,2001,5000,0,,
318551,549845,24-JAN-2025 22.41.02,2032,161600,181.9,150.9,31,41.1,1644,,,31,,,,0,798,0,0,0,0,0,0,0,0,0,0,0,86400,5875,0,2678,0,2008,5000,0,,
318554,549846,24-JAN-2025 23.30.33,1015,163700,191,155,36,39.3,1654,,22,14,,,,0,800,0,0,0,0,0,0,0,0,0,0,0,85200,5819,0,2375,0,2000,4500,0,,
318557,549847,25-JAN-2025 00.36.21,1015,166200,201.2,168.2,33,45.4,1676,,33,,,,,0,800,0,0,0,0,0,0,0,0,0,0,0,95900,6245,0,3519,0,1997,4500,0,,
318560,549848,25-JAN-2025 01.37.22,1015,166500,189.19,158.2,30.99,42.5,1631,,18.94,12.05,,,,0,794,0,0,0,0,0,0,0,0,0,0,0,88000,6010,0,2772,0,2051,4500,0,,
318562,549849,25-JAN-2025 02.51.57,1015,165400,190.2,156.2,34,45.4,1623,,34,,,,,0,809,0,0,0,0,0,0,0,0,0,0,0,90100,6041,0,3237,0,1999,4600,0,,
318565,549850,25-JAN-2025 03.59.57,1015,158900,179.1,143.1,36,43.6,1635,,36,,,,,0,796,0,0,0,0,0,0,0,0,0,0,0,86600,5258,0,2527,0,2109,4500,0,,
318569,549851,25-JAN-2025 04.48.28,1015,170000,176.89,139.9,36.99,37.9,1635,,22.6,14.39,,,,0,809,0,0,0,0,0,0,0,0,0,0,0,79800,5570,0,2661,0,2000,4500,0,,
318572,549852,25-JAN-2025 05.41.09,2051,166000,188.89,157.9,30.99,42.1,1661,,18.94,12.05,,,,0,788,0,0,0,0,0,0,0,0,0,0,0,87500,5753,0,2846,0,2000,4500,0,,
318575,549853,25-JAN-2025 06.31.24,2051,165400,186.79,149.8,36.99,39.8,1652,,22.6,14.39,,,,0,806,0,0,0,0,0,0,0,0,0,0,0,85000,5845,0,2411,0,2000,4500,0,,
318578,549854,25-JAN-2025 07.26.58,6040,164800,190.7,154.7,36,40.8,1621,,36,,,,,0,998,0,0,0,0,0,0,0,0,0,0,0,88000,6032,0,3133,0,1998,4500,0,,
318581,549855,25-JAN-2025 08.25.38,6040,164000,184.69,154.7,29.99,40.6,1628,,18.33,11.66,,,,0,1004,0,0,0,0,0,0,0,0,0,0,0,85900,6239,0,3008,0,2003,4500,0,,
318584,549856,25-JAN-2025 09.09.53,6071,163400,151.6,119.6,32,31.8,1671,,19.56,12.44,,,,0,993,0,0,0,0,0,0,0,0,0,0,0,68500,5295,0,2383,0,1996,4500,0,,
318587,549857,25-JAN-2025 10.56.03,6040,160200,192.19,161.2,30.99,44.1,1674,,18.94,12.05,,,,0,1003,0,0,0,0,0,0,0,0,0,0,0,91700,6411,0,3034,0,1998,4600,0,,
318590,549858,25-JAN-2025 11.50.55,1058,151000,184.49,154.5,29.99,41.6,1652,,18.33,11.66,,,,0,996,0,0,0,0,0,0,0,0,0,0,0,88900,5843,0,2813,0,1998,4500,0,,
318593,549859,25-JAN-2025 12.41.33,1058,159500,188.09,154.8,33.29,39.3,1671,,20.34,12.95,,,,0,1005,0,0,0,0,0,0,0,0,0,0,0,85800,5700,0,2897,0,1996,4500,0,,
318596,549860,25-JAN-2025 13.48.24,1014,157900,186.5,150.5,36,41.5,1618,,22,14,,,,0,292,0,0,0,0,0,0,0,0,0,0,0,87100,6275,0,3298,0,1996,4500,0,,
318598,549861,25-JAN-2025 14.59.43,1014,162100,188.9,152.9,36,40.9,1644,,22,14,,,,0,293,0,0,0,0,0,0,0,0,0,0,0,90000,5863,0,3256,0,2001,4500,0,,
318602,549862,25-JAN-2025 15.56.35,1015,156900,190.6,154.6,36,40.3,1634,,22,14,,,,0,303,0,0,0,0,0,0,0,0,0,0,0,85700,5902,0,1889,0,1996,4500,0,,
318605,549863,25-JAN-2025 16.49.25,1010,165700,184.39,147.3,37.09,38.6,1622,,22.67,14.42,,,,0,301,0,0,0,0,0,0,0,0,0,0,0,82100,5602,0,1845,0,1996,4500,0,,
318608,549864,25-JAN-2025 17.37.57,1010,166100,174.49,140.5,33.99,36.4,1614,,20.77,13.22,,,,0,301,0,0,0,0,0,0,0,0,0,0,0,79100,5197,0,1848,0,1996,4500,0,,
318611,549865,25-JAN-2025 18.32.20,1032,165300,166.9,132.6,34.3,38.5,1656,,20.96,13.34,,,,0,299,0,0,0,0,0,0,0,0,0,0,0,75600,5254,0,2065,0,1996,4500,0,,
318614,549866,25-JAN-2025 19.40.39,1010,160600,183.89,148.9,34.99,39,1644,,21.38,13.61,,,,0,306,0,0,0,0,0,0,0,0,0,0,0,83600,5490,0,1547,0,1996,4500,0,,
318617,549867,25-JAN-2025 20.34.01,1032,165500,186.39,152.4,33.99,39.1,1629,,20.77,13.22,,,,0,999,0,0,0,0,0,0,0,0,0,0,0,84400,5559,0,2026,0,1996,4500,0,,
318620,549868,25-JAN-2025 21.23.00,1030,165300,185.09,151.1,33.99,37.2,1604,,20.77,13.22,,,,0,1005,0,0,0,0,0,0,0,0,0,0,0,81900,5358,0,1941,0,1996,4700,0,,
318624,549869,25-JAN-2025 22.11.44,1030,163500,184.59,149.5,35.09,37.9,1668,,21.44,13.65,,,,0,999,0,0,0,0,0,0,0,0,0,0,0,83500,5251,0,2098,0,1996,4500,0,,
318627,549870,25-JAN-2025 23.02.51,1030,161800,185.5,149.3,36.2,39.4,1624,,22.12,14.08,,,,0,1005,0,0,0,0,0,0,0,0,0,0,0,84000,5349,0,1884,0,2000,4500,0,,
318629,549871,25-JAN-2025 23.57.03,1030,167700,199.99,163,36.99,43,1643,,22.6,14.39,,,,0,999,0,0,0,0,0,0,0,0,0,0,0,89900,6029,0,2655,0,2004,4500,0,,
318632,549872,26-JAN-2025 00.50.00,1014,164500,222,186,36,42.1,1647,,22,14,,,,0,255,0,0,0,0,0,0,0,0,0,0,0,88000,6293,0,3157,0,2062,4500,0,,
318635,549873,26-JAN-2025 01.43.10,1014,164100,182,150,32,40.4,1643,,32,,,,,0,245,0,0,0,0,0,0,0,0,0,0,0,85500,5640,0,2906,0,2003,4500,0,,
318638,549874,26-JAN-2025 02.34.53,1014,159400,189.5,157.5,32,40.4,1635,,32,,,,,0,256,0,0,0,0,0,0,0,0,0,0,0,86700,5924,0,3012,0,2008,4500,0,,
318641,549875,26-JAN-2025 03.25.30,1014,166000,189.39,159.4,29.99,40.3,1578,,18.33,11.66,,,,0,257,0,0,0,0,0,0,0,0,0,0,0,86500,5739,0,3164,0,2007,4500,0,,
318644,549876,26-JAN-2025 04.16.54,1011,164000,188.99,164,24.99,41.3,1627,,15.27,9.72,,,,0,256,0,0,0,0,0,0,0,0,0,0,0,88900,5880,0,3392,0,2062,4500,0,,
318647,549877,26-JAN-2025 05.09.40,1011,166500,175,145,30,40.4,1631,,,30,,,,0,257,0,0,0,0,0,0,0,0,0,0,0,82900,5777,0,3259,0,2008,4600,0,,
318650,549878,26-JAN-2025 06.16.34,1011,156900,198.5,166.5,32,46.6,1643,,32,,,,,0,258,0,0,0,0,0,0,0,0,0,0,0,92700,6589,0,3550,0,2000,4500,0,,
318653,549879,26-JAN-2025 07.06.25,1011,164700,183.1,155.1,28,38.1,1658,,28,,,,,0,255,0,0,0,0,0,0,0,0,0,0,0,82200,5482,0,2260,0,2053,4500,0,,
318656,549880,26-JAN-2025 08.15.07,1011,163900,180.1,156.1,24,41.9,1639,,24,,,,,0,246,0,0,0,0,0,0,0,0,0,0,0,87000,6173,0,3199,0,2000,4700,0,,
318658,549881,26-JAN-2025 09.04.56,5071,164100,179.62,154.8,24.82,38.8,1654,,,24.82,,,,0,998,0,0,0,0,0,0,0,0,0,0,0,85100,5681,0,3103,0,2001,4500,0,,
318662,549882,26-JAN-2025 09.55.46,5071,165500,170.53,148.6,21.93,37.4,1661,,,21.93,,,,0,1008,0,0,0,0,0,0,0,0,0,0,0,81100,5447,0,3088,0,1500,4500,0,,
318665,549883,26-JAN-2025 11.17.40,5071,163900,186.12,157.9,28.22,40.8,1651,,,28.22,,,,0,994,0,0,0,0,0,0,0,0,0,0,0,88000,5994,0,3141,0,1996,4500,0,,
318668,549884,26-JAN-2025 14.33.25,5071,166900,177.11,153.2,23.91,50.4,1689,,,23.91,,,,0,1006,0,0,0,0,0,0,0,0,0,0,0,94800,6155,0,3704,0,1996,4600,0,,
318671,549885,26-JAN-2025 15.28.15,1014,161800,182.07,154.7,27.37,39.5,1652,,,27.37,,,,0,306,0,0,0,0,0,0,0,0,0,0,0,85600,5742,0,2325,0,1996,4600,0,,
318674,549886,26-JAN-2025 16.21.47,5071,163400,184.5,155.5,29,39.6,1621,,17.72,11.28,,,,0,1004,0,0,0,0,0,0,0,0,0,0,0,84500,5541,0,1993,0,1996,4500,0,,
318678,549887,26-JAN-2025 17.19.50,5071,160600,185.2,158.2,27,37.9,1638,,16.5,10.5,,,,0,986,0,0,0,0,0,0,0,0,0,0,0,83900,5722,0,2159,0,1996,4500,0,,
318681,549888,26-JAN-2025 18.16.26,5071,163400,179.4,152.4,27,40.8,1662,,16.5,10.5,,,,0,998,0,0,0,0,0,0,0,0,0,0,0,87500,5589,0,2782,0,1997,4500,0,,
318684,549889,26-JAN-2025 19.11.37,5071,164900,188.9,153.9,35,38.6,1622,,21.39,13.61,,,,0,1006,0,0,0,0,0,0,0,0,0,0,0,83900,5520,0,1969,0,1991,4600,0,,
318687,549890,26-JAN-2025 20.10.46,5071,164700,167.3,139.3,28,39,1624,,17.11,10.89,,,,0,994,0,0,0,0,0,0,0,0,0,0,0,82000,5377,0,2642,0,1944,4400,0,,
318690,549891,26-JAN-2025 21.23.42,5071,160700,191.7,164.7,27,42,1603,,16.5,10.5,,,,0,1006,0,0,0,0,0,0,0,0,0,0,0,89000,5885,0,1966,0,1996,4500,0,,
318693,549892,26-JAN-2025 22.15.26,1010,163100,191.8,162.8,29,39,1671,,17.72,11.28,,,,0,300,0,0,0,0,0,0,0,0,0,0,0,86500,5577,0,1852,0,1996,4500,0,,
318696,549893,26-JAN-2025 23.07.06,1011,162700,186.9,160.9,26,40.3,1651,,15.89,10.11,,,,0,304,0,0,0,0,0,0,0,0,0,0,0,87000,5114,0,1506,0,2001,4500,0,,
318699,549894,27-JAN-2025 00.34.36,1011,162900,189.99,165,24.99,44.5,1642,,15.27,9.72,,,,0,242,0,0,0,0,0,0,0,0,0,0,0,93000,5902,0,2743,0,2000,4500,0,,
318702,549895,27-JAN-2025 01.53.32,1011,162900,193.6,169.6,24,48.5,1651,,24,,,,,0,505,0,0,0,0,0,0,0,0,0,0,0,97400,6379,0,2848,0,1999,5300,0,,
318705,549896,27-JAN-2025 03.13.22,1011,163900,190.8,164.8,26,45.4,1613,,15.89,10.11,,,,0,0,0,0,0,0,0,0,0,0,0,0,0,94900,5753,0,2393,0,1997,4600,0,,
318709,549897,27-JAN-2025 04.15.46,1011,163100,201.4,165.4,36,42.6,1572,,22,14,,,,0,256,0,0,0,0,0,0,0,0,0,0,0,93700,5747,0,2432,0,1997,4500,0,,
318712,549898,27-JAN-2025 05.08.42,1011,163900,175.6,152.6,23,39.1,1659,,,23,,,,0,244,0,0,0,0,0,0,0,0,0,0,0,84200,5216,0,1864,0,2551,2500,0,,
318714,549899,27-JAN-2025 06.14.52,2015,162400,158.3,130.3,28,37.1,1636,,28,,,,,0,807,0,0,0,0,0,0,0,0,0,0,0,77300,5296,135,2449,0,1278,3900,0,,
318721,549900,28-JAN-2025 03.32.34,2030,163600,219.29,176.3,42.99,75.6,1673,,26.27,16.72,,,,0,1007,0,0,0,0,0,0,0,0,0,0,0,119400,5747,448,2300,0,2250,6100,0,,
318723,549901,28-JAN-2025 04.28.24,2030,163700,199.9,165.9,34,42.9,1670,,34,,,,,0,993,0,0,0,0,0,0,0,0,0,0,0,91800,5588,0,2136,0,2247,4500,0,,
318725,549902,28-JAN-2025 05.22.44,2030,165000,190.49,156.5,33.99,43.3,1642,,20.77,13.22,,,,0,1006,0,0,0,0,0,0,0,0,0,0,0,88600,4848,0,1456,0,1999,4500,0,,
318727,549903,28-JAN-2025 06.18.03,1014,160600,177.5,150.5,27,43.6,1660,,27,,,,,0,257,0,0,0,0,0,0,0,0,0,0,0,89000,3983,0,1224,0,2000,4500,0,,
318730,549904,28-JAN-2025 07.19.34,1014,161800,168.9,142.9,26,39.7,1659,,26,,,,,0,257,0,0,0,0,0,0,0,0,0,0,0,81600,4666,0,1648,0,2000,4700,0,,
318732,549905,28-JAN-2025 08.25.43,1014,161900,185.89,160.9,24.99,42.1,1648,,15.27,9.72,,,,0,307,0,0,0,0,0,0,0,0,0,0,0,89900,4984,0,2308,0,2000,4500,0,,
318736,549906,28-JAN-2025 09.31.55,1012,161000,185.93,159.1,26.83,42.4,1640,,,,26.83,,,0,300,0,0,0,0,0,0,0,0,0,0,0,89000,4967,0,1446,0,1999,4500,0,,
318740,549907,28-JAN-2025 10.30.23,1012,162700,184.99,159,25.99,41.9,1662,,14.65,9.32,2.02,,,0,302,0,0,0,0,0,0,0,0,0,0,0,89100,5008,0,1774,0,2000,4500,0,,
318743,549908,28-JAN-2025 11.24.03,1014,159100,181.42,155.9,25.52,40.3,1631,,,10.04,15.48,,,0,303,0,0,0,0,0,0,0,0,0,0,0,88100,4817,0,1342,0,3012,4500,0,,
318746,549909,28-JAN-2025 12.39.19,1014,159900,185.55,159.4,26.15,41,1651,,,11.02,15.13,,,0,302,0,0,0,0,0,0,0,0,0,0,0,87900,5239,0,1348,0,1995,4500,0,,
318749,549910,28-JAN-2025 13.29.54,1011,162600,181.89,155.9,25.99,38.6,1632,,,10.48,15.51,,,0,293,0,0,0,0,0,0,0,0,0,0,0,83300,5387,0,1633,0,2008,4500,0,,
318752,549911,28-JAN-2025 14.24.09,1011,159700,185,153,32,40.6,1634,,,32,,,,0,299,0,0,0,0,0,0,0,0,0,0,0,85200,4929,0,1632,0,2008,4500,0,,
318755,549912,28-JAN-2025 15.12.23,1011,162700,181.69,148.7,32.99,38.6,1627,,,18.75,14.24,,,0,306,0,0,0,0,0,0,0,0,0,0,0,82900,4746,0,1673,0,2007,4500,0,,
318758,549913,28-JAN-2025 16.06.14,1011,159500,186.69,161.7,24.99,40.2,1606,,15.27,9.72,,,,0,305,0,0,0,0,0,0,0,0,0,0,0,86000,5221,0,1381,0,2001,4500,0,,
318761,549914,28-JAN-2025 16.53.30,1011,163000,184.99,152,32.99,37.2,1667,,20.16,12.83,,,,0,308,0,0,0,0,0,0,0,0,0,0,0,82000,4629,0,1281,0,1996,4500,0,,
318763,549915,28-JAN-2025 17.51.24,1010,165600,185.79,154.7,31.09,41.6,1645,,19,12.09,,,,0,307,0,0,0,0,0,0,0,0,0,0,0,89400,4317,0,1138,0,2000,4500,0,,
318767,549916,28-JAN-2025 18.45.50,1010,163700,185.4,157.4,28,42.2,1655,,17.11,10.89,,,,0,306,0,0,0,0,0,0,0,0,0,0,0,90500,4126,0,1281,0,2004,4500,0,,
318769,549917,28-JAN-2025 19.38.25,1014,164200,178.49,146.4,32.09,39,1621,,19.61,12.48,,,,0,308,0,0,0,0,0,0,0,0,0,0,0,82500,5261,0,2223,0,2004,4500,0,,
318772,549918,28-JAN-2025 20.48.50,1014,164800,185.19,154.2,30.99,44.6,1650,,18.94,12.05,,,,0,308,0,0,0,0,0,0,0,0,0,0,0,90000,4885,0,1721,0,2004,4500,0,,
318775,549919,28-JAN-2025 21.37.41,1014,161700,180.19,146.2,33.99,37.9,1658,,20.77,13.22,,,,0,306,0,0,0,0,0,0,0,0,0,0,0,81700,5053,0,1448,0,2004,4500,0,,
318778,549920,28-JAN-2025 22.30.30,1014,162800,185.4,152.3,33.1,41.1,1621,,20.23,12.87,,,,0,300,0,0,0,0,0,0,0,0,0,0,0,85500,5558,0,1896,0,2004,4500,0,,
318781,549921,28-JAN-2025 23.27.13,1014,161500,185.1,150.1,35,42.5,1678,,21.39,13.61,,,,0,292,0,0,0,0,0,0,0,0,0,0,0,89000,4698,0,1635,0,2000,4500,0,,
318784,549922,29-JAN-2025 00.40.10,1014,162800,186.89,153.9,32.99,46.8,1663,,20.16,12.83,,,,0,289,0,0,0,0,0,0,0,0,0,0,0,92000,5144,0,2243,0,1992,4500,0,,
318787,549923,29-JAN-2025 01.40.00,1011,162900,183.2,158,25.2,40.5,1643,,15.4,9.8,,,,0,308,0,0,0,0,0,0,0,0,0,0,0,90600,4837,0,1886,0,1998,4500,0,,
318790,549924,29-JAN-2025 02.35.39,1011,160500,186.42,160.1,26.32,40.8,1674,,16.08,10.24,,,,0,304,0,0,0,0,0,0,0,0,0,0,0,89000,5239,0,1919,0,2000,4500,0,,
318793,549925,29-JAN-2025 03.34.46,1011,165000,180.99,155,25.99,42.8,1664,,,10.84,15.15,,,0,292,0,0,0,0,0,0,0,0,0,0,0,90500,4700,0,1914,0,1996,4500,0,,
318796,549926,29-JAN-2025 04.46.29,1011,164800,187.2,161.9,25.3,40.6,1659,,15.46,9.84,,,,0,292,0,0,0,0,0,0,0,0,0,0,0,87600,5615,0,2277,0,998,4500,0,,
318799,549927,29-JAN-2025 06.07.05,1010,164400,182.19,150,32.19,39.5,1658,,19.67,12.52,,,,0,304,0,0,0,0,0,0,0,0,0,0,0,83000,5194,0,1763,0,2001,4500,0,,
318802,549928,29-JAN-2025 07.03.46,1010,164900,180.9,146.6,34.3,40.3,1651,,20.96,13.34,,,,0,307,0,0,0,0,0,0,0,0,0,0,0,83000,5445,0,1901,0,1996,4500,0,,
318805,549929,29-JAN-2025 08.10.26,1010,164500,191.8,155.8,36,41.2,1649,,22,14,,,,0,307,0,0,0,0,0,0,0,0,0,0,0,86500,5525,0,1692,0,2001,5000,0,,
318808,549930,29-JAN-2025 09.06.20,1014,165000,192.65,160.6,32.05,39.8,1654,,,20.66,11.39,,,0,300,0,0,0,0,0,0,0,0,0,0,0,85400,5641,0,1790,0,1995,4500,0,,
318810,549931,29-JAN-2025 10.10.00,1014,161900,198.63,166.1,32.53,42.6,1640,,,18.81,13.72,,,0,304,0,0,0,0,0,0,0,0,0,0,0,89400,5981,0,2203,0,1995,4500,0,,
318814,549932,29-JAN-2025 11.05.11,1014,158200,186.66,156.1,30.56,40.5,1678,,,9.2,21.36,,,0,303,0,0,0,0,0,0,0,0,0,0,0,85300,5618,0,2254,0,1440,4500,0,,
318816,549933,29-JAN-2025 12.35.50,1014,165300,181.36,150.9,30.46,42.3,1634,,,9.2,21.26,,,0,310,0,0,0,0,0,0,0,0,0,0,0,86200,5589,0,2444,0,1996,4000,0,,
318820,549934,29-JAN-2025 13.23.55,1014,163800,178.72,144.7,34.02,37.4,1638,,,,34.02,,,0,299,0,0,0,0,0,0,0,0,0,0,0,80400,5282,0,1872,0,1995,4500,0,,
318823,549935,29-JAN-2025 14.13.07,1014,165500,171.72,140.4,31.32,36.5,1627,,,20.16,11.16,,,0,289,0,0,0,0,0,0,0,0,0,0,0,78100,5068,0,1838,0,1994,4500,0,,
318826,549936,29-JAN-2025 15.01.41,1011,157100,187.56,155.4,32.16,36.8,1655,,,21.88,10.28,,,0,306,0,0,0,0,0,0,0,0,0,0,0,83100,5361,0,2041,0,1995,4500,0,,
318829,549937,29-JAN-2025 15.57.40,1011,163800,190.9,165.8,25.1,39.9,1635,,15.34,9.76,,,,0,306,0,0,0,0,0,0,0,0,0,0,0,86500,6089,0,2350,0,2000,4500,0,,
318832,549938,29-JAN-2025 16.50.26,1011,162500,186.69,156.6,30.09,38.5,1673,,18.39,11.7,,,,0,304,0,0,0,0,0,0,0,0,0,0,0,84500,5751,0,2283,0,1883,5000,0,,
318835,549939,29-JAN-2025 17.43.55,2063,164700,186.2,151.2,35,40.1,1657,,21.39,13.61,,,,0,308,0,0,0,0,0,0,0,0,0,0,0,84700,5620,0,2175,0,2004,5000,0,,
318838,549940,29-JAN-2025 18.55.51,1014,157000,187.19,150.1,37.09,41,1638,,22.67,14.42,,,,0,309,0,0,0,0,0,0,0,0,0,0,0,86600,5498,0,1795,0,2004,4900,0,,
318841,549941,29-JAN-2025 19.50.02,1014,165400,187.09,150.9,36.19,38.1,1640,,22.12,14.07,,,,0,305,0,0,0,0,0,0,0,0,0,0,0,84600,5001,0,1432,0,2004,4500,0,,
318844,549942,29-JAN-2025 21.10.17,1014,164800,185.3,150.3,35,41.7,1618,,21.39,13.61,,,,0,307,0,0,0,0,0,0,0,0,0,0,0,87600,5301,0,1961,0,2004,4500,0,,
318846,549943,29-JAN-2025 22.04.25,1014,156200,184.89,152.7,32.19,40.4,1626,,19.67,12.52,,,,0,306,0,0,0,0,0,0,0,0,0,0,0,86800,4666,0,1431,0,2004,4500,0,,
318849,549944,29-JAN-2025 23.01.42,1014,163700,190.2,155.2,35,41.8,1620,,21.39,13.61,,,,0,306,0,0,0,0,0,0,0,0,0,0,0,89800,4832,0,1483,0,2004,4500,0,,
318853,549945,29-JAN-2025 23.53.12,1014,165500,192.19,155.2,36.99,37,1681,,22.6,14.39,,,,0,290,0,0,0,0,0,0,0,0,0,0,0,78600,5504,0,2579,0,2004,4500,0,,
318855,549946,30-JAN-2025 00.58.37,1014,165900,182.7,146.7,36,42.6,1637,,22,14,,,,0,305,0,0,0,0,0,0,0,0,0,0,0,85100,5357,0,2523,0,1498,4500,0,,
318859,549947,30-JAN-2025 01.56.41,1010,160100,184.6,148.6,36,41.3,1660,,22,14,,,,0,290,0,0,0,0,0,0,0,0,0,0,0,87100,5298,0,2122,0,1996,4500,0,,
318862,549948,30-JAN-2025 02.51.22,1010,165600,189.79,156.5,33.29,42,1639,,20.34,12.95,,,,0,300,0,0,0,0,0,0,0,0,0,0,0,89000,5033,0,2024,0,1997,4500,0,,
318865,549949,30-JAN-2025 03.56.02,1010,165900,188.79,156.5,32.29,42.3,1640,,19.73,12.56,,,,0,294,0,0,0,0,0,0,0,0,0,0,0,85100,5078,0,1947,0,2001,4500,0,,
318868,549950,30-JAN-2025 04.59.36,1010,164500,184.89,149.6,35.29,43.5,1648,,21.57,13.72,,,,0,294,0,0,0,0,0,0,0,0,0,0,0,89300,4887,0,1783,0,1498,4500,0,,
318871,549951,30-JAN-2025 06.06.05,1010,159300,182.2,147.9,34.3,41.8,1667,,20.96,13.34,,,,0,300,0,0,0,0,0,0,0,0,0,0,0,85600,5017,0,2029,0,1498,4800,0,,
318874,549952,30-JAN-2025 07.01.57,1010,165700,184,148,36,41.8,1653,,22,14,,,,0,300,0,0,0,0,0,0,0,0,0,0,0,86600,5246,0,1625,0,1996,5300,0,,
318878,549953,30-JAN-2025 08.20.42,2015,163300,185.2,149.2,36,43.9,1663,,22,14,,,,0,300,0,0,0,0,0,0,0,0,0,0,0,92100,5191,0,2337,0,1995,4500,0,,
318881,549954,30-JAN-2025 09.13.09,1012,160200,182.09,146.3,35.79,39.3,1672,,,20.66,15.13,,,0,292,0,0,0,0,0,0,0,0,0,0,0,83100,5162,0,1624,0,1330,4500,0,,
318884,549955,30-JAN-2025 10.22.23,1012,163600,156.59,127.1,29.49,36.6,1673,,,19.99,9.5,,,0,302,0,0,0,0,0,0,0,0,0,0,0,77300,5103,0,2555,0,1995,4500,0,,
318886,549956,30-JAN-2025 11.39.42,1012,160700,180.79,148.8,31.99,41.6,1694,,,11.98,20.01,,,0,299,0,0,0,0,0,0,0,0,0,0,0,87300,5548,0,2304,0,1000,6000,0,,
318889,549957,30-JAN-2025 13.48.33,1012,159900,196.9,165.9,31,44.7,1615,,,,31,,,0,309,0,0,0,0,0,0,0,0,0,0,0,97100,5868,0,1805,0,2001,5000,0,,
318893,549958,30-JAN-2025 14.40.08,1012,159700,189.4,153.4,36,41.2,1651,,22,14,,,,0,298,0,0,0,0,0,0,0,0,0,0,0,92000,4506,0,1178,0,1994,5000,0,,
318896,549959,30-JAN-2025 15.45.03,1012,163500,194.6,158.6,36,43.7,1647,,22,14,,,,0,307,0,0,0,0,0,0,0,0,0,0,0,93200,5388,0,2551,0,2000,4500,0,,
318899,549960,30-JAN-2025 16.46.19,1012,157200,187.69,154.7,32.99,43.3,1659,,20.16,12.83,,,,0,262,0,0,0,0,0,0,0,0,0,0,0,91000,5009,0,2136,0,1998,4500,0,,
318902,549961,30-JAN-2025 17.41.38,1014,165100,186,150,36,40.4,1639,,22,14,,,,0,263,0,0,0,0,0,0,0,0,0,0,0,86400,4521,0,1330,0,2000,4500,0,,
318905,549962,30-JAN-2025 18.34.37,1014,164300,184.8,150.8,34,40.5,1638,,34,,,,,0,264,0,0,0,0,0,0,0,0,0,0,0,86100,4664,0,1281,0,2000,4500,0,,
318908,549963,30-JAN-2025 19.40.29,1015,166000,193.3,162.3,31,43.6,1620,,31,,,,,0,804,0,0,0,0,0,0,0,0,0,0,0,94000,4760,0,1554,0,1998,4500,0,,
318911,549964,30-JAN-2025 20.34.08,1015,165400,183,150,33,42.6,1644,,33,,,,,0,254,0,0,0,0,0,0,0,0,0,0,0,88000,3983,0,811,0,2000,4500,0,,
318914,549965,30-JAN-2025 21.47.39,1012,163700,190,155,35,50.4,1646,,35,,,,,0,257,0,0,0,0,0,0,0,0,0,0,0,94800,5571,0,1969,0,1998,4600,0,,
318917,549966,30-JAN-2025 22.41.13,1012,160600,184.6,151.6,33,42.1,1652,,33,,,,,0,256,0,0,0,0,0,0,0,0,0,0,0,88900,4279,0,1250,0,2000,4500,0,,
318920,549967,30-JAN-2025 23.44.24,1012,165200,200.99,164,36.99,46.5,1633,,22.6,14.39,,,,0,256,0,0,0,0,0,0,0,0,0,0,0,98000,5016,0,2544,0,1830,4500,0,,
318922,549968,31-JAN-2025 00.44.59,1014,160400,193.69,158.4,35.29,45.8,1665,,21.57,13.72,,,,0,300,0,0,0,0,0,0,0,0,0,0,0,95000,4859,0,1886,0,2001,4500,0,,
318926,549969,31-JAN-2025 01.52.48,1014,165500,183.39,147.1,36.29,41,1656,,22.18,14.11,,,,0,304,0,0,0,0,0,0,0,0,0,0,0,88000,4804,0,1563,0,1999,4500,0,,
318929,549970,31-JAN-2025 02.46.24,1014,161000,187.69,153.2,34.49,39.5,1651,,21.08,13.41,,,,0,300,0,0,0,0,0,0,0,0,0,0,0,87000,4422,0,1791,0,1998,4500,0,,
318932,549971,31-JAN-2025 03.37.24,1014,160300,180.1,151.1,29,39.2,1675,,17.72,11.28,,,,0,307,0,0,0,0,0,0,0,0,0,0,0,86100,4691,0,1628,0,2001,4500,0,,
318935,549972,31-JAN-2025 04.47.08,1014,165000,183.3,156.7,26.6,43.7,1622,,16.26,10.34,,,,0,306,0,0,0,0,0,0,0,0,0,0,0,91900,4754,0,2063,0,1998,4500,0,,
318938,549973,31-JAN-2025 05.42.28,1014,160100,181.99,153.3,28.69,41.5,1660,,17.53,11.16,,,,0,307,0,0,0,0,0,0,0,0,0,0,0,88500,4990,0,2053,0,2000,4500,0,,
318941,549974,31-JAN-2025 06.50.34,2051,160000,179.79,153,26.79,44.3,1669,,16.37,10.42,,,,0,806,0,0,0,0,0,0,0,0,0,0,0,92000,4354,0,1634,0,2001,4500,0,,
318945,549975,31-JAN-2025 08.04.25,2051,163000,186.69,150.4,36.29,47.5,1630,,22.18,14.11,,,,0,806,0,0,0,0,0,0,0,0,0,0,0,97300,4167,0,1879,0,1996,4500,0,,
318947,549976,31-JAN-2025 09.04.14,2051,161700,186.87,160.2,26.67,43.6,1661,,,11.57,15.1,,,0,807,0,0,0,0,0,0,0,0,0,0,0,90000,5477,0,2248,0,2001,5000,0,,
318950,549977,31-JAN-2025 10.08.18,1011,163500,185.26,150.9,34.36,40.1,1658,,,10.08,24.28,,,0,306,0,0,0,0,0,0,0,0,0,0,0,86000,5470,0,2188,0,2001,5000,0,,
318953,549978,31-JAN-2025 11.18.43,2014,155000,193.32,160.5,32.82,43.9,1662,,,20.69,12.13,,,0,298,0,0,0,0,0,0,0,0,0,0,0,93700,5480,0,2107,0,2001,5000,0,,
318956,549979,31-JAN-2025 12.28.55,2014,163600,187.3,160.3,27,42.7,1624,,,15.24,11.76,,,0,290,0,0,0,0,0,0,0,0,0,0,0,92300,5522,0,2068,0,2001,5000,0,,
318959,549980,31-JAN-2025 13.29.05,2014,161500,188.6,160.6,28,43.7,1631,,,28,,,,0,302,0,0,0,0,0,0,0,0,0,0,0,95600,5125,0,2023,0,2001,5000,0,,
318963,549981,31-JAN-2025 14.06.50,2014,59700,94.8,67.8,27,22.2,1659,,,27,,,,0,0,0,0,0,0,0,0,0,0,0,0,0,45600,2937,0,1440,0,998,2800,0,,
318966,549982,31-JAN-2025 14.14.37,2014,59700,,0,,0,,,,,,,,0,0,0,0,0,0,0,0,0,0,0,0,0,0,0,0,0,0,0,0,0,,
318967,549981,31-JAN-2025 17.09.41,2014,159300,179.1,143.1,36,44.2,1634,,22,14,,,,0,244,0,0,0,0,0,0,0,0,0,0,0,87400,5632,0,2709,0,2000,4800,0,,
318974,549983,31-JAN-2025 19.47.51,2014,164500,193,157,36,42.1,1632,,22,14,,,,0,258,0,0,0,0,0,0,0,0,0,0,0,88000,4772,0,1216,0,2000,4500,0,,
318977,549984,31-JAN-2025 20.57.49,2014,160300,198.9,170.9,28,46,1623,,28,,,,,0,255,0,0,0,0,0,0,0,0,0,0,0,95700,5726,0,2633,0,1997,4500,0,,
318980,549985,31-JAN-2025 21.50.01,2032,160900,175.5,139.5,36,40,1649,,22,14,,,,0,908,0,0,0,0,0,0,0,0,0,0,0,82300,4937,0,2223,0,2000,4500,0,,
318983,549986,31-JAN-2025 22.56.50,2015,166100,170.4,144.4,26,39.5,1637,,15.89,10.11,,,,0,807,0,0,0,0,0,0,0,0,0,0,0,82900,4772,0,2016,0,2000,4500,0,,
318986,549987,01-FEB-2025 00.02.00,2015,165600,59.19,25.2,33.99,43.2,1655,,20.77,13.22,,,,0,807,0,0,0,0,0,0,0,0,0,0,0,92000,5707,0,2405,0,1996,4400,0,,
318989,549988,01-FEB-2025 00.58.41,2015,166100,186.7,151.7,35,42,1672,,21.39,13.61,,,,0,803,0,0,0,0,0,0,0,0,0,0,0,89700,4961,0,2005,0,1998,4500,0,,
318992,549989,01-FEB-2025 02.05.45,6098,162800,191.09,157.1,33.99,44.3,1644,,20.77,13.22,,,,0,1005,0,0,0,0,0,0,0,0,0,0,0,92000,5747,0,2089,0,2001,4900,0,,
318995,549990,01-FEB-2025 03.00.36,6095,166600,181.08,145.8,35.28,39.6,1655,,21.6,13.68,,,,0,1004,0,0,0,0,0,0,0,0,0,0,0,86100,4674,0,1940,0,1996,4500,0,,
318998,549991,01-FEB-2025 03.55.57,6095,164800,157.2,125.2,32,35.8,1646,,19.56,12.44,,,,0,1008,0,0,0,0,0,0,0,0,0,0,0,76000,4378,0,1687,0,1497,4500,0,,
319001,549992,01-FEB-2025 05.15.56,5095,165600,167.9,135.9,32,39.9,1635,,19.56,12.44,,,,0,1004,0,0,0,0,0,0,0,0,0,0,0,84000,5143,0,2009,0,1998,5000,0,,
319003,549993,01-FEB-2025 06.27.46,6095,162900,183.69,152.7,30.99,44.3,1641,,18.94,12.05,,,,0,991,0,0,0,0,0,0,0,0,0,0,0,94400,5182,0,2278,0,1997,4900,0,,
319007,549994,01-FEB-2025 07.29.26,6095,164600,187.2,152.2,35,40.1,1647,,21.39,13.61,,,,0,1004,0,0,0,0,0,0,0,0,0,0,0,88600,5280,0,1790,0,1996,5000,0,,
319009,549995,01-FEB-2025 08.25.56,5095,157300,180.29,146.3,33.99,40.5,1641,,20.77,13.22,,,,0,999,0,0,0,0,0,0,0,0,0,0,0,86200,4912,0,1502,0,1996,5000,0,,
319012,549996,01-FEB-2025 09.18.46,5042,164200,175.1,140.1,35,38.4,1627,,21.39,13.61,,,,0,999,0,0,0,0,0,0,0,0,0,0,0,82600,4615,0,1495,0,1996,4500,0,,
319016,549997,01-FEB-2025 10.19.07,5042,165000,191.39,157.4,33.99,41.5,1644,,20.77,13.22,,,,0,999,0,0,0,0,0,0,0,0,0,0,0,88500,5594,0,1728,0,1996,4500,0,,
319019,549998,01-FEB-2025 11.11.17,1014,166500,197.2,165.2,32,40,1644,,19.56,12.44,,,,0,307,0,0,0,0,0,0,0,0,0,0,0,87800,5291,0,1328,0,2000,4500,0,,
319022,549999,01-FEB-2025 12.09.59,1014,163700,184.9,152.9,32,40.7,1608,,19.56,12.44,,,,0,295,0,0,0,0,0,0,0,0,0,0,0,87600,4950,0,1557,0,2004,4500,0,,
319026,550000,01-FEB-2025 13.05.26,1014,162200,186.9,160.9,26,42.1,1658,,15.89,10.11,,,,0,297,0,0,0,0,0,0,0,0,0,0,0,89600,4691,0,1243,0,2004,4500,0,,
319028,550001,01-FEB-2025 14.08.07,1014,165000,181.9,145.8,36.1,38.9,1671,,22.06,14.04,,,,0,304,0,0,0,0,0,0,0,0,0,0,0,83500,5100,0,1463,0,2004,4500,0,,
319032,550002,01-FEB-2025 15.02.43,2014,162300,176.79,150.7,26.09,37.7,1650,,15.94,10.15,,,,0,300,0,0,0,0,0,0,0,0,0,0,0,82500,5021,0,1251,0,2004,4500,0,,
319035,550003,01-FEB-2025 16.08.52,2030,159400,195.39,165.3,30.09,42.7,1653,,18.39,11.7,,,,0,990,0,0,0,0,0,0,0,0,0,0,0,90000,6034,0,2778,0,749,4500,0,,
319038,550004,01-FEB-2025 17.09.13,2030,165100,188,155,33,42.6,1645,,,33,,,,0,984,0,0,0,0,0,0,0,0,0,0,0,86900,5117,0,1781,0,2000,4500,0,,
319041,550005,01-FEB-2025 18.10.37,2030,165900,179,145,34,43.5,1638,,34,,,,,0,984,0,0,0,0,0,0,0,0,0,0,0,84200,5505,0,2549,0,749,5000,0,,
319043,550006,01-FEB-2025 19.40.27,1014,163900,195.3,168.3,27,45.9,1662,,16.5,10.5,,,,0,250,0,0,0,0,0,0,0,0,0,0,0,95100,5413,0,2381,0,2000,4500,0,,
319046,550007,01-FEB-2025 20.42.01,2014,166000,186,160,26,44.6,1652,,15.89,10.11,,,,0,245,0,0,0,0,0,0,0,0,0,0,0,94200,4181,0,1476,0,2000,4500,0,,
319049,550008,01-FEB-2025 21.36.52,2014,164700,186.1,160.1,26,44.4,1687,,26,,,,,0,250,0,0,0,0,0,0,0,0,0,0,0,92300,4370,0,1579,0,1999,4500,0,,
319052,550009,01-FEB-2025 22.35.06,1015,165400,186.29,153.3,32.99,43.6,1644,,20.16,12.83,,,,0,792,0,0,0,0,0,0,0,0,0,0,0,89800,4462,0,1676,0,2261,4500,0,,
319056,550010,01-FEB-2025 23.38.16,2010,165500,192.39,159.4,32.99,45.8,1606,,20.16,12.83,,,,0,240,0,0,0,0,0,0,0,0,0,0,0,95900,4432,0,2114,0,1998,4500,0,,
319059,550011,02-FEB-2025 00.31.11,1010,159800,193,157,36,43,1629,,22,14,,,,0,253,0,0,0,0,0,0,0,0,0,0,0,89200,4977,0,1558,0,998,4900,0,,
319062,550012,02-FEB-2025 01.19.43,1010,162400,186.9,150.9,36,38.5,,,22,14,,,,0,240,0,0,0,0,0,0,0,0,0,0,0,83800,5100,0,1959,0,1996,5500,0,,
319065,550013,02-FEB-2025 02.14.23,1010,164700,187.69,152.4,35.29,41.6,1657,,21.57,13.72,,,,0,307,0,0,0,0,0,0,0,0,0,0,0,88000,5277,0,2184,0,2001,4900,0,,
319068,550014,02-FEB-2025 02.48.41,1012,93500,65.3,31,34.3,17.3,1687,,20.96,13.34,,,,0,0,0,0,0,0,0,0,0,0,0,0,0,32700,2568,0,1106,0,998,3000,0,,
319070,550015,02-FEB-2025 04.03.27,1014,163600,184.19,147.6,36.59,38.5,1644,,22.36,14.23,,,,0,289,0,0,0,0,0,0,0,0,0,0,0,85900,5360,0,2092,0,1996,4500,0,,
319073,550016,02-FEB-2025 04.55.42,1014,163100,186.3,152,34.3,40.5,1663,,20.96,13.34,,,,0,300,0,0,0,0,0,0,0,0,0,0,0,87000,5391,0,2250,0,1996,4500,0,,
319076,550017,02-FEB-2025 05.47.33,1014,163300,187.99,152.7,35.29,40,1668,,21.57,13.72,,,,0,300,0,0,0,0,0,0,0,0,0,0,0,86400,5250,0,1959,0,1998,4500,0,,
319078,550018,02-FEB-2025 06.52.13,1014,160500,191.19,155.9,35.29,41.3,1633,,21.57,13.72,,,,0,306,0,0,0,0,0,0,0,0,0,0,0,91000,5657,0,2531,0,1998,4500,0,,
319082,550019,02-FEB-2025 07.43.48,1010,155400,186.79,152.9,33.89,40.1,1654,,20.71,13.18,,,,0,299,0,0,0,0,0,0,0,0,0,0,0,86000,5444,0,1764,0,1999,4500,0,,
319084,550020,02-FEB-2025 08.46.13,1010,162700,185.69,152.7,32.99,38.3,1629,,20.16,12.83,,,,0,300,0,0,0,0,0,0,0,0,0,0,0,83100,5670,0,1932,0,2004,4500,0,,
319088,550021,02-FEB-2025 09.34.22,1010,166000,170.4,135.4,35,36,1631,,21.39,13.61,,,,0,300,0,0,0,0,0,0,0,0,0,0,0,77400,4880,0,1728,0,2003,4500,0,,
319091,550022,02-FEB-2025 10.35.53,1010,155500,194,162,32,40.7,1642,,19.56,12.44,,,,0,300,0,0,0,0,0,0,0,0,0,0,0,90600,5902,0,2046,0,2003,4500,0,,
319094,550023,02-FEB-2025 11.25.43,1010,155000,184.2,152.2,32,38,1646,,19.56,12.44,,,,0,300,0,0,0,0,0,0,0,0,0,0,0,83000,5726,0,2135,0,2003,4500,0,,
319097,550024,02-FEB-2025 12.17.38,1010,164300,190.19,157.2,32.99,40,1656,,20.16,12.83,,,,0,289,0,0,0,0,0,0,0,0,0,0,0,85100,5486,0,1916,0,2004,4500,0,,
319100,550025,02-FEB-2025 13.05.48,1010,166600,161.09,124.1,36.99,34.7,1638,,22.6,14.39,,,,0,299,0,0,0,0,0,0,0,0,0,0,0,72200,4994,0,2205,0,2000,4500,0,,
319103,550026,02-FEB-2025 14.15.33,2063,163200,192.19,159.2,32.99,42.9,1662,,20.16,12.83,,,,0,998,0,0,0,0,0,0,0,0,0,0,0,88600,5816,0,2198,0,2000,5000,0,,
319106,550027,02-FEB-2025 15.02.58,2032,155800,180.2,147,33.2,38.4,1646,,20.29,12.91,,,,0,989,0,0,0,0,0,0,0,0,0,0,0,83100,5081,0,1614,0,1996,4500,0,,
319109,550028,02-FEB-2025 16.06.07,2063,165100,196.3,160.3,36,42.3,1633,,22,14,,,,0,800,0,0,0,0,0,0,0,0,0,0,0,87900,5705,0,2387,0,2000,4500,0,,
319112,550029,02-FEB-2025 16.56.14,1015,167000,191,159,32,39.5,1647,,19.56,12.44,,,,0,790,0,0,0,0,0,0,0,0,0,0,0,84300,5550,0,2298,0,1996,4500,0,,
319115,550030,02-FEB-2025 17.47.15,2015,160900,191,155,36,40.5,1620,,22,14,,,,0,799,0,0,0,0,0,0,0,0,0,0,0,86500,5389,0,2370,0,1999,4500,0,,
319118,550031,02-FEB-2025 18.34.07,2010,157600,185,150,35,38,1663,,21.39,13.61,,,,0,256,0,0,0,0,0,0,0,0,0,0,0,81100,5451,0,2040,0,2000,4500,0,,
319121,550032,02-FEB-2025 19.21.04,1010,166600,184.9,151.9,33,38.1,1669,,33,,,,,0,242,0,0,0,0,0,0,0,0,0,0,0,81600,5476,0,2347,0,2000,4500,0,,
319124,550033,02-FEB-2025 20.14.28,1010,166100,181,150,31,40.5,1628,,,31,,,,0,241,0,0,0,0,0,0,0,0,0,0,0,83200,5771,0,2527,0,2000,4500,0,,
319126,550034,02-FEB-2025 21.08.25,1010,161300,190.89,156.9,33.99,42,1648,,20.77,13.22,,,,0,263,0,0,0,0,0,0,0,0,0,0,0,86400,5909,0,2547,0,1997,4900,0,,
319130,550035,02-FEB-2025 22.20.13,1010,157300,187.7,154.7,33,42.1,1614,,33,,,,,0,263,0,0,0,0,0,0,0,0,0,0,0,86200,5653,0,2471,0,1996,4500,0,,
319133,550036,02-FEB-2025 23.07.08,1010,164000,178.5,142.5,36,36.6,1666,,22,14,,,,0,263,0,0,0,0,0,0,0,0,0,0,0,80100,5057,0,1967,0,2000,4500,0,,
319136,550037,03-FEB-2025 00.00.24,1010,165800,186.2,151.2,35,40.7,1675,,21.39,13.61,,,,0,300,0,0,0,0,0,0,0,0,0,0,0,86100,5638,0,2317,0,2000,4800,0,,
319139,550038,03-FEB-2025 00.48.18,2015,163900,185.39,151.4,33.99,38.6,1633,,,16.85,17.14,,,0,799,0,0,0,0,0,0,0,0,0,0,0,85300,5252,0,2472,0,2008,4500,0,,
319142,550039,03-FEB-2025 01.39.44,2015,157000,186.2,152.2,34,39.6,1684,,,19.6,14.4,,,0,798,0,0,0,0,0,0,0,0,0,0,0,86300,5488,0,1960,0,2008,4500,0,,
319145,550040,03-FEB-2025 02.48.05,2010,163600,191,157,34,42,1648,,,11.5,22.5,,,0,303,0,0,0,0,0,0,0,0,0,0,0,89900,6061,0,2358,0,2001,5000,0,,
319148,550041,03-FEB-2025 05.52.49,1010,164000,181.56,151.4,30.16,44.8,1630,,,11.62,18.54,,,0,299,0,0,0,0,0,0,0,0,0,0,0,91500,5608,0,2441,0,1996,5000,0,,
319152,550042,03-FEB-2025 06.43.39,1010,156600,184.09,151.1,32.99,38.7,1662,,15.53,9.88,7.58,,,0,306,0,0,0,0,0,0,0,0,0,0,0,83400,5459,0,1704,0,1996,5000,0,,
319155,550043,03-FEB-2025 07.41.30,1010,164700,190.4,154.4,36,42.4,1634,,22,14,,,,0,292,0,0,0,0,0,0,0,0,0,0,0,87500,5421,0,2164,0,1552,4500,0,,
319157,550044,03-FEB-2025 08.32.54,1010,166700,185.9,150.7,35.2,38.4,1648,,21.51,13.69,,,,0,294,0,0,0,0,0,0,0,0,0,0,0,84000,5486,0,1987,0,1996,4500,0,,
319161,550045,03-FEB-2025 09.22.43,1010,168400,185.99,152,33.99,38.3,1650,,20.77,13.22,,,,0,306,0,0,0,0,0,0,0,0,0,0,0,83500,5666,0,1710,0,1996,4500,0,,
319164,550046,03-FEB-2025 10.13.33,1010,158100,167.59,134.6,32.99,34.9,1649,,20.16,12.83,,,,0,299,0,0,0,0,0,0,0,0,0,0,0,75500,4988,0,1811,0,1996,4500,0,,
319167,550047,03-FEB-2025 11.14.09,1010,165600,186.9,154.9,32,40.4,1666,,19.56,12.44,,,,0,292,0,0,0,0,0,0,0,0,0,0,0,86800,5738,0,2038,0,1996,4500,0,,
319170,550048,03-FEB-2025 12.03.04,1010,165400,184.49,154.4,30.09,37.2,1635,,18.39,11.7,,,,0,300,0,0,0,0,0,0,0,0,0,0,0,82500,5760,0,2055,0,2000,4500,0,,
319173,550049,03-FEB-2025 12.54.35,1010,165200,188.3,155.2,33.1,40.6,1668,,20.23,12.87,,,,0,305,0,0,0,0,0,0,0,0,0,0,0,86600,5670,0,2518,0,2004,4500,0,,
319176,550050,03-FEB-2025 13.48.28,1010,158300,186,154,32,40.2,1649,,19.56,12.44,,,,0,298,0,0,0,0,0,0,0,0,0,0,0,84300,5431,0,2155,0,2003,4500,0,,
319179,550051,03-FEB-2025 14.37.15,1010,165400,155.3,123.3,32,33.9,1642,,19.56,12.44,,,,0,306,0,0,0,0,0,0,0,0,0,0,0,68500,4991,0,1724,0,1833,4500,0,,
319181,550052,03-FEB-2025 16.21.48,1010,164100,200,164,36,46.1,1663,,22,14,,,,0,998,0,0,0,0,0,0,0,0,0,0,0,91900,6042,0,2739,0,1999,4600,0,,
319185,550053,03-FEB-2025 17.28.14,2030,157800,196.2,163.2,33,45.6,1655,,33,,,,,0,999,0,0,0,0,0,0,0,0,0,0,0,95100,6167,0,3469,0,1997,5000,0,,
319189,550054,03-FEB-2025 18.21.05,2030,162900,193,160,33,42.3,1674,,33,,,,,0,990,0,0,0,0,0,0,0,0,0,0,0,90300,5729,0,2456,0,2000,4500,0,,
319191,550055,03-FEB-2025 19.10.45,2030,165600,197.7,160.7,37,40.6,1641,,37,,,,,0,990,0,0,0,0,0,0,0,0,0,0,0,87300,5854,0,2527,0,1997,4500,0,,
319194,550056,03-FEB-2025 20.02.14,2030,166500,195.5,161.5,34,42.8,1631,,34,,,,,0,996,0,0,0,0,0,0,0,0,0,0,0,90400,5838,0,2493,0,2246,4500,0,,
319197,550057,03-FEB-2025 20.52.49,2030,158800,186.3,154.3,32,40.7,1634,,19.56,12.44,,,,0,1005,0,0,0,0,0,0,0,0,0,0,0,85200,5752,0,2388,0,2000,4500,0,,
319200,550058,03-FEB-2025 21.43.14,2032,164400,192.7,158.7,34,42.2,1642,,34,,,,,0,1006,0,0,0,0,0,0,0,0,0,0,0,89000,5744,0,2720,0,1997,4500,0,,
319203,550059,03-FEB-2025 22.32.45,2015,158800,190.5,155.5,35,39.7,1634,,,35,,,,0,807,0,0,0,0,0,0,0,0,0,0,0,84500,5892,0,2493,0,1998,4500,0,,
319206,550060,03-FEB-2025 23.22.21,2032,163100,192.79,155.8,36.99,40.3,1626,,22.6,14.39,,,,0,1005,0,0,0,0,0,0,0,0,0,0,0,84800,5453,0,2252,0,2000,5000,0,,
319209,550061,04-FEB-2025 00.23.21,1010,158800,185,149,36,43,1624,,22,14,,,,0,301,0,0,0,0,0,0,0,0,0,0,0,88000,5726,0,2786,0,1996,6200,0,,
319212,550062,04-FEB-2025 01.09.55,1010,164400,174.98,140.9,34.08,37.2,1663,,,21.1,12.98,,,0,305,0,0,0,0,0,0,0,0,0,0,0,80800,5253,0,1837,0,2000,5000,0,,
319215,550063,04-FEB-2025 01.55.39,1010,164300,161.41,130.9,30.51,33.6,1645,,,,30.51,,,0,306,0,0,0,0,0,0,0,0,0,0,0,74500,5040,0,2269,0,2001,5000,0,,
319218,550064,04-FEB-2025 02.57.05,1010,164200,190.07,155.6,34.47,43,1663,,,34.47,,,,0,305,0,0,0,0,0,0,0,0,0,0,0,89300,5947,0,2937,0,1996,5000,0,,
319221,550065,04-FEB-2025 03.55.41,1010,161800,165.29,135.5,29.79,39.2,1634,,,10.14,19.65,,,0,306,0,0,0,0,0,0,0,0,0,0,0,80200,5329,0,1801,0,1996,4600,0,,
319225,550066,04-FEB-2025 04.54.10,1010,162400,188.79,154.8,33.99,40,1677,,20.77,13.22,,,,0,305,0,0,0,0,0,0,0,0,0,0,0,88000,5602,0,2505,0,2001,5000,0,,
319228,550067,04-FEB-2025 05.43.01,1071,164400,183.55,151.4,32.15,38.7,,,,10.13,22.02,,,0,706,0,0,0,0,0,0,0,0,0,0,0,85300,5260,0,2777,0,1996,5000,0,,
319231,550068,04-FEB-2025 06.44.33,1071,164200,201.39,169.5,31.89,44.6,1655,,,10.32,21.57,,,0,705,0,0,0,0,0,0,0,0,0,0,0,98700,5885,0,3225,0,2016,5000,0,,
319234,550069,04-FEB-2025 07.38.24,1070,159300,187.2,160.2,27,40.9,1668,,,27,,,,0,604,0,0,0,0,0,0,0,0,0,0,0,90200,5344,0,2790,0,2554,4500,0,,
319236,550070,04-FEB-2025 08.32.15,1070,162600,187.7,160.6,27.1,39.7,1657,,16.56,10.54,,,,0,595,0,0,0,0,0,0,0,0,0,0,0,88100,5506,0,3017,0,2548,4500,0,,
319239,550071,04-FEB-2025 09.27.46,1070,162900,186,160,26,40.7,1665,,15.89,10.11,,,,0,604,0,0,0,0,0,0,0,0,0,0,0,88300,5576,0,2836,0,2505,4500,0,,
319242,550072,04-FEB-2025 10.37.51,2010,163300,187.99,153.9,34.09,43.9,1658,,20.83,13.26,,,,0,1000,0,0,0,0,0,0,0,0,0,0,0,87900,5403,0,2297,0,2004,4500,0,,
319245,550073,04-FEB-2025 11.44.25,6095,160100,194.49,160.4,34.09,42,1648,,20.83,13.26,,,,0,1003,0,0,0,0,0,0,0,0,0,0,0,93000,5609,0,3372,0,2004,4500,0,,
