Repository: sanad-code/udacity-aimaster-capstone-ai-programming-foundations-project

# Steel Production Data Analysis — Udacity AI Master Capstone

This project analyzes steel production data to identify key factors affecting energy consumption, quality indicators, and production efficiency. It covers data cleaning, exploratory data analysis (EDA), and visualization of relationships between variables such as DRI Carbon and Silica (SiO2). The insights support data-driven decisions to optimize the steelmaking process.

## What Was Built

A Jupyter Notebook (`data-workflow/data_workflow.ipynb`) that loads, cleans, and analyzes internal steel production heat data, producing visualizations and statistical summaries saved under `outputs/`.

File: data/raw/flat_raw_data.csv (part 61 of 86)
RC,HID,STOP_DATE,STEEL_GRADE,TAPPED_WGT,TOTAL_CHARGE,DRI_CHARGE,SCRAP_CHARGE,POWER_ON_TIME,FINAL_TEMP,TOTAL_C_DRI,LOCAL_SCRAP,HOME_RETURN_SCRAP,IMPORTED_SCRAP,PIG_IRON,DRI_BRIQUETTED,FESI,FEMN,SIMN,FECR,NICKEL,FETI,FEB,FENB,FEP,FEMO,CU,FEV,NITROVAN,ELEC_ENERGY,OXYGEN,COKE_LUMP,MODULE_CARBON,COKE_POWDER,BURNT_LIME,BURNT_DOLAMITE,FLUX,C_ANALYSIS, 
319248,550074,04-FEB-2025 12.34.50,6095,165400,160.09,128,32.09,35,1648,,19.61,12.48,,,,0,1007,0,0,0,0,0,0,0,0,0,0,0,76400,4751,0,2322,0,2004,4500,0,,
319251,550075,04-FEB-2025 13.47.16,6095,163600,190.39,154.2,36.19,43.8,1624,,22.12,14.07,,,,0,1003,0,0,0,0,0,0,0,0,0,0,0,93000,5155,0,2610,0,2004,4500,0,,
319254,550076,04-FEB-2025 14.38.07,6095,162100,190.5,153.5,37,39.3,1648,,22.61,14.39,,,,0,999,0,0,0,0,0,0,0,0,0,0,0,86900,5581,0,2971,0,2003,4500,0,,
319257,550077,04-FEB-2025 15.37.46,1032,163200,200.89,167.9,32.99,42.1,1658,,20.16,12.83,,,,0,906,0,0,0,0,0,0,0,0,0,0,0,93600,5979,0,2865,0,2000,4500,0,,
319260,550078,04-FEB-2025 16.28.00,1015,164000,190.19,159.2,30.99,38.5,1612,,18.94,12.05,,,,0,801,0,0,0,0,0,0,0,0,0,0,0,87000,5498,0,2938,0,2001,4400,0,,
319263,550079,04-FEB-2025 17.21.50,1015,164200,192.89,159.9,32.99,40.9,1633,,20.16,12.83,,,,0,798,0,0,0,0,0,0,0,0,0,0,0,90700,5772,0,3276,0,1996,5200,0,,
319266,550080,04-FEB-2025 18.20.00,1015,161300,187.9,155.9,32,40.4,1614,,19.56,12.44,,,,0,808,0,0,0,0,0,0,0,0,0,0,0,90000,5360,0,2977,0,1996,5500,0,,
319269,550081,04-FEB-2025 19.14.56,1015,160000,182.99,150,32.99,40.8,1612,,20.16,12.83,,,,0,805,0,0,0,0,0,0,0,0,0,0,0,90000,5839,0,3604,0,2001,5900,0,,
319272,550082,04-FEB-2025 20.20.37,1015,163600,184.69,151.7,32.99,41.6,1625,,20.16,12.83,,,,0,806,0,0,0,0,0,0,0,0,0,0,0,91000,5396,0,2699,0,1996,5800,0,,
319275,550083,04-FEB-2025 21.19.56,1015,163000,187.2,155.2,32,43.7,1616,,19.56,12.44,,,,0,798,0,0,0,0,0,0,0,0,0,0,0,95100,6691,0,3993,0,2001,6000,0,,
319278,550084,04-FEB-2025 22.15.46,1032,163900,189.69,158.7,30.99,43.1,1667,,18.94,12.05,,,,0,906,0,0,0,0,0,0,0,0,0,0,0,92400,6084,400,3522,0,1996,6000,0,,
319282,550085,04-FEB-2025 23.08.58,1032,161900,194.3,162.3,32,43.2,1617,,19.56,12.44,,,,0,908,0,0,0,0,0,0,0,0,0,0,0,94500,5426,0,3614,0,2000,5000,0,,
319285,550086,05-FEB-2025 00.23.35,5071,163400,200.1,164.1,36,44.2,1637,,22,14,,,,0,908,0,0,0,0,0,0,0,0,0,0,0,97100,6016,0,3860,0,1996,4900,0,,
319288,550087,05-FEB-2025 01.19.00,5040,151900,195.1,167.1,28,42.3,1641,,,28,,,,0,891,0,0,0,0,0,0,0,0,0,0,0,95100,6175,0,3682,0,1994,5000,0,,
319290,550088,05-FEB-2025 02.16.26,5040,155900,190.09,159.1,30.99,42.5,1669,,18.94,12.05,,,,0,907,0,0,0,0,0,0,0,0,0,0,0,94300,5789,0,3613,0,2016,5000,0,,
319293,550089,05-FEB-2025 03.23.41,5040,155600,174.8,142.8,32,40.4,1628,,,32,,,,0,907,0,0,0,0,0,0,0,0,0,0,0,86900,5809,0,3752,0,2994,3000,0,,
319296,550090,05-FEB-2025 04.22.03,1058,156100,180.4,147.4,33,40.5,1643,,,33,,,,0,898,0,0,0,0,0,0,0,0,0,0,0,85800,5942,0,3821,0,1995,4000,0,,
319299,550091,05-FEB-2025 05.13.06,1058,154800,165.18,133.2,31.98,36.4,1665,,14.25,15.96,1.77,,,0,907,0,0,0,0,0,0,0,0,0,0,0,79500,5377,0,3275,0,1996,4000,0,,
319302,550092,05-FEB-2025 06.15.32,2032,146800,155.39,125.4,29.99,35.4,1642,,,7.71,22.28,,,0,898,0,0,0,0,0,0,0,0,0,0,0,74300,5808,0,3578,0,1999,4000,0,,
319309,550093,06-FEB-2025 01.57.27,2032,164900,177.69,147.7,29.99,81.4,1682,,,17.54,12.45,,,0,810,0,0,0,0,0,0,0,0,0,0,0,118800,5957,227,4517,0,1992,4300,0,,
319311,550094,06-FEB-2025 03.14.05,1015,156700,191.5,156.5,35,45.4,1677,,,23.49,11.51,,,0,804,0,0,0,0,0,0,0,0,0,0,0,93100,5629,0,2604,0,2000,5900,0,,
319313,550095,06-FEB-2025 04.10.46,1015,164300,191.69,155.7,35.99,44.2,1678,,15.95,10.15,9.89,,,0,788,0,0,0,0,0,0,0,0,0,0,0,92800,5882,0,3794,0,2000,5500,0,,
319315,550096,06-FEB-2025 07.44.16,1015,164000,189.5,154.5,35,44.2,1654,,,19.06,15.94,,,0,807,0,0,0,0,0,0,0,0,0,0,0,94200,5413,101,3241,0,2000,4500,0,,
319318,550097,06-FEB-2025 08.38.55,1015,165400,189.9,156.9,33,42.7,1630,,19,12.09,1.91,,,0,801,0,0,0,0,0,0,0,0,0,0,0,91400,5203,0,3663,0,2000,4500,0,,
319320,550098,06-FEB-2025 09.37.02,1015,160300,190.5,158.5,32,44.6,1621,,32,,,,,0,800,0,0,0,0,0,0,0,0,0,0,0,94000,5837,613,4034,0,2001,5000,0,,
319323,550099,06-FEB-2025 10.37.16,1015,164900,183.99,151,32.99,44.7,1630,,20.16,12.83,,,,0,806,0,0,0,0,0,0,0,0,0,0,0,89800,5644,480,3972,0,2000,5000,0,,
319327,550100,06-FEB-2025 11.31.01,1032,166300,187,151,36,42.4,1638,,22,14,,,,0,798,0,0,0,0,0,0,0,0,0,0,0,89900,5445,310,3720,0,2000,5000,0,,
319330,550101,06-FEB-2025 12.23.12,1032,166800,185.2,157.2,28,42.5,1633,,17.11,10.89,,,,0,809,0,0,0,0,0,0,0,0,0,0,0,89100,5235,0,3490,0,2000,5200,0,,
319333,550102,06-FEB-2025 13.16.33,1015,161100,184,150,34,42.6,1688,,34,,,,,0,807,0,0,0,0,0,0,0,0,0,0,0,89000,5390,0,3688,0,2000,5100,0,,
319336,550103,06-FEB-2025 14.06.01,2067,164700,183.7,149.7,34,39.3,1662,,34,,,,,0,998,0,0,0,0,0,0,0,0,0,0,0,87000,4757,69,3377,0,2000,5000,0,,
319339,550104,06-FEB-2025 14.58.32,2067,164400,179.6,144.6,35,42.2,1650,,35,,,,,0,1005,0,0,0,0,0,0,0,0,0,0,0,90100,5087,296,3709,0,2000,5100,0,,
319342,550105,06-FEB-2025 15.55.12,2067,165200,188.99,156,32.99,42.7,1643,,20.16,12.83,,,,0,1008,0,0,0,0,0,0,0,0,0,0,0,90000,5340,102,3207,0,1994,5000,0,,
319345,550106,06-FEB-2025 16.50.12,2067,165200,191.29,157.3,33.99,42.2,1645,,20.77,13.22,,,,0,1004,0,0,0,0,0,0,0,0,0,0,0,92000,5757,369,3775,0,2008,5000,0,,
319348,550107,06-FEB-2025 17.41.01,2067,165300,181.19,148.2,32.99,39.8,1636,,20.16,12.83,,,,0,1005,0,0,0,0,0,0,0,0,0,0,0,86700,5440,302,3201,0,1997,4800,0,,
319350,550108,06-FEB-2025 18.35.27,2032,165500,191.19,158.2,32.99,41.4,1661,,20.16,12.83,,,,0,1005,0,0,0,0,0,0,0,0,0,0,0,91500,5938,302,3706,0,1502,5000,0,,
319353,550109,06-FEB-2025 19.28.02,1015,155300,185.19,155.2,29.99,42.5,1642,,18.33,11.66,,,,0,807,0,0,0,0,0,0,0,0,0,0,0,91000,5912,0,3933,0,2001,6000,0,,
319356,550110,06-FEB-2025 20.21.53,1015,165700,190.5,158.5,32,39.3,1658,,19.56,12.44,,,,0,808,0,0,0,0,0,0,0,0,0,0,0,88000,5754,302,2929,0,1996,6000,0,,
319359,550111,06-FEB-2025 21.19.33,1015,164800,192.4,160.4,32,46.2,1630,,19.56,12.44,,,,0,807,0,0,0,0,0,0,0,0,0,0,0,96000,5840,304,3946,0,2994,5000,0,,
319362,550112,06-FEB-2025 22.16.52,1015,166800,186.2,150.2,36,42.4,1658,,22,14,,,,0,808,0,0,0,0,0,0,0,0,0,0,0,87000,5840,0,3760,0,2001,6000,0,,
319365,550113,06-FEB-2025 23.08.57,1015,157800,177.9,144.1,33.8,41.4,,,,10.3,23.5,,,0,804,0,0,0,0,0,0,0,0,0,0,0,83100,6191,0,3534,0,2008,5700,0,,
319368,550114,07-FEB-2025 00.00.52,1015,158600,189,153,36,40.8,1652,,22,14,,,,0,807,0,0,0,0,0,0,0,0,0,0,0,87600,5291,0,3310,0,2008,5000,0,,
319372,550115,07-FEB-2025 00.56.07,1015,163300,182.59,147.2,35.39,42.5,1625,,,12.62,22.77,,,0,808,0,0,0,0,0,0,0,0,0,0,0,89000,5454,347,3592,0,2001,5000,0,,
319374,550116,07-FEB-2025 01.48.21,1015,162600,183.18,149.8,33.38,42.3,1599,,,21.82,11.56,,,0,807,0,0,0,0,0,0,0,0,0,0,0,89100,5278,130,3615,0,2016,5000,0,,
319377,550117,07-FEB-2025 02.40.29,2030,163600,188.49,155.5,32.99,42.8,1617,,16.08,10.23,6.68,,,0,1007,0,0,0,0,0,0,0,0,0,0,0,92000,5365,251,3607,0,1996,6000,0,,
319381,550118,07-FEB-2025 03.33.02,2030,162900,180.16,147,33.16,41.9,1685,,,20.09,13.07,,,0,0,0,0,0,0,0,0,0,0,0,0,0,90000,5188,0,3141,0,2000,5000,0,,
319384,550119,07-FEB-2025 04.23.38,2030,159100,179.66,145.7,33.96,40.6,1618,,,22.46,11.5,,,0,956,0,0,0,0,0,0,0,0,0,0,0,88400,5412,0,2801,0,1996,5500,0,,
319386,550120,07-FEB-2025 05.14.37,2030,153300,179.7,147.7,32,40.9,1711,,19.56,12.44,,,,0,958,0,0,0,0,0,0,0,0,0,0,0,88400,5551,0,3358,0,2001,6000,0,,
319389,550121,07-FEB-2025 06.11.28,2032,164100,184.8,153.3,31.5,43.8,,,,12.06,19.44,,,0,958,0,0,0,0,0,0,0,0,0,0,0,92500,5826,250,3969,0,2008,6000,0,,
319392,550122,07-FEB-2025 07.06.39,2015,162200,186.86,154.5,32.36,44.6,1696,,,9.49,22.87,,,0,800,0,0,0,0,0,0,0,0,0,0,0,89300,5742,256,3351,0,1996,6100,0,,
319395,550123,07-FEB-2025 08.14.12,2015,166600,182.69,149.7,32.99,44,1652,,,,32.99,,,0,806,0,0,0,0,0,0,0,0,0,0,0,93200,4958,252,3665,0,1832,5500,0,,
319398,550124,07-FEB-2025 09.05.49,5040,158800,183.99,150,33.99,39.6,1661,,20.77,13.22,,,,0,1005,0,0,0,0,0,0,0,0,0,0,0,86200,5219,0,2810,0,2000,5000,0,,
319401,550125,07-FEB-2025 09.59.47,5040,166700,183,150,33,41,1638,,33,,,,,0,1004,0,0,0,0,0,0,0,0,0,0,0,86000,5389,63,3411,0,2000,5000,0,,
319404,550126,07-FEB-2025 10.55.23,5040,165800,170.6,138.6,32,41.3,1690,,32,,,,,0,1008,0,0,0,0,0,0,0,0,0,0,0,86400,5297,0,3623,0,1996,5000,0,,
319407,550127,07-FEB-2025 11.53.29,5040,157000,178.3,145.3,33,39.7,1610,,33,,,,,0,996,0,0,0,0,0,0,0,0,0,0,0,86800,5166,0,3305,0,1996,5000,0,,
319411,550128,07-FEB-2025 12.41.09,5040,165900,177.3,145.3,32,38.1,1643,,,32,,,,0,1006,0,0,0,0,0,0,0,0,0,0,0,82800,5260,0,3045,0,2000,4800,0,,
319413,550129,07-FEB-2025 13.27.13,5040,163600,172.5,140.5,32,35.8,1653,,,32,,,,0,993,0,0,0,0,0,0,0,0,0,0,0,78800,5077,0,2931,0,1996,4900,0,,
319416,550130,07-FEB-2025 14.16.49,5040,164800,183.3,150.3,33,40.3,1628,,33,,,,,0,1009,0,0,0,0,0,0,0,0,0,0,0,87900,5040,92,3345,0,2000,5000,0,,
319419,550131,07-FEB-2025 15.06.19,5040,159900,183.79,152.8,30.99,39,1665,,18.94,12.05,,,,0,806,0,0,0,0,0,0,0,0,0,0,0,86900,5377,0,3305,0,2000,5000,0,,
319422,550132,07-FEB-2025 15.59.53,1015,161900,190.1,156.1,34,41.6,1685,,34,,,,,0,808,0,0,0,0,0,0,0,0,0,0,0,87000,6195,0,3667,0,1998,5500,0,,
319426,550133,07-FEB-2025 16.56.58,1015,163800,191.19,158.9,32.29,40.1,1665,,19.73,12.56,,,,0,808,0,0,0,0,0,0,0,0,0,0,0,89000,5588,0,3458,0,2003,5500,0,,
319428,550134,07-FEB-2025 17.45.48,1015,161200,184.29,151,33.29,39.5,1637,,20.34,12.95,,,,0,802,0,0,0,0,0,0,0,0,0,0,0,88000,5496,0,3443,0,2000,5200,0,,
319431,550135,07-FEB-2025 18.32.49,1015,165900,187.19,151.9,35.29,38.7,1593,,21.57,13.72,,,,0,810,0,0,0,0,0,0,0,0,0,0,0,83100,5657,0,3440,0,1998,5000,0,,
319434,550136,07-FEB-2025 19.20.49,1015,163700,186.69,150.4,36.29,38.9,1638,,22.18,14.11,,,,0,807,0,0,0,0,0,0,0,0,0,0,0,84000,5414,0,3273,0,2000,5000,0,,
319437,550137,07-FEB-2025 20.08.34,1015,163000,187.99,155,32.99,40,1597,,20.16,12.83,,,,0,805,0,0,0,0,0,0,0,0,0,0,0,87000,5442,0,3276,0,2053,5500,0,,
319441,550138,07-FEB-2025 20.55.55,1015,160800,180.79,146.8,33.99,38.7,1628,,20.77,13.22,,,,0,791,0,0,0,0,0,0,0,0,0,0,0,84000,5563,0,2864,0,1505,6000,0,,
319443,550139,07-FEB-2025 21.49.13,1015,163100,186.09,153.1,32.99,38.7,1684,,20.16,12.83,,,,0,805,0,0,0,0,0,0,0,0,0,0,0,86000,5883,0,3019,0,2000,5000,0,,
319445,550140,07-FEB-2025 22.47.48,1015,164800,194.2,160,34.2,40.6,1666,,20.9,13.3,,,,0,801,0,0,0,0,0,0,0,0,0,0,0,89000,5873,0,3454,0,2000,5000,0,,
319450,550141,07-FEB-2025 23.40.44,1015,161900,198.3,167.3,31,42.8,1624,,18.94,12.06,,,,0,807,0,0,0,0,0,0,0,0,0,0,0,91500,5565,584,3304,0,1996,5000,0,,
319453,550142,08-FEB-2025 00.33.44,1015,161400,191.5,155.4,36.1,42.4,1605,,22.06,14.04,,,,0,792,0,0,0,0,0,0,0,0,0,0,0,92500,5424,1013,3178,0,2000,5000,0,,
319456,550143,08-FEB-2025 01.29.18,1015,159200,174.8,139.8,35,40.9,1618,,21.39,13.61,,,,0,807,0,0,0,0,0,0,0,0,0,0,0,87500,5306,0,3574,0,1996,5000,0,,
319458,550144,08-FEB-2025 02.32.35,1015,163400,189.9,154.9,35,43.5,1606,,21.39,13.61,,,,0,799,0,0,0,0,0,0,0,0,0,0,0,93000,5414,569,3222,0,1995,5000,0,,
319462,550145,08-FEB-2025 03.22.44,1015,163400,185.3,150.3,35,40,1624,,21.39,13.61,,,,0,806,0,0,0,0,0,0,0,0,0,0,0,87400,5417,569,3017,0,1995,5000,0,,
319465,550146,08-FEB-2025 04.12.08,1015,162400,185.49,151.5,33.99,39.9,1634,,20.77,13.22,,,,0,789,0,0,0,0,0,0,0,0,0,0,0,87300,5195,696,3220,0,2004,5000,0,,
319468,550147,08-FEB-2025 05.02.05,1015,157500,179.59,144.6,34.99,39.4,1662,,21.38,13.61,,,,0,789,0,0,0,0,0,0,0,0,0,0,0,88200,4716,644,2843,0,2004,5000,0,,
319471,550148,08-FEB-2025 06.05.27,1015,164500,182.4,150.4,32,42.4,1660,,19.56,12.44,,,,0,788,0,0,0,0,0,0,0,0,0,0,0,90000,5287,0,2960,0,1996,5000,0,,
319474,550149,08-FEB-2025 07.39.39,1015,166900,190.2,155.2,35,42.8,1630,,21.39,13.61,,,,0,806,0,0,0,0,0,0,0,0,0,0,0,91200,5464,348,3411,0,1999,5000,0,,
319477,550150,08-FEB-2025 08.43.53,1015,165700,191.19,160.2,30.99,42.3,1651,,18.94,12.05,,,,0,798,0,0,0,0,0,0,0,0,0,0,0,91200,5667,248,3299,0,2000,5000,0,,
319480,550151,08-FEB-2025 09.31.55,1015,161200,184.8,151.8,33,39.7,1648,,33,,,,,0,806,0,0,0,0,0,0,0,0,0,0,0,86100,4828,304,2611,0,1997,5000,0,,
319483,550152,08-FEB-2025 10.21.05,1015,165000,184.99,152,32.99,39.7,1656,,20.16,12.83,,,,0,808,0,0,0,0,0,0,0,0,0,0,0,87000,4972,0,2514,0,2000,5000,0,,
319486,550153,08-FEB-2025 11.12.23,1015,165800,184.29,150.3,33.99,40.4,1648,,20.77,13.22,,,,0,807,0,0,0,0,0,0,0,0,0,0,0,87300,5458,0,3135,0,2000,5000,0,,
319489,550154,08-FEB-2025 12.06.14,1015,165600,185.4,151.4,34,41.6,1679,,34,,,,,0,807,0,0,0,0,0,0,0,0,0,0,0,87100,5473,0,2972,0,2000,5000,0,,
319491,550155,08-FEB-2025 13.08.20,1015,160400,185.2,153.2,32,42.4,1633,,32,,,,,0,807,0,0,0,0,0,0,0,0,0,0,0,90700,5577,0,3590,0,1998,5000,0,,
319495,550156,08-FEB-2025 14.01.44,1015,164400,185.4,149.4,36,39.2,1663,,36,,,,,0,802,0,0,0,0,0,0,0,0,0,0,0,84900,6227,0,2630,0,2000,5000,0,,
319498,550157,08-FEB-2025 14.51.40,1015,165300,190.2,158.2,32,39.5,1648,,19.56,12.44,,,,0,790,0,0,0,0,0,0,0,0,0,0,0,87700,5505,0,2417,0,2000,5000,0,,
319501,550158,08-FEB-2025 15.40.30,1015,164300,185.4,152.4,33,38.6,1663,,33,,,,,0,803,0,0,0,0,0,0,0,0,0,0,0,84500,5637,0,2682,0,1997,5000,0,,
319504,550159,08-FEB-2025 16.29.51,1015,164400,191.2,156.9,34.3,37.6,1661,,20.96,13.34,,,,0,800,0,0,0,0,0,0,0,0,0,0,0,85000,5658,0,2247,0,2008,5300,0,,
319507,550160,08-FEB-2025 17.17.44,1010,163900,188.1,156.1,32,37.4,1671,,19.56,12.44,,,,0,307,0,0,0,0,0,0,0,0,0,0,0,85000,5426,0,2195,0,1996,5700,0,,
319512,550161,08-FEB-2025 19.30.00,1015,165700,180.89,147.9,32.99,37.7,1638,,20.16,12.83,,,,0,508,0,0,0,0,0,0,0,0,0,0,0,84500,5649,0,2954,0,1996,5000,0,,
319515,550162,08-FEB-2025 20.30.10,1015,164900,186.39,156.4,29.99,42.1,1651,,18.33,11.66,,,,0,799,0,0,0,0,0,0,0,0,0,0,0,89400,5889,0,3479,0,1996,5000,0,,
319517,550163,08-FEB-2025 21.22.25,1015,168400,187.99,155,32.99,39.5,1675,,20.16,12.83,,,,0,796,0,0,0,0,0,0,0,0,0,0,0,86100,6228,0,3327,0,2001,5000,0,,
319521,550164,08-FEB-2025 22.12.05,1015,165400,186.6,152.3,34.3,39.3,1671,,20.96,13.34,,,,0,798,0,0,0,0,0,0,0,0,0,0,0,85000,5869,0,2947,0,1996,5000,0,,
319524,550165,08-FEB-2025 23.06.31,1015,165800,182,150,32,41.3,1644,,19.56,12.44,,,,0,807,0,0,0,0,0,0,0,0,0,0,0,85600,6183,0,3217,0,2000,6000,0,,
319527,550166,09-FEB-2025 00.06.31,1015,165200,164.8,131.7,33.1,37.4,1648,,20.23,12.87,,,,0,806,0,0,0,0,0,0,0,0,0,0,0,79100,5374,0,2900,0,2000,6000,0,,
319530,550167,09-FEB-2025 01.12.31,1015,165000,191.2,155.1,36.1,44.3,1609,,22.06,14.04,,,,0,800,0,0,0,0,0,0,0,0,0,0,0,91500,5688,0,2736,0,2501,5000,0,,
319533,550168,09-FEB-2025 02.01.54,1015,160700,185.5,153.5,32,40.7,1602,,19.56,12.44,,,,0,808,0,0,0,0,0,0,0,0,0,0,0,88500,5597,0,2719,0,2004,5000,0,,
319536,550169,09-FEB-2025 02.50.04,1015,162100,180.2,148.2,32,37.7,1654,,19.56,12.44,,,,0,805,0,0,0,0,0,0,0,0,0,0,0,83300,5514,0,2748,0,2004,5000,0,,
319539,550170,09-FEB-2025 03.41.44,1015,165700,184.89,151.9,32.99,39.8,1618,,20.16,12.83,,,,0,797,0,0,0,0,0,0,0,0,0,0,0,85100,5457,0,2784,0,2003,5000,0,,
319541,550171,09-FEB-2025 04.30.50,1015,162700,183.49,149.4,34.09,39,1629,,20.83,13.26,,,,0,795,0,0,0,0,0,0,0,0,0,0,0,83100,5613,0,2646,0,1946,5000,0,,
319545,550172,09-FEB-2025 05.29.27,6074,154000,182.4,156.4,26,41.2,1641,,15.89,10.11,,,,0,593,0,0,0,0,0,0,0,0,0,0,0,86600,6000,0,3337,0,2994,5000,0,,
319548,550173,09-FEB-2025 06.22.50,1070,166100,180.4,154.4,26,40.9,1653,,15.89,10.11,,,,0,600,0,0,0,0,0,0,0,0,0,0,0,86400,5689,0,3074,0,2994,5000,0,,
319551,550174,09-FEB-2025 07.48.07,1070,167700,182.99,159,23.99,50.5,1698,,14.66,9.33,,,,0,604,0,0,0,0,0,0,0,0,0,0,0,90800,6761,0,4067,0,2000,5000,0,,
319554,550175,09-FEB-2025 09.06.30,1070,168700,168,141,27,39.1,1633,,16.5,10.5,,,,0,601,0,0,0,0,0,0,0,0,0,0,0,81500,5329,0,2928,0,2000,5000,0,,
319556,550176,09-FEB-2025 11.05.07,1070,158300,199.89,167.9,31.99,48.6,1651,,19.55,12.44,,,,0,995,0,0,0,0,0,0,0,0,0,0,0,94800,6897,0,3211,0,2607,5000,0,,
319560,550177,09-FEB-2025 11.57.25,6095,166000,194.29,160.3,33.99,42.8,1588,,20.77,13.22,,,,0,1005,0,0,0,0,0,0,0,0,0,0,0,87300,5958,0,2511,0,2496,5000,0,,
319563,550178,09-FEB-2025 12.53.30,6095,166800,197.1,162.1,35,45.9,1637,,35,,,,,0,993,0,0,0,0,0,0,0,0,0,0,0,92400,6296,0,2936,0,2000,5000,0,,
319566,550179,09-FEB-2025 13.59.00,6095,165200,191.1,157.1,34,43.5,1653,,34,,,,,0,1005,0,0,0,0,0,0,0,0,0,0,0,86000,5798,0,2555,0,2249,5000,0,,
319568,550180,09-FEB-2025 14.51.11,6095,158800,184.7,151.7,33,42.2,1625,,33,,,,,0,1004,0,0,0,0,0,0,0,0,0,0,0,85700,5856,0,2722,0,2498,5000,0,,
319572,550181,09-FEB-2025 15.45.09,1056,163800,188.8,157.8,31,41.3,1648,,31,,,,,0,956,0,0,0,0,0,0,0,0,0,0,0,86600,6331,0,3202,0,2499,5500,0,,
319574,550182,09-FEB-2025 16.38.57,1056,164700,176.72,143.8,32.92,40.8,1632,,,18.27,14.65,,,0,945,0,0,0,0,0,0,0,0,0,0,0,82000,5543,0,2748,0,2216,4800,0,,
319576,550183,09-FEB-2025 17.26.00,1056,164500,171.39,137.4,33.99,37.8,1653,,20.77,13.22,,,,0,961,0,0,0,0,0,0,0,0,0,0,0,79300,5433,0,2326,0,2001,5500,0,,
319581,550184,09-FEB-2025 18.15.36,5042,162400,167.57,136.6,30.97,36.5,1678,,,20.18,10.79,,,0,962,0,0,0,0,0,0,0,0,0,0,0,77000,5447,0,1805,0,2001,5500,0,,
319584,550185,09-FEB-2025 19.05.27,5042,164600,172.33,138.2,34.13,36.8,1632,,,,34.13,,,0,962,0,0,0,0,0,0,0,0,0,0,0,78200,5704,0,2802,0,1995,5500,0,,
319587,550186,09-FEB-2025 20.30.00,6097,164400,194.29,160.3,33.99,45.5,1641,,18.47,11.75,3.77,,,0,959,0,0,0,0,0,0,0,0,0,0,0,90900,6732,0,3107,0,2660,5500,0,,
319590,550187,09-FEB-2025 21.24.55,8061,153100,191.39,159.4,31.99,42.4,1616,,,19.13,12.86,,,0,963,0,0,0,0,0,0,0,0,0,0,0,90300,5927,0,2284,0,1993,5500,0,,
319593,550188,09-FEB-2025 22.14.32,8061,164400,184.2,153.2,31,39,1644,,,10.19,20.81,,,0,961,0,0,0,0,0,0,0,0,0,0,0,84300,5616,0,1985,0,1998,6000,0,,
319596,550189,09-FEB-2025 23.06.13,1032,161900,189.1,156.2,32.9,40.6,1652,,,21.51,11.39,,,0,305,0,0,0,0,0,0,0,0,0,0,0,85000,5756,0,2102,0,2495,5700,0,,
319599,550190,10-FEB-2025 00.04.56,1014,165000,187.19,161.2,25.99,41.8,1637,,,22.39,3.6,,,0,305,0,0,0,0,0,0,0,0,0,0,0,86000,6525,0,2977,0,2495,5000,0,,
319602,550191,10-FEB-2025 00.55.33,1014,158500,160.3,133.2,27.1,35.9,1635,,16.56,10.54,,,,0,293,0,0,0,0,0,0,0,0,0,0,0,74100,5001,0,2031,0,2000,5000,0,,
319605,550192,10-FEB-2025 02.07.47,1014,162100,193.1,167.1,26,44.1,1621,,15.89,10.11,,,,0,306,0,0,0,0,0,0,0,0,0,0,0,92000,5892,0,1937,0,2004,5000,0,,
319608,550193,10-FEB-2025 02.57.32,1015,163600,184.79,154.7,30.09,39.3,1613,,18.39,11.7,,,,0,806,0,0,0,0,0,0,0,0,0,0,0,85100,5468,0,2129,0,2004,5000,0,,
319611,550194,10-FEB-2025 03.48.27,2015,165100,179.69,145.6,34.09,39,1665,,20.83,13.26,,,,0,799,0,0,0,0,0,0,0,0,0,0,0,84000,5291,0,2425,0,2004,5000,0,,
319613,550195,10-FEB-2025 04.44.36,2015,159100,188.7,153.7,35,40.4,1661,,21.39,13.61,,,,0,791,0,0,0,0,0,0,0,0,0,0,0,85800,5698,0,2313,0,2004,5000,0,,
319616,550196,10-FEB-2025 06.55.06,2015,163100,185.59,154.5,31.09,43.2,1606,,19,12.09,,,,0,801,0,0,0,0,0,0,0,0,0,0,0,89100,5720,0,2957,0,2004,5000,0,,
319622,550197,10-FEB-2025 08.12.35,1015,167100,190.49,156.5,33.99,45.2,1667,,20.77,13.22,,,,0,809,0,0,0,0,0,0,0,0,0,0,0,89900,5975,0,2625,0,1998,5000,0,,
319625,550198,10-FEB-2025 09.04.33,2015,167100,182.1,150.1,32,41,1645,,32,,,,,0,800,0,0,0,0,0,0,0,0,0,0,0,84100,5611,0,2273,0,2499,5000,0,,
319628,550199,10-FEB-2025 09.58.37,2015,161700,170.8,134.8,36,38.5,1662,,22,14,,,,0,810,0,0,0,0,0,0,0,0,0,0,0,77600,5101,0,2206,0,2500,5000,0,,
319630,550200,10-FEB-2025 11.06.32,2015,167400,181.9,146.9,35,42.3,1672,,35,,,,,0,809,0,0,0,0,0,0,0,0,0,0,0,84900,5944,0,3198,0,2502,5000,0,,
319633,550201,10-FEB-2025 12.07.12,2015,166700,169.9,137.9,32,39.7,1651,,32,,,,,0,1005,0,0,0,0,0,0,0,0,0,0,0,79100,5978,0,3309,0,2248,5000,0,,
319636,550202,10-FEB-2025 13.13.36,1030,164300,160,128,32,36.2,1674,,32,,,,,0,1008,0,0,0,0,0,0,0,0,0,0,0,74800,5419,0,2415,0,2500,5000,0,,
319639,550203,10-FEB-2025 14.24.52,1015,157700,200,165,35,45.7,1644,,35,,,,,0,805,0,0,0,0,0,0,0,0,0,0,0,92800,6756,0,3255,0,2499,5000,0,,
319643,550204,10-FEB-2025 15.11.32,1015,166800,165.4,132.4,33,35.7,1670,,33,,,,,0,804,0,0,0,0,0,0,0,0,0,0,0,75100,4981,0,1750,0,1998,4800,0,,
319645,550205,10-FEB-2025 16.19.33,1015,162000,185.09,151.1,33.99,41.5,1661,,18.64,11.86,3.49,,,0,808,0,0,0,0,0,0,0,0,0,0,0,86700,5935,0,2638,0,1995,5000,0,,
319648,550206,10-FEB-2025 17.28.29,1015,163900,186.64,154.6,32.04,41.8,1636,,,20.67,11.37,,,0,811,0,0,0,0,0,0,0,0,0,0,0,85800,5611,0,2207,0,2001,5000,0,,
319653,550207,10-FEB-2025 18.31.02,5040,164700,186.85,153.2,33.65,43.4,1671,,,22.93,10.72,,,0,945,0,0,0,0,0,0,0,0,0,0,0,89100,6475,0,2652,0,2505,5500,0,,
319656,550208,10-FEB-2025 19.22.11,5040,155700,186.41,154,32.41,38.3,1658,,,10.31,22.1,,,0,0,0,0,0,0,0,0,0,0,0,0,0,83600,5938,0,2245,0,0,6500,0,,
319659,550209,10-FEB-2025 20.11.02,5040,160700,180.79,146.8,33.99,36.7,1651,,,11.17,22.82,,,0,962,0,0,0,0,0,0,0,0,0,0,0,81400,5774,0,2377,0,2530,5500,0,,
319662,550210,10-FEB-2025 21.05.43,5040,162500,180.68,147.9,32.78,38.3,1624,,,13.36,19.42,,,0,962,0,0,0,0,0,0,0,0,0,0,0,81300,5764,0,1904,0,1996,5500,0,,
319665,550211,10-FEB-2025 22.03.01,5040,164700,181.4,150.4,31,38.5,1638,,,31,,,,0,962,0,0,0,0,0,0,0,0,0,0,0,83100,5711,0,2251,0,2528,5500,0,,
319668,550212,10-FEB-2025 22.56.29,5040,162100,185.3,149.3,36,40.5,1668,,22,14,,,,0,962,0,0,0,0,0,0,0,0,0,0,0,85900,5863,0,2436,0,2552,5500,0,,
319671,550213,10-FEB-2025 23.50.02,5040,165400,189.3,157.3,32,40.9,1621,,,32,,,,0,955,0,0,0,0,0,0,0,0,0,0,0,87300,5700,0,2295,0,2495,5000,0,,
319674,550214,11-FEB-2025 00.39.58,5040,165000,181.79,151.7,30.09,39.2,1662,,18.39,11.7,,,,0,945,0,0,0,0,0,0,0,0,0,0,0,83000,5517,0,2056,0,2497,5000,0,,
319677,550215,11-FEB-2025 01.30.02,2032,165400,179.99,146,33.99,39.5,1636,,20.77,13.22,,,,0,963,0,0,0,0,0,0,0,0,0,0,0,84000,5378,0,2396,0,2497,5000,0,,
319680,550216,11-FEB-2025 02.19.29,2030,163600,165.89,131.9,33.99,37.9,1651,,20.77,13.22,,,,0,961,0,0,0,0,0,0,0,0,0,0,0,79000,5366,0,2504,0,2441,5000,0,,
319683,550217,11-FEB-2025 03.42.23,2030,163700,190.09,156,34.09,47.1,1653,,20.83,13.26,,,,0,964,0,0,0,0,0,0,0,0,0,0,0,87700,6042,0,1694,0,2509,5000,0,,
319686,550218,11-FEB-2025 04.50.57,2030,165200,185.4,150.2,35.2,40.6,1627,,21.51,13.69,,,,0,964,0,0,0,0,0,0,0,0,0,0,0,87100,5653,0,2089,0,2497,5000,0,,
319688,550219,11-FEB-2025 05.55.21,2032,164000,183.71,150.4,33.31,38.9,1607,,20.36,12.95,,,,0,945,0,0,0,0,0,0,0,0,0,0,0,83500,5678,0,2012,0,2495,5000,0,,
319691,550220,11-FEB-2025 06.44.25,1010,163000,185.1,150.1,35,38.7,1671,,21.39,13.61,,,,0,306,0,0,0,0,0,0,0,0,0,0,0,82800,5502,0,1723,0,2495,5000,0,,
319694,550221,11-FEB-2025 07.35.18,2015,164600,191,161,30,41.5,1650,,18.33,11.67,,,,0,799,0,0,0,0,0,0,0,0,0,0,0,88500,5944,0,2609,0,1996,5000,0,,
319697,550222,11-FEB-2025 08.25.35,2015,164500,191.49,159.2,32.29,39.7,1635,,19.73,12.56,,,,0,808,0,0,0,0,0,0,0,0,0,0,0,86900,5911,0,2734,0,1996,5000,0,,
319700,550223,11-FEB-2025 09.17.04,2015,165000,175.19,141.9,33.29,39.9,1672,,20.34,12.95,,,,0,799,0,0,0,0,0,0,0,0,0,0,0,81100,5942,0,2482,0,1996,5500,0,,
319703,550224,11-FEB-2025 10.19.14,9904,166100,184.19,151.9,32.29,40.9,1659,,19.73,12.56,,,,0,806,0,0,0,0,0,0,0,0,0,0,0,87100,6049,0,2457,0,1996,5500,0,,
319707,550225,11-FEB-2025 11.11.45,7063,166000,184,149.7,34.3,40,1681,,20.96,13.34,,,,0,1004,0,0,0,0,0,0,0,0,0,0,0,83900,5820,0,2139,0,1998,5400,0,,
319710,550226,11-FEB-2025 12.00.39,7063,164900,183.1,151.1,32,38.8,1653,,19.56,12.44,,,,0,1001,0,0,0,0,0,0,0,0,0,0,0,83100,5600,0,2322,0,1998,5500,0,,
319713,550227,11-FEB-2025 12.48.05,7063,165400,179.39,146.1,33.29,38.8,1573,,20.34,12.95,,,,0,1006,0,0,0,0,0,0,0,0,0,0,0,82000,5349,0,2461,0,1997,5500,0,,
319716,550228,11-FEB-2025 13.37.19,1056,161900,177.29,140,37.29,38.4,1632,,22.79,14.5,,,,0,990,0,0,0,0,0,0,0,0,0,0,0,80000,5319,0,1855,0,1498,5500,0,,
319719,550229,11-FEB-2025 14.22.44,1056,161700,176.49,143.2,33.29,36.6,1657,,20.34,12.95,,,,0,1001,0,0,0,0,0,0,0,0,0,0,0,78100,5391,0,1977,0,1996,5500,0,,
319722,550230,11-FEB-2025 15.07.39,1030,166200,170.29,137,33.29,35.3,1653,,20.34,12.95,,,,0,1000,0,0,0,0,0,0,0,0,0,0,0,76300,5395,0,2218,0,1497,5500,0,,
319724,550231,11-FEB-2025 16.03.04,1030,61100,115.49,83.2,32.29,28.6,1665,,19.73,12.56,,,,0,799,0,0,0,0,0,0,0,0,0,0,0,55000,4414,0,2158,0,1496,2600,0,,
319727,550232,11-FEB-2025 16.05.46,1032,61100,,0,,0,,,,,,,,0,0,0,0,0,0,0,0,0,0,0,0,0,0,0,0,0,0,0,0,0,,
319730,550231,11-FEB-2025 17.36.35,1030,155100,171.7,140.7,31,39.1,1685,,,31,,,,0,0,0,0,0,0,0,0,0,0,0,0,0,82900,5433,0,2180,0,2507,6000,0,,
319734,550233,11-FEB-2025 17.41.42,1032,155100,,0,,0,,,,,,,,0,0,0,0,0,0,0,0,0,0,0,0,0,0,0,0,0,0,0,0,0,,
319736,550232,11-FEB-2025 18.28.29,1030,165300,182.19,151.2,30.99,39.2,1649,,18.94,12.05,,,,0,800,0,0,0,0,0,0,0,0,0,0,0,83100,5574,0,2290,0,2485,5500,0,,
319738,550233,11-FEB-2025 19.15.08,1015,165200,183.61,150.8,32.81,39.1,1628,,,10.27,22.54,,,0,805,0,0,0,0,0,0,0,0,0,0,0,85000,5649,0,2001,0,2528,5500,0,,
319741,550234,11-FEB-2025 20.23.35,1015,164900,179.81,147.2,32.61,42.9,1656,,,10.24,22.37,,,0,804,0,0,0,0,0,0,0,0,0,0,0,81800,6346,0,2977,0,2496,6000,0,,
319745,550235,11-FEB-2025 21.11.55,1015,154200,170.9,136.9,34,35.9,1632,,,25.26,8.74,,,0,808,0,0,0,0,0,0,0,0,0,0,0,78000,5405,0,1938,0,2501,5500,0,,
319748,550236,11-FEB-2025 22.03.15,1015,164200,177.16,144.4,32.76,37.6,1626,,,18.81,13.95,,,0,806,0,0,0,0,0,0,0,0,0,0,0,82600,5603,0,2154,0,2501,5500,0,,
319751,550237,11-FEB-2025 22.54.49,1010,164200,180.58,146.6,33.98,40.2,1627,,,14.17,19.81,,,0,304,0,0,0,0,0,0,0,0,0,0,0,86000,5783,0,2415,0,2507,5400,0,,
319754,550238,11-FEB-2025 22.50.34,1010,164900,191.27,159.2,32.07,41,1609,,,6.98,25.09,,,0,306,0,0,0,0,0,0,0,0,0,0,0,89500,5487,0,1998,0,2501,5000,0,,
319757,550239,11-FEB-2025 23.38.23,1010,158100,185.39,152.2,33.19,38.8,1644,,15.64,17.55,,,,0,291,0,0,0,0,0,0,0,0,0,0,0,83200,5523,0,2000,0,2495,5000,0,,
319760,550240,12-FEB-2025 01.25.33,1010,165500,185.28,151.3,33.98,38.9,1614,,,15.83,18.15,,,0,294,0,0,0,0,0,0,0,0,0,0,0,83700,5474,0,2063,0,2494,5000,0,,
319763,550241,12-FEB-2025 02.16.43,1010,166200,185.6,150.6,35,38.3,1621,,21.39,13.61,,,,0,305,0,0,0,0,0,0,0,0,0,0,0,83000,5745,0,2014,0,2495,5000,0,,
319766,550242,12-FEB-2025 03.06.34,1015,164800,179.79,145.8,33.99,38.8,1650,,20.77,13.22,,,,0,807,0,0,0,0,0,0,0,0,0,0,0,83000,5307,0,1846,0,2384,5000,0,,
319769,550243,12-FEB-2025 03.53.57,1015,158200,170.09,133,37.09,35.8,1641,,22.67,14.42,,,,0,799,0,0,0,0,0,0,0,0,0,0,0,76100,5058,0,1811,0,2503,5000,0,,
319772,550244,12-FEB-2025 04.40.13,1015,166100,159.99,123,36.99,34.8,1670,,22.6,14.39,,,,0,810,0,0,0,0,0,0,0,0,0,0,0,73100,4837,0,1546,0,2495,5000,0,,
319775,550245,12-FEB-2025 05.48.33,1015,164600,189.8,153.7,36.1,42.7,1608,,22.06,14.04,,,,0,800,0,0,0,0,0,0,0,0,0,0,0,88700,5046,0,1412,0,2495,5000,0,,
319778,550246,12-FEB-2025 06.38.27,1015,164100,184.5,149.5,35,38.5,1669,,21.39,13.61,,,,0,800,0,0,0,0,0,0,0,0,0,0,0,84800,5340,0,1960,0,2501,5000,0,,
319781,550247,12-FEB-2025 07.28.58,1015,160300,184.49,151.5,32.99,39.1,1670,,20.16,12.83,,,,0,808,0,0,0,0,0,0,0,0,0,0,0,84100,5780,0,2183,0,1999,5500,0,,
319783,550248,12-FEB-2025 08.17.48,1015,163400,185.59,152.6,32.99,38.6,1642,,20.16,12.83,,,,0,808,0,0,0,0,0,0,0,0,0,0,0,83100,5825,0,2121,0,1997,5500,0,,
319787,550249,12-FEB-2025 09.05.53,1015,160600,45.8,11.5,34.3,37.5,1662,,20.96,13.34,,,,0,808,0,0,0,0,0,0,0,0,0,0,0,81100,5681,0,1812,0,1996,5500,0,,
319790,550250,12-FEB-2025 10.04.43,1015,162500,182.69,149.4,33.29,36.2,1630,,20.34,12.95,,,,0,787,0,0,0,0,0,0,0,0,0,0,0,80900,5573,0,1691,0,1998,5500,0,,
319793,550251,12-FEB-2025 10.56.46,1015,160200,193.29,158,35.29,40.2,1651,,21.57,13.72,,,,0,800,0,0,0,0,0,0,0,0,0,0,0,85500,5776,0,2235,0,1998,5500,0,,
319796,550252,12-FEB-2025 11.50.43,1015,163800,191.19,158.9,32.29,42.1,1660,,19.73,12.56,,,,0,804,0,0,0,0,0,0,0,0,0,0,0,85000,6625,0,2378,0,1497,5500,0,,
319799,550253,12-FEB-2025 12.36.52,1010,161300,184.29,152,32.29,37.4,1644,,19.73,12.56,,,,0,291,0,0,0,0,0,0,0,0,0,0,0,79800,5390,0,1916,0,1996,5500,0,,
319802,550254,12-FEB-2025 13.25.43,1056,161200,183.19,152,31.19,38.8,1625,,19.06,12.13,,,,0,999,0,0,0,0,0,0,0,0,0,0,0,82000,5761,0,2225,0,1996,5500,0,,
319805,550255,12-FEB-2025 14.13.03,1056,162900,179.79,146.5,33.29,37,1630,,20.34,12.95,,,,0,989,0,0,0,0,0,0,0,0,0,0,0,78700,5413,0,1808,0,1996,5500,0,,
319808,550256,12-FEB-2025 15.05.28,2010,161600,179.81,146.5,33.31,40.2,1659,,20.36,12.95,,,,0,302,0,0,0,0,0,0,0,0,0,0,0,82500,5849,0,2617,0,1996,5500,0,,
319811,550257,12-FEB-2025 16.16.44,1011,163200,188.22,154,34.22,42.3,1630,,20.91,13.31,,,,0,0,0,0,0,0,0,0,0,0,0,0,0,86500,5769,0,2560,0,1996,5500,0,,
319814,550258,12-FEB-2025 17.11.58,1011,164900,184.99,150,34.99,42,1644,,19.69,12.54,2.76,,,0,308,0,0,0,0,0,0,0,0,0,0,0,88700,6175,0,2965,0,1997,6200,0,,
319817,550259,12-FEB-2025 18.11.38,1011,164400,183.09,152.1,30.99,41.1,1700,,14,8.91,8.08,,,0,307,0,0,0,0,0,0,0,0,0,0,0,82500,6419,0,2866,0,2000,4800,0,,
319819,550260,12-FEB-2025 19.10.59,1011,168100,31.34,0,31.34,39.8,1657,,,,31.34,,,0,309,0,0,0,0,0,0,0,0,0,0,0,81500,6359,0,2895,0,2000,5500,0,,
319821,550261,12-FEB-2025 20.08.49,1011,165700,185.75,151.1,34.65,43.6,1654,,,,34.65,,,0,308,0,0,0,0,0,0,0,0,0,0,0,89100,6421,0,3304,0,1996,5500,0,,
319824,550262,12-FEB-2025 21.03.49,1011,161800,181.9,146.9,35,39,1674,,21.39,13.61,,,,0,309,0,0,0,0,0,0,0,0,0,0,0,83100,5388,0,2757,0,2504,5500,0,,
319829,550263,12-FEB-2025 21.53.30,1011,164500,183.04,151.1,31.94,39.6,1646,,,21.47,10.47,,,0,304,0,0,0,0,0,0,0,0,0,0,0,83600,5779,0,2583,0,1995,6000,0,,
319833,550264,12-FEB-2025 22.43.32,1011,164600,178.59,146.3,32.29,37,1640,,,22.01,10.28,,,0,307,0,0,0,0,0,0,0,0,0,0,0,82100,5892,0,2335,0,2500,5500,0,,
319836,550265,12-FEB-2025 23.35.13,1011,165300,186,150,36,41,1667,,22,14,,,,0,258,0,0,0,0,0,0,0,0,0,0,0,87900,5761,0,3175,0,1999,5500,0,,
319839,550266,13-FEB-2025 00.43.03,1011,166200,200.1,167.1,33,43.9,1648,,33,,,,,0,254,0,0,0,0,0,0,0,0,0,0,0,95400,5946,0,2657,0,2000,5500,0,,
319842,550267,13-FEB-2025 01.40.59,1011,161200,165.38,130.1,35.28,39.6,1626,,21.6,13.68,,,,0,256,0,0,0,0,0,0,0,0,0,0,0,80100,5220,0,2428,0,1999,5400,0,,
319846,550268,13-FEB-2025 02.27.33,1011,167900,178.4,142.4,36,39.9,1628,,22,14,,,,0,244,0,0,0,0,0,0,0,0,0,0,0,84800,5353,0,3140,0,1993,5500,0,,
319848,550269,13-FEB-2025 03.19.53,1011,165400,191.1,155.1,36,43.2,1661,,22,14,,,,0,255,0,0,0,0,0,0,0,0,0,0,0,90000,6166,0,3783,0,2051,5500,0,,
319851,550270,13-FEB-2025 04.12.34,1010,162800,183.09,150.1,32.99,40.9,1642,,20.16,12.83,,,,0,255,0,0,0,0,0,0,0,0,0,0,0,84000,5771,0,2727,0,2000,5500,0,,
319854,550271,13-FEB-2025 05.01.42,1011,162000,173.89,140.9,32.99,38.6,1635,,20.16,12.83,,,,0,246,0,0,0,0,0,0,0,0,0,0,0,82000,5591,0,3071,0,2000,5500,0,,
319858,550272,13-FEB-2025 05.47.49,2015,166300,182.9,149.9,33,38.2,1648,,,33,,,,0,800,0,0,0,0,0,0,0,0,0,0,0,83400,5380,0,2551,0,2000,5500,0,,
319860,550273,13-FEB-2025 06.49.30,2015,164800,187,150,37,42,1655,,37,,,,,0,806,0,0,0,0,0,0,0,0,0,0,0,87300,5918,0,2967,0,2000,5500,0,,
319864,550274,13-FEB-2025 07.49.00,1010,162000,201,166,35,44.4,1663,,21.39,13.61,,,,0,254,0,0,0,0,0,0,0,0,0,0,0,91900,6418,0,2670,0,2000,6200,0,,
319866,550275,13-FEB-2025 08.49.20,1010,165400,208.79,175.5,33.29,46.9,1598,,20.34,12.95,,,,0,255,0,0,0,0,0,0,0,0,0,0,0,95000,7046,0,3806,0,2000,6100,0,,
319869,550276,13-FEB-2025 09.40.31,1010,164100,189.29,157,32.29,41.7,1636,,19.73,12.56,,,,0,239,0,0,0,0,0,0,0,0,0,0,0,87100,6685,0,3680,0,2000,6100,0,,
319872,550277,13-FEB-2025 10.32.44,1010,164000,179.39,146.1,33.29,41.8,1673,,20.34,12.95,,,,0,250,0,0,0,0,0,0,0,0,0,0,0,88000,6246,0,2907,0,1996,5500,0,,
319875,550278,13-FEB-2025 11.14.15,1010,165100,171.09,135.8,35.29,34.5,,,21.57,13.72,,,,0,256,0,0,0,0,0,0,0,0,0,0,0,75500,5018,0,1927,0,1996,5500,0,,
319878,550279,13-FEB-2025 12.04.01,1010,163400,171.9,135.9,36,36,1535,,22,14,,,,0,259,0,0,0,0,0,0,0,0,0,0,0,78100,5220,0,2058,0,1996,5500,0,,
319881,550280,13-FEB-2025 12.47.00,1010,164900,174.7,138.7,36,35.3,1706,,22,14,,,,0,240,0,0,0,0,0,0,0,0,0,0,0,78000,5286,0,2159,0,1995,5500,0,,
319884,550281,13-FEB-2025 13.31.51,1010,164800,188.9,152.9,36,38.1,1614,,22,14,,,,0,254,0,0,0,0,0,0,0,0,0,0,0,83000,5820,0,2401,0,1996,5500,0,,
319886,550282,13-FEB-2025 14.24.57,1015,161700,175.39,142.1,33.29,38.2,1678,,20.34,12.95,,,,0,798,0,0,0,0,0,0,0,0,0,0,0,81600,5136,0,1828,0,1849,5500,0,,
319889,550283,13-FEB-2025 15.06.55,1015,163800,170,138.7,31.3,35,1655,,19.13,12.17,,,,0,800,0,0,0,0,0,0,0,0,0,0,0,76800,5009,0,1644,0,1996,5200,0,,
319892,550284,13-FEB-2025 16.06.37,1015,163300,201,166.7,34.3,42.8,1612,,20.96,13.34,,,,0,808,0,0,0,0,0,0,0,0,0,0,0,91700,5813,0,2328,0,1995,5000,0,,
319895,550285,13-FEB-2025 16.54.26,1015,164000,191.05,156.3,34.75,38.7,1654,,,9.76,24.99,,,0,807,0,0,0,0,0,0,0,0,0,0,0,85300,5523,0,1902,0,1998,6300,0,,
319898,550286,13-FEB-2025 17.41.50,1015,164400,183.16,150.8,32.36,40,1638,,,,32.36,,,0,307,0,0,0,0,0,0,0,0,0,0,0,83900,5741,0,2278,0,2051,6000,0,,
319902,550287,13-FEB-2025 18.36.11,1011,164900,184.05,151.4,32.65,40.1,1692,,,,32.65,,,0,303,0,0,0,0,0,0,0,0,0,0,0,82700,5742,0,2160,0,1994,5500,0,,
319904,550288,13-FEB-2025 19.30.41,1015,165200,183.42,150.7,32.72,40.8,1656,,,,32.72,,,0,789,0,0,0,0,0,0,0,0,0,0,0,82100,5908,0,2114,0,1994,5900,0,,
319908,550289,13-FEB-2025 21.03.20,1015,165600,181.3,150.3,31,40.5,1649,,14.44,16.56,,,,0,807,0,0,0,0,0,0,0,0,0,0,0,85200,5810,0,2602,0,1986,5500,0,,
319910,550290,13-FEB-2025 21.54.20,1015,164500,186.29,155.3,30.99,37.7,1639,,17.33,11.03,2.63,,,0,799,0,0,0,0,0,0,0,0,0,0,0,82600,6113,0,2617,0,2322,5500,0,,
319913,550291,13-FEB-2025 22.44.01,1015,164100,185.9,150.9,35,38.8,1660,,21.39,13.61,,,,0,808,0,0,0,0,0,0,0,0,0,0,0,84100,5911,0,2848,0,1986,5500,0,,
319916,550292,13-FEB-2025 23.32.36,1015,167600,171.79,139.8,31.99,37.7,1621,,,12.92,19.07,,,0,799,0,0,0,0,0,0,0,0,0,0,0,80800,5510,0,2734,0,2000,5500,0,,
319920,550293,14-FEB-2025 00.33.16,1015,166900,184,151,33,39,1657,,33,,,,,0,789,0,0,0,0,0,0,0,0,0,0,0,86000,5599,0,2611,0,1996,5500,0,,
319922,550294,14-FEB-2025 01.19.27,1015,161200,189.6,157.6,32,38.8,1626,,32,,,,,0,800,0,0,0,0,0,0,0,0,0,0,0,82300,5518,0,1583,0,2001,5500,0,,
319925,550295,14-FEB-2025 02.13.06,1015,162600,195.2,163.2,32,39.5,1646,,19.56,12.44,,,,0,799,0,0,0,0,0,0,0,0,0,0,0,86300,6189,0,2691,0,1946,5500,0,,
319928,550296,14-FEB-2025 03.02.36,1015,167000,184.8,152.8,32,39.7,1652,,19.56,12.44,,,,0,806,0,0,0,0,0,0,0,0,0,0,0,84800,5367,0,2326,0,2197,5500,0,,
319931,550297,14-FEB-2025 03.52.17,2015,167100,194.6,159.6,35,39.9,1649,,21.39,13.61,,,,0,808,0,0,0,0,0,0,0,0,0,0,0,87700,5415,0,2608,0,0,5500,0,,
319934,550298,14-FEB-2025 04.40.30,7063,162700,188,153,35,40.8,1601,,35,,,,,0,798,0,0,0,0,0,0,0,0,0,0,0,88200,5114,0,3247,0,1998,5500,0,,
319937,550299,14-FEB-2025 05.33.16,1032,162800,180.1,144.1,36,40.5,1652,,,36,,,,0,793,0,0,0,0,0,0,0,0,0,0,0,83100,5444,0,2924,0,1999,5500,0,,
319940,550300,14-FEB-2025 06.33.52,1015,167700,190.2,159.2,31,42.4,1634,,31,,,,,0,800,0,0,0,0,0,0,0,0,0,0,0,90000,5946,0,3113,0,2000,5500,0,,
319944,550301,14-FEB-2025 07.26.47,1015,167400,190.39,157.4,32.99,41.6,1678,,20.16,12.83,,,,0,794,0,0,0,0,0,0,0,0,0,0,0,89000,6284,0,3219,0,1006,6500,0,,
319947,550302,14-FEB-2025 08.15.43,1015,168600,150.5,114.5,36,35.5,1663,,22,14,,,,0,805,0,0,0,0,0,0,0,0,0,0,0,69500,5730,0,3092,0,1004,6700,0,,
319949,550303,14-FEB-2025 09.43.51,1015,165500,196.39,163.4,32.99,44.4,1612,,20.16,12.83,,,,0,800,0,0,0,0,0,0,0,0,0,0,0,92500,6383,0,3483,0,2008,5600,0,,
319952,550304,14-FEB-2025 10.38.33,1015,164300,185.19,151.2,33.99,41.6,1638,,20.77,13.22,,,,0,796,0,0,0,0,0,0,0,0,0,0,0,87000,6783,0,3330,0,2008,5800,0,,
319956,550305,14-FEB-2025 11.32.07,1015,166000,185.19,152.9,32.29,40.4,1671,,19.73,12.56,,,,0,807,0,0,0,0,0,0,0,0,0,0,0,85100,5707,0,2274,0,2001,5100,0,,
319958,550306,14-FEB-2025 12.24.06,1015,165200,180.9,148.9,32,41.4,1623,,19.56,12.44,,,,0,807,0,0,0,0,0,0,0,0,0,0,0,85800,5288,0,3124,0,1996,5500,0,,
319962,550307,14-FEB-2025 13.14.16,1032,161800,173.86,147.7,26.16,38.4,1660,,,8.44,17.72,,,0,991,0,0,0,0,0,0,0,0,0,0,0,82000,5710,0,2009,0,2001,5500,0,,
319965,550308,14-FEB-2025 14.10.13,1015,163400,184.82,145.4,39.42,41.3,1580,,,19.67,19.75,,,0,794,0,0,0,0,0,0,0,0,0,0,0,85000,5537,0,2483,0,2001,5500,0,,
319968,550309,14-FEB-2025 15.03.53,1015,163800,181.79,149.5,32.29,39.6,1661,,15.01,17.28,,,,0,807,0,0,0,0,0,0,0,0,0,0,0,86000,5870,0,1950,0,2001,5500,0,,
319971,550310,14-FEB-2025 16.04.27,7063,156700,184.2,148.2,36,41.2,1669,,22,14,,,,0,992,0,0,0,0,0,0,0,0,0,0,0,86400,6227,0,2891,0,1996,5500,0,,
319974,550311,14-FEB-2025 17.00.02,1012,162600,187.39,154.4,32.99,39.2,1650,,20.16,12.83,,,,0,306,0,0,0,0,0,0,0,0,0,0,0,85000,5605,0,2246,0,1501,6000,0,,
319977,550312,14-FEB-2025 17.52.47,1032,164300,183.6,151.6,32,38.9,1659,,19.56,12.44,,,,0,1003,0,0,0,0,0,0,0,0,0,0,0,84000,5424,0,2132,0,2003,5500,0,,
319980,550313,14-FEB-2025 18.45.33,1032,165000,183.39,152.4,30.99,39.7,1663,,18.94,12.05,,,,0,991,0,0,0,0,0,0,0,0,0,0,0,84500,5353,0,2129,0,2004,5500,0,,
319983,550314,14-FEB-2025 19.58.57,1032,162400,172.6,137.6,35,43.5,1644,,21.39,13.61,,,,0,1008,0,0,0,0,0,0,0,0,0,0,0,79500,5313,0,1904,0,2003,5700,0,,
319986,550315,14-FEB-2025 21.15.51,1010,162100,188.29,157.3,30.99,43.5,1631,,18.94,12.05,,,,0,305,0,0,0,0,0,0,0,0,0,0,0,88500,5997,0,2653,0,1999,5500,0,,
319989,550316,14-FEB-2025 22.11.41,1015,165100,182.09,149.1,32.99,39.8,1632,,20.16,12.83,,,,0,789,0,0,0,0,0,0,0,0,0,0,0,83000,5757,0,2177,0,2000,5500,0,,
319992,550317,14-FEB-2025 23.02.52,1015,165500,184.49,151.5,32.99,38.3,1633,,20.16,12.83,,,,0,807,0,0,0,0,0,0,0,0,0,0,0,83000,5641,0,2193,0,2000,5500,0,,
319995,550318,14-FEB-2025 23.53.49,1015,159600,193.39,159.4,33.99,41.2,1631,,20.77,13.22,,,,0,806,0,0,0,0,0,0,0,0,0,0,0,89100,5907,0,2380,0,1999,5500,0,,
319998,550319,15-FEB-2025 00.41.49,1015,163700,183.79,149.8,33.99,38.6,1643,,20.77,13.22,,,,0,808,0,0,0,0,0,0,0,0,0,0,0,84600,5152,0,2058,0,1998,5500,0,,
320000,550320,15-FEB-2025 01.32.29,1015,165700,189.2,152.2,37,40.4,1635,,37,,,,,0,801,0,0,0,0,0,0,0,0,0,0,0,85000,5227,0,1738,0,2007,5600,0,,
320004,550321,15-FEB-2025 02.22.33,1015,166200,192.99,155,37.99,41.4,1648,,23.22,14.77,,,,0,800,0,0,0,0,0,0,0,0,0,0,0,88300,5507,0,2105,0,1996,5500,0,,
320007,550322,15-FEB-2025 03.10.52,1015,160800,178.99,146,32.99,38.8,1630,,20.16,12.83,,,,0,790,0,0,0,0,0,0,0,0,0,0,0,82000,5241,0,1933,0,1998,5500,0,,
320010,550323,15-FEB-2025 04.00.02,1015,161100,180.29,146.3,33.99,38.7,1630,,20.77,13.22,,,,0,805,0,0,0,0,0,0,0,0,0,0,0,81900,5566,0,2628,0,2000,5500,0,,
320013,550324,15-FEB-2025 04.57.58,1011,166300,177.09,139.1,37.99,39.9,1657,,23.22,14.77,,,,0,265,0,0,0,0,0,0,0,0,0,0,0,81000,5578,0,2269,0,2000,5500,0,,
320017,550325,15-FEB-2025 05.44.17,1010,161500,177.6,140.6,37,37.8,1633,,,37,,,,0,260,0,0,0,0,0,0,0,0,0,0,0,79500,5200,0,1901,0,2007,5500,0,,
320019,550326,15-FEB-2025 06.32.13,1015,160700,165.5,130.5,35,36.1,1657,,21.39,13.61,,,,0,809,0,0,0,0,0,0,0,0,0,0,0,75900,5445,0,2215,0,1977,5500,0,,
320023,550327,15-FEB-2025 10.10.12,1015,165900,194.7,162.7,32,57.2,1639,,32,,,,,0,806,0,0,0,0,0,0,0,0,0,0,0,95100,6488,0,3350,0,2008,6100,0,,
320027,550328,15-FEB-2025 11.07.29,1015,164600,182.59,146.3,36.29,42.9,1627,,22.18,14.11,,,,0,799,0,0,0,0,0,0,0,0,0,0,0,88900,6172,0,3023,0,2008,6000,0,,
320030,550329,15-FEB-2025 12.00.23,6040,162000,179.09,145.8,33.29,43,1608,,20.34,12.95,,,,0,1007,0,0,0,0,0,0,0,0,0,0,0,89000,5764,0,2824,0,1996,6000,0,,
320033,550330,15-FEB-2025 12.57.59,5040,165500,181.49,146.2,35.29,41.5,1668,,21.57,13.72,,,,0,1004,0,0,0,0,0,0,0,0,0,0,0,86600,6312,0,2817,0,1995,6000,0,,
320036,550331,15-FEB-2025 13.55.53,5040,165600,197.29,161,36.29,42.7,1638,,22.18,14.11,,,,0,1007,0,0,0,0,0,0,0,0,0,0,0,85000,5898,0,2032,0,1995,7000,0,,
320040,550332,15-FEB-2025 14.42.29,5040,167500,159.99,122.7,37.29,34.3,1694,,22.79,14.5,,,,0,1005,0,0,0,0,0,0,0,0,0,0,0,71800,4945,0,2189,0,1996,5700,0,,
320043,550333,15-FEB-2025 15.52.55,5040,163500,195.99,160.7,35.29,41.7,1625,,21.57,13.72,,,,0,1004,0,0,0,0,0,0,0,0,0,0,0,88000,5764,0,1896,0,1995,5500,0,,
320046,550334,15-FEB-2025 16.42.43,5040,164600,184.8,152.8,32,38.7,1677,,19.56,12.44,,,,0,1004,0,0,0,0,0,0,0,0,0,0,0,83000,5419,0,1667,0,2004,5000,0,,
320050,550335,15-FEB-2025 17.30.45,5040,164400,183.6,151.6,32,37.6,1660,,19.56,12.44,,,,0,1006,0,0,0,0,0,0,0,0,0,0,0,81600,5203,0,1412,0,2000,5500,0,,
320053,550336,15-FEB-2025 18.24.04,5040,164300,187.29,154.3,32.99,40.9,1626,,20.16,12.83,,,,0,1006,0,0,0,0,0,0,0,0,0,0,0,86500,5769,0,2124,0,2003,5500,0,,
