Repository: sanad-code/udacity-aimaster-capstone-ai-programming-foundations-project

# Steel Production Data Analysis — Udacity AI Master Capstone

This project analyzes steel production data to identify key factors affecting energy consumption, quality indicators, and production efficiency. It covers data cleaning, exploratory data analysis (EDA), and visualization of relationships between variables such as DRI Carbon and Silica (SiO2). The insights support data-driven decisions to optimize the steelmaking process.

## What Was Built

A Jupyter Notebook (`data-workflow/data_workflow.ipynb`) that loads, cleans, and analyzes internal steel production heat data, producing visualizations and statistical summaries saved under `outputs/`.

File: data/raw/flat_raw_data.csv (part 62 of 86)
RC,HID,STOP_DATE,STEEL_GRADE,TAPPED_WGT,TOTAL_CHARGE,DRI_CHARGE,SCRAP_CHARGE,POWER_ON_TIME,FINAL_TEMP,TOTAL_C_DRI,LOCAL_SCRAP,HOME_RETURN_SCRAP,IMPORTED_SCRAP,PIG_IRON,DRI_BRIQUETTED,FESI,FEMN,SIMN,FECR,NICKEL,FETI,FEB,FENB,FEP,FEMO,CU,FEV,NITROVAN,ELEC_ENERGY,OXYGEN,COKE_LUMP,MODULE_CARBON,COKE_POWDER,BURNT_LIME,BURNT_DOLAMITE,FLUX,C_ANALYSIS, 
320056,550337,15-FEB-2025 19.15.24,5040,163200,184.09,153.1,30.99,37.8,1666,,18.94,12.05,,,,0,1006,0,0,0,0,0,0,0,0,0,0,0,82000,5536,0,1620,0,2004,5500,0,,
320059,550338,15-FEB-2025 20.15.05,5040,158100,181.39,151.4,29.99,43,1641,,18.33,11.66,,,,0,1006,0,0,0,0,0,0,0,0,0,0,0,85500,5871,0,2613,0,2004,5100,0,,
320062,550339,15-FEB-2025 21.02.49,5040,163400,171.39,138.4,32.99,35.7,1656,,20.16,12.83,,,,0,999,0,0,0,0,0,0,0,0,0,0,0,77000,5130,0,1213,0,1503,5500,0,,
320065,550340,15-FEB-2025 21.55.39,2030,164200,167.59,131.4,36.19,36.9,1635,,22.12,14.07,,,,0,1005,0,0,0,0,0,0,0,0,0,0,0,76800,5436,0,2353,0,1998,5500,0,,
320068,550341,15-FEB-2025 23.02.44,2030,164500,183.59,149.6,33.99,42,1639,,20.77,13.22,,,,0,994,0,0,0,0,0,0,0,0,0,0,0,84800,5409,0,1873,0,2000,5500,0,,
320071,550342,15-FEB-2025 23.53.29,2030,160900,195.58,160.3,35.28,41.1,1632,,21.6,13.68,,,,0,1001,0,0,0,0,0,0,0,0,0,0,0,86800,5739,0,1880,0,2000,5500,0,,
320074,550343,16-FEB-2025 00.51.48,2030,165300,210.7,177.7,33,47,1654,,,33,,,,0,1003,0,0,0,0,0,0,0,0,0,0,0,99100,6684,0,3025,0,1998,5600,0,,
320077,550344,16-FEB-2025 01.45.44,6095,164700,169.5,131.5,38,41.1,1709,,38,,,,,0,1005,0,0,0,0,0,0,0,0,0,0,0,82800,5768,0,2293,0,2247,5500,0,,
320080,550345,16-FEB-2025 02.34.45,6095,164800,180.9,144.9,36,39.1,1659,,22,14,,,,0,1006,0,0,0,0,0,0,0,0,0,0,0,83000,5129,0,1705,0,2000,5500,0,,
320083,550346,16-FEB-2025 03.40.25,6095,161200,180.1,142.1,38,38.7,1646,,38,,,,,0,999,0,0,0,0,0,0,0,0,0,0,0,83000,5907,0,2233,0,2000,5500,0,,
320087,550347,16-FEB-2025 04.28.25,6095,166200,180.3,145.3,35,37.4,1654,,21.39,13.61,,,,0,1006,0,0,0,0,0,0,0,0,0,0,0,81200,5479,0,1689,0,2552,5200,0,,
320089,550348,16-FEB-2025 05.16.48,6095,161000,181.39,150.4,30.99,38.9,1646,,18.94,12.05,,,,0,1003,0,0,0,0,0,0,0,0,0,0,0,82900,5591,0,1997,0,1999,5500,0,,
320092,550349,16-FEB-2025 06.11.25,5095,161900,191.9,159.9,32,41.3,1657,,19.56,12.44,,,,0,1004,0,0,0,0,0,0,0,0,0,0,0,87000,6558,0,3092,0,2000,5500,0,,
320096,550350,16-FEB-2025 07.02.34,5095,166400,190,156,34,41.3,1633,,34,,,,,0,1001,0,0,0,0,0,0,0,0,0,0,0,86500,5813,0,2393,0,1998,5500,0,,
320098,550351,16-FEB-2025 08.13.23,5095,165400,193.09,156.1,36.99,44.2,1663,,22.6,14.39,,,,0,1004,0,0,0,0,0,0,0,0,0,0,0,88700,6233,0,2758,0,1996,5500,0,,
320102,550352,16-FEB-2025 09.03.00,2063,154600,185.69,150.7,34.99,39.6,1621,,,22.91,12.08,,,0,955,0,0,0,0,0,0,0,0,0,0,0,81600,5777,0,2319,0,1995,6000,0,,
320104,550353,16-FEB-2025 09.55.12,2063,160100,184.53,150.4,34.13,39.7,1657,,,9.06,25.07,,,0,957,0,0,0,0,0,0,0,0,0,0,0,80100,6083,0,2375,0,1552,6000,0,,
320107,550354,16-FEB-2025 10.53.01,2030,165600,172.46,140.6,31.86,40,1646,,,8.31,23.55,,,0,951,0,0,0,0,0,0,0,0,0,0,0,81100,5392,0,2003,0,1986,5700,0,,
320110,550355,16-FEB-2025 11.40.20,2030,163900,161.47,130.4,31.07,35.6,1664,,,17.26,13.81,,,0,946,0,0,0,0,0,0,0,0,0,0,0,77000,5094,0,2134,0,1985,5500,0,,
320113,550356,16-FEB-2025 12.42.00,2030,165600,211.3,175.3,36,43.1,1633,,22,14,,,,0,957,0,0,0,0,0,0,0,0,0,0,0,95500,6363,0,2552,0,1985,6000,0,,
320115,550357,16-FEB-2025 13.26.20,2030,156400,162.59,130.4,32.19,34.2,1661,,,21.81,10.38,,,0,944,0,0,0,0,0,0,0,0,0,0,0,75300,5120,0,1850,0,2012,5900,0,,
320119,550358,16-FEB-2025 14.11.04,2032,164700,170.29,138.3,31.99,34.4,1637,,,18.7,13.29,,,0,956,0,0,0,0,0,0,0,0,0,0,0,75400,5253,0,1580,0,1996,5100,0,,
320122,550359,16-FEB-2025 15.03.10,1011,162700,189.9,161.9,28,39.1,1681,,,13.66,14.34,,,0,304,0,0,0,0,0,0,0,0,0,0,0,87100,6106,0,1860,0,2008,5500,0,,
320125,550360,16-FEB-2025 15.58.30,1011,166800,183.4,150.4,33,39.7,1665,,,20.23,12.77,,,0,308,0,0,0,0,0,0,0,0,0,0,0,83000,5946,0,2442,0,1997,5500,0,,
320128,550361,16-FEB-2025 16.47.14,1011,162600,178.69,148.7,29.99,38,1639,,18.33,11.66,,,,0,303,0,0,0,0,0,0,0,0,0,0,0,82500,5342,0,1771,0,2000,5500,0,,
320131,550362,16-FEB-2025 17.37.10,1011,166100,183.6,151.6,32,37.2,1654,,19.56,12.44,,,,0,307,0,0,0,0,0,0,0,0,0,0,0,82300,5678,0,1674,0,2000,5500,0,,
320134,550363,16-FEB-2025 18.28.02,2015,165500,184.69,152.5,32.19,38.7,1607,,19.67,12.52,,,,0,805,0,0,0,0,0,0,0,0,0,0,0,84000,5478,0,2090,0,2003,5500,0,,
320137,550364,16-FEB-2025 19.18.44,2015,164500,185.19,153.1,32.09,39.8,1614,,19.61,12.48,,,,0,797,0,0,0,0,0,0,0,0,0,0,0,85000,5594,0,2249,0,2003,5500,0,,
320140,550365,16-FEB-2025 20.12.01,2015,166900,186.49,153.5,32.99,39.4,1644,,20.16,12.83,,,,0,805,0,0,0,0,0,0,0,0,0,0,0,86200,5655,0,1997,0,1999,6000,0,,
320143,550366,16-FEB-2025 21.01.31,5095,166300,162.1,130.1,32,34.8,1666,,19.56,12.44,,,,0,1005,0,0,0,0,0,0,0,0,0,0,0,74900,5406,0,2578,0,2004,5500,0,,
320146,550367,16-FEB-2025 22.14.20,6095,166000,194.99,161,33.99,41.5,1638,,20.77,13.22,,,,0,1005,0,0,0,0,0,0,0,0,0,0,0,89500,5979,0,1951,0,2004,6000,0,,
320150,550368,16-FEB-2025 23.04.04,2030,163100,185.49,151.5,33.99,39.6,1637,,20.77,13.22,,,,0,1000,0,0,0,0,0,0,0,0,0,0,0,85400,5300,0,1819,0,2004,6000,0,,
320152,550369,16-FEB-2025 23.54.15,2032,164800,189.2,157.2,32,41.3,1623,,19.56,12.44,,,,0,805,0,0,0,0,0,0,0,0,0,0,0,90200,5677,0,2604,0,1980,5500,0,,
320154,550370,17-FEB-2025 00.50.00,2032,166200,189.89,159.9,29.99,39.1,1662,,18.33,11.66,,,,0,795,0,0,0,0,0,0,0,0,0,0,0,85100,5960,0,2132,0,2499,5500,0,,
320158,550371,17-FEB-2025 02.42.10,2032,167600,197.6,161.6,36,46.8,1655,,22,14,,,,0,805,0,0,0,0,0,0,0,0,0,0,0,94600,6110,484,3162,0,1951,5500,0,,
320161,550372,17-FEB-2025 03.46.21,2015,165000,182.79,144.8,37.99,43.3,1662,,23.22,14.77,,,,0,809,0,0,0,0,0,0,0,0,0,0,0,87700,5545,570,2851,0,954,5500,0,,
320164,550373,17-FEB-2025 04.49.01,2015,166200,186.5,149.5,37,40.7,1666,,,37,,,,0,799,0,0,0,0,0,0,0,0,0,0,0,85900,5812,516,2430,0,2000,5500,0,,
320167,550374,17-FEB-2025 05.51.17,2015,166100,189.8,149.8,40,44,1640,,40,,,,,0,805,0,0,0,0,0,0,0,0,0,0,0,89000,6055,0,2400,0,2500,5800,0,,
320170,550375,17-FEB-2025 06.57.20,2015,165600,190.5,154.5,36,43,1643,,36,,,,,0,805,0,0,0,0,0,0,0,0,0,0,0,88800,5743,0,2214,0,2499,5500,0,,
320173,550376,17-FEB-2025 08.03.40,2015,159700,187,153,34,41.9,1611,,34,,,,,0,810,0,0,0,0,0,0,0,0,0,0,0,89000,5596,0,2020,0,2008,5500,0,,
320176,550377,17-FEB-2025 08.56.37,2015,166000,185.07,153,32.07,38.2,1668,,,16.66,15.41,,,0,805,0,0,0,0,0,0,0,0,0,0,0,82900,5932,0,2508,0,2008,5500,0,,
320179,550378,17-FEB-2025 10.17.36,1010,165700,187.51,156.1,31.41,39.7,1643,,,21.97,9.44,,,0,305,0,0,0,0,0,0,0,0,0,0,0,86500,5980,0,2681,0,1985,5500,0,,
320182,550379,17-FEB-2025 11.18.43,1010,164200,187.99,156,31.99,40.6,1672,,,20.85,11.14,,,0,303,0,0,0,0,0,0,0,0,0,0,0,86600,5710,0,2238,0,2008,5500,0,,
320185,550380,17-FEB-2025 12.12.13,1010,155200,188.19,160.2,27.99,40.2,1677,,,21.36,6.63,,,0,304,0,0,0,0,0,0,0,0,0,0,0,89000,5989,0,2650,0,1961,5500,0,,
320188,550381,17-FEB-2025 13.11.24,1010,165600,193.19,160.2,32.99,39.3,1650,,,17.93,15.06,,,0,301,0,0,0,0,0,0,0,0,0,0,0,86000,5610,0,2624,0,1986,5500,0,,
320191,550382,17-FEB-2025 14.31.37,1010,165600,181.9,147.6,34.3,42.2,1652,,,34.3,,,,0,300,0,0,0,0,0,0,0,0,0,0,0,86100,5840,0,2937,0,998,5600,0,,
320194,550383,17-FEB-2025 15.28.33,1010,166200,192.7,160.4,32.3,42.5,1659,,,8.53,23.77,,,0,300,0,0,0,0,0,0,0,0,0,0,0,87500,6362,0,2520,0,1996,5500,0,,
320197,550384,17-FEB-2025 16.21.47,1010,159200,184.44,154.3,30.14,39.5,1648,,,16.73,13.41,,,0,305,0,0,0,0,0,0,0,0,0,0,0,82600,5664,0,1842,0,2003,5500,0,,
320200,550385,17-FEB-2025 17.12.42,1010,163100,188.64,154.3,34.34,38.6,1645,,,18.05,16.29,,,0,301,0,0,0,0,0,0,0,0,0,0,0,80500,5519,0,2189,0,2004,5500,0,,
320203,550386,17-FEB-2025 18.04.02,1010,166700,188.2,155,33.2,41.4,1672,,20.29,12.91,,,,0,307,0,0,0,0,0,0,0,0,0,0,0,84000,5616,0,2050,0,2004,5500,0,,
320206,550387,17-FEB-2025 18.55.14,1010,164900,188.99,159,29.99,41.3,1648,,18.33,11.66,,,,0,291,0,0,0,0,0,0,0,0,0,0,0,85300,5924,0,2220,0,2004,5500,0,,
320209,550388,17-FEB-2025 19.45.14,1010,157900,163.8,131.8,32,37.3,1634,,19.56,12.44,,,,0,296,0,0,0,0,0,0,0,0,0,0,0,74200,5117,0,1979,0,2004,5500,0,,
320212,550389,17-FEB-2025 20.46.13,1010,163200,190.49,160.5,29.99,42.2,1614,,18.33,11.66,,,,0,305,0,0,0,0,0,0,0,0,0,0,0,87000,5550,0,1791,0,2004,5500,0,,
320215,550390,17-FEB-2025 21.37.03,2032,166600,181.19,149.1,32.09,38.6,1637,,19.61,12.48,,,,0,1003,0,0,0,0,0,0,0,0,0,0,0,83600,5553,0,1869,0,1996,6000,0,,
320218,550391,17-FEB-2025 22.27.09,2032,168100,175.19,142.2,32.99,38.4,1673,,20.16,12.83,,,,0,1008,0,0,0,0,0,0,0,0,0,0,0,82500,5592,0,2179,0,1996,5500,0,,
320221,550392,17-FEB-2025 23.36.24,2032,159300,191.2,155.1,36.1,44.7,1670,,22.06,14.04,,,,0,903,0,0,0,0,0,0,0,0,0,0,0,88800,6248,0,2123,0,2000,5500,0,,
320224,550393,18-FEB-2025 00.38.53,2032,164500,191.09,157.8,33.29,41.3,,,20.34,12.95,,,,0,907,0,0,0,0,0,0,0,0,0,0,0,89000,5945,0,2418,0,1995,5500,0,,
320227,550394,18-FEB-2025 01.27.59,2032,165400,185.19,152.9,32.29,38.9,1636,,19.73,12.56,,,,0,905,0,0,0,0,0,0,0,0,0,0,0,85000,5862,0,2221,0,1996,5500,0,,
320229,550395,18-FEB-2025 02.23.14,2032,164400,201.19,168.2,32.99,42.3,1639,,20.16,12.83,,,,0,908,0,0,0,0,0,0,0,0,0,0,0,92100,6305,0,2240,0,1998,5500,0,,
320232,550396,18-FEB-2025 03.11.44,1032,166600,201.49,168.2,33.29,39,1688,,20.34,12.95,,,,0,906,0,0,0,0,0,0,0,0,0,0,0,85900,5607,0,1761,0,2000,5500,0,,
320235,550397,18-FEB-2025 04.00.39,1010,164900,185.19,151.9,33.29,37.7,1616,,20.34,12.95,,,,0,290,0,0,0,0,0,0,0,0,0,0,0,82000,5506,0,1877,0,1996,5500,0,,
320238,550398,18-FEB-2025 04.52.24,1010,166100,185.3,151.1,34.2,39.5,,,20.9,13.3,,,,0,306,0,0,0,0,0,0,0,0,0,0,0,83800,5775,0,2244,0,2000,5500,0,,
320241,550399,18-FEB-2025 05.48.23,1010,164900,179.29,146,33.29,38.4,1660,,20.34,12.95,,,,0,307,0,0,0,0,0,0,0,0,0,0,0,83500,5686,0,1780,0,2000,5500,0,,
320244,550400,18-FEB-2025 06.36.03,1010,166700,187,152.7,34.3,39.6,1636,,20.96,13.34,,,,0,308,0,0,0,0,0,0,0,0,0,0,0,85000,5730,0,2180,0,2000,5500,0,,
320247,550401,18-FEB-2025 07.34.34,1010,163900,192.79,155.5,37.29,42.3,1647,,22.79,14.5,,,,0,308,0,0,0,0,0,0,0,0,0,0,0,89200,5954,0,2342,0,1996,5800,0,,
320249,550402,18-FEB-2025 08.29.29,1010,167300,191.19,159.2,31.99,40.7,1651,,,22.17,9.82,,,0,308,0,0,0,0,0,0,0,0,0,0,0,87900,6287,0,2362,0,1996,5500,0,,
320252,550403,18-FEB-2025 09.19.49,1010,164100,192.19,159.2,32.99,39.4,1630,,16.8,10.69,5.5,,,0,299,0,0,0,0,0,0,0,0,0,0,0,85300,5981,0,2271,0,1996,5500,0,,
320255,550404,18-FEB-2025 10.16.19,2015,155800,185.3,149.3,36,40.5,1662,,18.62,11.85,5.53,,,0,800,0,0,0,0,0,0,0,0,0,0,0,82200,6245,0,2490,0,1986,6500,0,,
320259,550405,18-FEB-2025 11.12.32,1032,160600,188.29,154.3,33.99,41.5,1669,,16.53,17.46,,,,0,808,0,0,0,0,0,0,0,0,0,0,0,87100,6199,0,2512,0,1996,5500,0,,
320263,550406,18-FEB-2025 12.08.59,2032,166400,180.4,145.4,35,35.8,1641,,21.39,13.61,,,,0,958,0,0,0,0,0,0,0,0,0,0,0,80600,5602,0,2144,0,1996,5500,0,,
320266,550407,18-FEB-2025 13.15.26,2032,157000,173.9,140.6,33.3,39.7,1629,,,26.74,6.56,,,0,955,0,0,0,0,0,0,0,0,0,0,0,81800,5640,0,2184,0,2202,5500,0,,
320269,550408,18-FEB-2025 14.09.16,1032,164200,176,142,34,37.8,1666,,,34,,,,0,959,0,0,0,0,0,0,0,0,0,0,0,79100,5375,0,1753,0,1998,4900,0,,
320271,550409,18-FEB-2025 15.03.19,1015,159200,176.4,140.4,36,39.2,1653,,22,14,,,,0,808,0,0,0,0,0,0,0,0,0,0,0,80100,5907,0,2662,0,2008,5500,0,,
320274,550410,18-FEB-2025 16.02.06,2015,170000,160.79,123.8,36.99,36,1650,,18.55,11.81,6.63,,,0,808,0,0,0,0,0,0,0,0,0,0,0,75800,5054,0,2022,0,2000,5500,0,,
320278,550411,18-FEB-2025 17.19.35,2015,166500,187.4,152.4,35,40,1600,,21.39,13.61,,,,0,808,0,0,0,0,0,0,0,0,0,0,0,85100,5514,0,1763,0,2002,5500,0,,
320281,550412,18-FEB-2025 18.06.49,2015,160800,180.29,143.3,36.99,38.8,1620,,22.6,14.39,,,,0,802,0,0,0,0,0,0,0,0,0,0,0,82000,5205,0,1613,0,2004,5500,0,,
320284,550413,18-FEB-2025 18.55.29,2015,165900,184.59,150.5,34.09,39.4,1667,,20.83,13.26,,,,0,799,0,0,0,0,0,0,0,0,0,0,0,85600,5531,0,1779,0,1022,5700,0,,
320287,550414,18-FEB-2025 19.46.55,2015,164200,187.09,156,31.09,39.9,1615,,19,12.09,,,,0,803,0,0,0,0,0,0,0,0,0,0,0,84900,5660,0,1944,0,2000,5500,0,,
320290,550415,18-FEB-2025 20.32.25,2015,161900,180.19,147.2,32.99,37.9,1661,,20.16,12.83,,,,0,806,0,0,0,0,0,0,0,0,0,0,0,80300,5428,0,1858,0,2004,5200,0,,
320293,550416,18-FEB-2025 21.19.36,2015,160200,179.99,146,33.99,38.6,1602,,20.77,13.22,,,,0,801,0,0,0,0,0,0,0,0,0,0,0,81100,5263,0,1883,0,2334,5500,0,,
320296,550417,18-FEB-2025 22.07.50,2015,162600,179.99,147,32.99,39.8,1621,,20.16,12.83,,,,0,807,0,0,0,0,0,0,0,0,0,0,0,81200,5450,0,1746,0,2004,5700,0,,
320299,550418,18-FEB-2025 22.57.15,2032,162200,174.79,143.7,31.09,39.7,1628,,19,12.09,,,,0,804,0,0,0,0,0,0,0,0,0,0,0,81600,5245,0,1941,0,1835,5500,0,,
320301,550419,19-FEB-2025 00.17.39,2015,162500,191.29,160.3,30.99,45.8,1667,,18.94,12.05,,,,0,800,0,0,0,0,0,0,0,0,0,0,0,91800,6056,0,2977,0,1995,5500,0,,
320305,550420,19-FEB-2025 01.18.16,2015,166000,190.7,154.7,36,40.9,1642,,22,14,,,,0,908,0,0,0,0,0,0,0,0,0,0,0,89000,6025,0,3006,0,2001,5500,0,,
320308,550421,19-FEB-2025 02.09.36,2032,162100,184.5,148.5,36,41.2,1682,,22,14,,,,0,811,0,0,0,0,0,0,0,0,0,0,0,87100,5934,0,2738,0,1996,5500,0,,
320311,550422,19-FEB-2025 02.57.26,2015,162500,179.1,143.1,36,38.7,1625,,22,14,,,,0,789,0,0,0,0,0,0,0,0,0,0,0,84500,5533,0,2905,0,1996,5500,0,,
320313,550423,19-FEB-2025 03.51.14,2015,164600,196.6,160.6,36,41.9,1681,,22,14,,,,0,805,0,0,0,0,0,0,0,0,0,0,0,90200,6013,0,2866,0,2008,5500,0,,
320317,550424,19-FEB-2025 04.37.55,2015,162400,189.1,153.1,36,36.8,1640,,22,14,,,,0,810,0,0,0,0,0,0,0,0,0,0,0,83000,5436,0,2960,0,2008,5500,0,,
320319,550425,19-FEB-2025 05.28.56,2015,162000,182.4,146.4,36,39.4,1656,,22,14,,,,0,805,0,0,0,0,0,0,0,0,0,0,0,83300,6495,0,3417,0,2007,5900,0,,
320322,550426,19-FEB-2025 06.16.09,2015,167000,178.1,142.1,36,37.5,1618,,22,14,,,,0,807,0,0,0,0,0,0,0,0,0,0,0,81500,5631,0,2509,0,2000,5000,0,,
320326,550427,19-FEB-2025 07.04.51,2015,140600,154.29,121.3,32.99,33.4,1680,,20.16,12.83,,,,0,802,0,0,0,0,0,0,0,0,0,0,0,72000,5583,0,2857,0,2000,5000,0,,
320334,550428,19-FEB-2025 22.11.36,2067,163500,216.7,180.7,36,80.3,1688,,22,14,,,,0,1002,0,0,0,0,0,0,0,0,0,0,0,112900,7291,362,4138,0,1991,5900,0,,
320336,550429,19-FEB-2025 23.08.30,2067,163000,191.1,159.1,32,42.9,1691,,19.56,12.44,,,,0,1003,0,0,0,0,0,0,0,0,0,0,0,89200,6188,0,2973,0,2097,6200,0,,
320338,550430,20-FEB-2025 00.03.04,2067,165100,194.1,162.1,32,42.2,1684,,32,,,,,0,1005,0,0,0,0,0,0,0,0,0,0,0,89000,5996,0,2818,0,2097,6200,0,,
320340,550431,20-FEB-2025 03.16.45,2030,159600,191.89,158.6,33.29,47.2,1701,,20.34,12.95,,,,0,1003,0,0,0,0,0,0,0,0,0,0,0,95000,6099,0,2751,0,1997,6000,0,,
320342,550432,20-FEB-2025 04.09.05,2030,165300,188.39,156.1,32.29,40.3,1664,,19.73,12.56,,,,0,1008,0,0,0,0,0,0,0,0,0,0,0,87000,5838,0,2695,0,1996,6500,0,,
320346,550433,20-FEB-2025 05.00.06,1056,161200,185.39,150.1,35.29,40.4,1632,,21.57,13.72,,,,0,1005,0,0,0,0,0,0,0,0,0,0,0,85000,5707,0,2405,0,1360,7500,0,,
320348,550434,20-FEB-2025 05.48.55,1056,165100,180.8,146.5,34.3,38.7,1695,,20.96,13.34,,,,0,1004,0,0,0,0,0,0,0,0,0,0,0,83000,5701,0,2582,0,2000,6500,0,,
320352,550435,20-FEB-2025 08.04.20,6040,155900,183.99,148.7,35.29,39.6,1598,,21.57,13.72,,,,0,958,0,0,0,0,0,0,0,0,0,0,0,84500,5072,0,2314,0,1985,5500,0,,
320356,550436,20-FEB-2025 08.54.30,2081,162500,190.2,155.9,34.3,36.3,1640,,20.96,13.34,,,,0,707,0,0,0,0,0,0,0,0,0,0,0,79400,6115,0,1940,0,1986,5500,0,,
320359,550437,20-FEB-2025 09.45.02,2015,161500,169.14,135.5,33.64,37.6,1663,,,29.79,3.85,,,0,807,0,0,0,0,0,0,0,0,0,0,0,79900,5045,0,2581,0,2004,5500,0,,
320362,550438,20-FEB-2025 10.36.16,6040,162200,181.28,148.3,32.98,37.8,1647,,,25.9,7.08,,,0,947,0,0,0,0,0,0,0,0,0,0,0,81300,5567,0,2102,0,2000,5500,0,,
320365,550439,20-FEB-2025 11.27.22,6040,153600,185.46,150.7,34.76,38.8,1646,,,26.69,8.07,,,0,959,0,0,0,0,0,0,0,0,0,0,0,82600,5547,0,2574,0,2000,5500,0,,
320367,550440,20-FEB-2025 12.15.26,1011,162400,177,141,36,36.8,1677,,22,14,,,,0,307,0,0,0,0,0,0,0,0,0,0,0,78800,5394,0,2548,0,2008,5500,0,,
320370,550441,20-FEB-2025 13.04.42,1011,160500,182.8,146.8,36,38.1,1655,,22,14,,,,0,292,0,0,0,0,0,0,0,0,0,0,0,80400,5522,0,2340,0,1986,5500,0,,
320373,550442,20-FEB-2025 13.56.44,2015,164100,181.8,150.7,31.1,40.2,1634,,,18.37,12.73,,,0,808,0,0,0,0,0,0,0,0,0,0,0,83900,5815,0,2914,0,2008,5500,0,,
320376,550443,20-FEB-2025 14.47.26,2015,156100,184.54,150.8,33.74,39.7,1660,,,17.27,16.47,,,0,807,0,0,0,0,0,0,0,0,0,0,0,84500,5650,0,2650,0,2008,5500,0,,
320379,550444,20-FEB-2025 15.38.26,2015,163600,189.5,160.5,29,39.9,1634,,,29,,,,0,805,0,0,0,0,0,0,0,0,0,0,0,85000,5643,0,2488,0,2008,5500,0,,
320382,550445,20-FEB-2025 16.30.00,2015,165600,190.89,159.9,30.99,41,1646,,18.94,12.05,,,,0,809,0,0,0,0,0,0,0,0,0,0,0,84900,5827,0,2369,0,2000,5500,0,,
320385,550446,20-FEB-2025 17.23.05,2015,166000,192.1,156.1,36,42.1,1654,,22,14,,,,0,805,0,0,0,0,0,0,0,0,0,0,0,84900,5844,0,2796,0,2000,5500,0,,
320388,550447,20-FEB-2025 18.13.22,2015,157800,178.2,149.2,29,40.9,1667,,17.72,11.28,,,,0,806,0,0,0,0,0,0,0,0,0,0,0,83100,5573,0,2530,0,2497,5500,0,,
320391,550448,20-FEB-2025 19.17.16,2015,165800,191.29,157.3,33.99,44.8,1605,,20.77,13.22,,,,0,800,0,0,0,0,0,0,0,0,0,0,0,87800,5817,0,3316,0,1906,5500,0,,
320394,550449,20-FEB-2025 20.22.01,2015,165900,185.2,151.2,34,45.1,1661,,,34,,,,0,792,0,0,0,0,0,0,0,0,0,0,0,84900,6324,0,3168,0,2471,5500,0,,
320397,550450,20-FEB-2025 21.26.51,2015,166200,179.3,143.3,36,43.6,1600,,22,14,,,,0,806,0,0,0,0,0,0,0,0,0,0,0,83700,6015,0,3052,0,2262,5900,0,,
320401,550451,20-FEB-2025 22.15.11,2030,165200,170.7,140.7,30,38,1644,,,30,,,,0,797,0,0,0,0,0,0,0,0,0,0,0,79200,5102,0,2152,0,2000,5500,0,,
320404,550452,20-FEB-2025 23.03.42,2030,163400,180.89,146.9,33.99,38.3,1656,,20.77,13.22,,,,0,807,0,0,0,0,0,0,0,0,0,0,0,82200,5398,0,2447,0,2000,5500,0,,
320406,550453,21-FEB-2025 00.10.31,2030,163300,188.3,156.3,32,42.3,1657,,19.56,12.44,,,,0,904,0,0,0,0,0,0,0,0,0,0,0,87000,5798,0,2159,0,2000,5500,0,,
320409,550454,21-FEB-2025 00.59.51,2030,165300,182.29,149,33.29,38.5,1647,,20.34,12.95,,,,0,907,0,0,0,0,0,0,0,0,0,0,0,83000,5594,0,2162,0,2000,5500,0,,
320412,550455,21-FEB-2025 01.51.32,2015,164800,178.99,146,32.99,39.9,1614,,20.16,12.83,,,,0,906,0,0,0,0,0,0,0,0,0,0,0,84100,5627,0,2163,0,2000,5500,0,,
320415,550456,21-FEB-2025 02.57.58,2015,165300,179.99,146,33.99,40.6,1680,,20.77,13.22,,,,0,908,0,0,0,0,0,0,0,0,0,0,0,84200,6808,0,3238,0,2000,6500,0,,
320418,550457,21-FEB-2025 04.11.37,2015,164300,180.49,147.2,33.29,38.3,1618,,20.34,12.95,,,,0,906,0,0,0,0,0,0,0,0,0,0,0,82500,5363,0,1879,0,2000,6100,0,,
320421,550458,21-FEB-2025 05.03.47,2015,161700,185.5,150.5,35,38.6,1669,,21.39,13.61,,,,0,907,0,0,0,0,0,0,0,0,0,0,0,83500,5832,0,2155,0,2000,6500,0,,
320424,550459,21-FEB-2025 06.29.37,2015,165300,189.79,154.5,35.29,42.7,1630,,21.57,13.72,,,,0,906,0,0,0,0,0,0,0,0,0,0,0,88100,5968,0,2351,0,1996,6500,0,,
320427,550460,21-FEB-2025 07.25.32,2015,164100,191.58,156.3,35.28,41.5,1630,,21.6,13.68,,,,0,890,0,0,0,0,0,0,0,0,0,0,0,87500,5990,0,2809,0,2495,5600,0,,
320430,550461,21-FEB-2025 08.35.28,2015,161700,185.19,150.1,35.09,40.3,1656,,21.44,13.65,,,,0,905,0,0,0,0,0,0,0,0,0,0,0,85000,5523,0,1815,0,2495,5500,0,,
320433,550462,21-FEB-2025 09.32.21,2015,163700,185.2,151,34.2,39.1,1661,,20.9,13.3,,,,0,900,0,0,0,0,0,0,0,0,0,0,0,84200,5197,0,1470,0,2495,5500,0,,
320436,550463,21-FEB-2025 10.26.37,2015,163700,184.4,157.4,27,40.5,1633,,16.5,10.5,,,,0,906,0,0,0,0,0,0,0,0,0,0,0,86200,5639,0,2001,0,2505,5500,0,,
320439,550464,21-FEB-2025 11.23.01,2015,163600,180.6,151.6,29,40.4,1638,,17.72,11.28,,,,0,906,0,0,0,0,0,0,0,0,0,0,0,83600,5682,0,2467,0,2500,5500,0,,
320442,550465,21-FEB-2025 12.34.18,2015,161600,189.89,159.9,29.99,46,1662,,18.33,11.66,,,,0,903,0,0,0,0,0,0,0,0,0,0,0,92800,5549,0,1948,0,2000,6000,0,,
320445,550466,21-FEB-2025 13.29.56,2015,164200,188.39,155.4,32.99,40.9,1636,,20.16,12.83,,,,0,908,0,0,0,0,0,0,0,0,0,0,0,88500,5613,0,1821,0,2501,5500,0,,
320448,550467,21-FEB-2025 14.27.42,2015,162100,190,153.9,36.1,42.2,1626,,22.06,14.04,,,,0,903,0,0,0,0,0,0,0,0,0,0,0,90200,5493,0,2309,0,2495,5500,0,,
320450,550468,21-FEB-2025 15.22.00,2015,166600,201.2,162,39.2,43.6,1604,,23.96,15.24,,,,0,900,0,0,0,0,0,0,0,0,0,0,0,91300,6247,0,3172,0,2000,5500,0,,
320453,550469,21-FEB-2025 16.16.14,2015,166400,190.2,155.2,35,44.1,1637,,21.39,13.61,,,,0,796,0,0,0,0,0,0,0,0,0,0,0,87900,5820,0,2667,0,2000,5500,0,,
320456,550470,21-FEB-2025 17.08.03,2015,166200,183.1,152.1,31,43.2,1639,,31,,,,,0,799,0,0,0,0,0,0,0,0,0,0,0,86200,5794,0,3306,0,2262,5500,0,,
320460,550471,21-FEB-2025 18.05.17,2015,166700,180.2,145.2,35,41.1,1664,,,35,,,,0,806,0,0,0,0,0,0,0,0,0,0,0,83500,5917,0,2456,0,1999,5500,0,,
320463,550472,21-FEB-2025 18.52.33,2010,166800,180.4,143.4,37,37.5,1656,,37,,,,,0,244,0,0,0,0,0,0,0,0,0,0,0,79900,5224,0,1710,0,2000,5500,0,,
320465,550473,21-FEB-2025 19.41.24,1058,166100,179.28,144,35.28,37.9,1642,,21.6,13.68,,,,0,1003,0,0,0,0,0,0,0,0,0,0,0,80900,5745,0,2579,0,2000,5500,0,,
320468,550474,21-FEB-2025 20.49.03,2011,167400,190,156,34,42.7,1623,,34,,,,,0,261,0,0,0,0,0,0,0,0,0,0,0,86500,5839,0,2143,0,1953,5500,0,,
320471,550475,21-FEB-2025 21.42.24,2030,168100,195.09,161.1,33.99,42.6,1657,,20.77,13.22,,,,0,788,0,0,0,0,0,0,0,0,0,0,0,89400,5846,0,2590,0,2000,5500,0,,
320475,550476,21-FEB-2025 22.31.17,1015,167000,184.1,150.1,34,39.9,1661,,34,,,,,0,807,0,0,0,0,0,0,0,0,0,0,0,83300,5485,0,1877,0,2000,5500,0,,
320477,550477,21-FEB-2025 23.35.24,1015,166100,191.3,158.3,33,42.6,1650,,33,,,,,0,800,0,0,0,0,0,0,0,0,0,0,0,87000,5914,0,2170,0,2000,5500,0,,
320480,550478,22-FEB-2025 01.13.16,1015,167800,196.89,162.9,33.99,45.2,1601,,20.77,13.22,,,,0,790,0,0,0,0,0,0,0,0,0,0,0,92000,5919,0,2251,0,2000,5400,0,,
320483,550479,22-FEB-2025 02.24.17,1010,166200,196.19,162.9,33.29,41.8,1642,,20.34,12.95,,,,0,303,0,0,0,0,0,0,0,0,0,0,0,89000,6021,0,2372,0,2000,5500,0,,
320487,550480,22-FEB-2025 03.51.33,1010,162600,178.29,146,32.29,42.4,1633,,19.73,12.56,,,,0,303,0,0,0,0,0,0,0,0,0,0,0,89000,4836,0,1702,0,2000,5500,0,,
320490,550481,22-FEB-2025 04.43.26,1010,163200,182.69,150.4,32.29,38.2,1649,,19.73,12.56,,,,0,306,0,0,0,0,0,0,0,0,0,0,0,82800,5689,0,1958,0,2000,5500,0,,
320493,550482,22-FEB-2025 05.35.22,2015,164400,176.8,141.6,35.2,38.2,1665,,21.51,13.69,,,,0,800,0,0,0,0,0,0,0,0,0,0,0,81000,5819,0,2234,0,1999,5500,0,,
320496,550483,22-FEB-2025 06.20.23,2015,164500,181.2,146.9,34.3,38,1609,,20.96,13.34,,,,0,302,0,0,0,0,0,0,0,0,0,0,0,82600,5571,0,2321,0,1998,5500,0,,
320499,550484,22-FEB-2025 07.06.43,2015,155300,,146.8,,37.3,1677,,,,,,,0,791,0,0,0,0,0,0,0,0,0,0,0,83500,5497,0,2302,0,2008,5500,0,,
320502,550485,22-FEB-2025 08.02.39,2015,163700,190.59,155.3,35.29,41.1,1636,,21.57,13.72,,,,0,791,0,0,0,0,0,0,0,0,0,0,0,87100,5588,0,1999,0,1996,5500,0,,
320505,550486,22-FEB-2025 08.55.18,2015,164700,185.7,150.5,35.2,40,1631,,21.51,13.69,,,,0,789,0,0,0,0,0,0,0,0,0,0,0,85200,5323,0,1365,0,1999,6000,0,,
320508,550487,22-FEB-2025 09.42.48,2015,165100,187.9,153.7,34.2,39.2,1626,,20.9,13.3,,,,0,799,0,0,0,0,0,0,0,0,0,0,0,84600,5615,0,1767,0,2003,6500,0,,
320511,550488,22-FEB-2025 10.31.54,2015,157100,187.99,151,36.99,40.5,1662,,22.6,14.39,,,,0,808,0,0,0,0,0,0,0,0,0,0,0,86500,5709,0,1914,0,2004,6500,0,,
320514,550489,22-FEB-2025 11.30.30,1015,167100,171.59,135.4,36.19,39.9,1649,,22.12,14.07,,,,0,799,0,0,0,0,0,0,0,0,0,0,0,78500,5345,0,1670,0,2003,6600,0,,
320518,550490,22-FEB-2025 16.58.39,1015,168400,200.29,166.2,34.09,47.4,1650,,20.83,13.26,,,,0,808,0,0,0,0,0,0,0,0,0,0,0,96000,6200,91,2032,0,2001,5500,0,,
320520,550491,22-FEB-2025 17.57.23,1015,158500,185,150,35,40.1,1628,,21.39,13.61,,,,0,263,0,0,0,0,0,0,0,0,0,0,0,85400,6044,0,2598,0,2000,5500,0,,
320523,550492,22-FEB-2025 18.46.10,1011,166200,183.29,150.3,32.99,38.8,1653,,20.16,12.83,,,,0,243,0,0,0,0,0,0,0,0,0,0,0,81000,5754,0,2035,0,2000,5500,0,,
320527,550493,22-FEB-2025 19.34.10,2010,153800,183.39,149.4,33.99,38.6,1649,,20.77,13.22,,,,0,262,0,0,0,0,0,0,0,0,0,0,0,82600,5512,0,1870,0,1999,5500,0,,
320529,550494,22-FEB-2025 20.22.23,2015,167100,179.4,151.4,28,38.5,1636,,17.11,10.89,,,,0,808,0,0,0,0,0,0,0,0,0,0,0,82900,5476,0,2285,0,1999,5500,0,,
320532,550495,22-FEB-2025 21.13.10,2015,157800,183.99,150,33.99,42,1629,,20.77,13.22,,,,0,806,0,0,0,0,0,0,0,0,0,0,0,85500,5943,0,2635,0,2000,5500,0,,
320535,550496,22-FEB-2025 22.05.39,2015,168600,190.7,157.7,33,42.4,1628,,33,,,,,0,806,0,0,0,0,0,0,0,0,0,0,0,88400,5851,0,3002,0,2052,5500,0,,
320538,550497,22-FEB-2025 22.57.09,2015,154700,180,145,35,39.4,1663,,,35,,,,0,805,0,0,0,0,0,0,0,0,0,0,0,82100,5500,0,1941,0,2000,5500,0,,
320542,550498,22-FEB-2025 23.46.39,2015,166700,181.1,146.1,35,38.8,1622,,35,,,,,0,799,0,0,0,0,0,0,0,0,0,0,0,82300,5414,0,2427,0,2008,5500,0,,
320544,550499,23-FEB-2025 01.01.44,1010,161500,180.25,146.7,33.55,41.7,1656,,,17.5,16.05,,,0,300,0,0,0,0,0,0,0,0,0,0,0,84000,5778,0,1993,0,1986,5600,0,,
320548,550500,23-FEB-2025 01.50.46,1010,166300,179.6,145,34.6,39.2,1654,,,31.31,3.29,,,0,302,0,0,0,0,0,0,0,0,0,0,0,84100,5601,0,2495,0,2004,5500,0,,
320550,550501,23-FEB-2025 02.39.05,1010,151800,175.79,140.8,34.99,36.9,1637,,,30.67,4.32,,,0,309,0,0,0,0,0,0,0,0,0,0,0,79600,5504,0,1878,0,1994,5500,0,,
320554,550502,23-FEB-2025 03.28.36,1010,154800,175.7,140.7,35,37.4,1640,,,30.03,4.97,,,0,306,0,0,0,0,0,0,0,0,0,0,0,80700,5332,0,1965,0,1996,5500,0,,
320556,550503,23-FEB-2025 04.20.28,1010,163800,181.8,145.8,36,36.9,1650,,22,14,,,,0,291,0,0,0,0,0,0,0,0,0,0,0,80200,6062,0,2414,0,1995,5500,0,,
320559,550504,23-FEB-2025 05.13.58,1010,165100,166.94,136.6,30.34,35.8,1638,,,25.92,4.42,,,0,309,0,0,0,0,0,0,0,0,0,0,0,77000,5555,0,2005,0,1994,5500,0,,
320562,550505,23-FEB-2025 05.59.25,1010,148000,169.56,137.3,32.26,35.2,1643,,,27.94,4.32,,,0,288,0,0,0,0,0,0,0,0,0,0,0,76800,5204,0,1822,0,2007,5500,0,,
320565,550506,23-FEB-2025 06.50.56,1010,163300,178.03,147.7,30.33,38.7,1661,,,18.47,11.86,,,0,305,0,0,0,0,0,0,0,0,0,0,0,83000,5757,0,2390,0,2008,5500,0,,
320569,550507,23-FEB-2025 08.00.06,1010,159300,191.5,156.5,35,44.1,1605,,,35,,,,0,304,0,0,0,0,0,0,0,0,0,0,0,88500,5812,0,2424,0,2008,5500,0,,
320572,550508,23-FEB-2025 08.48.59,1010,166200,186.7,150.7,36,39,1645,,22,14,,,,0,300,0,0,0,0,0,0,0,0,0,0,0,84000,5670,0,1836,0,2097,5500,0,,
320575,550509,23-FEB-2025 09.53.25,1010,163300,184.39,150.4,33.99,41.2,1626,,20.77,13.22,,,,0,309,0,0,0,0,0,0,0,0,0,0,0,83500,6022,0,2038,0,1996,5500,0,,
320579,550510,23-FEB-2025 10.40.35,1010,157000,185.1,150.1,35,39,1616,,21.39,13.61,,,,0,300,0,0,0,0,0,0,0,0,0,0,0,84700,5252,0,1731,0,1996,5500,0,,
320582,550511,23-FEB-2025 11.29.25,1010,162500,185.09,151,34.09,39.5,1631,,20.83,13.26,,,,0,301,0,0,0,0,0,0,0,0,0,0,0,85700,5073,0,2016,0,1996,5200,0,,
320585,550512,23-FEB-2025 12.23.16,1010,167300,192.2,157,35.2,41.3,1639,,21.51,13.69,,,,0,306,0,0,0,0,0,0,0,0,0,0,0,86200,5569,0,2306,0,1996,5500,0,,
320588,550513,23-FEB-2025 13.25.06,7855,166100,194.7,158.7,36,43.7,1662,,22,14,,,,0,1005,0,0,0,0,0,0,0,0,0,0,0,91500,5687,0,2630,0,2993,5500,0,,
320591,550514,23-FEB-2025 14.15.55,1072,168500,185.9,149.9,36,41.3,1671,,22,14,,,,0,1006,0,0,0,0,0,0,0,0,0,0,0,85200,5399,0,2491,0,2993,5500,0,,
320594,550515,23-FEB-2025 15.08.44,1072,169700,181.79,147.8,33.99,41.7,1666,,20.77,13.22,,,,0,1004,0,0,0,0,0,0,0,0,0,0,0,86400,5472,0,2779,0,1996,5600,0,,
320596,550516,23-FEB-2025 16.17.05,1072,164700,194.89,162.8,32.09,45.5,1680,,19.61,12.48,,,,0,1002,0,0,0,0,0,0,0,0,0,0,0,91500,6079,0,2415,0,2000,6000,0,,
320599,550517,23-FEB-2025 17.07.26,2067,161900,184.4,149.4,35,39.5,1652,,21.39,13.61,,,,0,1005,0,0,0,0,0,0,0,0,0,0,0,83800,5436,0,2059,0,2497,5500,0,,
320602,550518,23-FEB-2025 17.56.51,2030,166700,186.49,149.5,36.99,39.9,1642,,22.6,14.39,,,,0,1007,0,0,0,0,0,0,0,0,0,0,0,84000,5510,0,2153,0,2500,5500,0,,
320604,550519,23-FEB-2025 18.58.51,2030,167300,200.19,167.2,32.99,43,1645,,20.16,12.83,,,,0,1005,0,0,0,0,0,0,0,0,0,0,0,90900,5950,0,2597,0,2500,5500,0,,
320607,550520,23-FEB-2025 20.06.11,2030,161300,189.59,156.6,32.99,45.9,1627,,20.16,12.83,,,,0,1008,0,0,0,0,0,0,0,0,0,0,0,91000,6272,0,2545,0,2497,5500,0,,
320610,550521,23-FEB-2025 20.55.01,2030,166900,169.3,137.3,32,38.6,1627,,19.56,12.44,,,,0,1003,0,0,0,0,0,0,0,0,0,0,0,78900,4988,0,2445,0,2497,5500,0,,
320612,550522,23-FEB-2025 21.46.42,2032,166800,184,152,32,43.1,1681,,32,,,,,0,1004,0,0,0,0,0,0,0,0,0,0,0,87500,5784,0,3149,0,2000,5800,0,,
320617,550523,23-FEB-2025 22.38.01,1056,166300,179.4,145.4,34,42,1626,,,34,,,,0,999,0,0,0,0,0,0,0,0,0,0,0,85000,5653,0,2818,0,2499,5800,0,,
320620,550524,23-FEB-2025 23.30.11,1056,166000,185.6,149.6,36,42.4,1636,,22,14,,,,0,990,0,0,0,0,0,0,0,0,0,0,0,83800,5727,0,2305,0,2008,5500,0,,
320623,550525,24-FEB-2025 00.24.15,1056,167300,181.48,149.5,31.98,38.5,1631,,,20.56,11.42,,,0,949,0,0,0,0,0,0,0,0,0,0,0,83500,5723,0,2391,0,1986,5500,0,,
320626,550526,24-FEB-2025 01.10.12,1056,167300,180.55,149.2,31.35,37.8,1642,,,27.31,4.04,,,0,963,0,0,0,0,0,0,0,0,0,0,0,82100,5485,0,2061,0,1996,5500,0,,
320629,550527,24-FEB-2025 01.57.51,1056,167300,181.4,145.8,35.6,37.8,1683,,,27.83,7.77,,,0,956,0,0,0,0,0,0,0,0,0,0,0,82300,5631,0,2462,0,1996,5500,0,,
320631,550528,24-FEB-2025 02.46.21,1056,157200,179.3,144.7,34.6,37.8,1646,,,18.57,16.03,,,0,961,0,0,0,0,0,0,0,0,0,0,0,82000,5851,0,2645,0,2008,5500,0,,
320634,550529,24-FEB-2025 03.35.56,1056,165100,179.76,144.6,35.16,37.5,1658,,,26.84,8.32,,,0,961,0,0,0,0,0,0,0,0,0,0,0,80400,5810,0,2516,0,1014,5500,0,,
320637,550530,24-FEB-2025 04.35.44,1015,165100,188.9,154.9,34,42.8,1652,,,22.87,11.13,,,0,804,0,0,0,0,0,0,0,0,0,0,0,87100,6032,0,2804,0,2008,5500,0,,
320640,550531,24-FEB-2025 05.49.42,1015,163000,184.19,149.2,34.99,43.5,1671,,,20.68,14.31,,,0,792,0,0,0,0,0,0,0,0,0,0,0,84200,6270,0,2363,0,1322,5000,0,,
320644,550532,24-FEB-2025 06.56.01,1015,155200,175.34,140.4,34.94,39.3,1662,,,26.12,8.82,,,0,787,0,0,0,0,0,0,0,0,0,0,0,81900,5395,0,2541,0,1996,5000,0,,
320646,550533,24-FEB-2025 07.46.56,1015,163500,190.4,154.4,36,39.7,1666,,22,14,,,,0,799,0,0,0,0,0,0,0,0,0,0,0,86600,5586,0,2207,0,1996,5500,0,,
320649,550534,24-FEB-2025 08.35.25,1015,164500,188.69,155.7,32.99,40,1600,,20.16,12.83,,,,0,805,0,0,0,0,0,0,0,0,0,0,0,85700,5726,0,2083,0,1996,5500,0,,
320652,550535,24-FEB-2025 09.33.31,1015,168900,192.5,156.4,36.1,41,1608,,22.06,14.04,,,,0,806,0,0,0,0,0,0,0,0,0,0,0,87000,5879,0,2032,0,1996,5500,0,,
320655,550536,24-FEB-2025 10.22.18,1015,158100,181.5,147.3,34.2,37.7,1639,,20.9,13.3,,,,0,809,0,0,0,0,0,0,0,0,0,0,0,81000,5528,0,1909,0,1996,5500,0,,
320658,550537,24-FEB-2025 11.10.32,2032,169200,166.49,132.4,34.09,35,1633,,20.83,13.26,,,,0,1003,0,0,0,0,0,0,0,0,0,0,0,74600,5144,0,2033,0,1996,6000,0,,
320662,550538,24-FEB-2025 12.14.41,2030,163900,185.69,151.7,33.99,41.2,1630,,20.77,13.22,,,,0,1006,0,0,0,0,0,0,0,0,0,0,0,86500,5967,0,2142,0,1996,6000,0,,
320665,550539,24-FEB-2025 13.09.01,2032,163900,184.9,151.7,33.2,40.9,1645,,20.29,12.91,,,,0,1006,0,0,0,0,0,0,0,0,0,0,0,86600,5570,0,2018,0,1996,6000,0,,
320668,550540,24-FEB-2025 13.57.46,2032,158400,180.5,145.5,35,38.3,1638,,21.39,13.61,,,,0,999,0,0,0,0,0,0,0,0,0,0,0,81500,5288,0,1598,0,1996,6000,0,,
320671,550541,24-FEB-2025 14.49.26,2030,169300,185.49,151.5,33.99,40.8,1629,,20.77,13.22,,,,0,1003,0,0,0,0,0,0,0,0,0,0,0,85000,5324,0,1681,0,1996,6000,0,,
320674,550542,24-FEB-2025 15.39.33,2032,162600,185.6,153.6,32,40.3,1657,,19.56,12.44,,,,0,790,0,0,0,0,0,0,0,0,0,0,0,85400,5851,0,2495,0,2494,6000,0,,
320677,550543,24-FEB-2025 16.28.45,1015,161700,187.59,153.6,33.99,39.1,1667,,20.77,13.22,,,,0,798,0,0,0,0,0,0,0,0,0,0,0,83200,5540,0,1944,0,2494,6000,0,,
320680,550544,24-FEB-2025 17.16.43,1015,166700,160.29,127.3,32.99,36.8,1664,,20.16,12.83,,,,0,807,0,0,0,0,0,0,0,0,0,0,0,74900,5210,0,2001,0,2507,5500,0,,
320683,550545,24-FEB-2025 18.12.53,1015,162800,191.5,156.5,35,40.8,1649,,21.39,13.61,,,,0,807,0,0,0,0,0,0,0,0,0,0,0,87100,5913,0,2339,0,2507,5500,0,,
320685,550546,24-FEB-2025 19.14.31,1015,166100,204.99,172,32.99,45.9,1662,,20.16,12.83,,,,0,800,0,0,0,0,0,0,0,0,0,0,0,96000,6495,0,2628,0,2500,5500,0,,
320688,550547,24-FEB-2025 20.01.48,1015,165900,179.8,145.8,34,37.9,1655,,14.91,16.13,2.96,,,0,787,0,0,0,0,0,0,0,0,0,0,0,79400,5426,0,2193,0,1996,5500,0,,
320691,550548,24-FEB-2025 20.54.06,1015,165600,168.6,132.6,36,37.8,1664,,22,14,,,,0,806,0,0,0,0,0,0,0,0,0,0,0,77100,5172,0,1652,0,2000,5500,0,,
320695,550549,24-FEB-2025 21.40.26,2011,161900,181.3,145.3,36,37.4,1648,,22,14,,,,0,262,0,0,0,0,0,0,0,0,0,0,0,81100,5300,0,2404,0,2247,5500,0,,
320697,550550,24-FEB-2025 22.24.57,1011,160900,173,137,36,37.3,1615,,22,14,,,,0,263,0,0,0,0,0,0,0,0,0,0,0,78000,5284,0,2465,0,2498,5500,0,,
320701,550551,24-FEB-2025 23.11.53,2010,157400,191.6,155.6,36,37.7,,,22,14,,,,0,263,0,0,0,0,0,0,0,0,0,0,0,80000,6186,0,1829,0,1303,6700,0,,
320703,550552,25-FEB-2025 00.15.23,2010,163100,195.1,159.1,36,39.7,1662,,22,14,,,,0,300,0,0,0,0,0,0,0,0,0,0,0,85800,5685,0,2429,0,1411,5500,0,,
320707,550553,25-FEB-2025 01.02.32,2010,164800,184.33,155.4,28.93,38.8,1569,,,10.28,18.65,,,0,307,0,0,0,0,0,0,0,0,0,0,0,86300,5599,0,2521,0,2508,5500,0,,
320710,550554,25-FEB-2025 01.57.07,2010,163500,181.59,155.6,25.99,38.4,1649,,,22.16,3.83,,,0,303,0,0,0,0,0,0,0,0,0,0,0,84600,5625,0,2245,0,2496,5000,0,,
320713,550555,25-FEB-2025 02.47.23,2015,166200,189,154,35,38.3,1655,,,13.4,21.6,,,0,309,0,0,0,0,0,0,0,0,0,0,0,84500,5996,0,2340,0,2495,5000,0,,
320716,550556,25-FEB-2025 03.35.28,2015,161300,189.09,155.1,33.99,39.5,1638,,,33.99,,,,0,307,0,0,0,0,0,0,0,0,0,0,0,85400,5609,0,2480,0,2008,5000,0,,
320719,550557,25-FEB-2025 04.23.04,1015,160800,184.4,150.4,34,38.1,1653,,,16.61,17.39,,,0,808,0,0,0,0,0,0,0,0,0,0,0,83100,5749,0,2478,0,2008,5000,0,,
320722,550558,25-FEB-2025 05.12.03,1015,159900,182.39,150.4,31.99,40,1640,,11.59,16.27,4.13,,,0,809,0,0,0,0,0,0,0,0,0,0,0,85100,5664,0,2518,0,2008,5000,0,,
320725,550559,25-FEB-2025 06.35.09,2015,162600,182.99,151,31.99,40.8,1630,,,24.3,7.69,,,0,806,0,0,0,0,0,0,0,0,0,0,0,86000,6056,0,2655,0,2008,5500,0,,
320728,550560,25-FEB-2025 07.28.52,2015,160500,210.09,175.5,34.59,42.8,1656,,,26.34,8.25,,,0,809,0,0,0,0,0,0,0,0,0,0,0,94100,6317,0,2468,0,2095,6000,0,,
320731,550561,25-FEB-2025 08.27.52,2015,163500,186.1,153.9,32.2,38.1,1643,,14.41,15.03,2.76,,,0,808,0,0,0,0,0,0,0,0,0,0,0,83700,5455,0,1504,0,1999,5500,0,,
320734,550562,25-FEB-2025 09.17.30,2015,159300,180.8,145.8,35,38.7,1674,,21.39,13.61,,,,0,800,0,0,0,0,0,0,0,0,0,0,0,83200,5182,0,1735,0,1999,5500,0,,
320737,550563,25-FEB-2025 10.06.29,2015,159300,189.6,154.6,35,39.4,1631,,21.39,13.61,,,,0,800,0,0,0,0,0,0,0,0,0,0,0,85200,5769,0,1630,0,2000,5500,0,,
320740,550564,25-FEB-2025 10.51.09,2015,160200,163.7,127.6,36.1,35.5,1625,,22.06,14.04,,,,0,807,0,0,0,0,0,0,0,0,0,0,0,74600,5122,0,1753,0,1996,5000,0,,
320743,550565,25-FEB-2025 11.34.38,2032,168900,150.79,113.6,37.19,32.5,1677,,22.73,14.46,,,,0,801,0,0,0,0,0,0,0,0,0,0,0,67700,4492,0,1515,0,1996,5000,0,,
320745,550566,25-FEB-2025 13.07.43,2015,165100,187.19,150.1,37.09,44.5,1625,,22.67,14.42,,,,0,800,0,0,0,0,0,0,0,0,0,0,0,86000,5706,0,1740,0,1869,5500,0,,
320750,550567,25-FEB-2025 13.58.43,2015,152100,191.39,154.3,37.09,40,1612,,22.67,14.42,,,,0,809,0,0,0,0,0,0,0,0,0,0,0,85500,5640,0,1510,0,1996,5300,0,,
320752,550568,25-FEB-2025 14.52.18,2015,170500,184.39,146.3,38.09,39,1646,,23.28,14.81,,,,0,799,0,0,0,0,0,0,0,0,0,0,0,82800,5148,0,1392,0,998,6600,0,,
320755,550569,25-FEB-2025 15.42.27,2015,159900,186.4,151.4,35,38.4,,,21.39,13.61,,,,0,799,0,0,0,0,0,0,0,0,0,0,0,83100,5792,0,1960,0,1497,6500,0,,
320758,550570,25-FEB-2025 16.38.08,1058,161200,186.2,151.9,34.3,43.4,1658,,20.96,13.34,,,,0,1000,0,0,0,0,0,0,0,0,0,0,0,88800,5966,0,2559,0,1996,6300,0,,
320762,550571,25-FEB-2025 17.36.13,1011,166200,183.89,150.6,33.29,41.8,1681,,20.34,12.95,,,,0,1006,0,0,0,0,0,0,0,0,0,0,0,88500,6448,0,2434,0,1996,6000,0,,
320765,550572,25-FEB-2025 18.26.50,2010,153600,186.89,150.6,36.29,38.6,1641,,22.18,14.11,,,,0,292,0,0,0,0,0,0,0,0,0,0,0,82600,5544,0,2074,0,1996,6000,0,,
320767,550573,25-FEB-2025 19.23.27,2010,160500,168.6,134.3,34.3,37,1610,,20.96,13.34,,,,0,302,0,0,0,0,0,0,0,0,0,0,0,76000,5529,0,2133,0,1996,6200,0,,
320770,550574,25-FEB-2025 20.21.50,2010,162300,181,145,36,38.8,1656,,22,14,,,,0,305,0,0,0,0,0,0,0,0,0,0,0,83000,5928,0,2017,0,2000,5800,0,,
320773,550575,25-FEB-2025 21.09.11,2010,163400,176.5,140.5,36,36.1,1623,,22,14,,,,0,303,0,0,0,0,0,0,0,0,0,0,0,78500,5267,0,2211,0,2498,5700,0,,
320776,550576,25-FEB-2025 21.58.44,2010,160200,184.3,161,23.3,39.6,1626,,14.24,9.06,,,,0,307,0,0,0,0,0,0,0,0,0,0,0,87500,5725,0,2394,0,1996,6000,0,,
320779,550577,25-FEB-2025 22.54.19,2010,164100,200.29,165,35.29,43.5,1620,,21.57,13.72,,,,0,301,0,0,0,0,0,0,0,0,0,0,0,93000,6621,0,2845,0,2000,6000,0,,
320783,550578,25-FEB-2025 23.45.55,1010,163100,190.3,156,34.3,39.6,1639,,20.96,13.34,,,,0,300,0,0,0,0,0,0,0,0,0,0,0,85900,5748,0,2549,0,2004,7900,0,,
320785,550579,26-FEB-2025 00.29.10,1010,70800,120.49,84.5,35.99,31.8,1681,,22,13.99,,,,0,308,0,0,0,0,0,0,0,0,0,0,0,58500,4341,0,1914,0,1004,3400,0,,
320788,550580,26-FEB-2025 00.37.46,1015,70800,36.1,0,36.1,1.2,,,12.12,17.72,6.26,,,0,0,0,0,0,0,0,0,0,0,0,0,0,500,0,0,0,0,0,0,0,,
320790,550581,26-FEB-2025 00.52.14,1015,70800,85.8,51.9,33.9,13,1499,,12.02,16.88,5,,,0,0,0,0,0,0,0,0,0,0,0,0,0,28000,982,0,466,0,1004,1600,0,,
320792,550580,26-FEB-2025 01.24.51,1015,151900,186.9,150.9,36,25.3,1655,,22,14,,,,0,0,0,0,0,0,0,0,0,0,0,0,0,57800,4413,0,1970,0,2008,6000,0,,
320795,550582,26-FEB-2025 01.25.33,2015,151900,,0,,0,,,,,,,,0,0,0,0,0,0,0,0,0,0,0,0,0,0,0,0,0,0,0,0,0,,
320797,550579,26-FEB-2025 01.31.00,1010,151900,36,0,36,0.2,,,22,14,,,,0,0,0,0,0,0,0,0,0,0,0,0,0,0,0,0,0,0,0,0,0,,
320799,550581,26-FEB-2025 02.02.23,1015,151900,138.9,102.9,36,30.3,1570,,22,14,,,,0,0,0,0,0,0,0,0,0,0,0,0,0,61300,4044,0,1933,0,1004,3700,0,,
320801,550581,26-FEB-2025 03.05.30,1015,160200,171.4,135.4,36,38.7,1682,,22,14,,,,0,305,0,0,0,0,0,0,0,0,0,0,0,80200,5718,0,2925,0,2008,5900,0,,
320803,550583,26-FEB-2025 03.10.50,2010,160200,36,0,36,0.2,,,22,14,,,,0,0,0,0,0,0,0,0,0,0,0,0,0,0,0,0,0,0,0,0,0,,
320805,550582,26-FEB-2025 04.03.10,2011,165800,162.1,126.1,36,31.4,1659,,22,14,,,,0,305,0,0,0,0,0,0,0,0,0,0,0,75000,5672,0,2548,0,2008,5200,0,,
320810,550583,26-FEB-2025 04.57.34,2010,163800,186.5,150.5,36,41.7,1655,,22,14,,,,0,304,0,0,0,0,0,0,0,0,0,0,0,85700,5924,0,2504,0,2008,6000,0,,
320813,550584,26-FEB-2025 06.09.34,2010,163100,176.59,140.6,35.99,42.1,1637,,15.91,11.6,8.48,,,0,299,0,0,0,0,0,0,0,0,0,0,0,87000,6272,0,2897,0,2008,5900,0,,
320816,550585,26-FEB-2025 06.07.13,2010,163300,179.9,144.9,35,39,1680,,19.14,15.86,,,,0,308,0,0,0,0,0,0,0,0,0,0,0,85000,5672,0,1779,0,2008,6000,0,,
320819,550586,26-FEB-2025 08.06.47,2010,165500,197.9,163.9,34,43,1636,,,34,,,,0,300,0,0,0,0,0,0,0,0,0,0,0,90800,6697,0,3552,0,1990,6000,0,,
320823,550587,26-FEB-2025 09.10.27,2015,163000,187.8,152.8,35,42.9,1633,,35,,,,,0,757,0,0,0,0,0,0,0,0,0,0,0,88300,5742,0,2576,0,2008,6000,0,,
320825,550588,26-FEB-2025 10.13.23,2015,164900,175.1,139.1,36,42.5,1636,,,36,,,,0,791,0,0,0,0,0,0,0,0,0,0,0,83600,5666,0,2208,0,2000,5500,0,,
320829,550589,26-FEB-2025 11.13.27,2015,165900,189.3,152.3,37,41.6,1644,,37,,,,,0,802,0,0,0,0,0,0,0,0,0,0,0,87200,6598,0,3140,0,2000,5500,0,,
320832,550590,26-FEB-2025 12.08.52,2015,167900,184.8,145.8,39,40.9,1678,,,39,,,,0,742,0,0,0,0,0,0,0,0,0,0,0,86000,5630,0,2608,0,1000,6300,0,,
320835,550591,26-FEB-2025 13.15.03,1015,164000,184.1,149.1,35,43.3,1656,,35,,,,,0,807,0,0,0,0,0,0,0,0,0,0,0,88100,6565,0,2585,0,2500,5500,0,,
320838,550592,26-FEB-2025 14.13.36,1030,151400,169.1,134.1,35,41,1670,,35,,,,,0,2822,0,0,0,0,0,0,0,0,0,0,0,81800,5481,0,2577,0,2003,5500,0,,
320840,550593,26-FEB-2025 15.05.43,1030,165300,174.3,139.3,35,38.6,1647,,35,,,,,0,1005,0,0,0,0,0,0,0,0,0,0,0,81100,5149,0,2160,0,1998,5500,0,,
320842,550594,26-FEB-2025 16.02.44,1032,163300,51.09,18.8,32.29,40.4,1665,,19.73,12.56,,,,0,1004,0,0,0,0,0,0,0,0,0,0,0,88100,5533,0,2241,0,1996,5500,0,,
320846,550595,26-FEB-2025 16.52.07,1032,164900,179.09,142.8,36.29,39.1,1647,,22.18,14.11,,,,0,1003,0,0,0,0,0,0,0,0,0,0,0,83700,5544,0,2442,0,1996,5500,0,,
320849,550596,26-FEB-2025 17.43.43,1032,153900,177.99,142.7,35.29,39.3,1659,,21.57,13.72,,,,0,1005,0,0,0,0,0,0,0,0,0,0,0,84700,5935,0,2647,0,2247,5500,0,,
320852,550597,26-FEB-2025 18.34.26,1032,162700,179.19,145.7,33.49,38.4,1665,,20.47,13.02,,,,0,1007,0,0,0,0,0,0,0,0,0,0,0,82900,5565,0,2188,0,2247,5100,0,,
320856,550598,26-FEB-2025 19.21.26,1032,165400,178.69,141.2,37.49,37.7,1621,,22.91,14.58,,,,0,996,0,0,0,0,0,0,0,0,0,0,0,82000,5499,0,2217,0,1996,5500,0,,
