Repository: sanad-code/udacity-aimaster-capstone-ai-programming-foundations-project

# Steel Production Data Analysis — Udacity AI Master Capstone

This project analyzes steel production data to identify key factors affecting energy consumption, quality indicators, and production efficiency. It covers data cleaning, exploratory data analysis (EDA), and visualization of relationships between variables such as DRI Carbon and Silica (SiO2). The insights support data-driven decisions to optimize the steelmaking process.

## What Was Built

A Jupyter Notebook (`data-workflow/data_workflow.ipynb`) that loads, cleans, and analyzes internal steel production heat data, producing visualizations and statistical summaries saved under `outputs/`.

File: data/raw/flat_raw_data.csv (part 65 of 86)
RC,HID,STOP_DATE,STEEL_GRADE,TAPPED_WGT,TOTAL_CHARGE,DRI_CHARGE,SCRAP_CHARGE,POWER_ON_TIME,FINAL_TEMP,TOTAL_C_DRI,LOCAL_SCRAP,HOME_RETURN_SCRAP,IMPORTED_SCRAP,PIG_IRON,DRI_BRIQUETTED,FESI,FEMN,SIMN,FECR,NICKEL,FETI,FEB,FENB,FEP,FEMO,CU,FEV,NITROVAN,ELEC_ENERGY,OXYGEN,COKE_LUMP,MODULE_CARBON,COKE_POWDER,BURNT_LIME,BURNT_DOLAMITE,FLUX,C_ANALYSIS, 
322444,551125,21-MAR-2025 09.19.03,2032,157800,187.47,160,27.47,44.5,1652,,16.79,10.68,,,,0,1007,0,0,0,0,0,0,0,0,0,0,0,93700,6000,1427,3474,0,2056,5500,0,,
322447,551126,21-MAR-2025 10.17.03,1015,164100,194.1,161.9,32.2,47.1,1654,,19.68,12.52,,,,0,808,0,0,0,0,0,0,0,0,0,0,0,95900,6115,717,3807,0,2215,5800,0,,
322449,551127,21-MAR-2025 11.14.34,2015,164600,190.51,162.2,28.31,45.2,1650,,17.3,11.01,,,,0,806,0,0,0,0,0,0,0,0,0,0,0,92000,6405,792,3166,0,1998,5600,0,,
322453,551128,21-MAR-2025 12.05.44,2015,158000,187.36,164.6,22.76,42.1,1670,,13.91,8.85,,,,0,800,0,0,0,0,0,0,0,0,0,0,0,88900,5648,0,3025,0,2000,5500,0,,
322456,551129,21-MAR-2025 12.58.05,2015,158400,187.3,160.2,27.1,43.3,,,16.56,10.54,,,,0,807,0,0,0,0,0,0,0,0,0,0,0,88700,6244,921,3148,0,2000,5500,0,,
322460,551130,21-MAR-2025 13.51.24,2015,165600,169.95,139.5,30.45,41.6,1651,,30.45,,,,,0,805,0,0,0,0,0,0,0,0,0,0,0,82100,5703,793,2581,0,1997,5500,0,,
322462,551131,21-MAR-2025 14.41.59,2010,165300,170.15,147,23.15,40.7,1651,,14.15,9,,,,0,256,0,0,0,0,0,0,0,0,0,0,0,81200,5500,128,2878,0,2000,5500,0,,
322466,551132,21-MAR-2025 16.07.19,9904,161800,205.09,171.5,33.59,46.9,1661,,20.53,13.06,,,,0,789,0,0,0,0,0,0,0,0,0,0,0,99000,6291,559,3168,0,1986,6000,0,,
322469,551133,21-MAR-2025 17.00.43,9904,162400,192.42,160.6,31.82,40.8,1668,,,31.82,,,,0,811,0,0,0,0,0,0,0,0,0,0,0,89500,5873,0,3070,0,2006,5500,0,,
322471,551134,21-MAR-2025 17.53.19,6095,162700,191.87,160.7,31.17,40.9,1633,,14.35,,16.82,,,0,966,0,0,0,0,0,0,0,0,0,0,0,90200,5913,0,3138,0,1985,5500,0,,
322473,551135,21-MAR-2025 18.59.09,6095,157400,191.78,157.8,33.98,47.8,1635,,4.78,22.27,6.93,,,0,961,0,0,0,0,0,0,0,0,0,0,0,91300,6546,216,3740,0,2249,5800,0,,
322477,551136,21-MAR-2025 19.51.20,6095,162100,195.17,160.2,34.97,40.9,1639,,13.12,11.41,10.44,,,0,961,0,0,0,0,0,0,0,0,0,0,0,88800,6098,216,3530,0,1996,5100,0,,
322480,551137,21-MAR-2025 20.48.01,6095,161800,191.7,155.7,36,39.6,1661,,22,14,,,,0,964,0,0,0,0,0,0,0,0,0,0,0,88100,6050,117,3586,0,2007,5500,0,,
322483,551138,21-MAR-2025 21.42.41,6095,162000,189.01,156.6,32.41,40.9,1649,,5.26,22.53,4.62,,,0,962,0,0,0,0,0,0,0,0,0,0,0,88400,5955,238,3378,0,1986,5500,0,,
322486,551139,21-MAR-2025 22.35.44,6095,156200,191.8,155.8,36,41.3,1671,,22,14,,,,0,961,0,0,0,0,0,0,0,0,0,0,0,90100,5940,232,3601,0,2008,5500,0,,
322489,551140,21-MAR-2025 23.30.24,6095,161900,193.9,157.9,36,41.3,1623,,22,14,,,,0,963,0,0,0,0,0,0,0,0,0,0,0,91800,5454,238,3238,0,2050,5500,0,,
322493,551141,22-MAR-2025 00.27.44,6095,162400,186.89,155.9,30.99,40,1653,,18.94,12.05,,,,0,957,0,0,0,0,0,0,0,0,0,0,0,87700,5558,0,3286,0,2003,6000,0,,
322496,551142,22-MAR-2025 01.31.26,5095,160300,189.99,157,32.99,40.4,1642,,20.16,12.83,,,,0,960,0,0,0,0,0,0,0,0,0,0,0,87500,5576,0,2280,0,2003,5500,0,,
322499,551143,22-MAR-2025 02.21.30,1014,161500,190.69,160.7,29.99,39.1,1665,,18.33,11.66,,,,0,299,0,0,0,0,0,0,0,0,0,0,0,87500,5528,0,2991,0,2004,5500,0,,
322502,551144,22-MAR-2025 03.14.14,2010,160700,187.3,152.3,35,40.8,1610,,21.39,13.61,,,,0,309,0,0,0,0,0,0,0,0,0,0,0,85900,5695,0,2552,0,2000,5500,0,,
322504,551145,22-MAR-2025 04.05.41,2010,157000,190.09,157.1,32.99,39.8,1636,,20.16,12.83,,,,0,300,0,0,0,0,0,0,0,0,0,0,0,87900,5541,0,3105,0,2004,5500,0,,
322508,551146,22-MAR-2025 05.03.21,2015,161400,200.29,171.2,29.09,43.4,1652,,17.78,11.31,,,,0,795,0,0,0,0,0,0,0,0,0,0,0,94200,5993,0,3138,0,2004,5500,0,,
322511,551147,22-MAR-2025 05.56.24,2015,160200,195.5,163.5,32,39.4,1651,,19.56,12.44,,,,0,808,0,0,0,0,0,0,0,0,0,0,0,87700,5600,0,2583,0,2004,5500,0,,
322513,551148,22-MAR-2025 07.00.50,2015,160500,198.99,166,32.99,45.2,1643,,20.16,12.83,,,,0,808,0,0,0,0,0,0,0,0,0,0,0,94600,5974,0,3066,0,2004,5500,0,,
322516,551149,22-MAR-2025 08.09.54,2015,156900,191.3,155.3,36,44.3,1644,,22,14,,,,0,806,0,0,0,0,0,0,0,0,0,0,0,88300,5810,0,3151,0,1999,5500,0,,
322520,551150,22-MAR-2025 09.04.24,1015,163600,190.13,155.4,34.73,42.4,1618,,21.22,13.51,,,,0,809,0,0,0,0,0,0,0,0,0,0,0,89800,5732,388,2872,0,2052,5500,0,,
322523,551151,22-MAR-2025 10.02.40,2015,163900,186.94,159.6,27.34,42.3,1635,,16.71,10.63,,,,0,799,0,0,0,0,0,0,0,0,0,0,0,92000,5703,0,3426,0,2000,5500,0,,
322526,551152,22-MAR-2025 10.53.40,1015,160300,179.64,147.2,32.44,39.7,1663,,19.82,12.62,,,,0,789,0,0,0,0,0,0,0,0,0,0,0,85300,5490,0,2908,0,1997,5500,0,,
322529,551153,22-MAR-2025 12.02.10,1015,155300,182.78,150,32.78,42.7,1633,,20.03,12.75,,,,0,800,0,0,0,0,0,0,0,0,0,0,0,87700,5508,630,2029,0,2000,5500,0,,
322532,551154,22-MAR-2025 12.59.11,1015,162300,190.93,157.4,33.53,41.7,1650,,33.53,,,,,0,804,0,0,0,0,0,0,0,0,0,0,0,90200,5879,514,3046,0,2010,5500,0,,
322535,551155,22-MAR-2025 14.02.51,2010,162400,178.75,149.8,28.95,40.4,1671,,28.95,,,,,0,1034,0,0,0,0,0,0,0,0,0,0,0,86900,5775,73,3243,0,1508,5500,0,,
322538,551156,22-MAR-2025 14.58.02,2010,155900,199.6,163.6,36,42.8,1646,,22,14,,,,0,244,0,0,0,0,0,0,0,0,0,0,0,91500,5821,0,3315,0,27,7000,0,,
322541,551157,22-MAR-2025 15.50.26,2010,162100,190.6,154.6,36,39.4,1631,,22,14,,,,0,304,0,0,0,0,0,0,0,0,0,0,0,85500,5930,240,2925,0,1986,5500,0,,
322544,551158,22-MAR-2025 16.56.52,1010,162200,188.28,158.9,29.38,43.1,1663,,0.83,28.55,,,,0,305,0,0,0,0,0,0,0,0,0,0,0,92900,5838,0,3146,0,1986,5500,0,,
322547,551159,22-MAR-2025 18.00.38,1010,160500,191,158.9,32.1,42.4,1623,,1.22,26.09,4.79,,,0,300,0,0,0,0,0,0,0,0,0,0,0,89500,6007,0,3697,0,1996,5500,0,,
322549,551160,22-MAR-2025 18.55.56,1010,157700,184.3,154.5,29.8,40.7,1662,,14.23,15.01,0.56,,,0,305,0,0,0,0,0,0,0,0,0,0,0,89000,5606,0,3393,0,1996,5500,0,,
322552,551161,22-MAR-2025 19.55.01,1010,161900,189.5,158,31.5,44.7,1610,,14.86,16.64,,,,0,304,0,0,0,0,0,0,0,0,0,0,0,96000,5612,212,3942,0,1996,6000,0,,
322555,551162,22-MAR-2025 20.49.18,1011,160500,191.18,159.9,31.28,40.8,1624,,,31.28,,,,0,306,0,0,0,0,0,0,0,0,0,0,0,89500,5990,795,3066,0,1986,5500,0,,
322558,551163,22-MAR-2025 21.43.48,1011,159800,184.11,154.3,29.81,42.3,1690,,0.82,28.12,0.87,,,0,305,0,0,0,0,0,0,0,0,0,0,0,91800,5842,899,3263,0,1996,5500,0,,
322561,551164,22-MAR-2025 22.35.47,1011,161300,180.3,146.8,33.5,39.3,1658,,17.9,15.6,,,,0,307,0,0,0,0,0,0,0,0,0,0,0,85400,5433,702,2698,0,1986,5500,0,,
322565,551165,22-MAR-2025 23.36.08,1010,155200,190.89,165.6,25.29,41.5,1628,,4.21,18.33,2.75,,,0,300,0,0,0,0,0,0,0,0,0,0,0,91500,5704,0,2541,0,1959,5500,0,,
322568,551166,23-MAR-2025 00.30.51,1010,166100,186.39,155.3,31.09,40.1,1620,,14.66,14.55,1.88,,,0,300,0,0,0,0,0,0,0,0,0,0,0,86700,5577,592,2883,0,2004,5500,0,,
322571,551167,23-MAR-2025 01.30.57,1011,159500,191.3,160.3,31,43.7,1671,,18.95,12.05,,,,0,300,0,0,0,0,0,0,0,0,0,0,0,94300,6081,944,3594,0,2000,5500,0,,
322574,551168,23-MAR-2025 02.45.22,1011,157700,198,166,32,46.2,1612,,19.56,12.44,,,,0,305,0,0,0,0,0,0,0,0,0,0,0,101500,5762,484,2947,0,1997,5500,0,,
322577,551169,23-MAR-2025 03.42.18,1011,162500,202.89,170.8,32.09,46.7,1652,,19.61,12.48,,,,0,295,0,0,0,0,0,0,0,0,0,0,0,101400,5706,396,3452,0,2004,5500,0,,
322579,551170,23-MAR-2025 04.38.42,1011,159200,190.29,159.3,30.99,40.9,1663,,18.94,12.05,,,,0,301,0,0,0,0,0,0,0,0,0,0,0,91800,6096,483,3359,0,2004,5500,0,,
322582,551171,23-MAR-2025 05.46.09,1011,156700,188.09,154.1,33.99,43.8,1650,,20.77,13.22,,,,0,308,0,0,0,0,0,0,0,0,0,0,0,93800,5368,857,3556,0,2004,5500,0,,
322585,551172,23-MAR-2025 06.53.59,1011,160700,196.9,170.9,26,43.6,1643,,15.89,10.11,,,,0,292,0,0,0,0,0,0,0,0,0,0,0,95800,5995,504,3187,0,2004,5500,0,,
322588,551173,23-MAR-2025 07.48.17,1011,161200,200.3,172.3,28,44.2,1631,,17.11,10.89,,,,0,306,0,0,0,0,0,0,0,0,0,0,0,95300,6515,1055,3451,0,1996,5500,0,,
322590,551174,23-MAR-2025 08.39.59,1010,160700,190,158,32,39.8,1638,,19.56,12.44,,,,0,307,0,0,0,0,0,0,0,0,0,0,0,87100,6106,606,3628,0,2000,5500,0,,
322593,551175,23-MAR-2025 09.31.28,1010,162200,190.3,164,26.3,41.4,1656,,16.07,10.23,,,,0,301,0,0,0,0,0,0,0,0,0,0,0,90900,6001,802,3621,0,1999,5500,0,,
322596,551176,23-MAR-2025 10.32.23,1010,146500,194.79,160.8,33.99,41.1,1639,,20.77,13.22,,,,0,302,0,0,0,0,0,0,0,0,0,0,0,89200,6925,700,3814,0,1996,5500,0,,
322600,551177,23-MAR-2025 11.29.22,1010,161500,192.8,160.8,32,38.7,1640,,19.56,12.44,,,,0,307,0,0,0,0,0,0,0,0,0,0,0,80700,5523,700,3197,0,1996,5500,0,,
322603,551178,23-MAR-2025 12.22.12,1010,158800,182.1,150.1,32,41,1662,,19.56,12.44,,,,0,310,0,0,0,0,0,0,0,0,0,0,0,88000,6295,699,3794,0,2000,5500,0,,
322606,551179,23-MAR-2025 13.13.49,1010,160600,170.1,138.1,32,39,1658,,19.56,12.44,,,,0,307,0,0,0,0,0,0,0,0,0,0,0,82100,5369,699,2957,0,2000,5500,0,,
322609,551180,23-MAR-2025 14.03.58,1010,161100,150.49,117.2,33.29,33.1,1663,,20.34,12.95,,,,0,303,0,0,0,0,0,0,0,0,0,0,0,69900,5845,1143,2705,0,1499,6000,0,,
322612,551181,23-MAR-2025 15.30.48,1011,160500,220.99,188,32.99,53.5,1627,,20.16,12.83,,,,0,308,0,0,0,0,0,0,0,0,0,0,0,106000,7330,572,4214,0,1999,6700,0,,
322616,551182,23-MAR-2025 16.26.03,1010,157600,188.59,161.6,26.99,43.9,1681,,16.5,10.49,,,,0,295,0,0,0,0,0,0,0,0,0,0,0,91200,6148,0,3759,0,2000,5500,0,,
322619,551183,23-MAR-2025 17.17.09,1010,160400,187.8,155.5,32.3,38.6,1646,,19.74,12.56,,,,0,307,0,0,0,0,0,0,0,0,0,0,0,84100,5679,0,2828,0,1666,5300,0,,
322622,551184,23-MAR-2025 18.18.29,1010,160000,181.88,148.7,33.18,44.9,1631,,13.34,19.84,,,,0,302,0,0,0,0,0,0,0,0,0,0,0,86200,6503,761,3337,0,1986,5500,0,,
322625,551185,23-MAR-2025 19.05.59,1010,160800,176.29,144,32.29,37.9,1635,,5.41,20.65,6.23,,,0,306,0,0,0,0,0,0,0,0,0,0,0,81300,5343,0,3415,0,1996,5500,0,,
322627,551186,23-MAR-2025 20.11.28,1011,157000,180.42,149.7,30.72,42.3,1632,,3.88,21.4,5.44,,,0,291,0,0,0,0,0,0,0,0,0,0,0,88300,5811,0,3397,0,1995,5400,0,,
322630,551187,23-MAR-2025 21.10.58,1011,160400,182.17,151,31.17,39.9,1657,,2.75,27.84,0.58,,,0,303,0,0,0,0,0,0,0,0,0,0,0,84700,5678,170,3001,0,1986,5500,0,,
322634,551188,23-MAR-2025 22.01.59,1010,158400,181.46,149.4,32.06,40.7,1607,,,32.06,,,,0,303,0,0,0,0,0,0,0,0,0,0,0,86000,5661,0,3106,0,2008,5500,0,,
322636,551189,23-MAR-2025 22.47.49,1010,153900,168.53,137.7,30.83,35.7,1644,,1.99,28.84,,,,0,306,0,0,0,0,0,0,0,0,0,0,0,76100,5317,0,2570,0,1995,5000,0,,
322639,551190,24-MAR-2025 01.03.23,1010,161100,192.78,161.7,31.08,42.8,1631,,15.26,15.82,,,,0,300,0,0,0,0,0,0,0,0,0,0,0,94200,5695,351,2949,0,2004,5500,0,,
322643,551191,24-MAR-2025 01.56.04,1010,161200,191.19,159.1,32.09,40.4,1633,,19.61,12.48,,,,0,291,0,0,0,0,0,0,0,0,0,0,0,89500,5445,474,3200,0,2003,5500,0,,
322646,551192,24-MAR-2025 02.56.19,1010,156900,190.09,166.1,23.99,44.3,1680,,14.66,9.33,,,,0,292,0,0,0,0,0,0,0,0,0,0,0,97200,5893,599,3465,0,2003,5500,0,,
322649,551193,24-MAR-2025 03.50.19,1014,157000,198.39,166.3,32.09,41.9,1676,,19.61,12.48,,,,0,291,0,0,0,0,0,0,0,0,0,0,0,91100,6275,0,2829,0,2004,5500,0,,
322652,551194,24-MAR-2025 04.43.08,2032,161900,190,155,35,39,1654,,21.39,13.61,,,,0,290,0,0,0,0,0,0,0,0,0,0,0,86100,5612,0,2916,0,2004,5500,0,,
322654,551195,24-MAR-2025 05.32.39,2032,162100,187.3,155.3,32,38.5,1629,,19.56,12.44,,,,0,304,0,0,0,0,0,0,0,0,0,0,0,86000,5533,238,2530,0,2004,5500,0,,
322657,551196,24-MAR-2025 06.22.59,1014,161100,180.49,147.5,32.99,37.2,1657,,20.16,12.83,,,,0,292,0,0,0,0,0,0,0,0,0,0,0,83500,5581,0,2826,0,2004,5300,0,,
322660,551197,24-MAR-2025 07.38.29,1014,160000,184.99,155,29.99,40.9,1682,,18.33,11.66,,,,0,309,0,0,0,0,0,0,0,0,0,0,0,88000,5911,476,3191,0,2001,5500,0,,
322662,551198,24-MAR-2025 08.50.20,1010,160200,201.59,170.6,30.99,47.6,1653,,18.94,12.05,,,,0,307,0,0,0,0,0,0,0,0,0,0,0,99100,6557,1031,3438,0,1998,5500,0,,
322666,551199,24-MAR-2025 10.01.35,1010,156900,203.99,171,32.99,46.7,1649,,20.16,12.83,,,,0,307,0,0,0,0,0,0,0,0,0,0,0,98400,7545,1844,3440,0,2002,5500,0,,
322669,551200,24-MAR-2025 10.52.04,1010,159400,190.69,150.7,39.99,40.4,1659,,24.44,15.55,,,,0,302,0,0,0,0,0,0,0,0,0,0,0,89000,5808,0,2861,0,1999,5500,0,,
322672,551201,24-MAR-2025 11.44.30,1010,160800,191.99,150.8,41.19,41.6,1643,,25.17,16.02,,,,0,298,0,0,0,0,0,0,0,0,0,0,0,90200,5495,350,2806,0,2000,5500,0,,
322675,551202,24-MAR-2025 12.40.42,1011,157700,191.89,152.6,39.29,41.9,1659,,24.01,15.28,,,,0,300,0,0,0,0,0,0,0,0,0,0,0,88700,6076,0,3186,0,2000,5500,0,,
322679,551203,24-MAR-2025 13.35.36,1011,162500,183.69,144.8,38.89,41.2,1647,,23.77,15.12,,,,0,310,0,0,0,0,0,0,0,0,0,0,0,86700,5803,0,2658,0,2000,5500,0,,
322681,551204,24-MAR-2025 14.25.55,1011,167700,185.4,151.1,34.3,39.3,1656,,20.96,13.34,,,,0,292,0,0,0,0,0,0,0,0,0,0,0,84600,5746,350,2960,0,1996,5500,0,,
322685,551205,24-MAR-2025 15.22.30,1011,160700,201.79,161.6,40.19,44,1653,,24.56,15.63,,,,0,1005,0,0,0,0,0,0,0,0,0,0,0,93100,6228,573,3267,0,2000,5500,0,,
322688,551206,24-MAR-2025 16.14.40,1030,162600,180.69,149.7,30.99,39,1642,,16.25,9.06,5.68,,,0,1001,0,0,0,0,0,0,0,0,0,0,0,83600,5777,0,2761,0,2000,5500,0,,
322691,551207,24-MAR-2025 17.11.12,2030,162900,181.33,141,40.33,40.8,1672,,2.76,34.97,2.6,,,0,991,0,0,0,0,0,0,0,0,0,0,0,82400,5671,0,2897,0,2000,5500,0,,
322693,551208,24-MAR-2025 18.13.48,6095,161400,186.69,153.3,33.39,42.5,1676,,12.33,13,8.06,,,0,1007,0,0,0,0,0,0,0,0,0,0,0,87300,6319,0,3103,0,2000,5500,0,,
322696,551209,24-MAR-2025 19.05.46,6095,168200,188.19,148.2,39.99,39.9,1642,,17.69,15.7,6.6,,,0,994,0,0,0,0,0,0,0,0,0,0,0,87000,5596,0,2916,0,2000,5500,0,,
322698,551210,24-MAR-2025 19.58.37,6095,160600,171.48,130.5,40.98,38.7,1655,,15.64,24.34,1,,,0,1005,0,0,0,0,0,0,0,0,0,0,0,80900,5168,0,2719,0,1986,5400,0,,
322702,551211,24-MAR-2025 20.47.47,6095,162400,174.69,135.3,39.39,36.8,1654,,3.66,10.13,25.6,,,0,944,0,0,0,0,0,0,0,0,0,0,0,79100,5388,0,2292,0,1996,5500,0,,
322705,551212,24-MAR-2025 21.41.10,6095,159900,178.26,135.9,42.36,38.5,1682,,6.04,21.8,14.52,,,0,946,0,0,0,0,0,0,0,0,0,0,0,82200,5685,0,2874,0,1996,5400,0,,
322708,551213,24-MAR-2025 22.33.42,6095,160400,174.48,136.5,37.98,39.9,1658,,16.96,17.88,3.14,,,0,963,0,0,0,0,0,0,0,0,0,0,0,82600,5744,0,3021,0,1996,5500,0,,
322711,551214,24-MAR-2025 23.49.11,6095,159100,208.47,165.9,42.57,44.8,1648,,3.48,33.95,5.14,,,0,957,0,0,0,0,0,0,0,0,0,0,0,91900,6369,134,2999,0,2007,5500,0,,
322715,551215,25-MAR-2025 00.42.51,6095,164500,194.11,153.3,40.81,42.8,1654,,24.94,15.87,,,,0,965,0,0,0,0,0,0,0,0,0,0,0,90100,6219,132,3271,0,1996,5500,0,,
322718,551216,25-MAR-2025 01.33.41,6095,160500,189.7,154.2,35.5,41.1,1662,,17.54,16.31,1.65,,,0,992,0,0,0,0,0,0,0,0,0,0,0,87600,5946,0,2958,0,1998,5500,0,,
322721,551217,25-MAR-2025 02.22.12,6095,158500,184.76,142.3,42.46,38.3,,,25.95,16.51,,,,0,1007,0,0,0,0,0,0,0,0,0,0,0,82100,5459,0,2227,0,2045,5500,0,,
322723,551218,25-MAR-2025 03.10.38,1010,156100,185.34,145.1,40.24,38.6,1641,,24.59,15.65,,,,0,261,0,0,0,0,0,0,0,0,0,0,0,82100,5584,0,2606,0,2000,5500,0,,
322726,551219,25-MAR-2025 04.01.31,1011,160100,185.26,146.3,38.96,40.4,1658,,23.81,15.15,,,,0,261,0,0,0,0,0,0,0,0,0,0,0,85100,5764,0,2783,0,2000,5500,0,,
322730,551220,25-MAR-2025 05.02.37,6095,159300,186.1,150.1,36,42,1651,,22,14,,,,0,994,0,0,0,0,0,0,0,0,0,0,0,85300,5803,0,2567,0,2000,5500,0,,
322733,551221,25-MAR-2025 06.04.02,6095,156900,185.12,146.6,38.52,42.9,1641,,23.54,14.98,,,,0,1007,0,0,0,0,0,0,0,0,0,0,0,85700,5842,0,2824,0,2000,5500,0,,
322736,551222,25-MAR-2025 06.52.39,6095,162800,164.14,121.7,42.44,36.8,1635,,25.94,16.5,,,,0,1006,0,0,0,0,0,0,0,0,0,0,0,75000,5150,0,2496,0,2000,5500,0,,
322738,551223,25-MAR-2025 07.53.07,6095,160600,203.11,161.7,41.41,43.4,1660,,25.31,16.1,,,,0,1008,0,0,0,0,0,0,0,0,0,0,0,92000,6784,703,3202,0,1996,5500,0,,
322741,551224,25-MAR-2025 08.50.15,6095,160900,191.49,151.3,40.19,42,1661,,24.56,15.63,,,,0,1005,0,0,0,0,0,0,0,0,0,0,0,89200,6617,591,3238,0,2000,5500,0,,
322744,551225,25-MAR-2025 09.52.59,6095,163100,191.2,150.2,41,42.4,1639,,25.06,15.94,,,,0,1002,0,0,0,0,0,0,0,0,0,0,0,87100,5771,0,2848,0,1999,5500,0,,
322748,551226,25-MAR-2025 10.42.38,6095,160900,191.6,152,39.6,40,1661,,24.2,15.4,,,,0,999,0,0,0,0,0,0,0,0,0,0,0,86100,6004,0,2584,0,2000,5500,0,,
322751,551227,25-MAR-2025 11.41.19,6095,160300,186.99,146.5,40.49,40.7,1623,,24.74,15.75,,,,0,1005,0,0,0,0,0,0,0,0,0,0,0,86900,5634,0,2923,0,1995,5500,0,,
322755,551228,25-MAR-2025 12.29.22,6095,160600,188.79,148.8,39.99,38.4,1650,,24.44,15.55,,,,0,1005,0,0,0,0,0,0,0,0,0,0,0,83100,5914,352,2782,0,1996,5900,0,,
322758,551229,25-MAR-2025 13.25.08,2032,160300,184,148,36,40.9,1620,,22,14,,,,0,998,0,0,0,0,0,0,0,0,0,0,0,85300,5685,0,3346,0,2000,5500,0,,
322760,551230,25-MAR-2025 14.27.53,2015,164300,167.4,131.4,36,38.5,1636,,22,14,,,,0,809,0,0,0,0,0,0,0,0,0,0,0,80100,5557,175,3015,0,2000,5300,0,,
322764,551231,25-MAR-2025 17.23.28,7054,162500,214.39,175.4,38.99,49.5,1648,,23.83,15.16,,,,0,790,0,0,0,0,0,0,0,0,0,0,0,103000,6271,353,3397,0,1986,6000,0,,
322768,551232,25-MAR-2025 18.14.39,7054,160800,186.49,146.2,40.29,42.1,1655,,,12.98,27.31,,,0,962,0,0,0,0,0,0,0,0,0,0,0,89400,5628,0,3090,0,1986,5500,0,,
322770,551233,25-MAR-2025 19.06.47,1064,162100,186.59,159.3,27.29,41.1,1665,,3.9,14.43,8.96,,,0,1008,0,0,0,0,0,0,0,0,0,0,0,88400,6050,0,3318,0,1996,5500,0,,
322772,551234,25-MAR-2025 19.59.38,1064,161200,181.8,150.5,31.3,39.9,1659,,3.8,10.57,16.93,,,0,1003,0,0,0,0,0,0,0,0,0,0,0,86600,5674,0,3232,0,2000,5500,0,,
322775,551235,25-MAR-2025 20.55.18,1064,162800,207.3,166.7,40.6,43.2,1575,,1.84,31.22,7.54,,,0,1004,0,0,0,0,0,0,0,0,0,0,0,95000,5433,0,3845,0,1995,5500,0,,
322778,551236,25-MAR-2025 21.46.28,1064,160700,179.8,150.8,29,42,1634,,,29,,,,0,1007,0,0,0,0,0,0,0,0,0,0,0,88100,5620,0,3112,0,1986,5500,0,,
322781,551237,25-MAR-2025 22.43.07,1064,161600,189.3,156.1,33.2,42.6,1646,,,21.44,11.76,,,0,1002,0,0,0,0,0,0,0,0,0,0,0,90300,5898,0,3393,0,1996,5500,0,,
322784,551238,25-MAR-2025 23.39.37,1064,157400,198.14,159.9,38.24,45,1665,,16.02,9.28,12.94,,,0,1005,0,0,0,0,0,0,0,0,0,0,0,93300,5925,0,2501,0,1996,5500,0,,
322787,551239,26-MAR-2025 00.31.19,1056,155800,185.27,144.9,40.37,41.5,1664,,24.67,15.7,,,,0,1005,0,0,0,0,0,0,0,0,0,0,0,87000,5419,0,2855,0,2000,5500,0,,
322790,551240,26-MAR-2025 01.23.34,1056,160700,186.31,145.5,40.81,41.4,1662,,24.94,15.87,,,,0,1003,0,0,0,0,0,0,0,0,0,0,0,89000,5435,0,2790,0,2000,5500,0,,
322793,551241,26-MAR-2025 02.25.59,1056,164400,188.96,149.4,39.56,43.1,1656,,24.18,15.38,,,,0,998,0,0,0,0,0,0,0,0,0,0,0,90300,5734,0,3246,0,1999,5500,0,,
322796,551242,26-MAR-2025 03.37.42,1056,160100,185.9,143.8,42.1,42.7,1642,,25.73,16.37,,,,0,1005,0,0,0,0,0,0,0,0,0,0,0,88500,5812,0,3094,0,1500,5500,0,,
322798,551243,26-MAR-2025 04.29.43,1056,155100,175,134,41,38.9,1670,,25.06,15.94,,,,0,1006,0,0,0,0,0,0,0,0,0,0,0,80200,5165,0,1992,0,2997,3500,0,,
322803,551244,26-MAR-2025 05.18.02,2032,159700,166,130,36,30.2,1656,,22,14,,,,0,998,0,0,0,0,0,0,0,0,0,0,0,68100,5170,0,2281,0,3000,2000,0,,
322806,551245,26-MAR-2025 06.06.18,2032,155300,155.43,115.3,40.13,33.9,1680,,40.13,,,,,0,904,0,0,0,0,0,0,0,0,0,0,0,70500,4933,197,2510,0,3924,3000,0,,
322814,551246,27-MAR-2025 04.02.43,1056,161800,224.53,170.6,53.93,73.2,1654,,9.82,36.05,8.06,,,0,909,0,0,0,0,0,0,0,0,0,0,0,113800,7941,809,3366,0,2216,7800,0,,
322816,551247,27-MAR-2025 04.58.18,2032,158700,195.89,152.9,42.99,43.5,1678,,26.27,16.72,,,,0,894,0,0,0,0,0,0,0,0,0,0,0,88300,5721,0,2795,0,2000,5300,0,,
322818,551248,27-MAR-2025 05.52.34,1011,156600,189.75,151.6,38.15,41.9,1668,,38.15,,,,,0,257,0,0,0,0,0,0,0,0,0,0,0,87500,5346,0,2309,0,2000,5500,0,,
322820,551249,27-MAR-2025 06.43.04,1015,163400,190.15,149.3,40.85,40.5,1665,,24.96,15.89,,,,0,810,0,0,0,0,0,0,0,0,0,0,0,85900,5448,0,2327,0,2000,5500,0,,
322823,551250,27-MAR-2025 07.40.34,1015,163800,194.67,154.9,39.77,43.8,1637,,24.3,15.47,,,,0,788,0,0,0,0,0,0,0,0,0,0,0,90100,5874,0,3273,0,2000,5500,0,,
322825,551251,27-MAR-2025 08.48.27,1015,156900,184.5,143.5,41,45,1617,,25.06,15.94,,,,0,809,0,0,0,0,0,0,0,0,0,0,0,86100,5666,241,3383,0,1998,5500,0,,
322829,551252,27-MAR-2025 09.45.15,1015,152700,182.99,144,38.99,41.7,1636,,23.83,15.16,,,,0,806,0,0,0,0,0,0,0,0,0,0,0,85000,5825,714,2733,0,2000,5500,0,,
322832,551253,27-MAR-2025 10.39.35,1015,163600,179.99,140,39.99,43,1637,,24.44,15.55,,,,0,807,0,0,0,0,0,0,0,0,0,0,0,84100,5981,1001,3062,0,2000,5500,0,,
322834,551254,27-MAR-2025 11.35.25,1015,158900,182.29,148.3,33.99,43.9,1629,,20.77,13.22,,,,0,804,0,0,0,0,0,0,0,0,0,0,0,86000,5758,380,3014,0,2000,5500,0,,
322839,551255,27-MAR-2025 12.26.58,1015,156400,182.7,146.7,36,39.5,1661,,22,14,,,,0,808,0,0,0,0,0,0,0,0,0,0,0,83900,5569,242,3038,0,1996,5500,0,,
322842,551256,27-MAR-2025 13.17.55,1015,158600,179,143,36,38.7,1652,,22,14,,,,0,809,0,0,0,0,0,0,0,0,0,0,0,82000,5692,0,3168,0,2000,5500,0,,
322844,551257,27-MAR-2025 14.09.35,1015,160400,180.89,140.9,39.99,40.4,1630,,24.44,15.55,,,,0,808,0,0,0,0,0,0,0,0,0,0,0,82700,5276,241,2903,0,2000,5500,0,,
322847,551258,27-MAR-2025 15.07.05,1015,162000,187.39,147.4,39.99,42.4,1638,,24.44,15.55,,,,0,810,0,0,0,0,0,0,0,0,0,0,0,86600,5828,242,2846,0,1996,5500,0,,
322850,551259,27-MAR-2025 16.06.16,1015,155800,181.89,145.6,36.29,42.5,1620,,22.18,14.11,,,,0,797,0,0,0,0,0,0,0,0,0,0,0,85000,5568,0,2726,0,1996,5500,0,,
322854,551260,27-MAR-2025 17.00.26,1015,159800,186.89,145.8,41.09,40.7,1626,,25.11,15.98,,,,0,800,0,0,0,0,0,0,0,0,0,0,0,83500,5252,0,2842,0,2000,5500,0,,
322857,551261,27-MAR-2025 17.57.15,1015,159700,182.89,142.8,40.09,41.6,1673,,24.5,15.59,,,,0,808,0,0,0,0,0,0,0,0,0,0,0,83100,5247,0,2147,0,2105,5500,0,,
322860,551262,27-MAR-2025 18.51.18,1015,159600,184.69,152.6,32.09,40.3,1646,,19.61,12.48,,,,0,806,0,0,0,0,0,0,0,0,0,0,0,84100,5166,0,2099,0,2105,5500,0,,
322862,551263,27-MAR-2025 19.49.48,1015,161900,193.09,152,41.09,42,1618,,25.11,15.98,,,,0,807,0,0,0,0,0,0,0,0,0,0,0,87100,5373,0,2875,0,1996,5500,0,,
322865,551264,27-MAR-2025 20.41.44,1015,161800,181.11,142.9,38.21,38.8,1686,,23.35,14.86,,,,0,805,0,0,0,0,0,0,0,0,0,0,0,82300,5246,0,2445,0,1996,5500,0,,
322868,551265,27-MAR-2025 21.35.18,1015,158400,180.89,140.8,40.09,41.5,1664,,24.5,15.59,,,,0,806,0,0,0,0,0,0,0,0,0,0,0,83700,4820,0,1733,0,1996,5500,0,,
322871,551266,27-MAR-2025 22.26.30,1015,161300,177.59,137.6,39.99,39.3,1601,,24.44,15.55,,,,0,803,0,0,0,0,0,0,0,0,0,0,0,81000,4835,0,2392,0,1996,5500,0,,
322874,551267,27-MAR-2025 23.45.05,1015,163900,190.09,153,37.09,42.7,1642,,22.67,14.42,,,,0,787,0,0,0,0,0,0,0,0,0,0,0,86100,5483,0,2511,0,2000,5500,0,,
322878,551268,28-MAR-2025 00.37.49,1015,163700,190.76,155.5,35.26,42.1,1626,,21.55,13.71,,,,0,807,0,0,0,0,0,0,0,0,0,0,0,87300,5543,197,2603,0,1997,5500,0,,
322881,551269,28-MAR-2025 01.26.50,1015,158400,189.99,152,37.99,40,1659,,4.56,10.22,23.21,,,0,795,0,0,0,0,0,0,0,0,0,0,0,85600,5276,0,2174,0,1998,5500,0,,
322884,551270,28-MAR-2025 02.23.40,1015,164500,190.61,158.8,31.81,41.8,1652,,19.44,12.37,,,,0,808,0,0,0,0,0,0,0,0,0,0,0,85000,5436,74,2820,0,2000,5500,0,,
322886,551271,28-MAR-2025 03.26.59,1015,163700,184.41,145.5,38.91,40.4,1641,,23.78,15.13,,,,0,808,0,0,0,0,0,0,0,0,0,0,0,82700,5316,0,2156,0,1999,5500,0,,
322890,551272,28-MAR-2025 04.18.06,1015,158800,190.42,151.9,38.52,41.3,1633,,23.54,14.98,,,,0,806,0,0,0,0,0,0,0,0,0,0,0,87400,5390,0,2914,0,2000,5500,0,,
322892,551273,28-MAR-2025 05.09.16,1015,163300,174.7,133.7,41,39,1637,,,41,,,,0,801,0,0,0,0,0,0,0,0,0,0,0,78800,4931,0,2775,0,2000,4900,0,,
322895,551274,28-MAR-2025 05.58.54,5091,160300,191,150.1,40.9,40.7,1630,,40.9,,,,,0,1007,0,0,0,0,0,0,0,0,0,0,0,87700,5400,0,3258,0,2000,5500,0,,
322899,551275,28-MAR-2025 06.52.05,5042,158200,189,149.9,39.1,42.4,1659,,,39.1,,,,0,1008,0,0,0,0,0,0,0,0,0,0,0,88500,5123,131,3144,0,1999,5500,0,,
322902,551276,28-MAR-2025 07.54.10,5042,161600,190.35,150.1,40.25,42.1,1640,,24.6,15.65,,,,0,1005,0,0,0,0,0,0,0,0,0,0,0,90300,5600,0,3282,0,1996,5500,0,,
322904,551277,28-MAR-2025 08.51.07,5042,161400,193.75,156.4,37.35,43.3,1671,,22.82,14.53,,,,0,1905,0,0,0,0,0,0,0,0,0,0,0,94400,5738,579,3723,0,2007,6000,0,,
322907,551278,28-MAR-2025 09.45.29,5040,161600,185.33,156,29.33,39.5,1630,,4.96,9.51,14.86,,,0,0,0,0,0,0,0,0,0,0,0,0,0,87000,5619,462,2813,0,1985,6000,0,,
322910,551279,28-MAR-2025 10.36.19,5040,158100,188.69,150.4,38.29,40.6,1690,,2.54,17.51,18.24,,,0,952,0,0,0,0,0,0,0,0,0,0,0,87400,5639,481,2702,0,1884,5800,0,,
322913,551280,28-MAR-2025 11.27.29,5040,160400,189.09,150,39.09,39.7,1641,,6.65,24.87,7.57,,,0,957,0,0,0,0,0,0,0,0,0,0,0,86200,5473,349,2652,0,2008,5900,0,,
322916,551281,28-MAR-2025 12.19.10,5040,162100,184.1,150.7,33.4,40.2,1648,,20.41,12.99,,,,0,959,0,0,0,0,0,0,0,0,0,0,0,86400,5554,351,2975,0,1994,5800,0,,
322918,551282,28-MAR-2025 14.03.10,5040,159700,197.07,161.3,35.77,51.2,1669,,2.16,21.42,12.19,,,0,945,0,0,0,0,0,0,0,0,0,0,0,92200,8692,351,2665,0,1994,5800,0,,
322922,551283,28-MAR-2025 15.04.35,5040,162200,193.82,158.2,35.62,42.3,1708,,3.02,11.72,20.88,,,0,955,0,0,0,0,0,0,0,0,0,0,0,88900,6887,0,1893,0,2160,5500,0,,
322925,551284,28-MAR-2025 16.21.05,5040,162100,201.1,165,36.1,47.8,1620,,17.66,18.44,,,,0,950,0,0,0,0,0,0,0,0,0,0,0,98000,5746,0,3095,0,1996,5600,0,,
322929,551285,28-MAR-2025 17.12.25,5040,162400,189.29,149.2,40.09,40.9,1624,,14.59,16.65,8.85,,,0,958,0,0,0,0,0,0,0,0,0,0,0,87900,5736,364,3596,0,2004,5500,0,,
322931,551286,28-MAR-2025 18.06.20,5040,158200,190.6,148.5,42.1,42,1651,,25.73,16.37,,,,0,950,0,0,0,0,0,0,0,0,0,0,0,87100,5803,383,2966,0,2004,5500,0,,
322934,551287,28-MAR-2025 18.57.10,1056,162300,184.99,145.9,39.09,40.4,1648,,23.89,15.2,,,,0,955,0,0,0,0,0,0,0,0,0,0,0,85800,5461,258,3003,0,2004,5500,0,,
322937,551288,28-MAR-2025 19.48.56,1056,162700,176.8,135.8,41,38,1633,,25.06,15.94,,,,0,950,0,0,0,0,0,0,0,0,0,0,0,80600,5091,0,3034,0,2004,5500,0,,
322940,551289,28-MAR-2025 21.16.07,1056,162300,190.09,150,40.09,45.8,1634,,24.5,15.59,,,,0,957,0,0,0,0,0,0,0,0,0,0,0,92900,5815,352,3092,0,2000,5500,0,,
322942,551290,28-MAR-2025 22.13.21,1056,161800,185.1,144.1,41,38.3,1642,,25.06,15.94,,,,0,950,0,0,0,0,0,0,0,0,0,0,0,82500,5033,0,2188,0,1999,5500,0,,
322945,551291,28-MAR-2025 23.06.07,1056,160400,180.79,141.8,38.99,40.3,1601,,23.83,15.16,,,,0,945,0,0,0,0,0,0,0,0,0,0,0,85400,4927,722,2503,0,1996,5500,0,,
322948,551292,29-MAR-2025 00.13.05,1056,160600,196.2,160.2,36,47.8,1621,,22,14,,,,0,1006,0,0,0,0,0,0,0,0,0,0,0,97000,5755,322,3757,0,2000,5500,0,,
322952,551293,29-MAR-2025 01.05.27,1056,160400,189.54,156.4,33.14,43.6,1622,,20.25,12.89,,,,0,994,0,0,0,0,0,0,0,0,0,0,0,91000,5647,1051,2712,0,2215,5500,0,,
322955,551294,29-MAR-2025 02.02.10,1056,160900,191.99,153.2,38.79,43.1,1658,,23.7,15.09,,,,0,1005,0,0,0,0,0,0,0,0,0,0,0,89500,5931,240,2669,0,2000,5500,0,,
322957,551295,29-MAR-2025 02.58.07,1056,158900,190.78,152.2,38.58,44.4,1641,,2.46,17.93,18.19,,,0,1005,0,0,0,0,0,0,0,0,0,0,0,89400,6064,1018,3119,0,2000,5500,0,,
322959,551296,29-MAR-2025 03.53.02,7063,161100,185.29,145.2,40.09,43.4,1635,,24.5,15.59,,,,0,1001,0,0,0,0,0,0,0,0,0,0,0,87700,5759,482,3080,0,1998,5500,0,,
322964,551297,29-MAR-2025 04.43.47,7063,160200,184.9,152.9,32,42.5,1626,,19.56,12.44,,,,0,992,0,0,0,0,0,0,0,0,0,0,0,88200,5491,242,3139,0,1998,5500,0,,
322967,551298,29-MAR-2025 05.40.18,2067,160300,190.85,155.1,35.75,44.6,1647,,21.85,13.9,,,,0,1005,0,0,0,0,0,0,0,0,0,0,0,90200,5529,520,3317,0,1999,5500,0,,
322970,551299,29-MAR-2025 06.30.56,2067,157700,170.88,133.1,37.78,40.8,1670,,23.09,14.69,,,,0,1004,0,0,0,0,0,0,0,0,0,0,0,84000,4873,0,2836,0,1999,5500,0,,
322972,551300,29-MAR-2025 07.56.18,2067,157900,200.76,161,39.76,49.9,1676,,24.3,15.46,,,,0,994,0,0,0,0,0,0,0,0,0,0,0,99000,6242,0,3457,0,1996,5900,0,,
322976,551301,29-MAR-2025 09.22.37,2067,162400,170.63,136.3,34.33,43.7,1679,,8.6,10.73,15,,,0,1004,0,0,0,0,0,0,0,0,0,0,0,87800,5428,1042,3126,0,1996,6500,0,,
322978,551302,29-MAR-2025 10.21.38,2067,162500,181.66,141,40.66,42.6,1649,,2.72,24.77,13.17,,,0,954,0,0,0,0,0,0,0,0,0,0,0,89100,5348,0,2953,0,1995,5000,0,,
322980,551303,29-MAR-2025 11.15.42,2067,162000,173.07,140.6,32.47,37.9,1662,,1.9,20.25,10.32,,,0,954,0,0,0,0,0,0,0,0,0,0,0,81100,5098,0,2451,0,1994,5500,0,,
322985,551304,29-MAR-2025 12.07.47,2067,157900,176.7,141.4,35.3,38.1,1640,,,20.46,14.84,,,0,950,0,0,0,0,0,0,0,0,0,0,0,82300,5243,0,2702,0,2008,5500,0,,
322987,551305,29-MAR-2025 13.04.28,2067,163900,184.58,152.7,31.88,41.3,1670,,1.61,16.72,13.55,,,0,955,0,0,0,0,0,0,0,0,0,0,0,88100,5874,0,2798,0,2008,5500,0,,
322990,551306,29-MAR-2025 13.55.13,2067,156600,185.2,155.6,29.6,40.4,1649,,4.89,,24.71,,,0,955,0,0,0,0,0,0,0,0,0,0,0,86800,5432,0,2832,0,1995,5300,0,,
322994,551307,29-MAR-2025 14.55.48,2067,164100,184.28,119.3,64.98,41.4,1673,,,39.87,25.11,,,0,954,0,0,0,0,0,0,0,0,0,0,0,80100,5507,0,2817,0,2053,4500,0,,
322997,551308,29-MAR-2025 15.48.03,2067,161400,196.2,160.2,36,40.4,1647,,22,14,,,,0,300,0,0,0,0,0,0,0,0,0,0,0,90100,5411,130,3138,0,1996,5500,0,,
323000,551309,29-MAR-2025 16.43.33,1010,161000,190.3,154.2,36.1,42.7,1603,,22.06,14.04,,,,0,306,0,0,0,0,0,0,0,0,0,0,0,89200,5934,0,3391,0,1996,5700,0,,
323003,551310,29-MAR-2025 17.32.41,1010,154900,186.4,153.3,33.1,40.2,1643,,20.23,12.87,,,,0,300,0,0,0,0,0,0,0,0,0,0,0,87500,5416,385,3152,0,1996,5500,0,,
323006,551311,29-MAR-2025 18.33.58,1010,161200,191.49,149.5,41.99,40.5,1648,,25.66,16.33,,,,0,300,0,0,0,0,0,0,0,0,0,0,0,89000,5329,260,3135,0,1995,5500,0,,
323010,551312,29-MAR-2025 19.22.58,1010,160700,182.19,142.2,39.99,38.7,1643,,24.44,15.55,,,,0,303,0,0,0,0,0,0,0,0,0,0,0,83700,5569,126,2850,0,1996,5500,0,,
323013,551313,29-MAR-2025 20.18.52,5095,160900,185.78,129.8,55.98,41.4,1635,,34.21,21.77,,,,0,943,0,0,0,0,0,0,0,0,0,0,0,86000,5416,0,3167,0,2004,5600,0,,
323017,551314,29-MAR-2025 21.16.58,5040,162300,190.39,130.4,59.99,43.2,1631,,36.66,23.33,,,,0,946,0,0,0,0,0,0,0,0,0,0,0,89400,5286,0,3338,0,2004,5700,0,,
323019,551315,29-MAR-2025 22.10.11,5040,164700,195.29,133.3,61.99,41.6,1656,,37.88,24.11,,,,0,955,0,0,0,0,0,0,0,0,0,0,0,87700,5434,0,3152,0,2003,5800,0,,
323022,551316,29-MAR-2025 23.15.19,5040,155700,184.89,123.8,61.09,42,1706,,37.33,23.76,,,,0,959,0,0,0,0,0,0,0,0,0,0,0,88400,5386,0,3028,0,2004,5800,0,,
323025,551317,30-MAR-2025 00.23.39,5040,158500,201.29,141.3,59.99,46.2,1652,,36.66,23.33,,,,0,1004,0,0,0,0,0,0,0,0,0,0,0,94000,5844,0,3549,0,1996,6000,0,,
323028,551318,30-MAR-2025 01.29.19,5040,157400,208.49,147.5,60.99,48.2,1655,,37.27,23.72,,,,0,1005,0,0,0,0,0,0,0,0,0,0,0,94700,5656,0,3352,0,1996,5600,0,,
323032,551319,30-MAR-2025 02.26.59,5042,156800,198.39,140.1,58.29,43.9,1661,,35.62,22.67,,,,0,1004,0,0,0,0,0,0,0,0,0,0,0,88100,6066,602,3181,0,2000,5500,0,,
323035,551320,30-MAR-2025 03.26.28,5040,164200,193.08,134.6,58.48,46.4,1623,,35.74,22.74,,,,0,999,0,0,0,0,0,0,0,0,0,0,0,86900,6173,571,3357,0,2000,5700,0,,
323038,551321,30-MAR-2025 04.28.38,5040,160100,195.58,136,59.58,46.3,1647,,36.41,23.17,,,,0,998,0,0,0,0,0,0,0,0,0,0,0,85800,5809,573,3034,0,2000,5500,0,,
323041,551322,30-MAR-2025 05.35.43,5040,162300,174.19,123,51.19,41.2,1626,,31.28,19.91,,,,0,1002,0,0,0,0,0,0,0,0,0,0,0,83100,5664,303,2704,0,2000,5500,0,,
323044,551323,30-MAR-2025 06.29.23,5040,164000,181.19,125.9,55.29,43.4,1659,,33.79,21.5,,,,0,1003,0,0,0,0,0,0,0,0,0,0,0,85600,5932,573,3259,0,2000,5700,0,,
323047,551324,30-MAR-2025 07.28.39,5040,159100,181.08,121.5,59.58,41.6,1675,,36.41,23.17,,,,0,1005,0,0,0,0,0,0,0,0,0,0,0,82500,6005,301,2987,0,2000,5300,0,,
323050,551325,30-MAR-2025 08.41.13,5042,161100,210.11,145.2,64.91,48.2,1641,,6.96,30.56,27.39,,,0,958,0,0,0,0,0,0,0,0,0,0,0,81900,6038,0,3225,0,2008,5500,0,,
323053,551326,30-MAR-2025 09.44.08,5042,160200,178.88,141.9,36.98,45.8,1607,,12.08,14.54,10.36,,,0,962,0,0,0,0,0,0,0,0,0,0,0,87800,5862,0,3413,0,2007,4400,0,,
323056,551327,30-MAR-2025 10.41.58,1032,155600,186.38,156.2,30.18,42.6,1664,,2.3,15.52,12.36,,,0,908,0,0,0,0,0,0,0,0,0,0,0,88100,5607,0,3173,0,2008,5500,0,,
323059,551328,30-MAR-2025 11.36.03,1032,159900,207.4,145.4,62,41.2,1687,,11.62,28.58,21.8,,,0,909,0,0,0,0,0,0,0,0,0,0,0,85100,6070,0,3321,0,2008,5500,0,,
323062,551329,30-MAR-2025 12.53.19,1032,163500,198.47,138.2,60.27,47.5,1666,,6.66,18.34,35.27,,,0,907,0,0,0,0,0,0,0,0,0,0,0,91700,6081,258,3319,0,2002,5500,0,,
323064,551330,30-MAR-2025 13.54.19,1015,158100,187.32,129.9,57.42,44.6,1683,,6.34,28.06,23.02,,,0,810,0,0,0,0,0,0,0,0,0,0,0,87200,5829,258,2924,0,2008,5500,0,,
323067,551331,30-MAR-2025 15.06.59,1015,156200,192.26,131.1,61.16,42.6,1644,,10.93,28.87,21.36,,,0,805,0,0,0,0,0,0,0,0,0,0,0,85100,5780,0,3069,0,1986,5400,0,,
323071,551332,30-MAR-2025 15.59.43,1015,156400,190.29,155.2,35.09,41.7,1605,,21.44,13.65,,,,0,808,0,0,0,0,0,0,0,0,0,0,0,90300,5162,0,3380,0,1996,5500,0,,
323074,551333,30-MAR-2025 16.54.29,7063,162000,191.49,155.3,36.19,43.9,1611,,22.12,14.07,,,,0,960,0,0,0,0,0,0,0,0,0,0,0,92800,5502,391,3391,0,2004,5500,0,,
323077,551334,30-MAR-2025 17.43.00,7063,160800,185.28,146.1,39.18,40.1,1631,,23.94,15.24,,,,0,964,0,0,0,0,0,0,0,0,0,0,0,85700,5598,389,2611,0,2003,5500,0,,
323080,551335,30-MAR-2025 18.35.49,8061,162400,192.2,151.2,41,40,1634,,25.06,15.94,,,,0,305,0,0,0,0,0,0,0,0,0,0,0,87400,5736,392,3194,0,2004,5500,0,,
323082,551336,30-MAR-2025 19.24.49,8061,159400,185.99,150.9,35.09,39.4,1653,,21.44,13.65,,,,0,300,0,0,0,0,0,0,0,0,0,0,0,85100,5445,259,3098,0,2004,5500,0,,
323086,551337,30-MAR-2025 20.21.49,8061,162300,189.39,155.3,34.09,42,1623,,20.83,13.26,,,,0,948,0,0,0,0,0,0,0,0,0,0,0,89100,5789,262,3508,0,2003,5500,0,,
323088,551338,30-MAR-2025 21.14.00,8061,163700,190.49,154.2,36.29,40.2,1639,,22.18,14.11,,,,0,953,0,0,0,0,0,0,0,0,0,0,0,87700,5768,392,3189,0,2002,5500,0,,
323092,551339,30-MAR-2025 22.38.04,8061,160200,189.89,149.8,40.09,46.1,1625,,24.5,15.59,,,,0,306,0,0,0,0,0,0,0,0,0,0,0,88800,6165,463,3618,0,1995,5600,0,,
323095,551340,30-MAR-2025 23.37.10,8061,163500,221.7,186.7,35,48.2,1626,,21.39,13.61,,,,0,1320,0,0,0,0,0,0,0,0,0,0,0,106900,6893,1188,4110,0,2002,6400,0,,
323098,551341,31-MAR-2025 00.33.35,8061,162800,204.09,162.1,41.99,44.1,1629,,25.66,16.33,,,,0,302,0,0,0,0,0,0,0,0,0,0,0,94900,6330,925,3477,0,1995,5500,0,,
323101,551342,31-MAR-2025 01.35.36,1010,162400,189.29,150.3,38.99,44.4,1646,,23.83,15.16,,,,0,291,0,0,0,0,0,0,0,0,0,0,0,93000,5961,354,3388,0,2000,5500,0,,
323104,551343,31-MAR-2025 02.48.07,1011,163100,190.69,153.7,36.99,46.8,1641,,22.6,14.39,,,,0,292,0,0,0,0,0,0,0,0,0,0,0,94100,6291,1020,3541,0,2000,5500,0,,
323106,551344,31-MAR-2025 03.43.26,1015,162500,191.28,156,35.28,45.9,1623,,21.6,13.68,,,,0,808,0,0,0,0,0,0,0,0,0,0,0,96000,6145,2058,3490,0,2008,5900,0,,
323110,551345,31-MAR-2025 04.37.06,1015,162100,184.49,149.9,34.59,44.7,1677,,21.14,13.45,,,,0,804,0,0,0,0,0,0,0,0,0,0,0,91500,5831,1375,2994,0,1996,5500,0,,
323112,551346,31-MAR-2025 05.45.31,1015,162700,187.5,151.5,36,47.4,1618,,22,14,,,,0,801,0,0,0,0,0,0,0,0,0,0,0,93900,6260,1571,3068,0,2008,5500,0,,
323116,551347,31-MAR-2025 06.39.01,1015,162900,187.3,147,40.3,43.5,1662,,24.63,15.67,,,,0,802,0,0,0,0,0,0,0,0,0,0,0,90000,5795,238,2973,0,2000,5500,0,,
323119,551348,31-MAR-2025 07.33.21,1015,162800,194.9,156.3,38.6,44.2,1653,,23.59,15.01,,,,0,807,0,0,0,0,0,0,0,0,0,0,0,93100,5972,735,3423,0,2008,5500,0,,
323122,551349,31-MAR-2025 08.25.50,1011,162100,185.69,151,34.69,40.2,1648,,21.2,13.49,,,,0,305,0,0,0,0,0,0,0,0,0,0,0,87900,5800,200,2261,0,1986,5500,0,,
323125,551350,31-MAR-2025 09.19.15,1015,162500,188.1,152.1,36,40.4,1615,,22,14,,,,0,806,0,0,0,0,0,0,0,0,0,0,0,87000,5619,257,3056,0,1995,5500,0,,
323128,551351,31-MAR-2025 10.13.50,1015,159000,184.19,149,35.19,40.6,1629,,16.68,15.76,2.75,,,0,807,0,0,0,0,0,0,0,0,0,0,0,86100,5670,0,2901,0,1996,5500,0,,
323131,551352,31-MAR-2025 11.06.45,1015,162300,187.1,154.1,33,41.2,1649,,,33,,,,0,808,0,0,0,0,0,0,0,0,0,0,0,90500,5495,463,3176,0,1986,5500,0,,
323133,551353,31-MAR-2025 12.09.04,1015,165400,187.1,151.1,36,48.9,1660,,22,14,,,,0,804,0,0,0,0,0,0,0,0,0,0,0,87800,6565,0,3270,0,1995,5100,0,,
323137,551354,31-MAR-2025 13.07.22,1015,157500,185.69,147.3,38.39,39.2,1635,,18.75,18.08,1.56,,,0,789,0,0,0,0,0,0,0,0,0,0,0,84700,5640,350,2909,0,2008,5500,0,,
323140,551355,31-MAR-2025 14.11.20,1032,164400,196.8,161.2,35.6,46,1636,,21.76,13.84,,,,0,0,0,0,0,0,0,0,0,0,0,0,0,91200,6093,0,3408,0,1996,5500,0,,
323143,551356,31-MAR-2025 15.03.31,1032,154500,190.2,158.2,32,41.9,1652,,11.41,12.91,7.68,,,0,907,0,0,0,0,0,0,0,0,0,0,0,90700,5812,471,3279,0,2002,5500,0,,
323146,551357,31-MAR-2025 16.23.41,1032,164500,190.84,152.3,38.54,45.7,1645,,23.55,14.99,,,,0,907,0,0,0,0,0,0,0,0,0,0,0,90100,5683,663,3380,0,2000,5500,0,,
323148,551358,31-MAR-2025 17.32.56,1032,156500,190.9,152.9,38,45,,,38,,,,,0,893,0,0,0,0,0,0,0,0,0,0,0,93000,6055,1056,3086,0,1995,5700,0,,
323151,551359,31-MAR-2025 18.23.50,1015,164000,193.19,153.2,39.99,42.5,1642,,7.65,11.63,20.71,,,0,898,0,0,0,0,0,0,0,0,0,0,0,89600,5665,795,2723,0,987,6500,0,,
323154,551360,31-MAR-2025 19.27.02,1015,163900,192,150,42,45.3,1631,,4.67,27.23,10.1,,,0,908,0,0,0,0,0,0,0,0,0,0,0,92500,5942,262,2901,0,2000,5500,0,,
323157,551361,31-MAR-2025 20.16.35,1015,159000,180.6,140.6,40,39.4,1642,,40,,,,,0,800,0,0,0,0,0,0,0,0,0,0,0,85000,5421,511,2700,0,2000,5500,0,,
323160,551362,31-MAR-2025 21.29.06,1015,164000,190.09,151.1,38.99,45.8,1666,,23.83,15.16,,,,0,800,0,0,0,0,0,0,0,0,0,0,0,93700,5652,516,3476,0,2000,5500,0,,
323164,551363,31-MAR-2025 22.18.22,1015,163800,183.12,139.6,43.52,39.8,1662,,26.6,16.92,,,,0,807,0,0,0,0,0,0,0,0,0,0,0,84300,5327,339,2846,0,2000,5500,0,,
323166,551364,31-MAR-2025 23.06.22,1015,159300,175.49,136.4,39.09,39.2,1690,,23.89,15.2,,,,0,808,0,0,0,0,0,0,0,0,0,0,0,83200,5033,423,2729,0,1996,5400,0,,
323170,551365,01-APR-2025 00.01.26,1015,159000,203.9,161.7,42.2,43.9,1647,,25.79,16.41,,,,0,801,0,0,0,0,0,0,0,0,0,0,0,94000,6510,202,3553,0,1999,5500,0,,
323173,551366,01-APR-2025 00.56.52,1015,159500,194.49,151.5,42.99,46.1,1642,,26.27,16.72,,,,0,808,0,0,0,0,0,0,0,0,0,0,0,92000,6068,937,3263,0,1996,5500,0,,
323175,551367,01-APR-2025 01.53.32,1015,159100,188.8,150.2,38.6,44.9,1653,,23.59,15.01,,,,0,809,0,0,0,0,0,0,0,0,0,0,0,90000,6198,302,3525,0,3000,5500,0,,
323179,551368,01-APR-2025 02.52.36,1015,158900,190.5,150.9,39.6,47.4,1634,,24.2,15.4,,,,0,806,0,0,0,0,0,0,0,0,0,0,0,94100,6344,1097,3121,0,2007,5500,0,,
323182,551369,01-APR-2025 03.44.06,2032,159700,179.99,142,37.99,39.8,1631,,23.22,14.77,,,,0,1009,0,0,0,0,0,0,0,0,0,0,0,85100,5867,803,3252,0,2000,5500,0,,
323184,551370,01-APR-2025 04.46.46,2030,160600,180.5,140.5,40,43.7,1659,,24.44,15.56,,,,0,1006,0,0,0,0,0,0,0,0,0,0,0,88700,5651,856,2968,0,1996,5500,0,,
323186,551371,01-APR-2025 05.59.31,2030,159200,186,150,36,47.3,1649,,22,14,,,,0,995,0,0,0,0,0,0,0,0,0,0,0,95000,6345,1000,3852,0,2000,5500,0,,
323188,551372,01-APR-2025 07.01.53,2032,170100,189.79,149.8,39.99,47.4,1657,,24.44,15.55,,,,0,1006,0,0,0,0,0,0,0,0,0,0,0,92600,6029,1000,3414,0,2000,5500,0,,
323190,551373,01-APR-2025 07.58.51,2032,159700,188.79,151.2,37.59,41,1633,,22.97,14.62,,,,0,959,0,0,0,0,0,0,0,0,0,0,0,87100,5695,134,2807,0,2000,5500,0,,
323192,551374,01-APR-2025 08.57.23,2030,161300,181.04,121.1,59.94,41.8,1623,,7.16,31.18,21.6,,,0,960,0,0,0,0,0,0,0,0,0,0,0,82300,5720,0,2812,0,1996,5500,0,,
323195,551375,01-APR-2025 10.07.17,2030,160000,190.68,131.7,58.98,45.5,1666,,8.06,14.28,36.64,,,0,961,0,0,0,0,0,0,0,0,0,0,0,87600,6030,0,3024,0,1996,4500,0,,
323203,551376,01-APR-2025 11.02.48,2032,159000,193.44,130.9,62.54,41.8,1639,,8.84,32.22,21.48,,,0,964,0,0,0,0,0,0,0,0,0,0,0,83200,5654,0,2885,0,1986,5500,0,,
323205,551377,01-APR-2025 11.57.33,2032,163100,180.25,120.7,59.55,39.4,1633,,9.94,9.89,39.72,,,0,961,0,0,0,0,0,0,0,0,0,0,0,79000,5184,0,2811,0,1986,5500,0,,
323207,551378,01-APR-2025 12.45.23,2032,161200,170.58,139.6,30.98,36.8,1664,,4.75,,26.23,,,0,957,0,0,0,0,0,0,0,0,0,0,0,79000,5041,241,2154,0,1324,5500,0,,
323211,551379,01-APR-2025 13.36.32,1032,158900,174.09,136.1,37.99,41.2,1631,,4.54,,33.45,,,0,896,0,0,0,0,0,0,0,0,0,0,0,86800,5058,242,2686,0,2008,5500,0,,
323214,551380,01-APR-2025 14.26.28,1032,161400,158.92,125.2,33.72,37.5,1657,,,18.96,14.76,,,0,909,0,0,0,0,0,0,0,0,0,0,0,77300,5094,245,2675,0,2000,5500,0,,
323218,551381,01-APR-2025 16.10.13,1032,164500,202.6,166.6,36,50.2,1649,,22,14,,,,0,908,0,0,0,0,0,0,0,0,0,0,0,100800,6337,929,3133,0,2660,5500,0,,
323221,551382,01-APR-2025 17.11.34,1011,162500,193.38,140.1,53.28,45.1,1640,,12.08,,41.2,,,0,256,0,0,0,0,0,0,0,0,0,0,0,92100,5995,484,2913,0,2000,5500,0,,
323224,551383,01-APR-2025 18.09.50,1011,159000,181.28,125.3,55.98,44.7,1635,,34.21,21.77,,,,0,242,0,0,0,0,0,0,0,0,0,0,0,88000,5689,130,3231,0,1995,5700,0,,
323227,551384,01-APR-2025 19.06.19,1011,163000,184.96,124,60.96,42.2,1653,,10.85,10.72,39.39,,,0,255,0,0,0,0,0,0,0,0,0,0,0,86000,5695,0,3039,0,2000,5700,0,,
