Repository: sanad-code/udacity-aimaster-capstone-ai-programming-foundations-project

# Steel Production Data Analysis — Udacity AI Master Capstone

This project analyzes steel production data to identify key factors affecting energy consumption, quality indicators, and production efficiency. It covers data cleaning, exploratory data analysis (EDA), and visualization of relationships between variables such as DRI Carbon and Silica (SiO2). The insights support data-driven decisions to optimize the steelmaking process.

## What Was Built

A Jupyter Notebook (`data-workflow/data_workflow.ipynb`) that loads, cleans, and analyzes internal steel production heat data, producing visualizations and statistical summaries saved under `outputs/`.

File: data/raw/flat_raw_data.csv (part 67 of 86)
RC,HID,STOP_DATE,STEEL_GRADE,TAPPED_WGT,TOTAL_CHARGE,DRI_CHARGE,SCRAP_CHARGE,POWER_ON_TIME,FINAL_TEMP,TOTAL_C_DRI,LOCAL_SCRAP,HOME_RETURN_SCRAP,IMPORTED_SCRAP,PIG_IRON,DRI_BRIQUETTED,FESI,FEMN,SIMN,FECR,NICKEL,FETI,FEB,FENB,FEP,FEMO,CU,FEV,NITROVAN,ELEC_ENERGY,OXYGEN,COKE_LUMP,MODULE_CARBON,COKE_POWDER,BURNT_LIME,BURNT_DOLAMITE,FLUX,C_ANALYSIS, 
324032,551649,14-APR-2025 02.03.29,1056,163900,185.3,144.3,41,39.6,1658,,25.06,15.94,,,,0,1006,0,0,0,0,0,0,0,0,0,0,0,84200,5537,0,2392,0,1497,5500,0,,
324034,551650,14-APR-2025 02.59.48,1056,161400,185.09,147.1,37.99,39.1,1649,,23.22,14.77,,,,0,1005,0,0,0,0,0,0,0,0,0,0,0,81900,5672,0,2754,0,1499,5500,0,,
324037,551651,14-APR-2025 04.30.07,1056,165400,184.7,143.7,41,40.4,1636,,25.06,15.94,,,,0,995,0,0,0,0,0,0,0,0,0,0,0,83500,6001,0,2610,0,1500,5500,0,,
324040,551652,14-APR-2025 05.46.02,6071,164300,186.2,145.2,41,39.8,1653,,25.06,15.94,,,,0,1007,0,0,0,0,0,0,0,0,0,0,0,82300,5653,0,2512,0,1500,5500,0,,
324043,551653,14-APR-2025 06.47.46,6071,163800,184.29,150.3,33.99,40.1,1678,,20.77,13.22,,,,0,1003,0,0,0,0,0,0,0,0,0,0,0,84500,5674,0,2483,0,1500,5500,0,,
324046,551654,14-APR-2025 07.34.53,6071,81900,131.69,101.7,29.99,31.8,1692,,18.33,11.66,,,,0,0,0,0,0,0,0,0,0,0,0,0,0,62100,4983,0,2432,0,2108,4300,0,,
324049,551655,14-APR-2025 10.49.26,6071,154100,174.59,136.6,37.99,42.5,1676,,23.22,14.77,,,,0,1008,0,0,0,0,0,0,0,0,0,0,0,83100,5594,0,3116,0,1498,5500,0,,
324052,551656,14-APR-2025 11.45.54,6071,153600,199.09,160.1,38.99,43.6,1646,,23.83,15.16,,,,0,1003,0,0,0,0,0,0,0,0,0,0,0,89100,5935,0,3102,0,1503,5900,0,,
324055,551657,14-APR-2025 12.39.56,6071,162100,185.3,150.3,35,41.4,1666,,21.39,13.61,,,,0,1004,0,0,0,0,0,0,0,0,0,0,0,84000,6048,0,2883,0,2004,5500,0,,
324057,551658,14-APR-2025 13.37.05,5071,163500,181.66,153.8,27.86,42.8,1672,,7.1,10.86,9.9,,,0,992,0,0,0,0,0,0,0,0,0,0,0,86700,6076,0,3010,0,2004,5500,0,,
324061,551659,14-APR-2025 14.38.46,1032,162400,190.79,155.5,35.29,43.5,1660,,21.57,13.72,,,,0,1004,0,0,0,0,0,0,0,0,0,0,0,88500,6037,0,3105,0,1500,5500,0,,
324064,551660,14-APR-2025 15.32.51,2032,156100,187.7,160.5,27.2,41.3,1658,,16.62,10.58,,,,0,995,0,0,0,0,0,0,0,0,0,0,0,87200,5966,0,2468,0,2004,5500,0,,
324067,551661,14-APR-2025 16.21.52,1012,162000,178.1,150.9,27.2,37,1657,,16.62,10.58,,,,0,305,0,0,0,0,0,0,0,0,0,0,0,80100,5786,0,2518,0,1508,5500,0,,
324069,551662,14-APR-2025 17.16.05,1014,162200,177.29,145.7,31.59,37,1648,,,28.64,2.95,,,0,307,0,0,0,0,0,0,0,0,0,0,0,80200,5674,0,2281,0,2016,5500,0,,
324073,551663,14-APR-2025 18.05.16,6071,161300,176.14,140.5,35.64,37.5,1681,,21.78,13.86,,,,0,958,0,0,0,0,0,0,0,0,0,0,0,79200,5642,0,2368,0,1508,5500,0,,
324076,551664,14-APR-2025 18.56.01,6071,154900,179,140.6,38.4,37.3,1658,,2.5,21.14,14.76,,,0,955,0,0,0,0,0,0,0,0,0,0,0,79400,5744,0,2653,0,1508,6500,0,,
324078,551665,14-APR-2025 19.54.06,6071,162100,169.17,130.9,38.27,37.2,1717,,5.42,23.68,9.17,,,0,954,0,0,0,0,0,0,0,0,0,0,0,77500,5939,0,2786,0,2007,6000,0,,
324081,551666,14-APR-2025 21.40.32,6071,161100,191.42,153.9,37.52,46.7,1688,,9.44,,28.08,,,0,957,0,0,0,0,0,0,0,0,0,0,0,91900,7047,0,3257,0,1500,6500,0,,
324085,551667,14-APR-2025 22.45.32,6071,160800,178.78,143.9,34.88,40.1,1649,,8.5,19.74,6.64,,,0,956,0,0,0,0,0,0,0,0,0,0,0,83300,6088,0,2640,0,1508,6100,0,,
324088,551668,14-APR-2025 23.37.42,6071,160500,190.39,154.1,36.29,40.5,1662,,4.6,21.11,10.58,,,0,1006,0,0,0,0,0,0,0,0,0,0,0,86900,6054,0,2454,0,1500,6000,0,,
324090,551669,15-APR-2025 00.33.25,6071,164600,188.59,150.6,37.99,44,1678,,23.22,14.77,,,,0,1006,0,0,0,0,0,0,0,0,0,0,0,90600,5704,98,3311,0,2006,6000,0,,
324094,551670,15-APR-2025 01.28.33,6071,164700,185.5,149.5,36,40.9,1657,,22,14,,,,0,1004,0,0,0,0,0,0,0,0,0,0,0,84100,5790,0,2823,0,1500,5500,0,,
324097,551671,15-APR-2025 02.34.53,6071,165000,192.19,162.2,29.99,43.2,1625,,18.33,11.66,,,,0,1004,0,0,0,0,0,0,0,0,0,0,0,88600,6206,0,3298,0,1997,5500,0,,
324100,551672,15-APR-2025 03.29.37,6071,158200,190.29,153.3,36.99,44.2,1672,,22.6,14.39,,,,0,1007,0,0,0,0,0,0,0,0,0,0,0,86700,6137,0,2812,0,1501,5500,0,,
324103,551673,15-APR-2025 04.36.56,6071,159100,185.19,141.2,43.99,41,1677,,5.95,23.09,14.95,,,0,1006,0,0,0,0,0,0,0,0,0,0,0,82900,5762,0,2318,0,1500,5800,0,,
324106,551674,15-APR-2025 05.37.17,5071,165000,185.19,155.2,29.99,40.8,1631,,18.33,11.66,,,,0,1004,0,0,0,0,0,0,0,0,0,0,0,86000,5907,0,2408,0,1500,5500,0,,
324109,551675,15-APR-2025 06.31.06,1030,158700,182,150,32,42.2,1649,,19.56,12.44,,,,0,995,0,0,0,0,0,0,0,0,0,0,0,85200,5768,0,2517,0,1499,5500,0,,
324112,551676,15-APR-2025 07.25.03,2032,164100,186.89,144.9,41.99,41.9,1650,,25.66,16.33,,,,0,1000,0,0,0,0,0,0,0,0,0,0,0,85500,5915,0,2669,0,2054,5500,0,,
324115,551677,15-APR-2025 08.17.26,2032,165300,170.59,130.6,39.99,38,1647,,24.44,15.55,,,,0,1005,0,0,0,0,0,0,0,0,0,0,0,78500,5391,0,2631,0,2054,5500,0,,
324117,551678,15-APR-2025 09.28.23,2032,161700,185.59,147.4,38.19,45.2,1644,,23.34,14.85,,,,0,994,0,0,0,0,0,0,0,0,0,0,0,91000,6175,0,2974,0,2000,5500,0,,
324120,551679,15-APR-2025 10.26.07,2032,163500,198.39,159.1,39.29,45,1670,,24.01,15.28,,,,0,990,0,0,0,0,0,0,0,0,0,0,0,91900,6152,0,3106,0,1498,5500,0,,
324123,551680,15-APR-2025 11.19.17,1032,165500,195.99,159.1,36.89,43.3,1656,,22.54,14.35,,,,0,989,0,0,0,0,0,0,0,0,0,0,0,88700,5803,0,3220,0,1503,5500,0,,
324126,551681,15-APR-2025 12.16.33,1014,165700,190.79,153.8,36.99,44.3,1679,,22.6,14.39,,,,0,306,0,0,0,0,0,0,0,0,0,0,0,86600,6194,0,3164,0,2004,5500,0,,
324130,551682,15-APR-2025 13.15.24,1015,171800,192.8,160.8,32,43.7,1640,,19.56,12.44,,,,0,809,0,0,0,0,0,0,0,0,0,0,0,87800,6478,0,3137,0,2002,5500,0,,
324132,551683,15-APR-2025 14.23.13,2032,167000,166.78,131.5,35.28,43.7,1675,,21.6,13.68,,,,0,1005,0,0,0,0,0,0,0,0,0,0,0,79700,5847,0,2796,0,2002,5500,0,,
324135,551684,15-APR-2025 15.33.37,1015,164900,193.19,154.9,38.29,43.8,1658,,23.4,14.89,,,,0,808,0,0,0,0,0,0,0,0,0,0,0,90800,5858,0,2857,0,1499,5500,0,,
324139,551685,15-APR-2025 16.27.34,2010,165300,190.29,160.2,30.09,40.4,,,18.39,11.7,,,,0,308,0,0,0,0,0,0,0,0,0,0,0,88700,5919,0,2550,0,1499,5500,0,,
324142,551686,15-APR-2025 17.17.24,2010,165100,185.6,152.5,33.1,38.3,1649,,20.23,12.87,,,,0,291,0,0,0,0,0,0,0,0,0,0,0,83800,5296,0,1898,0,1500,5500,0,,
324145,551687,15-APR-2025 18.05.28,2067,159000,189.99,158.9,31.09,39.8,1669,,19,12.09,,,,0,1004,0,0,0,0,0,0,0,0,0,0,0,86400,5574,0,2012,0,1500,5500,0,,
324148,551688,15-APR-2025 18.58.32,2067,163800,190.39,155.3,35.09,38.9,1655,,21.44,13.65,,,,0,1006,0,0,0,0,0,0,0,0,0,0,0,85700,5740,0,2130,0,1500,5500,0,,
324151,551689,15-APR-2025 20.01.16,2067,164000,192.49,130.5,61.99,44.4,1662,,37.88,24.11,,,,0,1006,0,0,0,0,0,0,0,0,0,0,0,87800,6024,0,3167,0,1500,5500,0,,
324154,551690,15-APR-2025 20.58.12,2067,163900,188.49,127.4,61.09,39.6,1684,,37.33,23.76,,,,0,1005,0,0,0,0,0,0,0,0,0,0,0,83500,5633,0,2182,0,1500,5500,0,,
324157,551691,15-APR-2025 22.04.57,2067,159000,200.99,162.9,38.09,42,1640,,23.28,14.81,,,,0,1006,0,0,0,0,0,0,0,0,0,0,0,92600,5910,0,2143,0,1500,5500,0,,
324159,551692,15-APR-2025 22.53.23,2067,164400,188.7,144.7,44,38,1643,,26.89,17.11,,,,0,992,0,0,0,0,0,0,0,0,0,0,0,83900,5270,0,1759,0,1500,5500,0,,
324163,551693,15-APR-2025 23.59.56,2067,158900,187.49,156.5,30.99,41.6,1639,,18.94,12.05,,,,0,1006,0,0,0,0,0,0,0,0,0,0,0,89300,5829,0,3117,0,1500,5500,0,,
324166,551694,16-APR-2025 00.56.03,2067,165100,199.1,158.1,41,44.3,1577,,,41,,,,0,994,0,0,0,0,0,0,0,0,0,0,0,91700,5693,0,2608,0,1997,5500,0,,
324169,551695,16-APR-2025 01.52.06,2067,161900,201.39,159.4,41.99,43.1,1687,,6.94,11.69,23.36,,,0,1006,0,0,0,0,0,0,0,0,0,0,0,92400,6070,0,2789,0,1996,5500,0,,
324172,551696,16-APR-2025 02.50.27,2067,160500,192.63,151.2,41.43,42.1,1658,,4.68,21.35,15.4,,,0,1006,0,0,0,0,0,0,0,0,0,0,0,87800,5468,0,2473,0,1498,5500,0,,
324175,551697,16-APR-2025 03.43.54,5095,164500,189.6,149.6,40,39.8,1652,,,40,,,,0,1003,0,0,0,0,0,0,0,0,0,0,0,85800,5547,0,2397,0,1500,5500,0,,
324179,551698,16-APR-2025 04.31.53,6095,158200,187.8,158.8,29,40,1684,,17.72,11.28,,,,0,994,0,0,0,0,0,0,0,0,0,0,0,88500,5240,0,2537,0,1997,5500,0,,
324182,551699,16-APR-2025 05.27.38,6095,159000,184.27,144.1,40.17,39.3,1637,,,21.08,19.09,,,0,1002,0,0,0,0,0,0,0,0,0,0,0,83700,5582,0,2231,0,1500,5500,0,,
324184,551700,16-APR-2025 06.15.29,6095,165900,185.3,144.3,41,38,1653,,25.06,15.94,,,,0,994,0,0,0,0,0,0,0,0,0,0,0,82000,5427,0,2256,0,1500,5500,0,,
324188,551701,16-APR-2025 07.01.34,6070,159300,185.3,144.3,41,37.4,1643,,25.06,15.94,,,,0,988,0,0,0,0,0,0,0,0,0,0,0,81900,5263,0,2271,0,1500,5500,0,,
324191,551702,16-APR-2025 08.31.43,6070,166200,185.09,142.1,42.99,44.1,1668,,26.27,16.72,,,,0,994,0,0,0,0,0,0,0,0,0,0,0,88400,5715,0,3369,0,1498,5500,0,,
324194,551703,16-APR-2025 08.27.35,6070,166200,191.09,150.9,40.19,42,1648,,24.56,15.63,,,,0,995,0,0,0,0,0,0,0,0,0,0,0,88000,5801,0,3172,0,1995,5500,0,,
324196,551704,16-APR-2025 10.24.15,6070,166100,202.19,161,41.19,44.8,1681,,25.17,16.02,,,,0,991,0,0,0,0,0,0,0,0,0,0,0,92300,5986,0,3352,0,1498,5500,0,,
324199,551705,16-APR-2025 11.21.18,6070,166300,181.59,141.4,40.19,43.3,1643,,24.56,15.63,,,,0,994,0,0,0,0,0,0,0,0,0,0,0,87500,5857,0,3367,0,1995,5500,0,,
324202,551706,16-APR-2025 12.20.24,6070,164800,176.8,134.6,42.2,44.1,1681,,25.79,16.41,,,,0,994,0,0,0,0,0,0,0,0,0,0,0,82100,5810,0,3011,0,1995,5500,0,,
324205,551707,16-APR-2025 14.36.54,6070,159500,207.49,169.5,37.99,47.4,1661,,23.22,14.77,,,,0,799,0,0,0,0,0,0,0,0,0,0,0,96000,6837,244,3146,0,1996,5500,0,,
324208,551708,16-APR-2025 15.33.08,2051,165700,207.99,168.7,39.29,45.1,1670,,24.01,15.28,,,,0,809,0,0,0,0,0,0,0,0,0,0,0,95900,6013,0,2860,0,1996,5500,0,,
324211,551709,16-APR-2025 16.31.35,2051,164400,190.1,161.1,29,40.9,1679,,17.72,11.28,,,,0,806,0,0,0,0,0,0,0,0,0,0,0,90800,5235,0,2071,0,1496,5500,0,,
324214,551710,16-APR-2025 17.35.01,2051,164700,191,155,36,40.6,1652,,22,14,,,,0,808,0,0,0,0,0,0,0,0,0,0,0,87100,5423,0,2164,0,1501,5500,0,,
324216,551711,16-APR-2025 18.31.24,2051,163400,185.09,146.1,38.99,38.9,1654,,23.83,15.16,,,,0,796,0,0,0,0,0,0,0,0,0,0,0,82000,5641,0,2043,0,1502,5500,0,,
324219,551712,16-APR-2025 19.33.40,5040,163100,187.69,145.7,41.99,41.5,1649,,25.66,16.33,,,,0,960,0,0,0,0,0,0,0,0,0,0,0,86000,5533,0,2334,0,1497,5100,0,,
324222,551713,16-APR-2025 20.43.00,5040,160400,180.69,142.5,38.19,41,1628,,23.34,14.85,,,,0,964,0,0,0,0,0,0,0,0,0,0,0,86700,5353,0,2347,0,1497,5700,0,,
324225,551714,16-APR-2025 21.40.14,5040,161500,189.99,129,60.99,41.8,1648,,37.27,23.72,,,,0,955,0,0,0,0,0,0,0,0,0,0,0,85500,6035,0,2750,0,1500,5600,0,,
324230,551715,16-APR-2025 22.39.40,5040,163900,209.18,147,62.18,42.2,1609,,38,24.18,,,,0,961,0,0,0,0,0,0,0,0,0,0,0,89400,5481,0,3037,0,1506,5500,0,,
324232,551716,16-APR-2025 23.35.25,5040,165400,205.69,165.5,40.19,43.7,1645,,24.56,15.63,,,,0,946,0,0,0,0,0,0,0,0,0,0,0,93800,5562,145,2609,0,1997,5500,0,,
324234,551717,17-APR-2025 01.27.50,5040,160700,189.7,152.7,37,43.7,1677,,,37,,,,0,963,0,0,0,0,0,0,0,0,0,0,0,91800,5667,0,2940,0,1501,5500,0,,
324238,551718,17-APR-2025 02.37.16,6070,166000,189.89,151.9,37.99,43.6,1663,,23.22,14.77,,,,0,958,0,0,0,0,0,0,0,0,0,0,0,91000,5752,0,3028,0,1500,5500,0,,
324240,551719,17-APR-2025 03.35.39,6070,163500,184.69,142.7,41.99,43.2,1633,,25.66,16.33,,,,0,950,0,0,0,0,0,0,0,0,0,0,0,93500,5379,285,3124,0,1500,5500,0,,
324243,551720,17-APR-2025 04.36.36,6070,167700,182.09,140.1,41.99,44,1654,,25.66,16.33,,,,0,963,0,0,0,0,0,0,0,0,0,0,0,91600,5551,993,3732,0,1499,5500,0,,
324246,551721,17-APR-2025 05.52.36,6070,159100,189.19,151.2,37.99,43.4,1650,,23.22,14.77,,,,0,955,0,0,0,0,0,0,0,0,0,0,0,87900,5586,655,3267,0,1500,5500,0,,
324248,551722,17-APR-2025 07.02.21,6070,161200,195.1,154.1,41,47.1,1634,,25.06,15.94,,,,0,958,0,0,0,0,0,0,0,0,0,0,0,96000,5915,533,3691,0,1500,5500,0,,
324251,551723,17-APR-2025 08.07.25,2067,163900,190.68,155.4,35.28,42.5,1651,,21.6,13.68,,,,0,954,0,0,0,0,0,0,0,0,0,0,0,86300,5909,533,2570,0,1508,5500,0,,
324254,551724,17-APR-2025 09.16.41,2067,165200,184.82,143.6,41.22,41.6,1678,,25.21,16.01,,,,0,957,0,0,0,0,0,0,0,0,0,0,0,85600,6019,0,2905,0,1512,5200,0,,
324257,551725,17-APR-2025 10.16.25,2067,158700,166.48,126.5,39.98,36.5,1665,,4.2,21.45,14.33,,,0,961,0,0,0,0,0,0,0,0,0,0,0,77300,5484,0,2619,0,1508,5500,0,,
324260,551726,17-APR-2025 12.11.51,2067,160300,192.92,156,36.92,44.4,1661,,5.56,10.44,20.92,,,0,960,0,0,0,0,0,0,0,0,0,0,0,91000,5955,0,2788,0,1508,5500,0,,
324264,551727,17-APR-2025 13.17.26,2030,163700,194.3,160.6,33.7,42.4,1671,,,21.32,12.38,,,0,943,0,0,0,0,0,0,0,0,0,0,0,88900,5947,0,2675,0,2008,5500,0,,
324267,551728,17-APR-2025 14.12.21,2030,164000,188.62,151.1,37.52,39,1671,,22.93,14.59,,,,0,959,0,0,0,0,0,0,0,0,0,0,0,85200,6050,0,2741,0,1508,5500,0,,
324270,551729,17-APR-2025 15.04.31,2030,162900,187.3,151.3,36,39.6,1659,,22,14,,,,0,962,0,0,0,0,0,0,0,0,0,0,0,86300,6070,0,2329,0,1512,5500,0,,
324272,551730,17-APR-2025 16.04.29,2032,157700,199.59,170.5,29.09,42.4,1591,,17.78,11.31,,,,0,958,0,0,0,0,0,0,0,0,0,0,0,94200,6136,0,2508,0,1512,5500,0,,
324276,551731,17-APR-2025 16.58.52,2015,164000,190.12,160,30.12,39.6,1637,,18.41,11.71,,,,0,811,0,0,0,0,0,0,0,0,0,0,0,88600,5716,0,2000,0,1498,5500,0,,
324279,551732,17-APR-2025 17.48.42,2015,161600,183.89,145.8,38.09,37.3,1655,,23.28,14.81,,,,0,804,0,0,0,0,0,0,0,0,0,0,0,84100,5598,0,2374,0,1500,5500,0,,
324282,551733,17-APR-2025 18.38.42,2015,156700,185.99,146,39.99,38.5,1650,,24.44,15.55,,,,0,794,0,0,0,0,0,0,0,0,0,0,0,83200,5647,0,2091,0,1500,5500,0,,
324285,551734,17-APR-2025 19.29.57,2015,156800,184.29,146.3,37.99,39.4,1638,,23.22,14.77,,,,0,807,0,0,0,0,0,0,0,0,0,0,0,86700,5357,0,2003,0,1500,5500,0,,
324288,551735,17-APR-2025 20.18.46,2010,163200,184.89,144.8,40.09,36.8,1644,,24.5,15.59,,,,0,305,0,0,0,0,0,0,0,0,0,0,0,82300,5467,0,1837,0,1500,5500,0,,
324291,551736,17-APR-2025 21.11.56,2010,164000,189.59,155.6,33.99,40,1666,,20.77,13.22,,,,0,293,0,0,0,0,0,0,0,0,0,0,0,88000,5965,0,2277,0,1500,5500,0,,
324294,551737,17-APR-2025 22.10.33,2010,158600,181.99,120.9,61.09,40.1,1626,,37.33,23.76,,,,0,955,0,0,0,0,0,0,0,0,0,0,0,84000,5838,0,2394,0,1498,5500,0,,
324297,551738,17-APR-2025 23.24.03,2030,158900,201.09,168.1,32.99,45.1,1620,,20.16,12.83,,,,0,961,0,0,0,0,0,0,0,0,0,0,0,96700,6347,0,2495,0,1500,6000,0,,
324300,551739,18-APR-2025 00.20.43,2030,162800,192.29,131.3,60.99,44,1658,,37.27,23.72,,,,0,962,0,0,0,0,0,0,0,0,0,0,0,89800,5687,383,3060,0,1998,5200,0,,
324303,551740,18-APR-2025 01.28.43,2032,164000,193.7,157.7,36,46.1,1623,,22,14,,,,0,955,0,0,0,0,0,0,0,0,0,0,0,95400,6379,483,2832,0,1996,5400,0,,
324306,551741,18-APR-2025 02.32.57,2015,159100,186.87,119.9,66.97,46.6,1615,,13.33,28.87,24.77,,,0,788,0,0,0,0,0,0,0,0,0,0,0,93200,5879,239,2491,0,1498,6300,0,,
324309,551742,18-APR-2025 03.43.27,2015,156100,164.5,128.5,36,42.9,,,22,14,,,,0,806,0,0,0,0,0,0,0,0,0,0,0,83500,5143,0,2548,0,1498,5100,0,,
324312,551743,18-APR-2025 04.36.24,1011,162400,194,158,36,41.1,1672,,22,14,,,,0,242,0,0,0,0,0,0,0,0,0,0,0,90600,5468,143,3272,0,1999,5500,0,,
324315,551744,18-APR-2025 05.38.48,2010,158600,184.9,140.9,44,39.5,1648,,,44,,,,0,259,0,0,0,0,0,0,0,0,0,0,0,84800,5594,0,2681,0,1500,5500,0,,
324319,551745,18-APR-2025 06.31.24,1016,156300,187.29,144.3,42.99,39,1662,,26.27,16.72,,,,0,256,0,0,0,0,0,0,0,0,0,0,0,84800,5470,0,2469,0,1500,5500,0,,
324322,551746,18-APR-2025 07.26.43,2015,164200,189.79,149.8,39.99,43.5,1652,,24.44,15.55,,,,0,255,0,0,0,0,0,0,0,0,0,0,0,92800,6167,0,3465,0,1500,5500,0,,
324324,551747,18-APR-2025 08.26.27,1015,161600,186.09,145.1,40.99,39.8,1645,,25.05,15.94,,,,0,290,0,0,0,0,0,0,0,0,0,0,0,84800,5664,0,2600,0,1508,5500,0,,
324327,551748,18-APR-2025 09.20.32,2010,156400,185.09,145,40.09,41.8,1644,,2.96,25.23,11.9,,,0,306,0,0,0,0,0,0,0,0,0,0,0,86100,5933,0,3241,0,1511,5500,0,,
324331,551749,18-APR-2025 10.21.23,2015,163300,184.22,150,34.22,41,1654,,20.91,13.31,,,,0,1002,0,0,0,0,0,0,0,0,0,0,0,85000,5760,0,2812,0,1512,5500,0,,
324334,551750,18-APR-2025 11.13.43,5071,158400,184.9,154.7,30.2,41,1676,,18.46,11.74,,,,0,948,0,0,0,0,0,0,0,0,0,0,0,87400,5785,0,2893,0,1512,5500,0,,
324337,551751,18-APR-2025 12.05.47,5071,161900,180.4,150.4,30,39.3,1666,,,30,,,,0,957,0,0,0,0,0,0,0,0,0,0,0,83900,5578,0,2442,0,1511,5500,0,,
324339,551752,18-APR-2025 12.57.18,5071,164100,170.89,131.6,39.29,37.5,1658,,2.62,36.67,,,,0,959,0,0,0,0,0,0,0,0,0,0,0,79300,5401,0,2766,0,1508,5000,0,,
324342,551753,18-APR-2025 14.01.58,5071,162600,190.11,160.7,29.41,40.9,1654,,2.3,11.02,16.09,,,0,947,0,0,0,0,0,0,0,0,0,0,0,89500,6323,0,2995,0,1508,5500,0,,
324345,551754,18-APR-2025 14.56.34,5071,157400,197.38,160.6,36.78,40.6,1656,,10.81,10.7,15.27,,,0,959,0,0,0,0,0,0,0,0,0,0,0,88300,6074,0,2616,0,1508,5500,0,,
324348,551755,18-APR-2025 15.54.33,5071,159200,194.8,165.8,29,41.1,1603,,17.72,11.28,,,,0,1006,0,0,0,0,0,0,0,0,0,0,0,88600,5790,0,2913,0,1500,5500,0,,
324351,551756,18-APR-2025 16.45.38,5071,162000,190.79,161.7,29.09,39.9,1658,,17.78,11.31,,,,0,1006,0,0,0,0,0,0,0,0,0,0,0,87400,5620,0,2974,0,1500,5500,0,,
324354,551757,18-APR-2025 17.38.04,5071,163000,190.19,152.1,38.09,40.6,1618,,23.28,14.81,,,,0,1009,0,0,0,0,0,0,0,0,0,0,0,90400,5797,0,2346,0,1500,5500,0,,
324357,551758,18-APR-2025 18.32.03,2032,157600,181.49,150.5,30.99,39.7,1656,,18.94,12.05,,,,0,1008,0,0,0,0,0,0,0,0,0,0,0,86600,5598,0,2562,0,1500,5500,0,,
324360,551759,18-APR-2025 19.26.05,2032,159300,183.79,147.4,36.39,39.7,1625,,22.28,14.11,,,,0,1000,0,0,0,0,0,0,0,0,0,0,0,87000,5797,0,2917,0,1500,5500,0,,
324363,551760,18-APR-2025 20.20.25,2032,151100,168.19,139.1,29.09,36.6,1620,,17.78,11.31,,,,0,1009,0,0,0,0,0,0,0,0,0,0,0,77200,5387,352,2525,0,1500,5500,0,,
324365,551761,19-APR-2025 05.16.28,2032,158100,231.1,195,36.1,67.5,1642,,22.06,14.04,,,,0,803,0,0,0,0,0,0,0,0,0,0,0,117100,8322,702,3677,0,2327,7300,0,,
324373,551762,19-APR-2025 06.16.54,1011,162500,193.5,165.5,28,42.7,1665,,17.11,10.89,,,,0,290,0,0,0,0,0,0,0,0,0,0,0,91000,6389,0,3497,0,2002,5900,0,,
324376,551763,19-APR-2025 07.15.18,1011,163300,219.2,183.2,36,45.2,1688,,22,14,,,,0,303,0,0,0,0,0,0,0,0,0,0,0,100700,6755,0,3072,0,2000,5500,0,,
324380,551764,19-APR-2025 08.09.14,1011,162900,219.2,183.2,36,39.2,1643,,22,14,,,,0,303,0,0,0,0,0,0,0,0,0,0,0,85400,5712,0,2567,0,2000,5500,0,,
324382,551765,19-APR-2025 09.11.54,1011,163800,190.33,160.4,29.93,41.9,1660,,,13.18,16.75,,,0,290,0,0,0,0,0,0,0,0,0,0,0,88600,6018,0,3211,0,1508,5500,0,,
324386,551766,19-APR-2025 10.06.24,1011,161400,188.52,159.4,29.12,39.7,1641,,5.81,11.78,11.53,,,0,300,0,0,0,0,0,0,0,0,0,0,0,86100,6198,0,3015,0,1508,5000,0,,
324388,551767,19-APR-2025 11.08.35,1011,161200,165.53,136.5,29.03,37.4,1680,,5.62,9.3,14.11,,,0,290,0,0,0,0,0,0,0,0,0,0,0,79200,5684,0,2979,0,1508,4400,0,,
324391,551768,19-APR-2025 12.29.48,1011,163600,204.93,172.6,32.33,45.7,1673,,2.62,22.76,6.95,,,0,305,0,0,0,0,0,0,0,0,0,0,0,94400,6608,241,3142,0,1108,4500,0,,
324395,551769,19-APR-2025 13.24.15,6070,163500,190.89,160.3,30.59,41.2,1650,,8.76,9.94,11.89,,,0,947,0,0,0,0,0,0,0,0,0,0,0,89000,5603,0,2809,0,1508,4500,0,,
324398,551770,19-APR-2025 14.18.20,1032,158600,190.9,152,38.9,40.7,1670,,7.5,11.4,20,,,0,954,0,0,0,0,0,0,0,0,0,0,0,88000,5162,0,2555,0,1508,4800,0,,
324400,551771,19-APR-2025 15.12.19,1032,163500,190.49,157.5,32.99,39.5,1630,,15.33,9.75,7.91,,,0,959,0,0,0,0,0,0,0,0,0,0,0,85800,5487,0,2646,0,1562,4500,0,,
324403,551772,19-APR-2025 16.12.35,9010,163600,190.69,150.6,40.09,41.5,1663,,24.5,15.59,,,,0,960,0,0,0,0,0,0,0,0,0,0,0,87600,5748,0,3115,0,1503,4500,0,,
324406,551773,19-APR-2025 17.32.08,9010,163600,188.59,158.6,29.99,40,1654,,18.33,11.66,,,,0,962,0,0,0,0,0,0,0,0,0,0,0,87900,5752,0,3189,0,1503,4500,0,,
324408,551774,19-APR-2025 18.36.36,8061,163500,195.89,157.9,37.99,41.9,1623,,23.22,14.77,,,,0,955,0,0,0,0,0,0,0,0,0,0,0,91100,5923,0,3268,0,1503,5500,0,,
324411,551775,19-APR-2025 19.33.29,8061,162300,186.5,154.5,32,39.3,1643,,19.56,12.44,,,,0,958,0,0,0,0,0,0,0,0,0,0,0,85900,5806,0,2857,0,1503,5500,0,,
324414,551776,19-APR-2025 20.26.36,8061,164300,190.29,157.3,32.99,39.5,1625,,20.16,12.83,,,,0,958,0,0,0,0,0,0,0,0,0,0,0,86600,5852,0,3330,0,1503,5500,0,,
324417,551777,19-APR-2025 21.17.36,7060,163500,179.4,151.4,28,39.2,1612,,17.11,10.89,,,,0,947,0,0,0,0,0,0,0,0,0,0,0,86000,5611,0,2689,0,1503,5500,0,,
324420,551778,19-APR-2025 22.06.10,7060,163400,184.79,153.8,30.99,38.7,1625,,18.94,12.05,,,,0,954,0,0,0,0,0,0,0,0,0,0,0,86700,5429,0,3144,0,1503,5500,0,,
324424,551779,19-APR-2025 23.06.01,7060,161100,189.99,157,32.99,43,1674,,20.16,12.83,,,,0,954,0,0,0,0,0,0,0,0,0,0,0,94100,5741,0,3730,0,1503,5500,0,,
324427,551780,20-APR-2025 00.12.42,7060,164000,190.09,153.1,36.99,41.5,1639,,22.6,14.39,,,,0,958,0,0,0,0,0,0,0,0,0,0,0,91100,5903,0,3814,0,1500,5500,0,,
324430,551781,20-APR-2025 01.23.21,7060,163700,191.69,151.5,40.19,44.2,1582,,24.56,15.63,,,,0,962,0,0,0,0,0,0,0,0,0,0,0,90200,6206,0,3272,0,2000,5500,0,,
324433,551782,20-APR-2025 02.20.26,1014,153900,181.7,156.4,25.3,43.2,1660,,15.46,9.84,,,,0,302,0,0,0,0,0,0,0,0,0,0,0,89000,6089,0,3331,0,2000,5500,0,,
324436,551783,20-APR-2025 03.16.46,2014,163600,180.8,154.5,26.3,41,1639,,16.07,10.23,,,,0,292,0,0,0,0,0,0,0,0,0,0,0,85600,5941,0,3175,0,1997,5500,0,,
324440,551784,20-APR-2025 04.18.36,2014,166600,189.49,150.2,39.29,42.2,1625,,24.01,15.28,,,,0,291,0,0,0,0,0,0,0,0,0,0,0,86000,5899,0,3416,0,1996,5500,0,,
324443,551785,20-APR-2025 05.14.52,2015,155100,187.6,156.3,31.3,42.4,1649,,19.13,12.17,,,,0,805,0,0,0,0,0,0,0,0,0,0,0,91100,6190,241,3956,0,2001,5600,0,,
324446,551786,20-APR-2025 06.06.03,1015,165700,166.28,131,35.28,39.2,1640,,21.6,13.68,,,,0,806,0,0,0,0,0,0,0,0,0,0,0,82000,5250,242,3123,0,1666,5300,0,,
324449,551787,20-APR-2025 07.03.11,6040,165100,145.39,106.1,39.29,33.7,1643,,24.01,15.28,,,,0,989,0,0,0,0,0,0,0,0,0,0,0,71600,4260,242,2737,0,1666,5500,0,,
324451,551788,20-APR-2025 08.20.32,8061,152800,187.1,151.1,36,43.2,1631,,22,14,,,,0,959,0,0,0,0,0,0,0,0,0,0,0,91300,5990,0,2887,0,1508,5300,0,,
324455,551789,20-APR-2025 09.24.42,8061,162300,190.79,151.3,39.49,43.7,1638,,3.09,21.67,14.73,,,0,954,0,0,0,0,0,0,0,0,0,0,0,92000,6037,0,3339,0,1497,5400,0,,
324457,551790,20-APR-2025 10.18.43,8061,163200,201.37,160.4,40.97,42.5,1654,,13.56,14.95,12.46,,,0,960,0,0,0,0,0,0,0,0,0,0,0,92800,6093,0,2664,0,1496,5400,0,,
324461,551791,20-APR-2025 11.18.21,8061,160600,196.6,164.4,32.2,45.3,1636,,,18.92,13.28,,,0,965,0,0,0,0,0,0,0,0,0,0,0,95200,6104,0,2877,0,1497,5200,0,,
324464,551792,20-APR-2025 12.15.13,8061,160000,200.24,160,40.24,42.4,1679,,7.12,12.04,21.08,,,0,954,0,0,0,0,0,0,0,0,0,0,0,93000,6037,0,2544,0,1508,4500,0,,
324467,551793,20-APR-2025 13.10.37,8061,156200,198.09,160,38.09,39.9,1629,,,10.82,27.27,,,0,959,0,0,0,0,0,0,0,0,0,0,0,84900,5967,0,2739,0,1662,4500,0,,
324470,551794,20-APR-2025 14.05.12,8061,161500,188.66,150.3,38.36,40.1,1649,,3.7,31.46,3.2,,,0,855,0,0,0,0,0,0,0,0,0,0,0,86500,5891,0,2847,0,1512,4500,0,,
324473,551795,20-APR-2025 15.04.22,1014,160000,185.29,150,35.29,43.1,1637,,10.34,9.36,15.59,,,0,307,0,0,0,0,0,0,0,0,0,0,0,91100,6001,0,2945,0,1512,4500,0,,
324476,551796,20-APR-2025 16.13.56,1014,158100,194.12,159.5,34.62,44.1,1651,,3.82,10.23,20.57,,,0,305,0,0,0,0,0,0,0,0,0,0,0,94300,6200,738,3086,0,2052,5000,0,,
324478,551797,20-APR-2025 17.15.32,1011,160100,193.99,154,39.99,42.5,1634,,24.44,15.55,,,,0,308,0,0,0,0,0,0,0,0,0,0,0,90000,6969,558,3350,0,1997,5000,0,,
324481,551798,20-APR-2025 18.08.17,1011,159100,193.78,160.3,33.48,40.3,1646,,5.38,22.24,5.86,,,0,304,0,0,0,0,0,0,0,0,0,0,0,87200,5929,446,2641,0,1500,4500,0,,
324484,551799,20-APR-2025 19.01.43,1011,164100,189.59,159.6,29.99,40.6,1655,,18.33,11.66,,,,0,302,0,0,0,0,0,0,0,0,0,0,0,86400,6202,202,2713,0,1500,4500,0,,
324487,551800,20-APR-2025 19.57.54,1011,158900,198.39,168.4,29.99,43.5,1648,,18.33,11.66,,,,0,306,0,0,0,0,0,0,0,0,0,0,0,92600,6335,395,3342,0,1747,4500,0,,
324490,551801,20-APR-2025 21.12.06,1011,166300,188.14,156.9,31.24,45.9,1629,,6.48,9.88,14.88,,,0,306,0,0,0,0,0,0,0,0,0,0,0,92700,5884,375,4013,0,1997,4500,0,,
324493,551802,20-APR-2025 22.27.02,1011,163100,189.64,160.2,29.44,44,1619,,4.34,11.76,13.34,,,0,306,0,0,0,0,0,0,0,0,0,0,0,89500,5945,376,2510,0,1500,5000,0,,
324497,551803,20-APR-2025 23.24.32,1011,158400,191.19,161.2,29.99,43.4,1641,,18.33,11.66,,,,0,306,0,0,0,0,0,0,0,0,0,0,0,91000,6552,0,3280,0,1998,5000,0,,
324500,551804,21-APR-2025 00.21.32,2032,161200,190.1,154.1,36,42.2,1664,,22,14,,,,0,905,0,0,0,0,0,0,0,0,0,0,0,89000,5694,0,2719,0,1500,5000,0,,
324503,551805,21-APR-2025 01.23.06,2030,162300,180.69,150.7,29.99,40.1,1634,,18.33,11.66,,,,0,1004,0,0,0,0,0,0,0,0,0,0,0,86000,5759,0,2663,0,1500,5000,0,,
324506,551806,21-APR-2025 02.16.58,2030,158800,180.09,142.1,37.99,38.8,1656,,23.22,14.77,,,,0,1007,0,0,0,0,0,0,0,0,0,0,0,83000,5999,0,2909,0,1499,5000,0,,
324508,551807,21-APR-2025 03.13.33,1030,161200,140.59,100.6,39.99,34.6,1663,,24.44,15.55,,,,0,1007,0,0,0,0,0,0,0,0,0,0,0,68100,4575,0,2726,0,1498,5000,0,,
324511,551808,21-APR-2025 04.04.37,1015,160600,125.39,86.4,38.99,29.9,1679,,23.83,15.16,,,,0,808,0,0,0,0,0,0,0,0,0,0,0,60000,4652,0,2137,0,1500,5000,0,,
324514,551809,21-APR-2025 06.08.47,1015,162700,218.19,180.2,37.99,47.5,1609,,23.22,14.77,,,,0,809,0,0,0,0,0,0,0,0,0,0,0,100800,7389,609,3115,0,2000,6000,0,,
324517,551810,21-APR-2025 07.20.26,1015,159300,191.49,160.5,30.99,44.5,1499,,18.94,12.05,,,,0,806,0,0,0,0,0,0,0,0,0,0,0,95100,6293,0,3445,0,2000,4500,0,,
324520,551811,21-APR-2025 08.21.13,2015,161200,197.9,161.9,36,43.4,1673,,22,14,,,,0,810,0,0,0,0,0,0,0,0,0,0,0,92100,6543,0,3107,0,2994,4000,0,,
324522,551812,21-APR-2025 09.21.26,6091,159300,198.46,160.1,38.36,41.4,1638,,,10.4,27.96,,,0,956,0,0,0,0,0,0,0,0,0,0,0,88800,6344,0,2953,0,2994,4000,0,,
324526,551813,21-APR-2025 10.15.15,6091,157500,187.39,155.1,32.29,39.8,1628,,2.03,17.45,12.81,,,0,958,0,0,0,0,0,0,0,0,0,0,0,86000,6070,0,2678,0,2993,4000,0,,
324529,551814,21-APR-2025 11.13.06,2032,157100,190.8,150.5,40.3,40.5,1650,,5.04,10.93,24.33,,,0,954,0,0,0,0,0,0,0,0,0,0,0,86200,6079,0,2780,0,2994,4000,0,,
324532,551815,21-APR-2025 12.07.36,2032,163600,186.99,149,37.99,39.4,1632,,6.21,14.19,17.59,,,0,958,0,0,0,0,0,0,0,0,0,0,0,84100,5980,0,2863,0,2994,3900,0,,
324536,551816,21-APR-2025 13.08.35,2030,163600,186.1,150.1,36,41.9,1661,,22,14,,,,0,942,0,0,0,0,0,0,0,0,0,0,0,86500,5859,0,3008,0,2552,4000,0,,
324539,551817,21-APR-2025 14.12.57,2030,166200,181.09,150.1,30.99,39.8,1660,,18.94,12.05,,,,0,955,0,0,0,0,0,0,0,0,0,0,0,80100,5857,0,2832,0,2994,4000,0,,
324542,551818,21-APR-2025 15.41.49,1030,163100,202.6,166.6,36,46.9,1614,,22,14,,,,0,984,0,0,0,0,0,0,0,0,0,0,0,96100,6515,0,3956,0,2996,4000,0,,
324546,551819,21-APR-2025 16.47.01,1030,158200,196.92,166.6,30.32,42.9,1690,,2.36,10.79,17.17,,,0,984,0,0,0,0,0,0,0,0,0,0,0,89900,6233,0,3249,0,3000,4000,0,,
324548,551820,21-APR-2025 17.48.55,1030,163600,193.2,154.2,39,41.8,1630,,39,,,,,0,997,0,0,0,0,0,0,0,0,0,0,0,88000,5734,0,3358,0,3000,4000,0,,
324550,551821,21-APR-2025 18.42.06,1030,164700,193.19,150.2,42.99,43.2,1631,,26.27,16.72,,,,0,995,0,0,0,0,0,0,0,0,0,0,0,90000,5692,133,3034,0,3000,4000,0,,
324553,551822,21-APR-2025 19.31.56,1030,163000,184,140,44,40.4,1686,,26.89,17.11,,,,0,993,0,0,0,0,0,0,0,0,0,0,0,82100,5535,0,2245,0,3000,4000,0,,
324556,551823,21-APR-2025 20.29.40,1030,158500,190.19,147.2,42.99,41.9,1641,,26.27,16.72,,,,0,994,0,0,0,0,0,0,0,0,0,0,0,86100,6383,128,3192,0,3000,4000,0,,
324559,551824,21-APR-2025 21.34.27,1030,164600,191.39,151.4,39.99,42.6,1617,,24.44,15.55,,,,0,996,0,0,0,0,0,0,0,0,0,0,0,87100,5487,258,3385,0,1999,4000,0,,
324562,551825,21-APR-2025 22.29.36,1030,164200,190.22,150.8,39.42,43.3,1644,,9.76,11.92,17.74,,,0,996,0,0,0,0,0,0,0,0,0,0,0,90400,5754,0,3000,0,2750,4000,0,,
324565,551826,21-APR-2025 23.33.51,1030,165500,186.09,156.1,29.99,43.1,1626,,18.33,11.66,,,,0,981,0,0,0,0,0,0,0,0,0,0,0,89400,5864,0,3388,0,1498,5500,0,,
324569,551827,22-APR-2025 00.35.06,1030,162100,179.29,142.3,36.99,40.5,1637,,22.6,14.39,,,,0,991,0,0,0,0,0,0,0,0,0,0,0,84600,5582,0,3185,0,1998,5500,0,,
324572,551828,22-APR-2025 01.32.46,1030,161700,175.4,141.1,34.3,41.7,1656,,20.96,13.34,,,,0,994,0,0,0,0,0,0,0,0,0,0,0,83000,6184,0,3078,0,1500,5500,0,,
324574,551829,22-APR-2025 02.42.56,1014,162700,181.79,151.8,29.99,40.9,1624,,18.33,11.66,,,,0,307,0,0,0,0,0,0,0,0,0,0,0,86600,6243,0,3220,0,2500,5800,0,,
324578,551830,22-APR-2025 03.37.30,9904,162900,184.39,142.4,41.99,40.1,1652,,25.66,16.33,,,,0,806,0,0,0,0,0,0,0,0,0,0,0,83700,5957,0,2960,0,1500,5200,0,,
324582,551831,22-APR-2025 04.33.31,8061,165500,179.49,139.5,39.99,41.3,1664,,24.44,15.55,,,,0,1004,0,0,0,0,0,0,0,0,0,0,0,84500,5808,0,3206,0,1500,5900,0,,
324585,551832,22-APR-2025 05.30.11,8061,162600,181.09,143.1,37.99,38.5,1650,,23.22,14.77,,,,0,1004,0,0,0,0,0,0,0,0,0,0,0,83800,5413,0,2416,0,1500,4000,0,,
324587,551833,22-APR-2025 06.23.48,8061,140500,145.8,104.8,41,32.4,1674,,25.06,15.94,,,,0,1004,0,0,0,0,0,0,0,0,0,0,0,66600,5371,0,3003,0,1498,4000,0,,
324594,551834,23-APR-2025 04.23.01,1015,169900,222.3,186.3,36,90.5,1685,,22,14,,,,0,1006,0,0,0,0,0,0,0,0,0,0,0,140000,6709,238,4455,0,2164,8000,0,,
324596,551835,23-APR-2025 05.25.31,1015,163900,228.59,186.3,42.29,44.8,1687,,25.84,16.45,,,,0,804,0,0,0,0,0,0,0,0,0,0,0,89100,5733,238,2846,0,2164,8000,0,,
324598,551836,23-APR-2025 06.16.11,1015,162300,179.2,143.2,36,38.4,1668,,22,14,,,,0,806,0,0,0,0,0,0,0,0,0,0,0,82000,5498,602,2191,0,1500,5500,0,,
324600,551837,23-APR-2025 07.15.43,1032,163500,192.39,152.4,39.99,43.6,1676,,24.44,15.55,,,,0,1005,0,0,0,0,0,0,0,0,0,0,0,91500,5767,0,3282,0,1998,6000,0,,
324603,551838,23-APR-2025 08.14.19,1032,163900,195.69,155.6,40.09,43.2,1650,,24.5,15.59,,,,0,1006,0,0,0,0,0,0,0,0,0,0,0,90400,5721,0,2998,0,998,6000,0,,
324606,551839,23-APR-2025 09.09.13,2032,166900,194.8,158.8,36,42.4,1601,,22,14,,,,0,1004,0,0,0,0,0,0,0,0,0,0,0,90100,5672,0,3042,0,1497,5000,0,,
324609,551840,23-APR-2025 10.00.13,1011,159300,192.29,158.3,33.99,40,1605,,20.77,13.22,,,,0,300,0,0,0,0,0,0,0,0,0,0,0,87100,5982,0,2914,0,1497,5000,0,,
324612,551841,23-APR-2025 10.53.00,1014,164200,186.4,158.4,28,40.3,1648,,17.11,10.89,,,,0,307,0,0,0,0,0,0,0,0,0,0,0,87100,5696,0,2962,0,1497,5500,0,,
324615,551842,23-APR-2025 11.44.42,2010,164400,187.39,147.3,40.09,38.4,1659,,24.5,15.59,,,,0,308,0,0,0,0,0,0,0,0,0,0,0,81800,5533,0,2806,0,1497,6000,0,,
324619,551843,23-APR-2025 12.41.50,2010,161300,186.19,148.2,37.99,41.7,1640,,23.22,14.77,,,,0,307,0,0,0,0,0,0,0,0,0,0,0,88000,5453,0,3274,0,1996,6000,0,,
324623,551844,23-APR-2025 13.33.58,2010,163900,183.19,144.1,39.09,40.3,1631,,23.89,15.2,,,,0,308,0,0,0,0,0,0,0,0,0,0,0,85500,5300,0,2900,0,1497,5000,0,,
324625,551845,23-APR-2025 14.42.24,1015,163800,186.69,152.7,33.99,42.2,1653,,20.77,13.22,,,,0,805,0,0,0,0,0,0,0,0,0,0,0,88100,5910,0,3063,0,1497,5300,0,,
324629,551846,23-APR-2025 15.35.19,1015,159400,177.1,141.1,36,39.1,1655,,22,14,,,,0,259,0,0,0,0,0,0,0,0,0,0,0,81900,5071,0,2165,0,2000,5000,0,,
324632,551847,23-APR-2025 16.27.58,1015,164300,186.1,145.1,41,39.8,1656,,,41,,,,0,254,0,0,0,0,0,0,0,0,0,0,0,84500,5503,0,2257,0,2000,5000,0,,
324635,551848,23-APR-2025 17.19.12,1067,164100,185.3,147.3,38,39,1656,,38,,,,,0,1004,0,0,0,0,0,0,0,0,0,0,0,83000,5183,0,1891,0,2000,5000,0,,
324637,551849,23-APR-2025 18.11.29,1067,164100,186.19,147.2,38.99,38.9,1633,,23.83,15.16,,,,0,994,0,0,0,0,0,0,0,0,0,0,0,83600,5104,105,2194,0,1999,5000,0,,
324641,551850,23-APR-2025 19.01.30,1067,164100,184.99,145,39.99,38.7,1678,,24.44,15.55,,,,0,997,0,0,0,0,0,0,0,0,0,0,0,83600,5400,0,2564,0,1699,5000,0,,
324643,551851,23-APR-2025 19.56.30,1067,163800,190.09,153.1,36.99,43.1,1635,,22.6,14.39,,,,0,1006,0,0,0,0,0,0,0,0,0,0,0,88600,5410,0,3024,0,2000,5400,0,,
324646,551852,23-APR-2025 20.52.53,1067,164100,193.1,150.8,42.3,43.5,1624,,2.64,9.62,30.04,,,0,1004,0,0,0,0,0,0,0,0,0,0,0,90000,5545,90,3059,0,1997,5000,0,,
324649,551853,23-APR-2025 21.44.28,1067,159400,185.09,145.1,39.99,41.2,1637,,24.44,15.55,,,,0,992,0,0,0,0,0,0,0,0,0,0,0,83900,5409,0,2904,0,2000,5000,0,,
324651,551854,23-APR-2025 22.39.03,1067,164100,190,153,37,43.5,1644,,37,,,,,0,1002,0,0,0,0,0,0,0,0,0,0,0,90300,5888,0,3230,0,2000,5000,0,,
324655,551855,23-APR-2025 23.32.59,1067,155700,182.8,146.8,36,42.5,1659,,22,14,,,,0,956,0,0,0,0,0,0,0,0,0,0,0,88300,5721,0,3007,0,998,5500,0,,
324657,551856,24-APR-2025 00.38.19,2067,164000,189.74,146.3,43.44,43.1,1628,,2.02,26.18,15.24,,,0,944,0,0,0,0,0,0,0,0,0,0,0,85100,5912,0,2713,0,2994,4000,0,,
324661,551857,24-APR-2025 01.33.49,2067,162700,186.1,145.1,41,41.2,1620,,25.06,15.94,,,,0,955,0,0,0,0,0,0,0,0,0,0,0,84900,5588,0,2945,0,2994,4000,0,,
324665,551858,24-APR-2025 02.29.24,2067,156300,187.04,147.2,39.84,41.8,1632,,5.66,23.06,11.12,,,0,945,0,0,0,0,0,0,0,0,0,0,0,86300,5745,0,2617,0,1497,4000,0,,
324667,551859,24-APR-2025 03.19.10,2067,164000,181.29,140.3,40.99,37.8,1647,,17.31,16.2,7.48,,,0,941,0,0,0,0,0,0,0,0,0,0,0,80400,5181,0,2485,0,2994,4000,0,,
324670,551860,24-APR-2025 04.06.33,9904,162300,175,133.7,41.3,36.6,1625,,12.64,25.48,3.18,,,0,808,0,0,0,0,0,0,0,0,0,0,0,78000,5185,0,2186,0,2994,4000,0,,
324674,551861,24-APR-2025 05.02.50,9904,155400,175.11,134.5,40.61,39.9,1643,,3.84,24.09,12.68,,,0,807,0,0,0,0,0,0,0,0,0,0,0,80100,5329,0,2469,0,2994,4000,0,,
324677,551862,24-APR-2025 05.53.09,6070,162200,180.6,148.6,32,38.4,1618,,19.56,12.44,,,,0,962,0,0,0,0,0,0,0,0,0,0,0,82100,5235,0,2949,0,2994,4000,0,,
324679,551863,24-APR-2025 06.59.50,6070,161900,189.74,156.7,33.04,44.8,1532,,,21.36,11.68,,,0,958,0,0,0,0,0,0,0,0,0,0,0,90100,6160,0,3296,0,2999,4400,0,,
324683,551864,24-APR-2025 07.56.49,6070,162400,194.03,160.4,33.63,43.1,1676,,8.2,12.56,12.87,,,0,959,0,0,0,0,0,0,0,0,0,0,0,93000,5420,0,2740,0,1698,4500,0,,
324685,551865,24-APR-2025 08.56.09,6070,162600,186.89,156.8,30.09,44.8,1645,,18.39,11.7,,,,0,947,0,0,0,0,0,0,0,0,0,0,0,91000,5522,0,3376,0,2992,4000,0,,
324688,551866,24-APR-2025 10.10.00,6070,162800,187.09,156,31.09,44.9,1656,,19,12.09,,,,0,944,0,0,0,0,0,0,0,0,0,0,0,92100,5864,0,3566,0,2882,4000,0,,
324691,551867,24-APR-2025 11.45.24,6070,163000,180.7,149.2,31.5,42.3,1646,,19.25,12.25,,,,0,961,0,0,0,0,0,0,0,0,0,0,0,87000,5554,0,3346,0,2884,4000,0,,
324694,551868,24-APR-2025 13.05.40,1010,163100,184.79,154.7,30.09,43.6,1668,,18.39,11.7,,,,0,803,0,0,0,0,0,0,0,0,0,0,0,89200,5892,0,3224,0,1500,5500,0,,
324697,551869,24-APR-2025 14.19.11,1010,164700,175.89,144.8,31.09,39.9,1676,,19,12.09,,,,0,806,0,0,0,0,0,0,0,0,0,0,0,85000,5219,0,2460,0,1500,5500,0,,
324700,551870,24-APR-2025 16.05.21,2081,165100,193.19,160.2,32.99,43.4,1647,,20.16,12.83,,,,0,607,0,0,0,0,0,0,0,0,0,0,0,93600,5965,0,2907,0,1500,5500,0,,
324703,551871,24-APR-2025 16.57.44,2081,160300,186.36,155,31.36,40.5,1679,,19.2,12.16,,,,0,607,0,0,0,0,0,0,0,0,0,0,0,88500,5664,251,2912,0,1500,5500,0,,
324706,551872,24-APR-2025 17.52.00,2032,165200,187.9,149.9,38,41.2,1671,,38,,,,,0,999,0,0,0,0,0,0,0,0,0,0,0,86900,5276,125,3146,0,1500,5500,0,,
324708,551873,24-APR-2025 18.49.50,2015,164800,190.09,152.1,37.99,46.3,1642,,23.22,14.77,,,,0,790,0,0,0,0,0,0,0,0,0,0,0,67700,6171,306,3755,0,2052,5500,0,,
324712,551874,24-APR-2025 19.44.56,2051,164700,186.99,155,31.99,42.3,1638,,9.81,,22.18,,,0,799,0,0,0,0,0,0,0,0,0,0,0,87500,5673,306,2961,0,2052,5500,0,,
324715,551875,24-APR-2025 20.36.49,2051,160700,185,155,30,43.4,1633,,30,,,,,0,807,0,0,0,0,0,0,0,0,0,0,0,89000,5663,0,3056,0,1500,5500,0,,
324718,551876,24-APR-2025 21.29.07,1056,165400,179.99,140,39.99,39.6,1659,,24.44,15.55,,,,0,1000,0,0,0,0,0,0,0,0,0,0,0,84000,5436,259,2854,0,1500,5500,0,,
324721,551877,24-APR-2025 22.22.31,1056,165000,179.9,138.9,41,41,1646,,25.06,15.94,,,,0,999,0,0,0,0,0,0,0,0,0,0,0,85000,5366,0,2951,0,1500,5500,0,,
324724,551878,24-APR-2025 23.13.06,1056,163400,184.99,145.9,39.09,40.9,1649,,23.89,15.2,,,,0,989,0,0,0,0,0,0,0,0,0,0,0,85000,5697,0,2942,0,1504,5500,0,,
324727,551879,25-APR-2025 01.06.56,1056,160200,181.9,145.9,36,39.9,1619,,22,14,,,,0,955,0,0,0,0,0,0,0,0,0,0,0,83400,5815,0,2799,0,1508,5500,0,,
324730,551880,25-APR-2025 01.06.01,1056,160100,188.39,146.4,41.99,43.3,1665,,25.66,16.33,,,,0,954,0,0,0,0,0,0,0,0,0,0,0,85900,5708,0,2735,0,1508,5200,0,,
324732,551881,25-APR-2025 02.08.35,2032,162000,111.49,71,40.49,40.3,1619,,,30.95,9.54,,,0,946,0,0,0,0,0,0,0,0,0,0,0,81900,5221,0,2507,0,1512,5000,0,,
324736,551882,25-APR-2025 03.04.21,2032,160700,180.28,142.3,37.98,41.6,1659,,6.7,,31.28,,,0,947,0,0,0,0,0,0,0,0,0,0,0,84800,5491,0,2803,0,1498,5000,0,,
324738,551883,25-APR-2025 04.54.02,2010,161400,167.62,126.5,41.12,38.1,1653,,2.14,22.9,16.08,,,0,307,0,0,0,0,0,0,0,0,0,0,0,78700,5273,0,2520,0,1507,5000,0,,
324742,551884,25-APR-2025 06.05.36,2014,164900,197.68,159.8,37.88,43.2,1695,,6.12,9.94,21.82,,,0,293,0,0,0,0,0,0,0,0,0,0,0,91300,5874,0,2943,0,1497,5000,0,,
324745,551885,25-APR-2025 08.03.54,2014,162900,195.75,161.3,34.45,42.6,1653,,,23.34,11.11,,,0,307,0,0,0,0,0,0,0,0,0,0,0,89100,5847,0,2937,0,1552,5000,0,,
324748,551886,25-APR-2025 09.05.51,2010,161900,184.19,146.2,37.99,39.7,1668,,23.22,14.77,,,,0,294,0,0,0,0,0,0,0,0,0,0,0,86500,5414,0,2809,0,1500,5000,0,,
324751,551887,25-APR-2025 10.10.20,2032,165000,190.59,151.6,38.99,40.4,1656,,23.83,15.16,,,,0,964,0,0,0,0,0,0,0,0,0,0,0,87500,5408,0,2598,0,1500,5000,0,,
324754,551888,25-APR-2025 11.02.11,1032,164400,190,155,35,40.1,1672,,21.39,13.61,,,,0,961,0,0,0,0,0,0,0,0,0,0,0,88200,5470,0,2698,0,1500,5000,0,,
324757,551889,25-APR-2025 11.57.54,1032,163400,181.59,141.6,39.99,40.4,1638,,24.44,15.55,,,,0,944,0,0,0,0,0,0,0,0,0,0,0,83300,5155,0,2727,0,1500,5000,0,,
324760,551890,25-APR-2025 12.58.55,1015,163900,196.89,166.8,30.09,43.2,1629,,18.39,11.7,,,,0,806,0,0,0,0,0,0,0,0,0,0,0,93100,5862,0,2779,0,1500,5500,0,,
324763,551891,25-APR-2025 14.18.04,1015,163900,46.69,13.7,32.99,39.9,1646,,20.16,12.83,,,,0,808,0,0,0,0,0,0,0,0,0,0,0,86300,5420,0,2884,0,1500,5000,0,,
324766,551892,25-APR-2025 15.23.14,2032,164900,201.49,170.5,30.99,43.2,1686,,18.94,12.05,,,,0,905,0,0,0,0,0,0,0,0,0,0,0,92000,6107,0,2646,0,1500,5000,0,,
324769,551893,25-APR-2025 16.16.31,2067,160100,191.69,159.4,32.29,41.8,1652,,19.73,12.56,,,,0,999,0,0,0,0,0,0,0,0,0,0,0,89900,5666,0,3112,0,2000,5000,0,,
324772,551894,25-APR-2025 17.17.56,2067,161300,174.49,141.2,33.29,40,1664,,20.34,12.95,,,,0,1005,0,0,0,0,0,0,0,0,0,0,0,85000,5497,0,2954,0,1500,5000,0,,
324775,551895,25-APR-2025 18.18.10,2067,163200,189.99,158.8,31.19,42.7,1666,,19.06,12.13,,,,0,995,0,0,0,0,0,0,0,0,0,0,0,89000,5827,0,3143,0,1998,5000,0,,
324778,551896,25-APR-2025 19.14.41,2067,162600,201.03,167.8,33.23,44.1,1641,,20.31,12.92,,,,0,1004,0,0,0,0,0,0,0,0,0,0,0,94000,6457,271,3492,0,2000,5000,0,,
324780,551897,25-APR-2025 20.29.34,2067,161000,187.49,154.2,33.29,43.8,1653,,20.34,12.95,,,,0,1006,0,0,0,0,0,0,0,0,0,0,0,90800,6082,0,3341,0,2002,5300,0,,
324783,551898,26-APR-2025 00.55.20,2067,161400,188.4,152.4,36,47.7,1660,,22,14,,,,0,960,0,0,0,0,0,0,0,0,0,0,0,95200,6256,0,3172,0,1503,5000,0,,
324790,551899,26-APR-2025 01.47.44,2067,163700,192.04,153,39.04,39.4,1634,,3.49,22.06,13.49,,,0,960,0,0,0,0,0,0,0,0,0,0,0,84300,6049,0,2861,0,1497,5000,0,,
324793,551900,26-APR-2025 02.37.46,2067,164000,183.6,145.8,37.8,39.1,1646,,8.27,13.98,15.55,,,0,943,0,0,0,0,0,0,0,0,0,0,0,84600,5580,0,3248,0,1495,5000,0,,
324795,551901,26-APR-2025 03.29.40,2067,160700,186.49,150.5,35.99,39.3,1650,,2.46,16.56,16.97,,,0,946,0,0,0,0,0,0,0,0,0,0,0,84400,5650,0,2687,0,1497,5000,0,,
324798,551902,26-APR-2025 04.39.55,2067,164100,185.89,144.9,40.99,42.8,1684,,,22.37,18.62,,,0,957,0,0,0,0,0,0,0,0,0,0,0,85200,6382,0,3315,0,1496,4600,0,,
324801,551903,26-APR-2025 05.31.01,2067,161400,185.59,146.6,38.99,39.2,1659,,23.83,15.16,,,,0,962,0,0,0,0,0,0,0,0,0,0,0,84000,5464,0,2488,0,1497,5000,0,,
324804,551904,26-APR-2025 06.29.31,8061,159800,180.4,144.4,36,39.5,1689,,22,14,,,,0,955,0,0,0,0,0,0,0,0,0,0,0,82700,5889,0,2784,0,1497,4800,0,,
324807,551905,26-APR-2025 07.24.40,1058,161100,188.38,149.4,38.98,40.5,1628,,15.94,16.75,6.29,,,0,946,0,0,0,0,0,0,0,0,0,0,0,86100,5865,0,3230,0,1497,5000,0,,
324810,551906,26-APR-2025 08.19.32,1058,161100,187.9,151.9,36,41.1,1656,,22,14,,,,0,942,0,0,0,0,0,0,0,0,0,0,0,86300,5568,0,2626,0,1497,5000,0,,
324813,551907,26-APR-2025 09.09.52,1030,161500,184.6,148.6,36,39.9,1664,,22,14,,,,0,953,0,0,0,0,0,0,0,0,0,0,0,85900,5510,0,3131,0,1497,5000,0,,
324816,551908,26-APR-2025 10.04.02,1030,162900,185.5,153.5,32,41.3,1630,,19.56,12.44,,,,0,957,0,0,0,0,0,0,0,0,0,0,0,89100,5599,0,2775,0,1503,5000,0,,
324820,551909,26-APR-2025 10.53.05,1058,163600,185.6,156.6,29,38.1,1639,,17.72,11.28,,,,0,961,0,0,0,0,0,0,0,0,0,0,0,84900,5360,0,2363,0,1503,5000,0,,
324823,551910,26-APR-2025 11.49.32,7855,162200,186.09,156,30.09,43.5,1638,,18.39,11.7,,,,0,952,0,0,0,0,0,0,0,0,0,0,0,90600,5166,0,3612,0,1503,5000,0,,
