Repository: sanad-code/udacity-aimaster-capstone-ai-programming-foundations-project

# Steel Production Data Analysis — Udacity AI Master Capstone

This project analyzes steel production data to identify key factors affecting energy consumption, quality indicators, and production efficiency. It covers data cleaning, exploratory data analysis (EDA), and visualization of relationships between variables such as DRI Carbon and Silica (SiO2). The insights support data-driven decisions to optimize the steelmaking process.

## What Was Built

A Jupyter Notebook (`data-workflow/data_workflow.ipynb`) that loads, cleans, and analyzes internal steel production heat data, producing visualizations and statistical summaries saved under `outputs/`.

File: data/raw/flat_raw_data.csv (part 68 of 86)
RC,HID,STOP_DATE,STEEL_GRADE,TAPPED_WGT,TOTAL_CHARGE,DRI_CHARGE,SCRAP_CHARGE,POWER_ON_TIME,FINAL_TEMP,TOTAL_C_DRI,LOCAL_SCRAP,HOME_RETURN_SCRAP,IMPORTED_SCRAP,PIG_IRON,DRI_BRIQUETTED,FESI,FEMN,SIMN,FECR,NICKEL,FETI,FEB,FENB,FEP,FEMO,CU,FEV,NITROVAN,ELEC_ENERGY,OXYGEN,COKE_LUMP,MODULE_CARBON,COKE_POWDER,BURNT_LIME,BURNT_DOLAMITE,FLUX,C_ANALYSIS, 
324825,551911,26-APR-2025 12.40.00,7855,161200,187.19,154.2,32.99,41,1658,,20.16,12.83,,,,0,946,0,0,0,0,0,0,0,0,0,0,0,89000,5552,0,3421,0,1502,5000,0,,
324829,551912,26-APR-2025 13.30.11,7855,164000,173.5,147.5,26,37.6,1627,,15.89,10.11,,,,0,954,0,0,0,0,0,0,0,0,0,0,0,82600,4890,0,2887,0,1500,5000,0,,
324831,551913,26-APR-2025 14.58.53,7855,163500,189.79,159.8,29.99,44.6,1676,,18.33,11.66,,,,0,954,0,0,0,0,0,0,0,0,0,0,0,93400,5478,0,3461,0,1500,5000,0,,
324835,551914,26-APR-2025 16.02.12,7855,163100,212,183,29,46.9,1668,,17.72,11.28,,,,0,1010,0,0,0,0,0,0,0,0,0,0,0,100000,6599,0,4170,0,1500,6000,0,,
324839,551915,26-APR-2025 16.52.22,6074,164600,,189.6,,42.1,1662,,,,,,,0,1010,0,0,0,0,0,0,0,0,0,0,0,89000,6545,236,3549,0,2001,5000,0,,
324842,551916,26-APR-2025 17.47.56,6074,83600,129.49,100.2,29.29,32.9,1661,,17.9,11.39,,,,0,306,0,0,0,0,0,0,0,0,0,0,0,65000,4206,0,2045,0,998,5000,0,,
324844,551917,26-APR-2025 19.51.33,6074,163100,186.19,150.9,35.29,43.3,1673,,21.57,13.72,,,,0,0,0,0,0,0,0,0,0,0,0,0,0,89600,5695,0,3408,0,2001,5000,0,,
324847,551918,26-APR-2025 21.00.33,1030,163300,191.59,158.3,33.29,43.3,1669,,20.34,12.95,,,,0,1005,0,0,0,0,0,0,0,0,0,0,0,91200,5867,0,3399,0,1498,5000,0,,
324850,551919,26-APR-2025 21.48.13,1030,165300,190.59,158.3,32.29,39,1652,,19.73,12.56,,,,0,1005,0,0,0,0,0,0,0,0,0,0,0,83600,5338,0,3217,0,1500,5000,0,,
324853,551920,26-APR-2025 22.51.23,1030,169200,180.89,147.6,33.29,42.2,1642,,20.34,12.95,,,,0,1007,0,0,0,0,0,0,0,0,0,0,0,85100,6003,0,3246,0,2000,5000,0,,
324856,551921,26-APR-2025 23.54.33,1032,161100,200.4,161.4,39,43.1,1641,,,39,,,,0,964,0,0,0,0,0,0,0,0,0,0,0,88300,6051,0,2429,0,1500,5000,0,,
324858,551922,27-APR-2025 00.49.36,1032,161500,188.78,149.8,38.98,43.5,1641,,7.12,24.86,7,,,0,1925,0,0,0,0,0,0,0,0,0,0,0,88900,5724,0,2728,0,1500,5000,0,,
324862,551923,27-APR-2025 01.40.13,1032,161800,191.2,151.2,40,41.3,1649,,,40,,,,0,0,0,0,0,0,0,0,0,0,0,0,0,84700,5599,0,2273,0,1500,5000,0,,
324865,551924,27-APR-2025 02.31.07,1032,162200,187.6,150.6,37,40.6,1658,,19.85,11.33,5.82,,,0,945,0,0,0,0,0,0,0,0,0,0,0,85500,5566,0,2684,0,1508,4900,0,,
324868,551925,27-APR-2025 03.36.13,1032,161800,175.5,141,34.5,39.8,1630,,7.14,11.79,15.57,,,0,961,0,0,0,0,0,0,0,0,0,0,0,81700,5735,0,2173,0,1662,4900,0,,
324871,551926,27-APR-2025 04.25.47,1015,162500,184.07,145.1,38.97,39.8,1621,,17.05,10.85,11.07,,,0,790,0,0,0,0,0,0,0,0,0,0,0,83900,5605,0,2928,0,1498,5200,0,,
324873,551927,27-APR-2025 05.13.34,1015,162500,176,136.1,39.9,37.1,1654,,,32.07,7.83,,,0,789,0,0,0,0,0,0,0,0,0,0,0,79400,5285,0,2689,0,1508,5000,0,,
324877,551928,27-APR-2025 06.25.17,2032,166200,193.12,150.8,42.32,41.8,1678,,,33.98,8.34,,,0,807,0,0,0,0,0,0,0,0,0,0,0,87400,6266,0,2588,0,1500,5000,0,,
324880,551929,27-APR-2025 07.17.27,1016,165400,196.43,156.7,39.73,40.5,1635,,6.1,12.04,21.59,,,0,305,0,0,0,0,0,0,0,0,0,0,0,86600,6099,0,3024,0,1500,5000,0,,
324884,551930,27-APR-2025 08.07.03,2015,165100,185,146,39,40.5,1655,,,39,,,,0,806,0,0,0,0,0,0,0,0,0,0,0,85900,5536,0,2719,0,1499,5000,0,,
324886,551931,27-APR-2025 08.55.43,2067,165900,184.89,145.9,38.99,40.3,1664,,23.83,15.16,,,,0,1006,0,0,0,0,0,0,0,0,0,0,0,84500,5601,0,2703,0,1500,5000,0,,
324889,551932,27-APR-2025 09.47.33,2067,165500,185,156,29,40.1,1651,,17.72,11.28,,,,0,1006,0,0,0,0,0,0,0,0,0,0,0,84700,6150,0,2809,0,1500,5000,0,,
324892,551933,27-APR-2025 10.44.34,2067,165300,169.9,139.9,30,38.4,1667,,30,,,,,0,1005,0,0,0,0,0,0,0,0,0,0,0,79000,5136,0,2337,0,1500,5000,0,,
324895,551934,27-APR-2025 11.43.44,2067,165400,190.79,160.8,29.99,41.6,1649,,18.33,11.66,,,,0,1005,0,0,0,0,0,0,0,0,0,0,0,87600,5911,0,3020,0,1500,5000,0,,
324898,551935,27-APR-2025 12.35.02,2067,164600,185.99,155.9,30.09,40.2,1668,,18.39,11.7,,,,0,1004,0,0,0,0,0,0,0,0,0,0,0,83500,5378,0,2335,0,1500,5000,0,,
324901,551936,27-APR-2025 13.25.40,2067,165300,185.3,155.1,30.2,40.1,1651,,18.46,11.74,,,,0,995,0,0,0,0,0,0,0,0,0,0,0,82800,5600,0,2376,0,1500,5000,0,,
324904,551937,27-APR-2025 14.15.54,2067,165300,190.29,161,29.29,41.3,1623,,17.9,11.39,,,,0,1004,0,0,0,0,0,0,0,0,0,0,0,86100,5916,0,3058,0,1500,5000,0,,
324907,551938,27-APR-2025 15.18.52,8061,163800,201.39,171.4,29.99,44.2,1659,,18.33,11.66,,,,0,1005,0,0,0,0,0,0,0,0,0,0,0,92200,6286,0,2905,0,2000,5000,0,,
324910,551939,27-APR-2025 16.28.49,1056,163800,222.99,189.7,33.29,41.8,1640,,20.34,12.95,,,,0,1004,0,0,0,0,0,0,0,0,0,0,0,87100,6707,0,3378,0,1500,5100,0,,
324914,551940,27-APR-2025 17.23.00,1056,169500,198,157.7,40.3,43.6,1651,,24.63,15.67,,,,0,1003,0,0,0,0,0,0,0,0,0,0,0,89700,5904,0,2915,0,1498,5000,0,,
324917,551941,27-APR-2025 18.12.04,1056,164200,190.59,152.3,38.29,39.6,1656,,23.4,14.89,,,,0,1005,0,0,0,0,0,0,0,0,0,0,0,84000,5763,0,2773,0,1500,5000,0,,
324920,551942,27-APR-2025 19.03.43,1056,164300,189.09,160.8,28.29,40.3,1646,,17.29,11,,,,0,1005,0,0,0,0,0,0,0,0,0,0,0,85000,6125,0,3090,0,2002,5000,0,,
324922,551943,27-APR-2025 20.01.33,1056,166400,184.7,152.7,32,39.6,1639,,19.56,12.44,,,,0,1006,0,0,0,0,0,0,0,0,0,0,0,82900,5860,0,2783,0,1501,5000,0,,
324926,551944,27-APR-2025 20.52.20,1056,165800,182.29,144,38.29,39.8,1635,,23.4,14.89,,,,0,1006,0,0,0,0,0,0,0,0,0,0,0,82100,5881,0,2748,0,1500,5000,0,,
324928,551945,27-APR-2025 21.52.40,2030,166700,178.89,143.6,35.29,42.7,1674,,21.57,13.72,,,,0,809,0,0,0,0,0,0,0,0,0,0,0,87100,5806,0,3261,0,1500,5000,0,,
324932,551946,27-APR-2025 22.42.53,2015,169900,165.2,129.2,36,37.8,1653,,22,14,,,,0,808,0,0,0,0,0,0,0,0,0,0,0,77500,5200,0,2570,0,1500,5000,0,,
324934,551947,28-APR-2025 00.04.10,1015,161600,207.99,169,38.99,47.7,1644,,23.83,15.16,,,,0,808,0,0,0,0,0,0,0,0,0,0,0,92200,6889,0,2954,0,1500,5000,0,,
324937,551948,28-APR-2025 00.53.01,5042,157500,185.18,150.2,34.98,38.5,1643,,15.69,17.13,2.16,,,0,961,0,0,0,0,0,0,0,0,0,0,0,82000,5439,0,1944,0,1500,5000,0,,
324940,551949,28-APR-2025 01.42.23,5040,162900,186.99,145.4,41.59,36.9,1647,,25.42,16.17,,,,0,961,0,0,0,0,0,0,0,0,0,0,0,80200,5753,0,1822,0,1500,5000,0,,
324943,551950,28-APR-2025 02.33.40,5042,162700,190.79,152.8,37.99,40.2,1626,,23.22,14.77,,,,0,959,0,0,0,0,0,0,0,0,0,0,0,85900,5916,0,2680,0,1552,5000,0,,
324946,551951,28-APR-2025 03.24.59,5042,162500,185.91,149,36.91,39.6,1657,,5.33,21.1,10.48,,,0,962,0,0,0,0,0,0,0,0,0,0,0,84800,5887,0,2817,0,1552,5100,0,,
324949,551952,28-APR-2025 04.15.20,5042,155400,189.6,150.6,39,39.7,1662,,,39,,,,0,964,0,0,0,0,0,0,0,0,0,0,0,85600,5839,0,2669,0,1508,5000,0,,
324952,551953,28-APR-2025 05.08.03,1056,163800,51.69,13.7,37.99,40.3,1650,,23.22,14.77,,,,0,963,0,0,0,0,0,0,0,0,0,0,0,84900,5932,0,2563,0,1496,5000,0,,
324955,551954,28-APR-2025 06.03.55,1056,163100,186.74,150.3,36.44,38.8,1643,,4.55,21.21,10.68,,,0,960,0,0,0,0,0,0,0,0,0,0,0,84500,5787,0,2301,0,1497,5000,0,,
324958,551955,28-APR-2025 06.53.15,1056,162800,188.89,149.9,38.99,40.2,1634,,23.83,15.16,,,,0,962,0,0,0,0,0,0,0,0,0,0,0,85100,5967,0,2913,0,1497,5000,0,,
324961,551956,28-APR-2025 07.45.50,1056,159300,190.9,149.9,41,39.3,1665,,25.06,15.94,,,,0,1007,0,0,0,0,0,0,0,0,0,0,0,82700,5682,0,2709,0,1500,5000,0,,
324963,551957,28-APR-2025 08.45.57,1070,165800,181.1,146.1,35,41.1,1640,,35,,,,,0,607,0,0,0,0,0,0,0,0,0,0,0,86100,5314,0,3044,0,1500,5000,0,,
324966,551958,28-APR-2025 09.40.37,1070,167400,165,126,39,38.8,1654,,,39,,,,0,607,0,0,0,0,0,0,0,0,0,0,0,77600,5057,0,3040,0,0,6000,0,,
324969,551959,28-APR-2025 11.54.51,1070,162800,194.9,158.9,36,47.9,1664,,22,14,,,,0,606,0,0,0,0,0,0,0,0,0,0,0,96200,6200,444,3771,0,1500,5000,0,,
324973,551960,28-APR-2025 13.18.51,1070,157400,189.1,160.1,29,47.4,1633,,17.72,11.28,,,,0,606,0,0,0,0,0,0,0,0,0,0,0,93700,5638,202,2998,0,1499,5000,0,,
324976,551961,28-APR-2025 14.18.07,6070,165600,184.99,154,30.99,42.9,1643,,18.94,12.05,,,,0,1006,0,0,0,0,0,0,0,0,0,0,0,87100,5309,0,2759,0,1500,5000,0,,
324979,551962,28-APR-2025 15.53.27,6070,162800,207.6,171.6,36,49.1,1646,,22,14,,,,0,1007,0,0,0,0,0,0,0,0,0,0,0,97600,6199,0,3699,0,1499,5000,0,,
324982,551963,28-APR-2025 16.56.07,6095,158400,192,160,32,43.1,1658,,19.56,12.44,,,,0,1007,0,0,0,0,0,0,0,0,0,0,0,89000,5898,0,2552,0,1499,5000,0,,
324985,551964,28-APR-2025 17.54.11,7063,163700,180.59,148.3,32.29,42.6,1681,,19.73,12.56,,,,0,1007,0,0,0,0,0,0,0,0,0,0,0,83500,5734,0,2636,0,1500,5000,0,,
324988,551965,28-APR-2025 19.02.57,7063,161100,172.59,139.3,33.29,44.2,1669,,20.34,12.95,,,,0,1006,0,0,0,0,0,0,0,0,0,0,0,80300,6633,598,3661,0,1499,5100,0,,
324991,551966,28-APR-2025 20.46.08,7060,162600,184.19,144.9,39.29,43.9,1678,,24.01,15.28,,,,0,1005,0,0,0,0,0,0,0,0,0,0,0,85000,5946,0,3144,0,1498,5000,0,,
324994,551967,28-APR-2025 21.44.42,7060,164800,189.4,150.8,38.6,42.9,1651,,23.59,15.01,,,,0,994,0,0,0,0,0,0,0,0,0,0,0,86300,5705,0,3076,0,1500,5000,0,,
324997,551968,28-APR-2025 22.40.13,7060,170200,186.8,150.8,36,41.3,1657,,22,14,,,,0,1005,0,0,0,0,0,0,0,0,0,0,0,84000,5827,0,2573,0,1500,5000,0,,
325000,551969,29-APR-2025 00.02.37,8060,163600,191.9,155.9,36,47.2,1630,,22,14,,,,0,1006,0,0,0,0,0,0,0,0,0,0,0,89500,6114,0,3074,0,1500,5100,0,,
325003,551970,29-APR-2025 01.02.08,7060,162600,197.59,155.6,41.99,42.6,1654,,25.66,16.33,,,,0,1007,0,0,0,0,0,0,0,0,0,0,0,87600,6102,0,2366,0,2000,5000,0,,
325006,551971,29-APR-2025 02.04.32,7060,163700,186.29,149.3,36.99,41,1645,,22.6,14.39,,,,0,1006,0,0,0,0,0,0,0,0,0,0,0,85700,5734,0,2175,0,1719,5000,0,,
325009,551972,29-APR-2025 02.56.28,7060,164000,182.29,144.3,37.99,38.7,1672,,23.22,14.77,,,,0,1006,0,0,0,0,0,0,0,0,0,0,0,83100,5783,0,2614,0,2000,5000,0,,
325012,551973,29-APR-2025 04.07.48,6070,165000,179.89,139.9,39.99,42.9,1676,,24.44,15.55,,,,0,1006,0,0,0,0,0,0,0,0,0,0,0,88000,5109,0,2942,0,2000,5000,0,,
325015,551974,29-APR-2025 05.09.38,6070,165000,180.09,150,30.09,43.1,1661,,18.39,11.7,,,,0,1006,0,0,0,0,0,0,0,0,0,0,0,87700,5871,0,3244,0,2000,5000,0,,
325018,551975,29-APR-2025 06.32.32,6070,166000,174.4,129.4,45,41.9,1662,,27.5,17.5,,,,0,1007,0,0,0,0,0,0,0,0,0,0,0,81700,5030,0,2548,0,2000,5000,0,,
325021,551976,29-APR-2025 08.33.52,6070,164400,200.1,172,28.1,47.8,1622,,17.17,10.93,,,,0,1010,0,0,0,0,0,0,0,0,0,0,0,97500,6188,452,3526,0,1500,5000,0,,
325024,551977,29-APR-2025 09.51.48,6070,165600,186.99,150,36.99,43.8,1648,,22.6,14.39,,,,0,1006,0,0,0,0,0,0,0,0,0,0,0,88000,5951,269,3286,0,1500,5000,0,,
325027,551978,29-APR-2025 11.04.48,6070,166000,184,155,29,46.2,1660,,29,,,,,0,988,0,0,0,0,0,0,0,0,0,0,0,93000,5780,349,3143,0,1500,5000,0,,
325031,551979,29-APR-2025 12.08.48,6070,101800,121.9,92.9,29,31.2,1711,,17.72,11.28,,,,0,409,0,0,0,0,0,0,0,0,0,0,0,60900,3407,0,1818,0,500,4500,0,,
325034,551980,29-APR-2025 13.16.18,6070,164600,191.6,155.6,36,43.2,1646,,22,14,,,,0,996,0,0,0,0,0,0,0,0,0,0,0,87600,5179,0,2624,0,1997,5000,0,,
325037,551981,29-APR-2025 14.29.19,6070,165300,199.38,160,39.38,42.6,1645,,6.58,,32.8,,,0,996,0,0,0,0,0,0,0,0,0,0,0,88900,5392,258,2202,0,1500,5000,0,,
325040,551982,29-APR-2025 15.36.15,6070,163900,187,160,27,42,1684,,27,,,,,0,996,0,0,0,0,0,0,0,0,0,0,0,83800,5573,258,2677,0,1500,5000,0,,
325043,551983,29-APR-2025 17.35.34,6070,170800,165.6,126,39.6,40.4,1650,,24.2,15.4,,,,0,995,0,0,0,0,0,0,0,0,0,0,0,81000,5398,0,3474,0,1500,5000,0,,
325046,551984,29-APR-2025 19.15.09,6070,161600,210.99,183,27.99,58,1632,,4.44,10.71,12.84,,,0,996,0,0,0,0,0,0,0,0,0,0,0,104200,7520,0,4179,0,2000,6000,0,,
325049,551985,29-APR-2025 20.11.19,6070,164900,196.7,160.7,36,44.2,1691,,22,14,,,,0,996,0,0,0,0,0,0,0,0,0,0,0,90200,6013,0,3688,0,1500,5000,0,,
325052,551986,29-APR-2025 21.09.25,2010,158100,196.39,161.1,35.29,41.5,1643,,21.57,13.72,,,,0,307,0,0,0,0,0,0,0,0,0,0,0,86000,6235,0,3029,0,1499,5000,0,,
325055,551987,29-APR-2025 22.04.26,2010,166100,188.49,149.5,38.99,41.1,1657,,23.83,15.16,,,,0,304,0,0,0,0,0,0,0,0,0,0,0,84400,5716,0,2385,0,1499,5000,0,,
325058,551988,29-APR-2025 23.03.20,2010,170400,172.49,139.5,32.99,40.4,1647,,20.16,12.83,,,,0,306,0,0,0,0,0,0,0,0,0,0,0,81100,5755,0,3166,0,1500,5000,0,,
325061,551989,30-APR-2025 00.27.05,2010,166300,171.19,134.1,37.09,42.1,1636,,22.67,14.42,,,,0,306,0,0,0,0,0,0,0,0,0,0,0,80000,5855,0,2895,0,1500,4800,0,,
325063,551990,30-APR-2025 01.43.26,2010,164000,189.59,150.5,39.09,48.6,1623,,23.89,15.2,,,,0,310,0,0,0,0,0,0,0,0,0,0,0,93400,5456,0,2866,0,1500,5000,0,,
325066,551991,30-APR-2025 02.35.36,5040,154600,169.59,138.5,31.09,40.3,1622,,19,12.09,,,,0,1004,0,0,0,0,0,0,0,0,0,0,0,83400,5151,0,3403,0,1500,5000,0,,
325070,551992,30-APR-2025 03.37.11,5040,157200,171.29,139.2,32.09,39.4,1676,,19.61,12.48,,,,0,1006,0,0,0,0,0,0,0,0,0,0,0,84400,5231,0,2976,0,1500,5000,0,,
325073,551993,30-APR-2025 04.36.15,5040,165600,165.29,128.2,37.09,39.7,1599,,22.67,14.42,,,,0,1004,0,0,0,0,0,0,0,0,0,0,0,81000,4598,0,2988,0,1500,5000,0,,
325077,551994,30-APR-2025 05.27.55,5040,163100,166.5,125.5,41,39.3,1630,,25.06,15.94,,,,0,1006,0,0,0,0,0,0,0,0,0,0,0,81200,4849,0,3437,0,1500,5000,0,,
325079,551995,30-APR-2025 06.20.25,5040,156500,180.59,150.6,29.99,40.9,1642,,18.33,11.66,,,,0,1005,0,0,0,0,0,0,0,0,0,0,0,86700,5003,0,2992,0,1500,5000,0,,
325083,551996,30-APR-2025 07.16.31,5040,157400,191,150,41,41.7,1668,,25.06,15.94,,,,0,1004,0,0,0,0,0,0,0,0,0,0,0,88100,5448,0,2517,0,1500,5000,0,,
325086,551997,30-APR-2025 08.09.55,6070,158300,191.9,155.9,36,42.6,1667,,22,14,,,,0,1005,0,0,0,0,0,0,0,0,0,0,0,90800,5326,0,3629,0,1997,5000,0,,
325088,551998,30-APR-2025 09.03.16,6070,165300,183.39,151,32.39,40.6,1679,,3.27,9.88,19.24,,,0,1005,0,0,0,0,0,0,0,0,0,0,0,85400,5493,0,3207,0,1500,5000,0,,
325092,551999,30-APR-2025 11.32.11,6070,158500,197.5,156.5,41,47.4,1620,,41,,,,,0,992,0,0,0,0,0,0,0,0,0,0,0,95200,6048,94,3682,0,1997,5000,0,,
325095,552000,30-APR-2025 12.49.37,6070,165900,186.99,155,31.99,43.4,1626,,,10.29,21.7,,,0,1007,0,0,0,0,0,0,0,0,0,0,0,91900,5769,0,3580,0,1500,5000,0,,
325098,552001,30-APR-2025 13.53.37,6070,160100,186,155,31,40.2,1651,,31,,,,,0,1005,0,0,0,0,0,0,0,0,0,0,0,85500,5591,127,3190,0,1500,5000,0,,
325101,552002,30-APR-2025 14.46.51,6070,154300,182.3,150.3,32,42,1626,,32,,,,,0,1005,0,0,0,0,0,0,0,0,0,0,0,89900,5147,127,3173,0,1500,5000,0,,
325103,552003,30-APR-2025 15.57.37,6070,163600,184.89,150.9,33.99,43.1,1669,,20.77,13.22,,,,0,943,0,0,0,0,0,0,0,0,0,0,0,87500,5611,0,3023,0,1503,5000,0,,
325106,552004,30-APR-2025 17.14.50,6070,163600,188.19,155.8,32.39,42.9,1641,,2.78,11.22,18.39,,,0,962,0,0,0,0,0,0,0,0,0,0,0,86400,5926,0,3272,0,1496,4900,0,,
325109,552005,30-APR-2025 18.29.32,6070,159800,188.2,160.2,28,43.8,1658,,2.67,18.61,6.72,,,0,962,0,0,0,0,0,0,0,0,0,0,0,91000,5818,0,3101,0,1496,5000,0,,
325112,552006,30-APR-2025 19.52.12,6070,155000,187.44,150.1,37.34,41.6,1645,,6.48,21.12,9.74,,,0,963,0,0,0,0,0,0,0,0,0,0,0,86200,5456,0,2962,0,1503,5000,0,,
325115,552007,30-APR-2025 20.52.00,6070,163100,182.94,150.7,32.24,42.7,1682,,,21.82,10.42,,,0,961,0,0,0,0,0,0,0,0,0,0,0,87200,5563,0,3059,0,1503,5000,0,,
325118,552008,30-APR-2025 21.45.28,6070,163600,182.59,145.6,36.99,40.1,1645,,22.6,14.39,,,,0,960,0,0,0,0,0,0,0,0,0,0,0,83200,5383,0,2955,0,1508,5000,0,,
325121,552009,30-APR-2025 23.40.16,6095,156300,185.6,157.6,28,43.4,1642,,17.11,10.89,,,,0,962,0,0,0,0,0,0,0,0,0,0,0,88000,5955,0,3022,0,1497,5000,0,,
325124,552010,01-MAY-2025 00.34.47,6095,153300,175.49,135.5,39.99,37.1,1653,,24.44,15.55,,,,0,963,0,0,0,0,0,0,0,0,0,0,0,79800,5020,0,1996,0,1497,5000,0,,
325127,552011,01-MAY-2025 01.23.40,5095,167500,160.09,129,31.09,34.7,1673,,19,12.09,,,,0,962,0,0,0,0,0,0,0,0,0,0,0,73300,5165,0,2053,0,1500,5000,0,,
325130,552012,01-MAY-2025 02.39.47,1030,163700,185.19,148,37.19,44.3,1628,,22.73,14.46,,,,0,962,0,0,0,0,0,0,0,0,0,0,0,90000,6178,0,3286,0,1497,5000,0,,
325132,552013,01-MAY-2025 03.41.46,1032,158700,185.7,144.7,41,40.2,1647,,25.06,15.94,,,,0,962,0,0,0,0,0,0,0,0,0,0,0,83100,5826,0,2202,0,1499,5000,0,,
325135,552014,01-MAY-2025 04.34.10,1015,156700,186.19,146.1,40.09,39.4,1657,,24.5,15.59,,,,0,808,0,0,0,0,0,0,0,0,0,0,0,82100,5120,0,2006,0,1500,5000,0,,
325138,552015,01-MAY-2025 05.28.21,1015,163900,185.2,144.2,41,40.9,1625,,25.06,15.94,,,,0,808,0,0,0,0,0,0,0,0,0,0,0,84000,5276,0,2002,0,1500,5000,0,,
325142,552016,01-MAY-2025 06.24.18,1015,158100,185.29,146.2,39.09,40.4,1661,,23.89,15.2,,,,0,809,0,0,0,0,0,0,0,0,0,0,0,82300,5688,0,2034,0,1500,5000,0,,
325145,552017,01-MAY-2025 07.18.27,1010,155600,190.19,150.2,39.99,41.4,1677,,24.44,15.55,,,,0,308,0,0,0,0,0,0,0,0,0,0,0,86200,5713,0,2401,0,1500,5000,0,,
325147,552018,01-MAY-2025 08.16.18,1014,158800,195.7,159.7,36,40.1,1639,,22,14,,,,0,308,0,0,0,0,0,0,0,0,0,0,0,86000,5862,0,2782,0,1499,5000,0,,
325150,552019,01-MAY-2025 09.17.08,6070,167700,181.99,140,41.99,42.8,1669,,25.66,16.33,,,,0,1004,0,0,0,0,0,0,0,0,0,0,0,87900,5609,0,3228,0,1500,5000,0,,
325153,552020,01-MAY-2025 10.11.30,6070,164800,180.8,144.8,36,39.8,1652,,22,14,,,,0,1005,0,0,0,0,0,0,0,0,0,0,0,83400,5605,127,2992,0,1500,5000,0,,
325156,552021,01-MAY-2025 11.39.22,6070,158400,189,160,29,49.2,1675,,17.72,11.28,,,,0,997,0,0,0,0,0,0,0,0,0,0,0,92100,6468,171,3852,0,1499,5000,0,,
325159,552022,01-MAY-2025 12.54.57,6070,166100,193.19,162.2,30.99,46.4,1682,,18.94,12.05,,,,0,1007,0,0,0,0,0,0,0,0,0,0,0,90800,6269,262,3208,0,1997,5000,0,,
325162,552023,01-MAY-2025 14.04.31,6070,166200,196,160,36,41.5,1667,,22,14,,,,0,1004,0,0,0,0,0,0,0,0,0,0,0,85900,5933,256,3032,0,1500,5000,0,,
325165,552024,01-MAY-2025 15.02.57,6070,158100,167.2,140.2,27,42.5,1623,,27,,,,,0,1003,0,0,0,0,0,0,0,0,0,0,0,82300,5385,0,2920,0,1500,5000,0,,
325168,552025,01-MAY-2025 16.20.17,6070,163500,171.19,140.2,30.99,41.8,1681,,18.94,12.05,,,,0,987,0,0,0,0,0,0,0,0,0,0,0,83000,5691,0,3216,0,1503,5000,0,,
325172,552026,01-MAY-2025 17.36.02,6070,161100,183.29,156.3,26.99,44.2,1636,,,19.33,7.66,,,0,994,0,0,0,0,0,0,0,0,0,0,0,90200,6258,0,3356,0,1503,5000,0,,
325174,552027,01-MAY-2025 18.29.08,6070,164800,186.59,161.3,25.29,41.4,1665,,0.67,8.35,16.27,,,0,987,0,0,0,0,0,0,0,0,0,0,0,86800,5886,0,2862,0,1497,5000,0,,
325176,552028,01-MAY-2025 20.16.22,6070,164300,40.19,11.2,28.99,44.5,1680,,0.7,18.53,9.76,,,0,994,0,0,0,0,0,0,0,0,0,0,0,90300,6063,0,3110,0,1497,5000,0,,
325180,552029,01-MAY-2025 21.16.42,6070,164800,188.2,151.2,37,43,1679,,,20.14,16.86,,,0,994,0,0,0,0,0,0,0,0,0,0,0,88100,5660,0,2741,0,1508,5000,0,,
325184,552030,01-MAY-2025 22.14.49,6070,158500,169.07,142.3,26.77,40.3,1601,,,19.73,7.04,,,0,995,0,0,0,0,0,0,0,0,0,0,0,83000,5289,0,2731,0,1503,5000,0,,
325187,552031,01-MAY-2025 23.05.12,2067,156100,179.19,142.2,36.99,37.8,1673,,22.6,14.39,,,,0,960,0,0,0,0,0,0,0,0,0,0,0,80800,5645,0,2258,0,1508,5000,0,,
325190,552032,02-MAY-2025 00.04.39,2067,163400,185.3,149.3,36,40.1,1674,,22,14,,,,0,964,0,0,0,0,0,0,0,0,0,0,0,85700,5475,0,2007,0,1497,5000,0,,
325193,552033,02-MAY-2025 01.02.21,2067,168300,171.59,138.6,32.99,39.8,1647,,20.16,12.83,,,,0,962,0,0,0,0,0,0,0,0,0,0,0,79600,5308,0,2095,0,1497,5000,0,,
325196,552034,02-MAY-2025 02.17.59,2067,168300,160.69,136.7,23.99,38.4,1627,,14.66,9.33,,,,0,964,0,0,0,0,0,0,0,0,0,0,0,77300,5619,0,3010,0,1496,4400,0,,
325198,552035,02-MAY-2025 03.24.37,2067,163900,193.39,153.3,40.09,41.6,1652,,24.5,15.59,,,,0,958,0,0,0,0,0,0,0,0,0,0,0,87000,5740,0,2415,0,1503,5000,0,,
325202,552036,02-MAY-2025 04.19.09,2067,161600,185.69,154.7,30.99,41.7,1632,,18.94,12.05,,,,0,963,0,0,0,0,0,0,0,0,0,0,0,86900,5768,0,2383,0,1503,4900,0,,
325204,552037,02-MAY-2025 05.11.03,2067,163300,185.7,149.6,36.1,39.9,1643,,22.06,14.04,,,,0,964,0,0,0,0,0,0,0,0,0,0,0,85600,5828,0,2013,0,1503,5000,0,,
325208,552038,02-MAY-2025 06.03.08,2030,162800,185.7,150.7,35,40.1,1658,,21.39,13.61,,,,0,960,0,0,0,0,0,0,0,0,0,0,0,85700,5560,0,2132,0,1551,5000,0,,
325211,552039,02-MAY-2025 06.54.54,2030,158000,190.99,154.8,36.19,40.2,1642,,22.12,14.07,,,,0,962,0,0,0,0,0,0,0,0,0,0,0,86200,5496,0,2114,0,1503,5000,0,,
325214,552040,02-MAY-2025 07.43.49,8061,76100,81.4,48.3,33.1,21.2,1669,,20.23,12.87,,,,0,0,0,0,0,0,0,0,0,0,0,0,0,41100,3770,0,2267,0,1000,3300,0,,
325217,552041,02-MAY-2025 09.14.05,2030,165300,190,154,36,42.5,1684,,22,14,,,,0,1005,0,0,0,0,0,0,0,0,0,0,0,87300,5638,0,2855,0,1108,5000,0,,
325220,552042,02-MAY-2025 10.05.52,8061,164800,186.29,151,35.29,40.7,1666,,21.57,13.72,,,,0,1006,0,0,0,0,0,0,0,0,0,0,0,84900,5818,0,2773,0,1499,5000,0,,
325223,552043,02-MAY-2025 10.57.59,8061,164800,188.19,154.9,33.29,41,1681,,20.34,12.95,,,,0,996,0,0,0,0,0,0,0,0,0,0,0,85600,6039,0,2892,0,1498,5000,0,,
325226,552044,02-MAY-2025 11.57.40,1032,164900,194.69,158.4,36.29,42.9,1639,,22.18,14.11,,,,0,1003,0,0,0,0,0,0,0,0,0,0,0,90000,6544,0,3126,0,1498,5000,0,,
325229,552045,02-MAY-2025 12.51.44,1030,164700,184.19,151.2,32.99,39.8,1679,,20.16,12.83,,,,0,993,0,0,0,0,0,0,0,0,0,0,0,84000,5726,0,2791,0,1500,5000,0,,
325231,552046,02-MAY-2025 13.48.00,2010,161900,196.1,160.1,36,38.7,1680,,22,14,,,,0,309,0,0,0,0,0,0,0,0,0,0,0,85200,5984,0,2906,0,1499,5000,0,,
325235,552047,02-MAY-2025 14.51.19,5040,105400,197.9,161.9,36,43.4,1663,,22,14,,,,0,907,0,0,0,0,0,0,0,0,0,0,0,88600,6383,0,2984,0,1500,5300,0,,
325237,552048,02-MAY-2025 16.40.12,5040,164100,151.49,126.2,25.29,37,1657,,0.44,7.11,17.74,,,0,963,0,0,0,0,0,0,0,0,0,0,0,73100,5364,0,2590,0,1503,4000,0,,
325241,552049,02-MAY-2025 17.36.39,5040,164400,171.89,145.4,26.49,36.7,1650,,4.1,,22.39,,,0,945,0,0,0,0,0,0,0,0,0,0,0,79000,5751,0,2328,0,1503,4700,0,,
325244,552050,02-MAY-2025 18.37.39,5040,165300,163.49,130.4,33.09,34.6,1657,,2.26,,30.83,,,0,962,0,0,0,0,0,0,0,0,0,0,0,74000,5502,0,2469,0,998,5000,0,,
325247,552051,02-MAY-2025 19.55.15,5040,164500,185.49,150.5,34.99,43.7,1690,,13.35,15,6.64,,,0,964,0,0,0,0,0,0,0,0,0,0,0,86000,6290,0,2606,0,1508,4900,0,,
325250,552052,02-MAY-2025 20.49.09,2010,165400,185.5,150.5,35,37.5,1664,,15.38,17.22,2.4,,,0,293,0,0,0,0,0,0,0,0,0,0,0,83000,5788,0,2586,0,1508,5000,0,,
325254,552053,02-MAY-2025 21.46.34,1015,160300,189.68,156.4,33.28,39.6,1631,,1.02,20.52,11.74,,,0,807,0,0,0,0,0,0,0,0,0,0,0,83800,6103,0,2497,0,1508,5000,0,,
325257,552054,02-MAY-2025 22.42.36,1015,165100,187.5,152.5,35,40,1650,,21.39,13.61,,,,0,806,0,0,0,0,0,0,0,0,0,0,0,83700,5698,0,2039,0,1508,5000,0,,
325260,552055,02-MAY-2025 23.49.19,1015,163000,190.1,154.1,36,43.2,1630,,22,14,,,,0,805,0,0,0,0,0,0,0,0,0,0,0,86300,6175,0,2827,0,1497,5100,0,,
325263,552056,03-MAY-2025 00.44.29,1030,159300,186.69,154.6,32.09,40.4,1644,,19.61,12.48,,,,0,1005,0,0,0,0,0,0,0,0,0,0,0,85300,5538,0,2180,0,1499,5000,0,,
325266,552057,03-MAY-2025 01.38.47,1012,158700,180,146.9,33.1,38,1660,,20.23,12.87,,,,0,308,0,0,0,0,0,0,0,0,0,0,0,82300,5841,0,2291,0,1500,5000,0,,
325269,552058,03-MAY-2025 02.25.50,1030,159000,167.09,129,38.09,34.7,1646,,23.28,14.81,,,,0,988,0,0,0,0,0,0,0,0,0,0,0,72900,4745,0,1509,0,1500,5000,0,,
325272,552059,03-MAY-2025 03.31.16,2051,168000,183.7,156.7,27,40.4,1657,,16.5,10.5,,,,0,908,0,0,0,0,0,0,0,0,0,0,0,85600,5726,0,1992,0,1500,5000,0,,
325275,552060,03-MAY-2025 04.25.06,1015,158700,186.9,156.7,30.2,38,1667,,18.46,11.74,,,,0,807,0,0,0,0,0,0,0,0,0,0,0,81000,5528,0,2188,0,1500,5000,0,,
325279,552061,03-MAY-2025 05.13.05,2015,162000,177.3,141.2,36.1,38.2,1635,,22.06,14.04,,,,0,806,0,0,0,0,0,0,0,0,0,0,0,81600,5173,0,1878,0,1552,5000,0,,
325281,552062,03-MAY-2025 06.02.25,2010,159300,179.7,147.7,32,37.6,1659,,19.56,12.44,,,,0,308,0,0,0,0,0,0,0,0,0,0,0,82200,5243,0,1816,0,1501,5000,0,,
325283,552063,03-MAY-2025 06.53.17,6095,161300,191.69,159.6,32.09,40,1635,,19.61,12.48,,,,0,1007,0,0,0,0,0,0,0,0,0,0,0,87200,5620,0,2031,0,1500,5000,0,,
325286,552064,03-MAY-2025 07.56.45,9904,168500,163.39,130.4,32.99,36.9,1681,,20.16,12.83,,,,0,907,0,0,0,0,0,0,0,0,0,0,0,76600,5903,0,3011,0,1500,4900,0,,
325289,552065,03-MAY-2025 09.23.05,7855,161900,187.69,152.4,35.29,45.8,1660,,21.57,13.72,,,,0,606,0,0,0,0,0,0,0,0,0,0,0,90300,6464,0,3557,0,1499,5000,0,,
325293,552066,03-MAY-2025 10.31.36,1070,161000,216.19,182.9,33.29,51,1663,,20.34,12.95,,,,0,607,0,0,0,0,0,0,0,0,0,0,0,101000,7258,0,3859,0,1500,5000,0,,
325296,552067,03-MAY-2025 11.33.35,7855,176400,220.19,182.9,37.29,47.5,1684,,22.79,14.5,,,,0,1003,0,0,0,0,0,0,0,0,0,0,0,94400,7138,0,3873,0,1500,5000,0,,
325299,552068,03-MAY-2025 15.48.41,7855,163800,189.1,161.1,28,51.9,1634,,17.11,10.89,,,,0,607,0,0,0,0,0,0,0,0,0,0,0,94000,6295,0,3229,0,1500,5000,0,,
325303,552069,03-MAY-2025 16.42.06,7855,165500,181.1,154.1,27,43.4,1586,,16.5,10.5,,,,0,599,0,0,0,0,0,0,0,0,0,0,0,91200,6214,0,3255,0,1500,5000,0,,
325306,552070,03-MAY-2025 17.32.29,7855,164800,187.3,161.3,26,42.2,1603,,11.93,13.27,0.8,,,0,605,0,0,0,0,0,0,0,0,0,0,0,88800,5808,0,3037,0,1512,5000,0,,
325309,552071,03-MAY-2025 18.26.31,1070,164400,183.8,149.8,34,41,1639,,,29.21,4.79,,,0,607,0,0,0,0,0,0,0,0,0,0,0,83900,5962,0,2824,0,1512,5000,0,,
325311,552072,03-MAY-2025 19.48.30,1070,165000,181.4,154.4,27,42.6,1651,,16.5,10.5,,,,0,607,0,0,0,0,0,0,0,0,0,0,0,85900,5925,0,3193,0,1512,4700,0,,
325314,552073,03-MAY-2025 21.03.27,1070,165600,190.4,154.4,36,44.1,1664,,22,14,,,,0,606,0,0,0,0,0,0,0,0,0,0,0,88200,5676,0,3022,0,1512,5000,0,,
325317,552074,03-MAY-2025 22.16.18,1070,165400,182.5,150.5,32,40.9,,,,32,,,,0,607,0,0,0,0,0,0,0,0,0,0,0,86000,5668,0,2649,0,1497,5000,0,,
325320,552075,04-MAY-2025 00.05.42,6070,161500,188,152,36,45.9,1584,,22,14,,,,0,1007,0,0,0,0,0,0,0,0,0,0,0,95900,6326,453,3975,0,1500,5000,0,,
325324,552076,04-MAY-2025 01.01.21,6070,164700,190.59,157.6,32.99,43.6,1548,,20.16,12.83,,,,0,993,0,0,0,0,0,0,0,0,0,0,0,89100,6243,211,3334,0,1499,5000,0,,
325326,552077,04-MAY-2025 02.11.32,6070,160700,189.5,153.5,36,42,1654,,22,14,,,,0,1008,0,0,0,0,0,0,0,0,0,0,0,87000,6160,0,2278,0,1500,5000,0,,
325329,552078,04-MAY-2025 03.08.01,5095,162500,185.39,152.4,32.99,39.5,1652,,20.16,12.83,,,,0,1008,0,0,0,0,0,0,0,0,0,0,0,86000,5708,0,2220,0,1500,5000,0,,
325332,552079,04-MAY-2025 03.57.26,1056,160500,185.3,149.3,36,37.6,1675,,22,14,,,,0,1004,0,0,0,0,0,0,0,0,0,0,0,82500,5261,0,1995,0,4000,2000,0,,
325335,552080,04-MAY-2025 05.03.07,1056,169000,172,140,32,38.6,1682,,19.56,12.44,,,,0,1006,0,0,0,0,0,0,0,0,0,0,0,77300,5725,0,2690,0,2998,2000,0,,
325337,552081,04-MAY-2025 06.20.47,6091,167000,153.49,120.5,32.99,38.4,1653,,20.16,12.83,,,,0,1004,0,0,0,0,0,0,0,0,0,0,0,69000,5234,0,2465,0,2997,2000,0,,
325345,552082,04-MAY-2025 22.29.00,6091,150100,61.1,25.1,36,83.8,1681,,22,14,,,,0,1005,0,0,0,0,0,0,0,0,0,0,0,115000,6709,113,3483,0,1942,4900,0,,
325347,552083,04-MAY-2025 23.36.41,2063,162900,197.7,161.7,36,43.7,1660,,22,14,,,,0,1010,0,0,0,0,0,0,0,0,0,0,0,89500,6103,95,2448,0,1248,6000,0,,
325349,552084,05-MAY-2025 00.31.37,1056,158100,198.4,162.4,36,42.4,1665,,22,14,,,,0,1005,0,0,0,0,0,0,0,0,0,0,0,89300,5804,200,2082,0,1498,5500,0,,
325351,552085,05-MAY-2025 01.28.30,1017,164800,188.5,151.5,37,43.2,1655,,1.92,19.32,15.76,,,0,256,0,0,0,0,0,0,0,0,0,0,0,86100,5931,0,2185,0,2247,5800,0,,
325355,552086,05-MAY-2025 02.19.32,1017,164500,184.2,152.2,32,39.6,1660,,19.56,12.44,,,,0,245,0,0,0,0,0,0,0,0,0,0,0,84500,5431,0,1781,0,1500,5000,0,,
325357,552087,05-MAY-2025 03.09.36,1017,158000,185.09,151.1,33.99,38.6,1639,,20.77,13.22,,,,0,256,0,0,0,0,0,0,0,0,0,0,0,82600,5493,0,1865,0,1499,5000,0,,
325360,552088,05-MAY-2025 04.02.46,1017,158000,195.3,154.3,41,39.4,1657,,,41,,,,0,257,0,0,0,0,0,0,0,0,0,0,0,86000,5431,0,2051,0,1504,5000,0,,
325363,552089,05-MAY-2025 05.02.36,1017,165400,186.39,156.4,29.99,40.7,1655,,18.33,11.66,,,,0,254,0,0,0,0,0,0,0,0,0,0,0,84900,5481,0,1544,0,1496,5000,0,,
325366,552090,05-MAY-2025 06.02.58,1017,158700,185.09,155.1,29.99,39.8,1638,,18.33,11.66,,,,0,258,0,0,0,0,0,0,0,0,0,0,0,85200,5467,0,2136,0,1500,5000,0,,
325369,552091,05-MAY-2025 07.05.02,1017,158800,175.1,142.1,33,37.6,1629,,33,,,,,0,243,0,0,0,0,0,0,0,0,0,0,0,80100,5245,0,1886,0,1500,5000,0,,
325372,552092,05-MAY-2025 08.26.27,1017,164200,185,150,35,43.8,1675,,21.39,13.61,,,,0,255,0,0,0,0,0,0,0,0,0,0,0,87000,6537,0,2804,0,1500,5000,0,,
325375,552093,05-MAY-2025 09.28.46,7855,162500,186.98,160,26.98,45.6,1661,,,12.33,14.65,,,0,1006,0,0,0,0,0,0,0,0,0,0,0,92000,5620,0,3390,0,1500,5000,0,,
325378,552094,05-MAY-2025 10.40.27,7855,164100,196.1,160.1,36,45.5,1666,,22,14,,,,0,992,0,0,0,0,0,0,0,0,0,0,0,88400,6003,0,3052,0,1500,5100,0,,
325381,552095,05-MAY-2025 11.41.27,7855,164300,184.1,152.1,32,43,1653,,19.56,12.44,,,,0,1006,0,0,0,0,0,0,0,0,0,0,0,86600,5573,0,3107,0,1500,5000,0,,
325384,552096,05-MAY-2025 12.45.01,7855,162900,180,152,28,44.9,1642,,17.11,10.89,,,,0,1006,0,0,0,0,0,0,0,0,0,0,0,88100,5531,0,3169,0,1498,5000,0,,
325387,552097,05-MAY-2025 13.43.16,7855,164400,185.59,154.6,30.99,44.5,1639,,18.94,12.05,,,,0,501,0,0,0,0,0,0,0,0,0,0,0,88100,6088,0,3318,0,1498,5000,0,,
325390,552098,05-MAY-2025 14.40.11,1070,163200,190.6,154.6,36,41.1,1675,,22,14,,,,0,507,0,0,0,0,0,0,0,0,0,0,0,85000,5739,0,3129,0,1500,5000,0,,
325393,552099,05-MAY-2025 15.46.07,1070,162900,195.8,159.8,36,46,1645,,22,14,,,,0,607,0,0,0,0,0,0,0,0,0,0,0,92600,5559,0,3375,0,1500,5000,0,,
325396,552100,05-MAY-2025 16.51.52,1070,160900,185.2,156.2,29,43.7,1670,,17.72,11.28,,,,0,607,0,0,0,0,0,0,0,0,0,0,0,87400,6145,0,3275,0,1500,5000,0,,
325399,552101,05-MAY-2025 18.08.01,1070,163300,183.8,154.8,29,45.7,1646,,17.72,11.28,,,,0,600,0,0,0,0,0,0,0,0,0,0,0,89700,5830,0,3018,0,1500,5000,0,,
325402,552102,05-MAY-2025 19.15.31,1070,162900,185.8,158.8,27,46.1,1637,,16.5,10.5,,,,0,607,0,0,0,0,0,0,0,0,0,0,0,91000,5818,0,3322,0,1500,5000,0,,
325405,552103,05-MAY-2025 20.15.52,1070,163700,184.1,151,33.1,41.9,1672,,20.23,12.87,,,,0,307,0,0,0,0,0,0,0,0,0,0,0,84400,5838,0,2276,0,1500,5000,0,,
325408,552104,05-MAY-2025 21.14.28,2010,163000,180.09,145,35.09,39.9,1661,,21.44,13.65,,,,0,307,0,0,0,0,0,0,0,0,0,0,0,81800,5525,0,2099,0,1499,5000,0,,
325410,552105,05-MAY-2025 22.48.02,1011,163800,186.99,153,33.99,44.2,1650,,20.77,13.22,,,,0,292,0,0,0,0,0,0,0,0,0,0,0,88900,5957,0,2993,0,1500,5100,0,,
325414,552106,06-MAY-2025 00.35.18,2010,158500,185.49,154.5,30.99,41.5,1662,,18.94,12.05,,,,0,256,0,0,0,0,0,0,0,0,0,0,0,85800,5910,0,2124,0,1499,5000,0,,
325417,552107,06-MAY-2025 01.29.51,1032,165100,190.7,154.7,36,41.1,1632,,22,14,,,,0,1006,0,0,0,0,0,0,0,0,0,0,0,86000,5578,0,2588,0,1500,5000,0,,
325420,552108,06-MAY-2025 02.26.38,1032,165700,181.38,146.1,35.28,42.5,1620,,21.6,13.68,,,,0,999,0,0,0,0,0,0,0,0,0,0,0,84500,5799,0,3460,0,1500,5000,0,,
325423,552109,06-MAY-2025 03.50.57,1032,159100,186.36,154.9,31.46,45.5,1665,,1.44,19.16,10.86,,,0,1003,0,0,0,0,0,0,0,0,0,0,0,87100,6468,0,3222,0,1500,5100,0,,
325427,552110,06-MAY-2025 04.52.37,1032,164900,182.3,153.3,29,42.3,1614,,17.72,11.28,,,,0,1005,0,0,0,0,0,0,0,0,0,0,0,86100,5968,0,3403,0,1500,5000,0,,
325430,552111,06-MAY-2025 05.56.02,1032,164600,162,130,32,37.3,1675,,19.56,12.44,,,,0,258,0,0,0,0,0,0,0,0,0,0,0,75400,5146,0,2460,0,1500,5000,0,,
325432,552112,06-MAY-2025 06.50.11,2011,157700,164.2,134.2,30,37.6,1662,,30,,,,,0,244,0,0,0,0,0,0,0,0,0,0,0,78000,5292,0,2438,0,1500,5000,0,,
325436,552113,06-MAY-2025 07.48.33,2011,163300,180,145,35,40.3,1663,,21.39,13.61,,,,0,292,0,0,0,0,0,0,0,0,0,0,0,86000,5731,0,2255,0,1500,5000,0,,
325438,552114,06-MAY-2025 08.41.58,1015,166000,183,147,36,39.6,1680,,22,14,,,,0,808,0,0,0,0,0,0,0,0,0,0,0,84000,5323,0,2384,0,1500,5000,0,,
325441,552115,06-MAY-2025 09.41.02,2015,165200,180.1,153.1,27,40.6,1677,,16.5,10.5,,,,0,807,0,0,0,0,0,0,0,0,0,0,0,84700,5913,0,3243,0,1498,5000,0,,
325444,552116,06-MAY-2025 10.42.21,2015,161300,182.99,150,32.99,41.9,1671,,20.16,12.83,,,,0,808,0,0,0,0,0,0,0,0,0,0,0,84000,5661,0,2330,0,1500,5000,0,,
325447,552117,06-MAY-2025 12.06.32,2015,164400,190.09,160.1,29.99,44.4,1667,,18.33,11.66,,,,0,805,0,0,0,0,0,0,0,0,0,0,0,88000,6361,0,2774,0,1500,5000,0,,
325450,552118,06-MAY-2025 13.02.28,2015,161500,189.4,163.4,26,42.3,1657,,15.89,10.11,,,,0,806,0,0,0,0,0,0,0,0,0,0,0,87000,5885,0,3010,0,1498,5000,0,,
325452,552119,06-MAY-2025 14.02.03,2015,163900,190.9,155.9,35,43.7,1638,,21.39,13.61,,,,0,908,0,0,0,0,0,0,0,0,0,0,0,87800,6027,0,2861,0,1498,5000,0,,
325456,552120,06-MAY-2025 14.57.49,2015,162500,189.99,157,32.99,40.9,1639,,20.16,12.83,,,,0,907,0,0,0,0,0,0,0,0,0,0,0,85000,5718,0,2515,0,1500,5000,0,,
325458,552121,06-MAY-2025 15.58.38,2015,163000,191.19,158.2,32.99,44.1,1643,,20.16,12.83,,,,0,994,0,0,0,0,0,0,0,0,0,0,0,88500,5876,0,2583,0,1499,5000,0,,
325461,552122,06-MAY-2025 16.51.22,1016,163600,184.99,150.9,34.09,40,1616,,20.83,13.26,,,,0,308,0,0,0,0,0,0,0,0,0,0,0,82700,5581,0,2090,0,1500,5000,0,,
325465,552123,06-MAY-2025 17.47.29,1016,163100,194.89,155.8,39.09,38.6,1663,,23.89,15.2,,,,0,302,0,0,0,0,0,0,0,0,0,0,0,83600,5769,0,2004,0,1500,5000,0,,
325468,552124,06-MAY-2025 18.44.53,2015,164300,184.3,149.1,35.2,38.9,1646,,21.51,13.69,,,,0,305,0,0,0,0,0,0,0,0,0,0,0,82500,5322,0,2010,0,1500,5000,0,,
325471,552125,06-MAY-2025 19.36.59,1010,157200,175.99,149.9,26.09,37,1641,,15.94,10.15,,,,0,305,0,0,0,0,0,0,0,0,0,0,0,79300,5131,0,2258,0,1500,5000,0,,
325474,552126,06-MAY-2025 20.27.18,1010,164200,169.99,137,32.99,37.6,1655,,20.16,12.83,,,,0,305,0,0,0,0,0,0,0,0,0,0,0,77100,5095,0,2064,0,1500,5000,0,,
325476,552127,06-MAY-2025 22.09.03,1010,164000,194.49,160.5,33.99,44.1,1634,,20.77,13.22,,,,0,305,0,0,0,0,0,0,0,0,0,0,0,91400,5801,0,2399,0,1498,5000,0,,
325479,552128,06-MAY-2025 23.03.28,1010,163300,186.69,148.7,37.99,39.7,1676,,23.22,14.77,,,,0,307,0,0,0,0,0,0,0,0,0,0,0,84000,5528,0,1997,0,1497,5000,0,,
325482,552129,06-MAY-2025 23.53.22,1010,162900,183.1,147.1,36,38.8,1639,,22,14,,,,0,257,0,0,0,0,0,0,0,0,0,0,0,84300,5674,0,1765,0,1500,5000,0,,
325485,552130,07-MAY-2025 00.44.44,1010,165000,178.6,143.6,35,37,1670,,21.39,13.61,,,,0,257,0,0,0,0,0,0,0,0,0,0,0,80000,5233,0,1686,0,1499,4900,0,,
325488,552131,07-MAY-2025 02.09.20,7060,164500,183.9,151.9,32,41.6,1659,,19.56,12.44,,,,0,1006,0,0,0,0,0,0,0,0,0,0,0,85800,5770,0,2348,0,1498,5000,0,,
325492,552132,07-MAY-2025 03.03.04,7060,162800,184.54,152.9,31.64,41.5,1626,,1.79,10.9,18.95,,,0,1006,0,0,0,0,0,0,0,0,0,0,0,86000,5754,0,2957,0,1500,5000,0,,
325495,552133,07-MAY-2025 03.55.50,1056,164200,186.49,150.3,36.19,39.9,1648,,22.12,14.07,,,,0,1008,0,0,0,0,0,0,0,0,0,0,0,84200,5217,0,2264,0,1500,5000,0,,
325498,552134,07-MAY-2025 04.50.53,1056,161200,196.6,161.6,35,43,1643,,21.39,13.61,,,,0,1007,0,0,0,0,0,0,0,0,0,0,0,90000,5661,0,2578,0,1498,5000,0,,
325502,552135,07-MAY-2025 06.42.30,1056,165200,190,154,36,42.2,1650,,,36,,,,0,996,0,0,0,0,0,0,0,0,0,0,0,85600,5751,0,2480,0,1499,5000,0,,
325504,552136,07-MAY-2025 08.06.19,1056,161000,180.3,144.2,36.1,42.5,1660,,22.06,14.04,,,,0,955,0,0,0,0,0,0,0,0,0,0,0,84600,6124,0,3009,0,1512,5000,0,,
325508,552137,07-MAY-2025 09.10.06,1056,161900,187.49,150.5,36.99,42.7,1650,,22.6,14.39,,,,0,947,0,0,0,0,0,0,0,0,0,0,0,86100,5597,0,2503,0,1508,5000,0,,
325511,552138,07-MAY-2025 10.05.09,1056,165300,189,155,34,40.7,1642,,1.68,13.27,19.05,,,0,958,0,0,0,0,0,0,0,0,0,0,0,85600,5547,0,1978,0,1497,5000,0,,
325514,552139,07-MAY-2025 10.56.10,1056,162500,184,151,33,40,1667,,0.92,15.77,16.31,,,0,955,0,0,0,0,0,0,0,0,0,0,0,85300,5577,0,2634,0,1497,5000,0,,
325517,552140,07-MAY-2025 11.45.05,1056,161500,188.6,150.6,38,38.1,1658,,3.7,23.23,11.07,,,0,956,0,0,0,0,0,0,0,0,0,0,0,82200,5418,0,2201,0,1432,4900,0,,
325519,552141,07-MAY-2025 12.34.39,1056,161700,184.11,150.4,33.71,38.9,1628,,1.43,28.74,3.54,,,0,947,0,0,0,0,0,0,0,0,0,0,0,84100,5366,0,2258,0,1497,5000,0,,
325523,552142,07-MAY-2025 13.24.35,1056,165200,184.4,150.4,34,39,1647,,7.11,9.54,17.35,,,0,957,0,0,0,0,0,0,0,0,0,0,0,83000,5614,0,2513,0,1996,5000,0,,
325526,552143,07-MAY-2025 14.29.16,1056,164300,187.2,156.2,31,40.6,1652,,3.86,11.87,15.27,,,0,937,0,0,0,0,0,0,0,0,0,0,0,84000,6230,0,2655,0,1512,5000,0,,
325529,552144,07-MAY-2025 15.27.39,1056,162200,185.56,150.1,35.46,39.8,1611,,,19.22,16.24,,,0,956,0,0,0,0,0,0,0,0,0,0,0,84600,5393,0,2113,0,1512,5000,0,,
325532,552145,07-MAY-2025 16.22.25,1010,164100,187.5,153.4,34.1,39.1,1641,,17.31,14.57,2.22,,,0,307,0,0,0,0,0,0,0,0,0,0,0,82500,5627,0,2342,0,1500,5000,0,,
325535,552146,07-MAY-2025 17.19.46,1010,164300,189.19,152.8,36.39,42.1,1635,,22.24,14.15,,,,0,307,0,0,0,0,0,0,0,0,0,0,0,85000,5922,0,2212,0,1500,4900,0,,
325538,552147,07-MAY-2025 18.16.16,1010,163800,185.69,152.7,32.99,39,1646,,20.16,12.83,,,,0,307,0,0,0,0,0,0,0,0,0,0,0,82600,5427,0,1952,0,1500,5000,0,,
325541,552148,07-MAY-2025 19.11.00,1010,166100,181.29,150.2,31.09,38.7,1640,,19,12.09,,,,0,305,0,0,0,0,0,0,0,0,0,0,0,82800,5357,0,2212,0,1498,5000,0,,
325544,552149,07-MAY-2025 20.16.39,5040,163200,191.59,159.5,32.09,42.2,1607,,19.61,12.48,,,,0,1005,0,0,0,0,0,0,0,0,0,0,0,88600,5744,0,2756,0,1552,5300,0,,
325548,552150,07-MAY-2025 21.10.37,5040,163700,185.8,149.8,36,35.7,1627,,22,14,,,,0,995,0,0,0,0,0,0,0,0,0,0,0,79800,5384,0,2116,0,1551,5000,0,,
325551,552151,07-MAY-2025 22.03.05,5040,166200,179.79,146.8,32.99,38.9,1639,,20.16,12.83,,,,0,1005,0,0,0,0,0,0,0,0,0,0,0,81800,5341,0,2110,0,1503,5000,0,,
325554,552152,07-MAY-2025 23.02.30,5040,158800,190.19,152.2,37.99,41.2,1630,,23.22,14.77,,,,0,1004,0,0,0,0,0,0,0,0,0,0,0,87300,5513,0,2060,0,1503,5000,0,,
325557,552153,07-MAY-2025 23.56.07,5040,162700,200.89,167.9,32.99,42.7,1672,,20.16,12.83,,,,0,992,0,0,0,0,0,0,0,0,0,0,0,91400,6162,0,2721,0,1497,5000,0,,
325560,552154,08-MAY-2025 00.49.46,5042,165000,195.09,157.1,37.99,42.1,1640,,3,20.31,14.68,,,0,1004,0,0,0,0,0,0,0,0,0,0,0,87900,5548,0,2233,0,1498,5000,0,,
325562,552155,08-MAY-2025 01.49.20,5042,165300,189.37,150.2,39.17,42.3,1630,,1.56,10.04,27.57,,,0,999,0,0,0,0,0,0,0,0,0,0,0,86200,5530,0,2063,0,1498,5000,0,,
325566,552156,08-MAY-2025 02.40.30,5042,164100,186.91,147.9,39.01,40.7,1667,,2.52,20.74,15.75,,,0,1005,0,0,0,0,0,0,0,0,0,0,0,86400,5232,0,1756,0,1498,5000,0,,
325569,552157,08-MAY-2025 03.32.36,5042,165400,190.2,154.2,36,40,1629,,22,14,,,,0,1004,0,0,0,0,0,0,0,0,0,0,0,86000,5499,0,1927,0,1499,5000,0,,
325572,552158,08-MAY-2025 04.33.31,2030,165600,191.19,157.1,34.09,41.4,1646,,20.83,13.26,,,,0,1004,0,0,0,0,0,0,0,0,0,0,0,87200,5608,0,2197,0,1499,5000,0,,
325574,552159,08-MAY-2025 05.32.41,2030,165100,173.99,140,33.99,39.8,1624,,20.77,13.22,,,,0,1007,0,0,0,0,0,0,0,0,0,0,0,82100,5113,0,1907,0,1500,5000,0,,
325577,552160,08-MAY-2025 06.37.50,2030,165800,194.9,158.9,36,43.1,1650,,36,,,,,0,1004,0,0,0,0,0,0,0,0,0,0,0,89800,6003,0,2582,0,1500,5000,0,,
325581,552161,08-MAY-2025 07.36.16,1032,96100,118.9,82.9,36,28.8,1675,,36,,,,,0,0,0,0,0,0,0,0,0,0,0,0,0,50500,4692,0,1522,0,0,3300,0,,
325583,552162,08-MAY-2025 08.44.10,1032,162500,177.79,142.8,34.99,39.6,1639,,,23.39,11.6,,,0,995,0,0,0,0,0,0,0,0,0,0,0,80800,5276,0,2233,0,1498,5000,0,,
325587,552163,08-MAY-2025 09.43.41,2032,164200,186.7,150.7,36,39.9,1669,,22,14,,,,0,953,0,0,0,0,0,0,0,0,0,0,0,83900,5920,0,2778,0,1497,5000,0,,
325589,552164,08-MAY-2025 10.44.28,5040,156500,209.41,181.1,28.31,43,1650,,1.25,18.38,8.68,,,0,948,0,0,0,0,0,0,0,0,0,0,0,95000,6851,0,2896,0,1512,5000,0,,
325593,552165,08-MAY-2025 11.41.41,5040,164800,173.83,141.9,31.93,37.7,1663,,4.45,19.24,8.24,,,0,965,0,0,0,0,0,0,0,0,0,0,0,76200,5300,0,2241,0,998,5500,0,,
325596,552166,08-MAY-2025 12.35.58,5040,165100,187.79,160.8,26.99,41.9,1646,,11.77,11.1,4.12,,,0,956,0,0,0,0,0,0,0,0,0,0,0,88200,5857,0,2571,0,1508,5300,0,,
325599,552167,08-MAY-2025 13.34.48,8061,158100,194.1,161.1,33,40.5,1631,,15.24,17.76,,,,0,957,0,0,0,0,0,0,0,0,0,0,0,87400,6698,0,2505,0,2499,5000,0,,
325602,552168,08-MAY-2025 14.42.26,1056,159500,200.09,170.1,29.99,44.5,1653,,18.33,11.66,,,,0,956,0,0,0,0,0,0,0,0,0,0,0,93000,6683,0,3218,0,2495,5300,0,,
325605,552169,08-MAY-2025 15.40.41,1056,163700,190,154,36,43.2,1669,,22,14,,,,0,956,0,0,0,0,0,0,0,0,0,0,0,88000,5852,0,2550,0,1503,5000,0,,
325609,552170,08-MAY-2025 16.35.18,1056,161800,186.29,152.3,33.99,40.9,1629,,20.77,13.22,,,,0,958,0,0,0,0,0,0,0,0,0,0,0,85000,5541,0,2233,0,1503,5000,0,,
325611,552171,08-MAY-2025 17.31.37,1056,162700,180.59,145.5,35.09,39,1675,,21.44,13.65,,,,0,958,0,0,0,0,0,0,0,0,0,0,0,82400,5521,0,2494,0,1503,5000,0,,
325614,552172,08-MAY-2025 18.28.30,2032,164000,179.2,153.2,26,38.4,1643,,15.89,10.11,,,,0,802,0,0,0,0,0,0,0,0,0,0,0,81500,5479,0,2066,0,1502,5000,0,,
325617,552173,08-MAY-2025 19.22.18,2015,162000,174.89,143.9,30.99,39.5,1642,,18.94,12.05,,,,0,807,0,0,0,0,0,0,0,0,0,0,0,83000,5168,0,2641,0,1502,5000,0,,
325620,552174,08-MAY-2025 20.14.07,2015,164800,170.69,136.7,33.99,36.9,1665,,20.77,13.22,,,,0,0,0,0,0,0,0,0,0,0,0,0,0,77400,5389,0,2221,0,722,6000,0,,
325623,552175,08-MAY-2025 21.16.38,2015,163100,189.5,160.5,29,42.6,1615,,17.72,11.28,,,,0,805,0,0,0,0,0,0,0,0,0,0,0,88500,5807,0,2696,0,1503,5000,0,,
