Repository: sanad-code/udacity-aimaster-capstone-ai-programming-foundations-project

# Steel Production Data Analysis — Udacity AI Master Capstone

This project analyzes steel production data to identify key factors affecting energy consumption, quality indicators, and production efficiency. It covers data cleaning, exploratory data analysis (EDA), and visualization of relationships between variables such as DRI Carbon and Silica (SiO2). The insights support data-driven decisions to optimize the steelmaking process.

## What Was Built

A Jupyter Notebook (`data-workflow/data_workflow.ipynb`) that loads, cleans, and analyzes internal steel production heat data, producing visualizations and statistical summaries saved under `outputs/`.

File: data/raw/flat_raw_data.csv (part 69 of 86)
RC,HID,STOP_DATE,STEEL_GRADE,TAPPED_WGT,TOTAL_CHARGE,DRI_CHARGE,SCRAP_CHARGE,POWER_ON_TIME,FINAL_TEMP,TOTAL_C_DRI,LOCAL_SCRAP,HOME_RETURN_SCRAP,IMPORTED_SCRAP,PIG_IRON,DRI_BRIQUETTED,FESI,FEMN,SIMN,FECR,NICKEL,FETI,FEB,FENB,FEP,FEMO,CU,FEV,NITROVAN,ELEC_ENERGY,OXYGEN,COKE_LUMP,MODULE_CARBON,COKE_POWDER,BURNT_LIME,BURNT_DOLAMITE,FLUX,C_ANALYSIS, 
325626,552176,08-MAY-2025 22.19.21,2015,163300,183.1,155.1,28,41.5,1631,,17.11,10.89,,,,0,791,0,0,0,0,0,0,0,0,0,0,0,84000,5588,0,2058,0,1503,5000,0,,
325629,552177,08-MAY-2025 23.17.27,2015,165300,192,160,32,40.8,1654,,19.56,12.44,,,,0,806,0,0,0,0,0,0,0,0,0,0,0,89400,5696,0,2685,0,2001,5000,0,,
325632,552178,09-MAY-2025 00.17.27,2015,162200,196.09,164.9,31.19,41.9,1667,,19.06,12.13,,,,0,808,0,0,0,0,0,0,0,0,0,0,0,90000,5998,0,2945,0,1500,5000,0,,
325635,552179,09-MAY-2025 01.13.51,2015,168200,192.69,160.4,32.29,42.1,1668,,19.73,12.56,,,,0,806,0,0,0,0,0,0,0,0,0,0,0,90100,6077,0,3159,0,1498,5000,0,,
325638,552180,09-MAY-2025 02.11.02,2015,169700,186.18,150.9,35.28,41.7,1636,,21.6,13.68,,,,0,808,0,0,0,0,0,0,0,0,0,0,0,86000,5862,0,3128,0,1500,5000,0,,
325641,552181,09-MAY-2025 03.02.48,1010,166300,176.99,143.7,33.29,40.1,1656,,20.34,12.95,,,,0,809,0,0,0,0,0,0,0,0,0,0,0,82500,5469,0,2512,0,1500,5000,0,,
325644,552182,09-MAY-2025 04.01.27,1010,163500,192.09,154.8,37.29,41.4,,,22.79,14.5,,,,0,306,0,0,0,0,0,0,0,0,0,0,0,87400,5944,0,2762,0,1500,5100,0,,
325648,552183,09-MAY-2025 04.55.31,2010,167500,203.29,167,36.29,42,1658,,22.18,14.11,,,,0,310,0,0,0,0,0,0,0,0,0,0,0,91200,6060,0,3149,0,1500,5000,0,,
325651,552184,09-MAY-2025 05.50.49,2010,168400,191.39,156.1,35.29,41,1644,,21.57,13.72,,,,0,306,0,0,0,0,0,0,0,0,0,0,0,87000,6150,0,3167,0,1500,5000,0,,
325654,552185,09-MAY-2025 06.46.38,1011,167500,194.79,163.6,31.19,42.8,1640,,19.06,12.13,,,,0,306,0,0,0,0,0,0,0,0,0,0,0,88800,6366,0,3469,0,1499,5000,0,,
325657,552186,09-MAY-2025 07.46.58,1010,157800,188.89,155.6,33.29,43.5,1675,,20.34,12.95,,,,0,309,0,0,0,0,0,0,0,0,0,0,0,87100,5946,0,2524,0,1503,5300,0,,
325660,552187,09-MAY-2025 08.52.42,1010,159100,178.33,146.7,31.63,38.6,1654,,1.34,20.78,9.51,,,0,306,0,0,0,0,0,0,0,0,0,0,0,82800,5618,0,2102,0,1502,5200,0,,
325663,552188,09-MAY-2025 09.47.22,1010,157500,48.42,12.9,35.52,39.8,1676,,0.96,9.08,25.48,,,0,307,0,0,0,0,0,0,0,0,0,0,0,85200,5584,0,2165,0,1512,5000,0,,
325665,552189,09-MAY-2025 10.43.48,1010,161800,183.47,150.5,32.97,40.3,1672,,0.83,20.37,11.77,,,0,300,0,0,0,0,0,0,0,0,0,0,0,85800,6118,0,2960,0,1498,5000,0,,
325668,552190,09-MAY-2025 11.48.13,2032,160600,184.78,151.2,33.58,40.8,1648,,1.96,9.48,22.14,,,0,906,0,0,0,0,0,0,0,0,0,0,0,84100,5779,0,2554,0,2496,5000,0,,
325671,552191,09-MAY-2025 12.36.25,2032,160100,187.6,151.6,36,36.8,1634,,22,14,,,,0,906,0,0,0,0,0,0,0,0,0,0,0,80400,5233,0,1633,0,2495,5000,0,,
325675,552192,09-MAY-2025 13.28.04,2015,159700,193.6,157.6,36,38.9,1642,,22,14,,,,0,790,0,0,0,0,0,0,0,0,0,0,0,83800,5738,0,2036,0,1498,5000,0,,
325677,552193,09-MAY-2025 14.16.39,1015,164300,173.2,137.2,36,35,1639,,22,14,,,,0,809,0,0,0,0,0,0,0,0,0,0,0,75100,5313,0,2227,0,1512,5000,0,,
325680,552194,09-MAY-2025 15.20.25,1032,163300,197.4,161.4,36,42.5,1611,,22,14,,,,0,908,0,0,0,0,0,0,0,0,0,0,0,88100,5992,0,2689,0,1499,5000,0,,
325683,552195,09-MAY-2025 16.15.05,1032,163000,193.29,161.2,32.09,40.9,1611,,19.61,12.48,,,,0,910,0,0,0,0,0,0,0,0,0,0,0,87800,5545,0,2177,0,1503,5000,0,,
325686,552196,09-MAY-2025 17.06.29,1032,164300,186,149.9,36.1,39.5,1653,,22.06,14.04,,,,0,905,0,0,0,0,0,0,0,0,0,0,0,85300,5629,0,2204,0,1500,5000,0,,
325690,552197,09-MAY-2025 17.59.34,1032,163800,185.5,160.4,25.1,38.5,1623,,15.34,9.76,,,,0,904,0,0,0,0,0,0,0,0,0,0,0,82700,5764,0,2473,0,1499,5000,0,,
325692,552198,09-MAY-2025 18.49.05,1015,162800,190.99,158.9,32.09,40.1,1620,,19.61,12.48,,,,0,799,0,0,0,0,0,0,0,0,0,0,0,87600,5356,0,2127,0,1500,5000,0,,
325695,552199,09-MAY-2025 19.51.15,1015,164400,188,153,35,39.6,1628,,21.39,13.61,,,,0,807,0,0,0,0,0,0,0,0,0,0,0,84600,5569,0,2375,0,1552,5000,0,,
325699,552200,09-MAY-2025 20.47.28,1015,164700,186.69,154.6,32.09,39.6,1671,,19.61,12.48,,,,0,955,0,0,0,0,0,0,0,0,0,0,0,85100,5795,0,2266,0,1503,5000,0,,
325702,552201,09-MAY-2025 21.38.25,5095,164700,184.69,149.6,35.09,39,1659,,21.44,13.65,,,,0,945,0,0,0,0,0,0,0,0,0,0,0,82800,5474,0,2046,0,1503,5000,0,,
325705,552202,09-MAY-2025 22.28.00,5095,164500,185.2,150.2,35,37.9,1651,,21.39,13.61,,,,0,959,0,0,0,0,0,0,0,0,0,0,0,82600,5341,0,1696,0,1503,5000,0,,
325707,552203,09-MAY-2025 23.24.15,6095,164500,190.99,155.9,35.09,41.1,1654,,21.44,13.65,,,,0,954,0,0,0,0,0,0,0,0,0,0,0,86400,5898,0,2458,0,1500,5000,0,,
325710,552204,10-MAY-2025 00.28.15,6095,164800,200.3,166,34.3,43.3,1663,,20.96,13.34,,,,0,959,0,0,0,0,0,0,0,0,0,0,0,93300,6071,0,2824,0,1500,5000,0,,
325713,552205,10-MAY-2025 01.21.19,6095,166200,197.99,161.7,36.29,41.6,1667,,22.18,14.11,,,,0,944,0,0,0,0,0,0,0,0,0,0,0,90100,5978,0,2939,0,1500,5000,0,,
325716,552206,10-MAY-2025 02.18.20,6095,165100,195.29,160,35.29,41,1661,,21.57,13.72,,,,0,961,0,0,0,0,0,0,0,0,0,0,0,87000,6027,0,2438,0,1500,5000,0,,
325720,552207,10-MAY-2025 03.28.34,6095,165700,170.29,133.3,36.99,44.3,1647,,22.6,14.39,,,,0,961,0,0,0,0,0,0,0,0,0,0,0,89000,5656,0,2517,0,2000,3100,0,,
325723,552208,10-MAY-2025 04.23.05,1056,174500,150.7,114.7,36,34.7,1644,,22,14,,,,0,943,0,0,0,0,0,0,0,0,0,0,0,70100,5075,236,2309,0,2000,5000,0,,
325726,552209,10-MAY-2025 05.31.16,2067,165200,195.4,161.1,34.3,46.9,1645,,20.96,13.34,,,,0,962,0,0,0,0,0,0,0,0,0,0,0,90000,7111,237,3170,0,1676,5000,0,,
325730,552210,10-MAY-2025 06.25.05,1056,165000,194.99,161.7,33.29,42.4,1625,,20.34,12.95,,,,0,954,0,0,0,0,0,0,0,0,0,0,0,89100,6307,0,2987,0,1500,5000,0,,
325733,552211,10-MAY-2025 07.18.24,1056,157100,193,161.7,31.3,35.5,1694,,19.13,12.17,,,,0,951,0,0,0,0,0,0,0,0,0,0,0,74900,5251,0,2252,0,1500,5000,0,,
325736,552212,10-MAY-2025 09.17.36,1056,162800,198.99,165.7,33.29,43.9,1644,,20.34,12.95,,,,0,955,0,0,0,0,0,0,0,0,0,0,0,92000,6044,0,2371,0,1504,5000,0,,
325740,552213,10-MAY-2025 10.11.29,2067,158600,173.89,140.9,32.99,38.3,1695,,1.46,31.53,,,,0,949,0,0,0,0,0,0,0,0,0,0,0,80500,5603,0,2178,0,1498,5000,0,,
325742,552214,10-MAY-2025 12.48.29,2067,159300,191.7,155.7,36,48.3,1630,,,36,,,,0,957,0,0,0,0,0,0,0,0,0,0,0,86400,6278,0,2395,0,1498,4900,0,,
325745,552215,10-MAY-2025 13.41.06,2067,157600,190,157,33,39.8,1633,,,33,,,,0,956,0,0,0,0,0,0,0,0,0,0,0,85300,5251,0,2072,0,1498,5000,0,,
325748,552216,10-MAY-2025 14.32.45,2067,156100,190.1,165.1,25,38.4,1640,,,25,,,,0,945,0,0,0,0,0,0,0,0,0,0,0,83700,5956,0,1996,0,1498,5000,0,,
325751,552217,10-MAY-2025 15.30.48,2067,162900,205.8,169.8,36,43.1,1663,,22,14,,,,0,941,0,0,0,0,0,0,0,0,0,0,0,91100,5753,126,2573,0,1500,5000,0,,
325754,552218,10-MAY-2025 16.25.39,2067,163000,187.99,163,24.99,41.2,1665,,15.27,9.72,,,,0,957,0,0,0,0,0,0,0,0,0,0,0,89200,5303,0,2312,0,1498,5000,0,,
325757,552219,10-MAY-2025 17.20.40,2067,161200,201.61,167.8,33.81,42.9,1640,,1.84,21,10.97,,,0,955,0,0,0,0,0,0,0,0,0,0,0,89500,5826,0,2047,0,1498,5000,0,,
325761,552220,10-MAY-2025 18.15.36,2067,156500,195.39,160.3,35.09,41.5,,,21.44,13.65,,,,0,941,0,0,0,0,0,0,0,0,0,0,0,89300,5720,0,2392,0,1498,5000,0,,
325763,552221,10-MAY-2025 19.23.05,6095,163000,191.79,157.8,33.99,44.7,1650,,20.77,13.22,,,,0,956,0,0,0,0,0,0,0,0,0,0,0,88400,5701,0,2576,0,1498,5000,0,,
325767,552222,10-MAY-2025 20.14.55,6095,163900,193.7,157.7,36,39.9,1636,,22,14,,,,0,958,0,0,0,0,0,0,0,0,0,0,0,83700,5757,0,1559,0,1498,5000,0,,
325770,552223,10-MAY-2025 21.06.41,6095,163900,186,150,36,41,1653,,22,14,,,,0,954,0,0,0,0,0,0,0,0,0,0,0,82800,5692,0,2422,0,1500,5000,0,,
325773,552224,10-MAY-2025 22.00.06,6095,164000,195.19,161.2,33.99,44.1,1632,,20.77,13.22,,,,0,956,0,0,0,0,0,0,0,0,0,0,0,91000,5643,0,2209,0,1497,5000,0,,
325775,552225,11-MAY-2025 00.27.52,6095,161400,200.71,166.7,34.01,53.6,1633,,2.57,19.5,11.94,,,0,956,0,0,0,0,0,0,0,0,0,0,0,97100,6250,271,3121,0,2000,5300,0,,
325780,552226,11-MAY-2025 01.23.01,2015,161400,199.8,163.8,36,42.7,1690,,22,14,,,,0,804,0,0,0,0,0,0,0,0,0,0,0,90400,6176,0,3146,0,1500,5000,0,,
325782,552227,11-MAY-2025 02.14.52,2015,162100,196.79,163.8,32.99,39.5,1657,,20.16,12.83,,,,0,799,0,0,0,0,0,0,0,0,0,0,0,84000,5645,0,2495,0,1500,5000,0,,
325784,552228,11-MAY-2025 03.03.45,2015,162800,185.3,150.3,35,38.7,1683,,21.39,13.61,,,,0,806,0,0,0,0,0,0,0,0,0,0,0,84000,5578,0,2280,0,1500,5000,0,,
325787,552229,11-MAY-2025 03.50.07,2015,159800,151,117,34,32.6,1632,,20.78,13.22,,,,0,808,0,0,0,0,0,0,0,0,0,0,0,70100,4954,471,2673,0,1500,5000,0,,
325790,552230,11-MAY-2025 05.05.42,2010,168700,185.69,152.4,33.29,44.3,1666,,20.34,12.95,,,,0,302,0,0,0,0,0,0,0,0,0,0,0,87300,6722,0,3016,0,1500,5000,0,,
325793,552231,11-MAY-2025 08.03.26,2014,163800,192.19,155.2,36.99,46.8,1646,,22.6,14.39,,,,0,300,0,0,0,0,0,0,0,0,0,0,0,92100,6352,0,2568,0,1551,5300,0,,
325796,552232,11-MAY-2025 08.59.02,1011,162900,191.39,157.4,33.99,39.9,1635,,20.77,13.22,,,,0,305,0,0,0,0,0,0,0,0,0,0,0,83400,6023,0,2221,0,1551,5300,0,,
325800,552233,11-MAY-2025 09.57.01,1011,153500,189.49,154.2,35.29,41.7,1627,,21.57,13.72,,,,0,291,0,0,0,0,0,0,0,0,0,0,0,88000,6350,0,2306,0,1497,5000,0,,
325803,552234,11-MAY-2025 11.02.32,1032,163700,177.69,143.7,33.99,37.7,1649,,14.52,14.33,5.14,,,0,956,0,0,0,0,0,0,0,0,0,0,0,78900,5874,0,1789,0,1498,4400,0,,
325805,552235,11-MAY-2025 13.21.33,1032,163500,185.58,159.6,25.98,43.6,1664,,12.17,10.74,3.07,,,0,956,0,0,0,0,0,0,0,0,0,0,0,90100,5906,0,2709,0,1551,5000,0,,
325810,552236,11-MAY-2025 14.12.23,7054,152000,182.91,149.6,33.31,39.1,1695,,1.76,23.64,7.91,,,0,959,0,0,0,0,0,0,0,0,0,0,0,83200,5428,0,1861,0,1498,5000,0,,
325813,552237,11-MAY-2025 15.02.23,7054,159400,179.19,144.2,34.99,37.6,1651,,15.16,9.14,10.69,,,0,955,0,0,0,0,0,0,0,0,0,0,0,80900,5249,0,2448,0,1498,5000,0,,
325815,552238,11-MAY-2025 16.04.12,7054,163300,190.5,154.5,36,40.2,1654,,22,14,,,,0,1003,0,0,0,0,0,0,0,0,0,0,0,83900,5500,0,1879,0,6791,5000,0,,
325818,552239,11-MAY-2025 17.29.02,7054,162500,206.4,170.4,36,47.3,1672,,22,14,,,,0,1003,0,0,0,0,0,0,0,0,0,0,0,95100,5961,0,2529,0,1498,5500,0,,
325821,552240,11-MAY-2025 18.22.03,1010,163400,185.59,157.6,27.99,40,1638,,6.08,,21.91,,,0,262,0,0,0,0,0,0,0,0,0,0,0,85900,5628,0,2184,0,1503,5000,0,,
325824,552241,11-MAY-2025 20.34.52,1010,158700,199.69,165.7,33.99,48.9,1661,,20.77,13.22,,,,0,264,0,0,0,0,0,0,0,0,0,0,0,95200,6478,0,3123,0,1498,5500,0,,
325827,552242,11-MAY-2025 21.27.28,1010,163600,183.5,147.5,36,40.6,1659,,22,14,,,,0,260,0,0,0,0,0,0,0,0,0,0,0,84000,5642,0,2290,0,1500,5500,0,,
325830,552243,11-MAY-2025 22.23.56,1010,162900,182.6,150.6,32,41.9,1665,,19.56,12.44,,,,0,262,0,0,0,0,0,0,0,0,0,0,0,88500,5542,0,1852,0,1498,5500,0,,
325832,552244,11-MAY-2025 23.28.32,1010,159800,211,175,36,46.6,1664,,22,14,,,,0,305,0,0,0,0,0,0,0,0,0,0,0,97000,6662,0,3008,0,1498,5000,0,,
325835,552245,12-MAY-2025 00.23.33,1010,164200,179.29,146,33.29,39.2,1641,,20.34,12.95,,,,0,308,0,0,0,0,0,0,0,0,0,0,0,83000,5874,0,2575,0,1500,5000,0,,
325839,552246,12-MAY-2025 01.23.43,1010,163600,181.09,148.1,32.99,40,1664,,20.16,12.83,,,,0,308,0,0,0,0,0,0,0,0,0,0,0,83700,5995,0,2695,0,1500,5000,0,,
325842,552247,12-MAY-2025 02.16.54,1010,162300,169.5,135.2,34.3,35.6,1642,,20.96,13.34,,,,0,306,0,0,0,0,0,0,0,0,0,0,0,76000,5470,0,2088,0,1500,5000,0,,
325845,552248,12-MAY-2025 03.15.34,1010,154400,151.1,116.1,35,35.3,1679,,21.39,13.61,,,,0,309,0,0,0,0,0,0,0,0,0,0,0,73500,5528,0,2837,0,1500,5000,0,,
325847,552249,12-MAY-2025 04.18.44,1010,165200,185.49,147.5,37.99,44.6,1656,,23.22,14.77,,,,0,308,0,0,0,0,0,0,0,0,0,0,0,85600,6325,0,2571,0,1996,5400,0,,
325852,552250,12-MAY-2025 05.21.58,2015,167900,175.19,142.2,32.99,36.6,1652,,20.16,12.83,,,,0,305,0,0,0,0,0,0,0,0,0,0,0,76700,6980,268,2431,0,1502,5400,0,,
325859,552251,13-MAY-2025 00.22.08,1010,163400,240.91,195.8,45.11,84.8,1681,,3.4,26.58,15.13,,,0,1006,0,0,0,0,0,0,0,0,0,0,0,123900,8666,271,3507,0,2999,7400,0,,
325861,552252,13-MAY-2025 01.33.32,1032,164800,187.19,153.9,33.29,48.8,1638,,20.34,12.95,,,,0,1007,0,0,0,0,0,0,0,0,0,0,0,85000,6190,0,2952,0,1498,5000,0,,
325863,552253,13-MAY-2025 03.02.28,5095,164300,186.3,150.7,35.6,44.8,1677,,21.76,13.84,,,,0,1006,0,0,0,0,0,0,0,0,0,0,0,88400,5964,0,2642,0,1498,5000,0,,
325865,552254,13-MAY-2025 03.57.17,5095,164300,186.6,152.3,34.3,41.4,1648,,20.96,13.34,,,,0,1004,0,0,0,0,0,0,0,0,0,0,0,84100,5619,0,2243,0,1500,5000,0,,
325868,552255,13-MAY-2025 04.54.22,5095,164400,185.49,153.2,32.29,43,1629,,19.73,12.56,,,,0,1005,0,0,0,0,0,0,0,0,0,0,0,86100,6035,0,3128,0,1500,5000,0,,
325871,552256,13-MAY-2025 05.52.23,5095,164600,181.9,145.9,36,44.5,1632,,22,14,,,,0,1006,0,0,0,0,0,0,0,0,0,0,0,86000,5461,0,2849,0,1500,5000,0,,
325875,552257,13-MAY-2025 06.48.58,5095,165200,182.6,146.6,36,43.1,1676,,22,14,,,,0,1009,0,0,0,0,0,0,0,0,0,0,0,82900,5971,0,2850,0,1500,5000,0,,
325878,552258,13-MAY-2025 07.45.23,5091,164200,178.89,143.6,35.29,41.4,1675,,21.57,13.72,,,,0,997,0,0,0,0,0,0,0,0,0,0,0,83400,5923,0,2718,0,1500,5000,0,,
325881,552259,13-MAY-2025 08.51.18,5091,163500,182.69,148.7,33.99,41.6,1670,,20.77,13.22,,,,0,962,0,0,0,0,0,0,0,0,0,0,0,83200,5607,0,2161,0,1500,5000,0,,
325885,552260,13-MAY-2025 09.51.59,5091,163500,190.3,157.2,33.1,43.1,1608,,20.23,12.87,,,,0,947,0,0,0,0,0,0,0,0,0,0,0,86000,5757,0,2113,0,1500,5000,0,,
325888,552261,13-MAY-2025 10.52.58,5091,163400,191.49,153.4,38.09,42.4,1604,,23.28,14.81,,,,0,946,0,0,0,0,0,0,0,0,0,0,0,83000,5756,0,2189,0,1499,5000,0,,
325891,552262,13-MAY-2025 11.48.38,5040,163500,179.79,149.7,30.09,39.6,1648,,18.39,11.7,,,,0,954,0,0,0,0,0,0,0,0,0,0,0,81500,5764,0,2168,0,1500,5000,0,,
325894,552263,13-MAY-2025 12.39.02,2063,163300,180.79,149.7,31.09,38.2,1648,,19,12.09,,,,0,965,0,0,0,0,0,0,0,0,0,0,0,80600,5618,0,2086,0,1499,5200,0,,
325897,552264,13-MAY-2025 13.31.42,9991,163200,180.29,146.3,33.99,39.2,1641,,20.77,13.22,,,,0,945,0,0,0,0,0,0,0,0,0,0,0,81700,5448,0,2111,0,1500,5000,0,,
325899,552265,13-MAY-2025 14.29.53,2030,160300,183.4,150.3,33.1,40.1,1632,,20.23,12.87,,,,0,954,0,0,0,0,0,0,0,0,0,0,0,84100,5545,0,2359,0,1500,5000,0,,
325902,552266,13-MAY-2025 15.26.08,2030,164400,194.69,161.7,32.99,40.4,1634,,20.16,12.83,,,,0,0,0,0,0,0,0,0,0,0,0,0,0,85900,6069,0,2031,0,1500,5200,0,,
325904,552267,13-MAY-2025 16.22.44,2032,162900,191.69,157.7,33.99,41.3,1654,,20.77,13.22,,,,0,942,0,0,0,0,0,0,0,0,0,0,0,87200,5746,0,2623,0,1498,5000,0,,
325908,552268,13-MAY-2025 17.13.09,7060,165200,185.09,153.1,31.99,39.8,1629,,19.55,12.44,,,,0,962,0,0,0,0,0,0,0,0,0,0,0,82500,5570,0,1802,0,1499,5000,0,,
325911,552269,13-MAY-2025 18.10.00,1056,159100,189.7,154.7,35,41.8,1643,,21.39,13.61,,,,0,962,0,0,0,0,0,0,0,0,0,0,0,84200,5648,0,2074,0,1498,5000,0,,
325914,552270,13-MAY-2025 19.02.48,1056,165400,186.26,150,36.26,40.5,1646,,3.04,23.8,9.42,,,0,961,0,0,0,0,0,0,0,0,0,0,0,82600,5534,0,2029,0,1500,5000,0,,
325917,552271,13-MAY-2025 19.57.18,1056,160600,186,149,37,41.8,1621,,37,,,,,0,962,0,0,0,0,0,0,0,0,0,0,0,84300,5740,0,2216,0,1502,5000,0,,
325920,552272,13-MAY-2025 20.49.04,1056,159500,185,150,35,41.3,1668,,21.39,13.61,,,,0,959,0,0,0,0,0,0,0,0,0,0,0,84000,5651,0,2495,0,1500,5000,0,,
325923,552273,13-MAY-2025 21.46.04,1056,165600,189.2,155.2,34,44.3,1628,,34,,,,,0,947,0,0,0,0,0,0,0,0,0,0,0,88800,6031,0,2665,0,1500,5000,0,,
325926,552274,13-MAY-2025 22.34.04,1056,159300,163.84,130,33.84,36.3,1630,,5.8,9.56,18.48,,,0,960,0,0,0,0,0,0,0,0,0,0,0,74000,4822,0,1925,0,1500,5000,0,,
325929,552275,13-MAY-2025 23.42.03,7060,164400,189.3,155.3,34,45,1671,,34,,,,,0,961,0,0,0,0,0,0,0,0,0,0,0,89600,6003,0,2545,0,1512,5000,0,,
325933,552276,14-MAY-2025 00.45.40,2032,165500,186.29,155.3,30.99,41.1,1668,,18.94,12.05,,,,0,955,0,0,0,0,0,0,0,0,0,0,0,81600,5466,0,2702,0,1512,5000,0,,
325935,552277,14-MAY-2025 01.42.03,2032,165700,181.09,147.1,33.99,40,1664,,2.31,31.68,,,,0,954,0,0,0,0,0,0,0,0,0,0,0,81800,5910,0,2457,0,1552,5000,0,,
325938,552278,14-MAY-2025 02.34.19,2032,156300,176.58,142.4,34.18,38.2,1654,,2.88,9.92,21.38,,,0,956,0,0,0,0,0,0,0,0,0,0,0,79600,5574,0,2396,0,1510,5000,0,,
325941,552279,14-MAY-2025 03.23.19,1010,163500,166,131,35,37.4,1674,,21.39,13.61,,,,0,309,0,0,0,0,0,0,0,0,0,0,0,75700,5156,0,2187,0,1511,5000,0,,
325943,552280,14-MAY-2025 05.01.33,7060,163000,188.99,155,33.99,45.1,1670,,14.08,13.27,6.64,,,0,305,0,0,0,0,0,0,0,0,0,0,0,86500,6655,0,2388,0,1512,5000,0,,
325947,552281,14-MAY-2025 06.04.20,5040,161400,185.6,149.6,36,39.3,1646,,22,14,,,,0,960,0,0,0,0,0,0,0,0,0,0,0,82400,5737,0,2088,0,1512,5000,0,,
325950,552282,14-MAY-2025 06.57.40,2032,155600,187.29,151.1,36.19,41.6,1664,,22.12,14.07,,,,0,947,0,0,0,0,0,0,0,0,0,0,0,85500,5896,0,2713,0,1552,5000,0,,
325954,552283,14-MAY-2025 08.00.00,2030,164800,193.38,157.4,35.98,43.2,1638,,18.65,14.59,2.74,,,0,944,0,0,0,0,0,0,0,0,0,0,0,87100,5866,0,2691,0,1552,5000,0,,
325956,552284,14-MAY-2025 09.05.05,2030,165500,177.69,141.5,36.19,41.7,1662,,22.12,14.07,,,,0,955,0,0,0,0,0,0,0,0,0,0,0,83000,5925,0,2796,0,1490,5100,0,,
325959,552285,14-MAY-2025 11.35.20,2032,165400,191.59,157.6,33.99,46.7,1688,,20.77,13.22,,,,0,954,0,0,0,0,0,0,0,0,0,0,0,92100,6702,0,3000,0,1551,5000,0,,
325962,552286,14-MAY-2025 12.29.40,2032,159700,184.29,151.3,32.99,41.2,1627,,20.16,12.83,,,,0,946,0,0,0,0,0,0,0,0,0,0,0,84400,5751,0,2364,0,1503,5000,0,,
325965,552287,14-MAY-2025 13.23.39,2032,159200,185.89,152.9,32.99,41.8,1650,,20.16,12.83,,,,0,955,0,0,0,0,0,0,0,0,0,0,0,86100,5874,0,2544,0,1503,5000,0,,
325968,552288,14-MAY-2025 14.30.50,2015,163700,183.69,153.7,29.99,40.9,1639,,18.33,11.66,,,,0,800,0,0,0,0,0,0,0,0,0,0,0,83600,5609,0,2367,0,1503,5000,0,,
325972,552289,14-MAY-2025 15.26.40,1015,159900,190.9,156.6,34.3,42.2,1636,,20.96,13.34,,,,0,800,0,0,0,0,0,0,0,0,0,0,0,86100,5612,0,2536,0,1502,5000,0,,
325975,552290,14-MAY-2025 16.20.29,1010,165400,188.99,155,33.99,40,1644,,20.77,13.22,,,,0,255,0,0,0,0,0,0,0,0,0,0,0,82400,6022,0,2016,0,1500,5000,0,,
325978,552291,14-MAY-2025 17.10.13,1056,153900,186.4,153.4,33,40.4,1628,,33,,,,,0,988,0,0,0,0,0,0,0,0,0,0,0,84100,5279,0,1426,0,1500,5000,0,,
325981,552292,14-MAY-2025 18.01.04,6071,159600,187.5,153.5,34,38.8,1657,,34,,,,,0,999,0,0,0,0,0,0,0,0,0,0,0,81300,5268,0,1260,0,1498,5000,0,,
325984,552293,14-MAY-2025 18.49.35,5040,155500,183.71,150,33.71,38.9,1668,,5.7,12.72,15.29,,,0,998,0,0,0,0,0,0,0,0,0,0,0,80100,5386,0,1467,0,1498,5000,0,,
325986,552294,14-MAY-2025 19.40.54,5040,154200,180.2,144.2,36,39.8,1645,,36,,,,,0,998,0,0,0,0,0,0,0,0,0,0,0,79900,5747,0,2085,0,1497,5000,0,,
325989,552295,14-MAY-2025 20.41.45,1010,163000,170,134,36,39.5,1648,,,36,,,,0,255,0,0,0,0,0,0,0,0,0,0,0,80400,5234,0,2267,0,1498,5000,0,,
325992,552296,14-MAY-2025 21.34.34,1010,163400,168.9,134.9,34,40.2,1642,,,34,,,,0,255,0,0,0,0,0,0,0,0,0,0,0,76600,5293,0,1834,0,1501,5000,0,,
325995,552297,14-MAY-2025 22.41.24,1010,155600,180,145,35,42.7,1689,,35,,,,,0,255,0,0,0,0,0,0,0,0,0,0,0,85000,6379,0,3088,0,1500,5000,0,,
325998,552298,14-MAY-2025 23.38.01,1010,155000,182.1,145.1,37,38,1662,,37,,,,,0,300,0,0,0,0,0,0,0,0,0,0,0,79900,5958,0,2380,0,1512,5000,0,,
326000,552299,15-MAY-2025 00.44.34,1010,160700,185.1,148.1,37,41.2,1651,,2.14,21.44,13.42,,,0,308,0,0,0,0,0,0,0,0,0,0,0,82200,5941,0,2296,0,1512,5000,0,,
326004,552300,15-MAY-2025 01.38.34,1010,163500,183.89,149.1,34.79,38.7,1664,,3.15,17.58,14.06,,,0,300,0,0,0,0,0,0,0,0,0,0,0,81100,5534,0,1882,0,1498,5000,0,,
326006,552301,15-MAY-2025 02.30.41,1010,152300,184.7,149.7,35,40.4,1673,,11.6,10.86,12.54,,,0,307,0,0,0,0,0,0,0,0,0,0,0,82400,5698,0,1856,0,1498,5000,0,,
326008,552302,15-MAY-2025 03.21.55,1010,156500,185.29,152.3,32.99,38.8,1652,,1.87,17.1,14.02,,,0,308,0,0,0,0,0,0,0,0,0,0,0,82200,5713,0,2149,0,1512,5000,0,,
326013,552303,15-MAY-2025 04.15.10,5040,164100,184.98,151,33.98,39.5,1644,,2.74,25.27,5.97,,,0,954,0,0,0,0,0,0,0,0,0,0,0,82600,5600,0,2117,0,1498,5000,0,,
326015,552304,15-MAY-2025 05.06.40,5040,163700,,141.2,,38.8,1650,,,,,,,0,956,0,0,0,0,0,0,0,0,0,0,0,81100,5613,0,2587,0,1498,5000,0,,
326018,552305,15-MAY-2025 05.57.00,5040,155000,160.3,125.3,35,34.3,1648,,6.92,10.22,17.86,,,0,939,0,0,0,0,0,0,0,0,0,0,0,70500,5190,0,2270,0,1498,5000,0,,
326022,552306,15-MAY-2025 06.59.26,5040,154000,47.49,10.5,36.99,42.1,1640,,4.25,,32.74,,,0,950,0,0,0,0,0,0,0,0,0,0,0,84000,5811,0,2461,0,1497,5000,0,,
326024,552307,15-MAY-2025 07.57.41,2015,164300,,152,,40.8,1672,,,,,,,0,807,0,0,0,0,0,0,0,0,0,0,0,85100,5676,0,2192,0,1499,5000,0,,
326028,552308,15-MAY-2025 08.53.02,2015,156700,186.7,151.7,35,41.6,1646,,,35,,,,0,799,0,0,0,0,0,0,0,0,0,0,0,84300,5785,0,2348,0,1500,5000,0,,
326031,552309,15-MAY-2025 09.43.36,2015,157800,164.6,130.6,34,36.9,1673,,,34,,,,0,800,0,0,0,0,0,0,0,0,0,0,0,77000,5251,0,1917,0,1500,5000,0,,
326034,552310,15-MAY-2025 11.37.24,2015,156800,198.4,168.4,30,44.4,1634,,,30,,,,0,800,0,0,0,0,0,0,0,0,0,0,0,91200,5763,0,2431,0,1500,5000,0,,
326036,552311,15-MAY-2025 12.37.01,1011,157400,183.8,150.7,33.1,43.3,1623,,,33.1,,,,0,299,0,0,0,0,0,0,0,0,0,0,0,87900,5654,0,2574,0,1500,5000,0,,
326039,552312,15-MAY-2025 13.34.21,1011,157300,179,145,34,40.9,1627,,,34,,,,0,300,0,0,0,0,0,0,0,0,0,0,0,83200,5631,0,2926,0,1500,5000,0,,
326043,552313,15-MAY-2025 14.49.02,1011,162800,189.2,157.2,32,46.6,1653,,,32,,,,0,299,0,0,0,0,0,0,0,0,0,0,0,89000,5857,0,2923,0,1503,5000,0,,
326046,552314,15-MAY-2025 15.55.32,1011,160800,,155.9,,46.3,1651,,,,,,,0,307,0,0,0,0,0,0,0,0,0,0,0,89900,5954,0,2835,0,1503,5000,0,,
326049,552315,15-MAY-2025 17.03.55,1011,171200,173.4,146.4,27,45,1677,,27,,,,,0,301,0,0,0,0,0,0,0,0,0,0,0,85600,6118,0,3432,0,1503,5400,0,,
326053,552316,15-MAY-2025 17.57.41,1011,161000,177.89,142.9,34.99,40.3,1638,,4.85,13.29,16.85,,,0,290,0,0,0,0,0,0,0,0,0,0,0,79800,5364,0,2218,0,1503,5000,0,,
326055,552317,15-MAY-2025 18.58.37,1010,161900,179.56,145.7,33.86,41.4,1656,,2.56,20.94,10.36,,,0,300,0,0,0,0,0,0,0,0,0,0,0,83500,5968,0,3013,0,1498,5000,0,,
326059,552318,15-MAY-2025 19.47.17,2015,167100,167.58,135,32.58,36.8,,,,21.78,10.8,,,0,800,0,0,0,0,0,0,0,0,0,0,0,77000,5151,0,2039,0,1500,5000,0,,
326062,552319,15-MAY-2025 20.45.32,1015,163200,,151.2,,44,1640,,,,,,,0,801,0,0,0,0,0,0,0,0,0,0,0,83000,5996,0,2253,0,1500,5500,0,,
326065,552320,15-MAY-2025 21.41.18,2015,159500,186.01,153,33.01,41.4,1606,,4.79,12.27,15.95,,,0,799,0,0,0,0,0,0,0,0,0,0,0,87000,6172,0,3112,0,1502,5000,0,,
326068,552321,15-MAY-2025 22.37.27,2067,173000,,137.5,,42.9,1672,,,,,,,0,998,0,0,0,0,0,0,0,0,0,0,0,80300,5806,0,3062,0,1501,5000,0,,
326071,552322,15-MAY-2025 23.43.22,2067,161800,194.5,159.2,35.3,43.3,1677,,35.3,,,,,0,999,0,0,0,0,0,0,0,0,0,0,0,88900,6634,0,2679,0,1502,4900,0,,
326074,552323,16-MAY-2025 00.33.17,2067,160600,182.49,145.5,36.99,38.7,1674,,6.91,23.79,6.29,,,0,1006,0,0,0,0,0,0,0,0,0,0,0,82000,5764,0,2148,0,1501,5000,0,,
326076,552324,16-MAY-2025 01.22.23,2067,156700,179.82,145.2,34.62,37.7,1649,,6.52,11.58,16.52,,,0,950,0,0,0,0,0,0,0,0,0,0,0,82100,5600,0,2016,0,1511,5000,0,,
326078,552325,16-MAY-2025 02.13.42,2067,161800,184.88,150.6,34.28,38.2,1647,,6.52,20.48,7.28,,,0,950,0,0,0,0,0,0,0,0,0,0,0,82200,5372,0,2056,0,1512,5000,0,,
326082,552326,16-MAY-2025 03.04.27,2067,161500,186.12,150.7,35.42,39.6,1644,,3.18,9.88,22.36,,,0,955,0,0,0,0,0,0,0,0,0,0,0,82500,5553,0,2038,0,1007,5000,0,,
326084,552327,16-MAY-2025 03.55.02,2067,157900,181.89,144.6,37.29,39.4,1656,,5.35,22.32,9.62,,,0,943,0,0,0,0,0,0,0,0,0,0,0,82200,5883,0,2525,0,1498,5000,0,,
326088,552328,16-MAY-2025 04.44.59,2067,158100,184.05,149.4,34.65,39.4,1668,,,31.01,3.64,,,0,953,0,0,0,0,0,0,0,0,0,0,0,82900,5742,0,2314,0,1498,4500,0,,
326091,552329,16-MAY-2025 05.45.08,2067,164700,176.88,141.2,35.68,39.3,1636,,3.86,10.04,21.78,,,0,950,0,0,0,0,0,0,0,0,0,0,0,75600,5970,0,2166,0,1498,5000,0,,
326094,552330,16-MAY-2025 06.53.58,2067,162500,195.9,159.9,36,46.6,1667,,5.73,,30.27,,,0,954,0,0,0,0,0,0,0,0,0,0,0,93000,6191,0,2894,0,1512,5000,0,,
326098,552331,16-MAY-2025 07.49.18,5095,157900,182.84,145.5,37.34,39.7,1636,,4.38,10.6,22.36,,,0,1005,0,0,0,0,0,0,0,0,0,0,0,82600,5844,0,2594,0,1512,5000,0,,
326101,552332,16-MAY-2025 08.44.03,5095,161700,187.1,153.1,34,42.3,1666,,,34,,,,0,1002,0,0,0,0,0,0,0,0,0,0,0,87200,5814,0,2563,0,1509,6000,0,,
326104,552333,16-MAY-2025 09.42.42,2032,162800,188.4,155.3,33.1,41.3,1667,,,33.1,,,,0,1998,0,0,0,0,0,0,0,0,0,0,0,86600,6095,0,2559,0,1676,5000,0,,
326107,552334,16-MAY-2025 10.35.49,1017,158900,195.3,158.2,37.1,41.2,1656,,,37.1,,,,0,401,0,0,0,0,0,0,0,0,0,0,0,87000,5332,0,2028,0,1502,5000,0,,
326111,552335,16-MAY-2025 11.32.49,1015,163700,183.5,152.5,31,42.2,1642,,,31,,,,0,807,0,0,0,0,0,0,0,0,0,0,0,84700,5472,0,2177,0,1503,4600,0,,
326113,552336,16-MAY-2025 12.30.02,1014,158700,182,150,32,41.6,1647,,,32,,,,0,299,0,0,0,0,0,0,0,0,0,0,0,84700,5818,0,2848,0,1503,5000,0,,
326116,552337,16-MAY-2025 13.27.29,2051,159400,185.2,160.2,25,42,1621,,,25,,,,0,896,0,0,0,0,0,0,0,0,0,0,0,87000,5622,0,2024,0,1503,5000,0,,
326119,552338,16-MAY-2025 14.24.44,2051,158600,165.8,133.8,32,39,1649,,,32,,,,0,905,0,0,0,0,0,0,0,0,0,0,0,78200,5651,0,3073,0,1035,5000,0,,
326122,552339,16-MAY-2025 15.40.29,2051,158500,193.1,168.1,25,45.5,1640,,,25,,,,0,906,0,0,0,0,0,0,0,0,0,0,0,90800,6087,0,2652,0,1500,5000,0,,
326126,552340,16-MAY-2025 16.33.50,2051,159700,172,137,35,39.4,1611,,,35,,,,0,908,0,0,0,0,0,0,0,0,0,0,0,78000,5553,0,2852,0,1500,5000,0,,
326129,552341,16-MAY-2025 17.23.19,2051,155000,163.6,139.6,24,36.2,1620,,24,,,,,0,904,0,0,0,0,0,0,0,0,0,0,0,72100,5416,0,2465,0,1498,5000,0,,
326133,552342,16-MAY-2025 18.18.10,2051,164200,169.99,136,33.99,36.7,1649,,3.64,26.93,3.42,,,0,908,0,0,0,0,0,0,0,0,0,0,0,74000,5856,0,2815,0,1503,5000,0,,
326136,552343,16-MAY-2025 19.16.08,6040,161100,179.8,144.8,35,43.2,1612,,35,,,,,0,1006,0,0,0,0,0,0,0,0,0,0,0,84000,6062,0,3080,0,998,5000,0,,
326139,552344,16-MAY-2025 20.45.50,6040,166000,198.9,165.9,33,52.3,1650,,33,,,,,0,993,0,0,0,0,0,0,0,0,0,0,0,89000,7036,0,3082,0,1502,6200,0,,
326142,552345,16-MAY-2025 21.58.59,2010,166800,178.1,147.1,31,46.9,1639,,31,,,,,0,306,0,0,0,0,0,0,0,0,0,0,0,87000,5707,0,2290,0,1512,6400,0,,
326145,552346,16-MAY-2025 22.51.04,1010,160800,148.2,116.2,32,37.5,1603,,32,,,,,0,307,0,0,0,0,0,0,0,0,0,0,0,73100,5146,0,2410,0,1500,5000,0,,
326148,552347,16-MAY-2025 23.54.23,2010,163200,187.79,154.8,32.99,40.9,1673,,2.77,20.15,10.07,,,0,300,0,0,0,0,0,0,0,0,0,0,0,87800,5728,0,2249,0,1500,5000,0,,
326150,552348,17-MAY-2025 00.58.14,2010,164500,190.86,156.4,34.46,42.4,1668,,2.95,10.33,21.18,,,0,297,0,0,0,0,0,0,0,0,0,0,0,88200,5934,0,1975,0,1551,5200,0,,
326153,552349,17-MAY-2025 01.46.49,2010,163900,187.91,154.4,33.51,38.7,1647,,9.57,10.46,13.48,,,0,307,0,0,0,0,0,0,0,0,0,0,0,83600,5436,0,1689,0,1503,5000,0,,
326156,552350,17-MAY-2025 02.38.03,1011,163300,189.1,155.3,33.8,38.6,1641,,4.1,9.43,20.27,,,0,300,0,0,0,0,0,0,0,0,0,0,0,84300,5813,0,1723,0,1512,4900,0,,
326159,552351,17-MAY-2025 03.26.09,1010,160900,186.99,160,26.99,38.3,1662,,2.29,8.18,16.52,,,0,261,0,0,0,0,0,0,0,0,0,0,0,83400,5482,0,2312,0,1498,5000,0,,
326162,552352,17-MAY-2025 04.15.03,1011,165100,,154,,39.4,1633,,,,,,,0,307,0,0,0,0,0,0,0,0,0,0,0,82200,5629,0,1929,0,1498,4700,0,,
326165,552353,17-MAY-2025 05.07.49,2032,165500,,154.9,,41.3,1648,,,,,,,0,899,0,0,0,0,0,0,0,0,0,0,0,86200,5819,0,2321,0,1512,5000,0,,
326168,552354,17-MAY-2025 06.06.33,2032,162100,199.53,165.3,34.23,43.6,1660,,3.3,20.23,10.7,,,0,908,0,0,0,0,0,0,0,0,0,0,0,89300,5927,0,2213,0,1512,5500,0,,
326171,552355,17-MAY-2025 06.55.59,2032,159600,175.1,143.9,31.2,38.3,1630,,5.06,9.63,16.51,,,0,818,0,0,0,0,0,0,0,0,0,0,0,80300,5534,0,1820,0,1498,5500,0,,
326174,552356,17-MAY-2025 07.45.21,2032,166400,185.13,150.1,35.03,38.8,1659,,2.92,32.11,,,,0,906,0,0,0,0,0,0,0,0,0,0,0,80900,5416,0,1403,0,1500,5000,0,,
326176,552357,17-MAY-2025 08.38.11,2030,165500,170,140,30,36.8,1662,,,30,,,,0,990,0,0,0,0,0,0,0,0,0,0,0,76000,5206,0,1809,0,1500,5000,0,,
326180,552358,17-MAY-2025 09.29.01,2030,158700,159.4,125.4,34,36.4,1653,,34,,,,,0,1004,0,0,0,0,0,0,0,0,0,0,0,73200,5190,0,1722,0,1500,5000,0,,
326182,552359,17-MAY-2025 11.19.50,2030,159200,,159.8,,43.4,1646,,,,,,,0,1003,0,0,0,0,0,0,0,0,0,0,0,88600,5870,0,1660,0,1500,5000,0,,
326186,552360,17-MAY-2025 12.12.29,2030,165500,190.7,160.7,30,41.3,1636,,,30,,,,0,990,0,0,0,0,0,0,0,0,0,0,0,87400,5768,0,1669,0,1502,5000,0,,
326189,552361,17-MAY-2025 13.12.04,2015,166700,189.7,158.7,31,41.3,1653,,,31,,,,0,806,0,0,0,0,0,0,0,0,0,0,0,85900,5730,0,2028,0,1500,5000,0,,
326192,552362,17-MAY-2025 14.10.30,2015,164600,203.3,171.3,32,43,1661,,,32,,,,0,807,0,0,0,0,0,0,0,0,0,0,0,90600,5998,0,1718,0,1500,5000,0,,
326195,552363,17-MAY-2025 15.01.04,2015,159400,181.7,150.7,31,40.9,1621,,,31,,,,0,809,0,0,0,0,0,0,0,0,0,0,0,83700,5117,0,1429,0,1500,5000,0,,
326197,552364,17-MAY-2025 15.55.21,2015,165100,185.2,150.2,35,41,1646,,,35,,,,0,800,0,0,0,0,0,0,0,0,0,0,0,84100,5450,0,2294,0,1499,5000,0,,
326201,552365,17-MAY-2025 16.48.10,2015,165100,,149.7,,42.4,1631,,,,,,,0,797,0,0,0,0,0,0,0,0,0,0,0,84600,5221,0,2347,0,1499,5000,0,,
326204,552366,17-MAY-2025 17.41.54,2015,164600,184.99,149.7,35.29,42.2,1654,,21.57,13.72,,,,0,800,0,0,0,0,0,0,0,0,0,0,0,85100,5318,0,2047,0,1499,5000,0,,
326207,552367,17-MAY-2025 18.47.10,2015,164500,183.5,151.2,32.3,43,1627,,32.3,,,,,0,799,0,0,0,0,0,0,0,0,0,0,0,86200,5439,0,2098,0,1498,5000,0,,
326210,552368,17-MAY-2025 19.46.21,2015,166800,163.1,126.8,36.3,39.4,1639,,36.3,,,,,0,805,0,0,0,0,0,0,0,0,0,0,0,77000,5294,0,2509,0,1498,5000,0,,
326213,552369,17-MAY-2025 20.46.01,1032,164500,186.4,156.2,30.2,41.9,1642,,30.2,,,,,0,893,0,0,0,0,0,0,0,0,0,0,0,86000,5792,0,1841,0,1498,5000,0,,
326216,552370,17-MAY-2025 21.41.41,2030,164500,183,151,32,43.6,1615,,32,,,,,0,894,0,0,0,0,0,0,0,0,0,0,0,86100,5553,0,2447,0,1498,5000,0,,
326220,552371,17-MAY-2025 22.42.25,2067,161800,181.2,149.9,31.3,44.5,1675,,31.3,,,,,0,993,0,0,0,0,0,0,0,0,0,0,0,86500,5738,0,2991,0,1521,5300,0,,
326224,552372,17-MAY-2025 23.39.40,2067,163300,,158.3,,40.3,1657,,,,,,,0,961,0,0,0,0,0,0,0,0,0,0,0,83100,5862,0,2164,0,1508,5500,0,,
326226,552373,18-MAY-2025 00.34.21,2067,154900,185.61,151.3,34.31,40.5,1668,,,25.48,8.83,,,0,958,0,0,0,0,0,0,0,0,0,0,0,85200,6025,0,2070,0,2009,5500,0,,
326229,552374,18-MAY-2025 01.33.51,2067,163400,185.4,155.2,30.2,40.5,1632,,7.42,8.36,14.42,,,0,946,0,0,0,0,0,0,0,0,0,0,0,86100,6034,0,1605,0,2016,5500,0,,
326231,552375,18-MAY-2025 02.22.22,2067,154900,185.29,151.3,33.99,38.4,1646,,11.31,,22.68,,,0,964,0,0,0,0,0,0,0,0,0,0,0,82900,5596,0,1878,0,2016,5500,0,,
326234,552376,18-MAY-2025 03.12.00,2067,158400,167.9,142.9,25,38.6,1650,,2.31,19.91,2.78,,,0,962,0,0,0,0,0,0,0,0,0,0,0,81200,5390,0,1764,0,1496,5500,0,,
326237,552377,18-MAY-2025 04.01.31,2067,150300,185.29,151,34.29,38.9,1658,,6.05,20.22,8.02,,,0,945,0,0,0,0,0,0,0,0,0,0,0,84300,5569,0,1935,0,1896,5500,0,,
326241,552378,18-MAY-2025 05.02.11,5095,161300,185.6,150.6,35,40.9,1664,,2.7,,32.3,,,0,962,0,0,0,0,0,0,0,0,0,0,0,84900,5539,0,1776,0,1330,5500,0,,
326244,552379,18-MAY-2025 05.58.11,2067,158200,185.88,150.7,35.18,38.5,1662,,10.08,9.61,15.49,,,0,962,0,0,0,0,0,0,0,0,0,0,0,83800,5818,0,2070,0,1498,5300,0,,
326247,552380,18-MAY-2025 06.51.11,2067,160100,185.68,150.2,35.48,39.1,1651,,5.87,10.01,19.6,,,0,963,0,0,0,0,0,0,0,0,0,0,0,86100,5542,0,2394,0,2021,5900,0,,
326250,552381,18-MAY-2025 07.42.21,2067,157200,,151.8,,38.6,1647,,,,,,,0,998,0,0,0,0,0,0,0,0,0,0,0,83300,5295,0,2014,0,1485,5600,0,,
326253,552382,18-MAY-2025 08.34.35,2067,164400,188.3,155.3,33,41,1624,,,33,,,,0,998,0,0,0,0,0,0,0,0,0,0,0,86600,5479,0,1920,0,2000,5300,0,,
326256,552383,18-MAY-2025 09.29.26,6091,165500,186,151,35,39.3,1641,,,35,,,,0,1006,0,0,0,0,0,0,0,0,0,0,0,82100,5682,0,1667,0,2000,5500,0,,
326259,552384,18-MAY-2025 10.22.54,6095,157600,185.4,151.4,34,42.7,1654,,34,,,,,0,1005,0,0,0,0,0,0,0,0,0,0,0,86200,5940,0,2187,0,1999,5000,0,,
326262,552385,18-MAY-2025 11.13.25,6095,163600,184.9,152.9,32,40.5,1665,,,32,,,,0,0,0,0,0,0,0,0,0,0,0,0,0,86400,5191,0,1981,0,2000,4900,0,,
326265,552386,18-MAY-2025 12.03.25,6095,159700,170,136,34,38.9,1660,,,34,,,,0,1005,0,0,0,0,0,0,0,0,0,0,0,78500,5499,0,2193,0,2000,5500,0,,
326268,552387,18-MAY-2025 13.08.26,6095,165500,186.8,150.8,36,42.4,1653,,36,,,,,0,1003,0,0,0,0,0,0,0,0,0,0,0,85900,6189,0,2620,0,2000,5000,0,,
326271,552388,18-MAY-2025 14.01.13,6095,157400,187,155,32,41.5,1641,,,32,,,,0,998,0,0,0,0,0,0,0,0,0,0,0,84400,5708,0,1957,0,2000,5000,0,,
326274,552389,18-MAY-2025 14.55.32,6095,164300,179.9,142.9,37,41.9,1636,,37,,,,,0,994,0,0,0,0,0,0,0,0,0,0,0,83400,5447,0,2310,0,2000,5000,0,,
326276,552390,18-MAY-2025 15.50.12,6095,168100,186.3,151.3,35,43.1,1647,,,35,,,,0,1007,0,0,0,0,0,0,0,0,0,0,0,86000,5589,0,2380,0,1500,5000,0,,
326280,552391,18-MAY-2025 16.46.01,6095,157600,189.99,158,31.99,43.5,1684,,4.52,,27.47,,,0,999,0,0,0,0,0,0,0,0,0,0,0,88000,5920,0,2388,0,2000,5000,0,,
326283,552392,18-MAY-2025 17.49.02,6095,158900,180.48,144.5,35.98,38.8,1658,,11.54,,24.44,,,0,1006,0,0,0,0,0,0,0,0,0,0,0,80800,5663,0,1921,0,1500,5000,0,,
326286,552393,18-MAY-2025 18.41.53,6095,160100,188.3,153,35.3,41,1655,,,,,,,0,1008,0,0,0,0,0,0,0,0,0,0,0,86000,5714,0,2007,0,1500,5000,0,,
326289,552394,18-MAY-2025 19.34.42,6095,155700,184.8,150.5,34.3,40.8,,,34.3,,,,,0,996,0,0,0,0,0,0,0,0,0,0,0,84500,5400,0,1781,0,2000,5000,0,,
326292,552395,18-MAY-2025 20.24.43,6095,160500,187,152,35,39,1679,,,,,,,0,1007,0,0,0,0,0,0,0,0,0,0,0,82900,5284,0,1774,0,1500,5000,0,,
326295,552396,18-MAY-2025 21.25.13,6095,157800,,157.8,,45.3,1651,,,,,,,0,1007,0,0,0,0,0,0,0,0,0,0,0,83400,6306,0,2756,0,1499,5100,0,,
326298,552397,18-MAY-2025 22.23.53,6095,162100,191.1,157.8,33.3,43.5,1672,,,,33.3,,,0,1003,0,0,0,0,0,0,0,0,0,0,0,88700,5737,0,2316,0,1500,5100,0,,
326301,552398,18-MAY-2025 23.17.43,2010,157700,195.4,160.1,35.3,40.4,1663,,,,,,,0,300,0,0,0,0,0,0,0,0,0,0,0,88400,5371,0,2020,0,2001,5000,0,,
326304,552399,19-MAY-2025 00.12.23,2010,161800,184.5,151.5,33,41.4,1652,,,33,,,,0,292,0,0,0,0,0,0,0,0,0,0,0,85400,5320,0,2181,0,1503,5000,0,,
326308,552400,19-MAY-2025 01.07.01,2010,163300,186.5,151.5,35,40,1667,,,35,,,,0,305,0,0,0,0,0,0,0,0,0,0,0,82600,4755,0,1923,0,1503,5000,0,,
326310,552401,19-MAY-2025 02.04.23,2010,157300,185.1,150.1,35,40.3,1642,,,35,,,,0,305,0,0,0,0,0,0,0,0,0,0,0,86000,5046,0,1749,0,1503,5000,0,,
326313,552402,19-MAY-2025 02.54.52,2010,158100,184.1,149.1,35,39.5,1667,,,35,,,,0,300,0,0,0,0,0,0,0,0,0,0,0,85600,5136,0,1823,0,1503,5000,0,,
326316,552403,19-MAY-2025 03.46.02,2010,158800,185.3,151.3,34,39.1,1646,,34,,,,,0,308,0,0,0,0,0,0,0,0,0,0,0,84000,5399,0,2072,0,1501,5000,0,,
326319,552404,19-MAY-2025 04.51.03,2010,160500,186.5,150.5,36,41.5,1610,,,36,,,,0,306,0,0,0,0,0,0,0,0,0,0,0,86100,5240,0,2096,0,1499,5000,0,,
326322,552405,19-MAY-2025 05.43.48,2010,162600,185.3,151.3,34,39.7,1653,,,34,,,,0,306,0,0,0,0,0,0,0,0,0,0,0,84800,5187,0,2059,0,1500,5000,0,,
326325,552406,19-MAY-2025 06.35.03,2010,161900,187.7,151.6,36.1,39.3,1629,,,36.1,,,,0,307,0,0,0,0,0,0,0,0,0,0,0,84100,5477,0,2154,0,1500,5000,0,,
326328,552407,19-MAY-2025 07.28.48,2010,161500,189.9,155.9,34,40.6,1645,,,34,,,,0,260,0,0,0,0,0,0,0,0,0,0,0,86000,5692,0,1858,0,1500,5000,0,,
326331,552408,19-MAY-2025 08.30.42,2010,160000,,149.8,,42.1,1675,,,,,,,0,263,0,0,0,0,0,0,0,0,0,0,0,85900,5678,0,1526,0,2000,5200,0,,
326335,552409,19-MAY-2025 09.38.12,2010,159500,185.2,152.2,33,40.1,1687,,,33,,,,0,263,0,0,0,0,0,0,0,0,0,0,0,84300,5128,0,1571,0,1999,5000,0,,
326338,552410,19-MAY-2025 10.34.46,2010,164500,185.2,158,27.2,41.6,1665,,27.2,,,,,0,261,0,0,0,0,0,0,0,0,0,0,0,86300,5762,0,1675,0,2000,5000,0,,
326341,552411,19-MAY-2025 11.32.32,2010,159600,185.4,151.4,34,40.8,1642,,,34,,,,0,261,0,0,0,0,0,0,0,0,0,0,0,85100,5653,0,1959,0,1998,5000,0,,
326343,552412,19-MAY-2025 12.30.32,2010,161200,184.8,151.8,33,40.3,1667,,33,,,,,0,260,0,0,0,0,0,0,0,0,0,0,0,85300,5616,0,1977,0,1999,4900,0,,
326347,552413,19-MAY-2025 13.22.27,2010,164700,184.1,152.1,32,38.9,1653,,,32,,,,0,264,0,0,0,0,0,0,0,0,0,0,0,83100,5400,0,1839,0,1998,5000,0,,
326350,552414,19-MAY-2025 14.12.22,2010,162300,180.1,146.1,34,38.2,1664,,34,,,,,0,264,0,0,0,0,0,0,0,0,0,0,0,81400,5391,0,1955,0,2000,5000,0,,
326352,552415,19-MAY-2025 15.15.47,2010,163800,206.5,170.5,36,44.6,1667,,,36,,,,0,259,0,0,0,0,0,0,0,0,0,0,0,93900,6452,0,2576,0,1497,5000,0,,
326354,552416,19-MAY-2025 16.15.23,1015,162300,190.3,157,33.3,42.2,1624,,33.3,,,,,0,813,0,0,0,0,0,0,0,0,0,0,0,87800,6398,0,2991,0,2000,5000,0,,
326358,552417,19-MAY-2025 17.13.36,2015,162400,192,158,34,42.5,1670,,,,,,,0,803,0,0,0,0,0,0,0,0,0,0,0,89000,6180,0,2864,0,2000,5000,0,,
326361,552418,19-MAY-2025 18.21.22,2015,163900,192,159,33,43.3,1662,,33,,,,,0,797,0,0,0,0,0,0,0,0,0,0,0,90000,6524,0,3693,0,2000,5000,0,,
326364,552419,19-MAY-2025 19.15.02,2015,162400,192.09,159.1,32.99,42.3,1659,,2.95,24.73,5.31,,,0,789,0,0,0,0,0,0,0,0,0,0,0,88200,6278,0,3084,0,1996,5000,0,,
326368,552420,19-MAY-2025 20.29.17,1010,165200,184.29,150.3,33.99,38.7,1652,,5.54,14.07,14.38,,,0,306,0,0,0,0,0,0,0,0,0,0,0,83100,5583,0,1896,0,2001,5000,0,,
326371,552421,19-MAY-2025 21.26.24,2010,169800,200.59,163.6,36.99,47.3,1647,,3.38,17.22,16.39,,,0,297,0,0,0,0,0,0,0,0,0,0,0,93000,6342,0,2545,0,2001,6000,0,,
326374,552422,19-MAY-2025 22.16.22,2010,160000,191.3,156,35.3,41.4,1643,,,,35.3,,,0,307,0,0,0,0,0,0,0,0,0,0,0,87000,5659,0,2263,0,1502,5000,0,,
326377,552423,19-MAY-2025 23.08.53,1011,160300,180.2,145.9,34.3,40.7,1650,,,,,,,0,291,0,0,0,0,0,0,0,0,0,0,0,83900,6037,0,2482,0,1502,5000,0,,
326380,552424,20-MAY-2025 00.20.08,2010,162600,,158.6,,42.6,1641,,,,,,,0,290,0,0,0,0,0,0,0,0,0,0,0,87300,5540,0,1895,0,1502,5000,0,,
326384,552425,20-MAY-2025 01.14.56,2010,163900,182.5,146.3,36.2,39.9,1656,,,36.2,,,,0,306,0,0,0,0,0,0,0,0,0,0,0,82500,5473,0,1881,0,1497,5000,0,,
326386,552426,20-MAY-2025 02.09.28,2010,165600,,137.5,,39.8,1672,,,,,,,0,299,0,0,0,0,0,0,0,0,0,0,0,82100,5061,0,2455,0,1206,5000,0,,
326390,552427,20-MAY-2025 05.14.07,2010,164300,193,157.9,35.1,45.3,1616,,,35.1,,,,0,310,0,0,0,0,0,0,0,0,0,0,0,93000,5566,0,2008,0,1497,5000,0,,
326393,552428,20-MAY-2025 06.11.13,2010,165000,187.6,152.4,35.2,40.6,1682,,,35.2,,,,0,308,0,0,0,0,0,0,0,0,0,0,0,86100,5474,0,1118,0,1551,5000,0,,
326396,552429,20-MAY-2025 07.04.34,2010,164900,185,149.6,35.4,40.2,1636,,,35.4,,,,0,306,0,0,0,0,0,0,0,0,0,0,0,85100,5400,0,2465,0,1551,5000,0,,
326399,552430,20-MAY-2025 08.01.08,2010,158600,193.5,159.5,34,43.4,1648,,,34,,,,0,306,0,0,0,0,0,0,0,0,0,0,0,88900,6201,0,2445,0,1497,5000,0,,
326402,552431,20-MAY-2025 08.51.14,2010,165100,184.4,149.4,35,38,1635,,,35,,,,0,298,0,0,0,0,0,0,0,0,0,0,0,81000,5450,0,1392,0,1999,5000,0,,
326405,552432,20-MAY-2025 09.39.03,2010,165200,184,150,34,39.1,1636,,,34,,,,0,307,0,0,0,0,0,0,0,0,0,0,0,80800,5746,0,1722,0,2000,5000,0,,
326408,552433,20-MAY-2025 10.40.58,1016,158900,187.6,154.6,33,40.9,1631,,33,,,,,0,304,0,0,0,0,0,0,0,0,0,0,0,85000,5498,0,1599,0,1497,5000,0,,
326420,552435,20-MAY-2025 12.22.18,1016,165500,185.99,154,31.99,36.7,1663,,6.7,8.82,16.47,,,0,609,0,0,0,0,0,0,0,0,0,0,0,83700,5734,0,2340,0,1498,5000,0,,
326424,552436,20-MAY-2025 13.12.43,1015,165600,,150.3,,41.5,1665,,,,,,,0,493,0,0,0,0,0,0,0,0,0,0,0,85800,5589,0,1808,0,2000,5000,0,,
326427,552437,20-MAY-2025 13.59.08,1015,159600,181.2,150.2,31,38,1632,,,31,,,,0,805,0,0,0,0,0,0,0,0,0,0,0,80800,5298,0,1979,0,2000,4900,0,,
326430,552438,20-MAY-2025 14.48.41,2010,165800,175,140,35,38.6,1640,,35,,,,,0,242,0,0,0,0,0,0,0,0,0,0,0,80200,5436,0,2486,0,2000,5000,0,,
326433,552439,20-MAY-2025 16.22.08,2010,165000,201.6,167.6,34,45.7,1672,,34,,,,,0,293,0,0,0,0,0,0,0,0,0,0,0,94400,6274,0,2764,0,2104,5000,0,,
326435,552440,20-MAY-2025 17.23.28,2010,161900,186.2,151.2,35,41.3,1687,,5.45,,29.55,,,0,303,0,0,0,0,0,0,0,0,0,0,0,85700,5867,0,2377,0,2104,5000,0,,
326438,552441,20-MAY-2025 18.16.28,1010,158700,187.48,151.5,35.98,40,1642,,2.52,16.05,17.41,,,0,291,0,0,0,0,0,0,0,0,0,0,0,84000,5474,0,2098,0,1994,5000,0,,
326442,552442,20-MAY-2025 19.08.19,1010,162900,185.4,152.2,33.2,40.9,1627,,20.29,12.91,,,,0,299,0,0,0,0,0,0,0,0,0,0,0,85000,5532,0,2423,0,2005,5000,0,,
326444,552443,20-MAY-2025 19.57.48,2010,164200,180.86,146.3,34.56,37.4,1646,,,20.82,13.74,,,0,291,0,0,0,0,0,0,0,0,0,0,0,80000,5223,0,2145,0,1947,4800,0,,
326447,552444,20-MAY-2025 19.51.24,2010,161600,183.31,150.4,32.91,39.4,1631,,14.3,,18.61,,,0,291,0,0,0,0,0,0,0,0,0,0,0,83100,5682,0,2323,0,1946,5000,0,,
326450,552445,20-MAY-2025 21.45.55,2010,155900,184.93,151,33.93,38.9,1663,,7.36,,26.57,,,0,308,0,0,0,0,0,0,0,0,0,0,0,83500,5615,0,2247,0,1996,5000,0,,
326454,552446,20-MAY-2025 22.36.49,2010,161800,191.09,156.1,34.99,38.8,1665,,15.64,,19.35,,,0,955,0,0,0,0,0,0,0,0,0,0,0,84200,5927,0,2047,0,1995,5300,0,,
