Repository: sanad-code/udacity-aimaster-capstone-ai-programming-foundations-project

# Steel Production Data Analysis — Udacity AI Master Capstone

This project analyzes steel production data to identify key factors affecting energy consumption, quality indicators, and production efficiency. It covers data cleaning, exploratory data analysis (EDA), and visualization of relationships between variables such as DRI Carbon and Silica (SiO2). The insights support data-driven decisions to optimize the steelmaking process.

## What Was Built

A Jupyter Notebook (`data-workflow/data_workflow.ipynb`) that loads, cleans, and analyzes internal steel production heat data, producing visualizations and statistical summaries saved under `outputs/`.

File: data/raw/flat_raw_data.csv (part 70 of 86)
RC,HID,STOP_DATE,STEEL_GRADE,TAPPED_WGT,TOTAL_CHARGE,DRI_CHARGE,SCRAP_CHARGE,POWER_ON_TIME,FINAL_TEMP,TOTAL_C_DRI,LOCAL_SCRAP,HOME_RETURN_SCRAP,IMPORTED_SCRAP,PIG_IRON,DRI_BRIQUETTED,FESI,FEMN,SIMN,FECR,NICKEL,FETI,FEB,FENB,FEP,FEMO,CU,FEV,NITROVAN,ELEC_ENERGY,OXYGEN,COKE_LUMP,MODULE_CARBON,COKE_POWDER,BURNT_LIME,BURNT_DOLAMITE,FLUX,C_ANALYSIS, 
326457,552447,20-MAY-2025 23.32.29,1056,162700,,161.6,,41.8,1664,,,,,,,0,954,0,0,0,0,0,0,0,0,0,0,0,89000,5661,0,1865,0,1662,4800,0,,
326460,552448,21-MAY-2025 00.29.30,2010,162600,190.1,156.1,34,41.2,1642,,,34,,,,0,305,0,0,0,0,0,0,0,0,0,0,0,86600,5229,0,2264,0,1500,5000,0,,
326462,552449,21-MAY-2025 01.24.05,2010,156600,189.6,153.5,36.1,41.2,1671,,36.1,,,,,0,307,0,0,0,0,0,0,0,0,0,0,0,88400,5251,0,2083,0,1500,4800,0,,
326466,552450,21-MAY-2025 02.33.39,2010,168500,179.4,142.4,37,41.4,1675,,,37,,,,0,302,0,0,0,0,0,0,0,0,0,0,0,86000,5391,0,2584,0,1500,5000,0,,
326469,552451,21-MAY-2025 04.18.36,2010,163300,190.8,154.8,36,42.1,1648,,,36,,,,0,308,0,0,0,0,0,0,0,0,0,0,0,88100,5212,0,2234,0,1500,5000,0,,
326472,552452,21-MAY-2025 05.13.59,2010,162900,190.6,156.6,34,41.2,1640,,,34,,,,0,306,0,0,0,0,0,0,0,0,0,0,0,87500,5381,0,2319,0,1500,5000,0,,
326475,552453,21-MAY-2025 06.06.56,2010,164800,188.9,154.9,34,40.1,1630,,,34,,,,0,287,0,0,0,0,0,0,0,0,0,0,0,86000,5706,0,2725,0,1500,5000,0,,
326478,552454,21-MAY-2025 07.00.59,2010,165200,180.3,144.1,36.2,40.4,1658,,36.2,,,,,0,305,0,0,0,0,0,0,0,0,0,0,0,82500,5467,0,2370,0,1500,5000,0,,
326481,552455,21-MAY-2025 07.54.59,2010,165800,190,153,37,40.1,1634,,,37,,,,0,257,0,0,0,0,0,0,0,0,0,0,0,85000,5556,0,1448,0,2000,5000,0,,
326484,552456,21-MAY-2025 08.44.49,2010,161900,190.5,155.5,35,39.1,1645,,,35,,,,0,251,0,0,0,0,0,0,0,0,0,0,0,84100,5515,0,1590,0,1500,5000,0,,
326487,552457,21-MAY-2025 09.45.26,2010,165200,190.9,158.9,32,41.9,1668,,,32,,,,0,250,0,0,0,0,0,0,0,0,0,0,0,85200,5675,0,1693,0,1500,5000,0,,
326490,552458,21-MAY-2025 10.33.49,2010,166400,186.9,152.9,34,39.8,1655,,,34,,,,0,258,0,0,0,0,0,0,0,0,0,0,0,82200,5234,0,1419,0,1498,5000,0,,
326493,552459,21-MAY-2025 11.23.10,2032,165800,,159.9,,40.9,1644,,,,,,,0,963,0,0,0,0,0,0,0,0,0,0,0,85300,5536,93,2475,0,1497,5000,0,,
326495,552460,21-MAY-2025 12.14.07,2030,164300,185.3,150.3,35,42.7,1619,,,35,,,,0,887,0,0,0,0,0,0,0,0,0,0,0,86000,5293,124,2138,0,1498,5000,0,,
326498,552461,21-MAY-2025 13.15.05,5091,165800,180.4,152.4,28,42.8,1667,,,28,,,,0,981,0,0,0,0,0,0,0,0,0,0,0,85100,5563,179,2288,0,1498,5000,0,,
326502,552462,21-MAY-2025 14.06.05,5091,167100,184.9,147.9,37,40.7,1643,,,37,,,,0,970,0,0,0,0,0,0,0,0,0,0,0,80200,5673,89,2272,0,1000,5000,0,,
326505,552463,21-MAY-2025 14.58.35,5091,168200,171.9,139.9,32,37.4,1655,,,,,,,0,970,0,0,0,0,0,0,0,0,0,0,0,75800,5263,0,1985,0,1500,5000,0,,
326507,552464,21-MAY-2025 17.42.41,2056,163500,191,157,34,52.2,1647,,,34,,,,0,960,0,0,0,0,0,0,0,0,0,0,0,91200,6617,0,2443,0,1500,5200,0,,
326512,552465,21-MAY-2025 18.58.06,1016,166100,,158.6,,42.8,1655,,,,,,,0,308,0,0,0,0,0,0,0,0,0,0,0,87700,6390,0,2238,0,1498,5000,0,,
326515,552466,21-MAY-2025 19.48.41,2010,157300,185.07,152.1,32.97,38.6,1625,,7.93,,25.04,,,0,306,0,0,0,0,0,0,0,0,0,0,0,82600,5734,0,2268,0,1497,5300,0,,
326518,552467,21-MAY-2025 20.38.40,2010,161100,185.28,151.3,33.98,38.6,1664,,5.31,,28.67,,,0,307,0,0,0,0,0,0,0,0,0,0,0,83000,5418,0,2132,0,1498,5000,0,,
326521,552468,21-MAY-2025 21.29.57,2010,128800,188.49,151.8,36.69,39.3,1629,,13.42,,23.27,,,0,302,0,0,0,0,0,0,0,0,0,0,0,82000,5716,0,2182,0,1497,5000,0,,
326524,552469,21-MAY-2025 22.12.50,2010,160900,162.64,125.5,37.14,33.5,1652,,3.04,19.63,14.47,,,0,302,0,0,0,0,0,0,0,0,0,0,0,71800,4464,0,1433,0,1996,5000,0,,
326527,552470,21-MAY-2025 23.00.46,2010,164200,,149.8,,36.7,1676,,,,,,,0,307,0,0,0,0,0,0,0,0,0,0,0,80100,5631,0,1597,0,1497,5000,0,,
326530,552471,22-MAY-2025 00.00.26,2010,164100,189.89,156.9,32.99,41.2,1669,,,28.08,4.91,,,0,299,0,0,0,0,0,0,0,0,0,0,0,88400,5607,0,2443,0,1503,5000,0,,
326533,552472,22-MAY-2025 00.53.30,2010,164900,188.6,154.6,34,41.5,1643,,34,,,,,0,300,0,0,0,0,0,0,0,0,0,0,0,85300,5868,0,2595,0,1503,5000,0,,
326536,552473,22-MAY-2025 01.51.21,2010,164000,185,150,35,40.6,1674,,,35,,,,0,305,0,0,0,0,0,0,0,0,0,0,0,84300,5954,0,2298,0,1503,5000,0,,
326539,552474,22-MAY-2025 02.46.38,2010,164600,185.9,151.9,34,39.3,1653,,,34,,,,0,308,0,0,0,0,0,0,0,0,0,0,0,83700,5747,0,2297,0,1503,5000,0,,
326541,552475,22-MAY-2025 03.40.48,2010,165000,185.1,154.1,31,38.4,1645,,31,,,,,0,1007,0,0,0,0,0,0,0,0,0,0,0,82500,5611,0,2094,0,1503,5000,0,,
326544,552476,22-MAY-2025 04.31.11,6099,165300,179.5,150.5,29,38.4,1655,,,29,,,,0,1007,0,0,0,0,0,0,0,0,0,0,0,81900,5297,0,2305,0,1503,5000,0,,
326547,552477,22-MAY-2025 04.27.57,5040,162500,171.9,136.9,35,38.1,1678,,,35,,,,0,1005,0,0,0,0,0,0,0,0,0,0,0,79700,5556,0,2151,0,1503,5000,0,,
326550,552478,22-MAY-2025 06.27.32,7060,163100,188.9,155.9,33,43.1,1640,,,33,,,,0,992,0,0,0,0,0,0,0,0,0,0,0,87100,5706,0,2062,0,1502,5000,0,,
326553,552479,22-MAY-2025 07.27.43,2010,164900,192.4,159.4,33,42.4,1655,,,33,,,,0,306,0,0,0,0,0,0,0,0,0,0,0,86500,5936,0,2295,0,1502,5000,0,,
326555,552480,22-MAY-2025 08.25.29,2010,164700,,156.6,,41.7,,,,,,,,0,306,0,0,0,0,0,0,0,0,0,0,0,87000,6067,0,2175,0,1502,5000,0,,
326558,552481,22-MAY-2025 09.15.33,2010,163800,191,158.7,32.3,41.1,,,32.3,,,,,0,296,0,0,0,0,0,0,0,0,0,0,0,85500,5936,0,2501,0,1500,5000,0,,
326561,552482,22-MAY-2025 10.11.09,2010,164100,189.3,156,33.3,42.4,1652,,33.3,,,,,0,291,0,0,0,0,0,0,0,0,0,0,0,87000,6002,0,2699,0,1500,5000,0,,
326565,552483,22-MAY-2025 11.01.19,2010,165100,191.3,156,35.3,39.6,1674,,35.3,,,,,0,303,0,0,0,0,0,0,0,0,0,0,0,85000,6139,0,2471,0,1500,5000,0,,
326568,552484,22-MAY-2025 12.00.42,2010,165500,186.1,154.1,32,41.7,1633,,32,,,,,0,294,0,0,0,0,0,0,0,0,0,0,0,86000,5948,0,2214,0,1500,5000,0,,
326571,552485,22-MAY-2025 12.55.02,2010,166400,183.3,151,32.3,39.5,1630,,32.3,,,,,0,307,0,0,0,0,0,0,0,0,0,0,0,83000,5958,0,2055,0,1500,5000,0,,
326574,552486,22-MAY-2025 13.54.28,2010,166100,170,135,35,38,1652,,,,35,,,0,307,0,0,0,0,0,0,0,0,0,0,0,78000,5776,0,2304,0,1500,5000,0,,
326577,552487,22-MAY-2025 14.43.19,2010,171200,142.4,106.1,36.3,31.8,1683,,36.3,,,,,0,307,0,0,0,0,0,0,0,0,0,0,0,64200,4533,0,1374,0,1500,5000,0,,
326580,552488,22-MAY-2025 16.20.52,2014,162600,201.1,166.8,34.3,43.2,1640,,34.3,,,,,0,307,0,0,0,0,0,0,0,0,0,0,0,92700,6198,0,1860,0,1503,5000,0,,
326583,552489,22-MAY-2025 17.13.59,1010,159900,190.7,157.3,33.4,39.4,1681,,7,9.58,16.82,,,0,305,0,0,0,0,0,0,0,0,0,0,0,86300,5667,0,1937,0,1497,5200,0,,
326586,552490,22-MAY-2025 17.15.58,1010,164600,184.99,151,33.99,39.2,1680,,,19.91,14.08,,,0,305,0,0,0,0,0,0,0,0,0,0,0,82200,5941,0,1564,0,1497,5300,0,,
326589,552491,22-MAY-2025 19.07.42,1010,164300,184.7,161.5,23.2,38.7,1663,,3.58,13.16,6.46,,,0,307,0,0,0,0,0,0,0,0,0,0,0,83600,5786,0,1779,0,1496,4900,0,,
326592,552492,22-MAY-2025 19.58.12,2014,161100,190.79,155.8,34.99,38.9,1674,,5.11,15.46,14.42,,,0,307,0,0,0,0,0,0,0,0,0,0,0,84300,5533,0,1759,0,1497,5000,0,,
326595,552493,22-MAY-2025 20.49.33,2010,160900,186.08,150.1,35.98,37.4,1656,,3.8,23.19,8.99,,,0,307,0,0,0,0,0,0,0,0,0,0,0,80900,5632,0,1066,0,1497,5100,0,,
326598,552494,22-MAY-2025 21.38.00,2010,163000,186.19,153.2,32.99,36.8,1649,,8.56,9.34,15.09,,,0,310,0,0,0,0,0,0,0,0,0,0,0,80700,5619,0,1465,0,1497,5000,0,,
326601,552495,22-MAY-2025 22.31.48,2010,163000,186.31,154.3,32.01,37.7,1644,,3.13,19.52,9.36,,,0,302,0,0,0,0,0,0,0,0,0,0,0,82000,5596,0,1464,0,1497,5000,0,,
326604,552496,22-MAY-2025 23.24.28,2010,160900,185.98,153.7,32.28,38.7,1629,,3.36,10.18,18.74,,,0,305,0,0,0,0,0,0,0,0,0,0,0,83300,5621,0,1884,0,1500,5000,0,,
326607,552497,23-MAY-2025 00.37.33,2010,155500,185.7,156.7,29,41.3,1645,,,29,,,,0,301,0,0,0,0,0,0,0,0,0,0,0,86800,5383,0,1995,0,1500,5000,0,,
326611,552498,23-MAY-2025 01.29.10,2010,162400,187,154,33,39.5,1663,,,33,,,,0,305,0,0,0,0,0,0,0,0,0,0,0,86100,5442,0,2026,0,1500,5000,0,,
326614,552499,23-MAY-2025 02.21.39,2010,160000,189.4,152.3,37.1,40.2,1604,,37.1,,,,,0,291,0,0,0,0,0,0,0,0,0,0,0,85700,5466,0,2096,0,1500,5000,0,,
326617,552500,23-MAY-2025 03.12.54,2010,160900,190.8,155.8,35,40.5,1659,,,35,,,,0,299,0,0,0,0,0,0,0,0,0,0,0,84600,5548,0,2125,0,1500,5000,0,,
326620,552501,23-MAY-2025 04.03.03,1010,161200,184.5,149.5,35,38.6,,,,35,,,,0,298,0,0,0,0,0,0,0,0,0,0,0,84000,5364,0,2062,0,1500,5000,0,,
326623,552502,23-MAY-2025 04.58.50,1010,161500,189.8,156.8,33,40.2,1665,,,33,,,,0,308,0,0,0,0,0,0,0,0,0,0,0,86400,5663,0,2030,0,1500,5000,0,,
326626,552503,23-MAY-2025 05.51.39,1010,160800,187.8,154.8,33,39.1,1679,,,33,,,,0,306,0,0,0,0,0,0,0,0,0,0,0,85500,5531,0,1944,0,1500,5000,0,,
326628,552504,23-MAY-2025 06.50.28,5091,160000,195.3,162.3,33,41.1,1641,,,33,,,,0,999,0,0,0,0,0,0,0,0,0,0,0,89500,5761,0,2036,0,1500,5000,0,,
326631,552505,23-MAY-2025 07.45.50,5091,167100,200,169,31,41.6,1686,,,31,,,,0,1004,0,0,0,0,0,0,0,0,0,0,0,92000,6070,0,1977,0,2000,5000,0,,
326634,552506,23-MAY-2025 08.45.29,2010,164300,190.6,156.6,34,41.7,1670,,34,,,,,0,307,0,0,0,0,0,0,0,0,0,0,0,88000,5558,0,2140,0,1499,5000,0,,
326637,552507,23-MAY-2025 09.39.09,2010,159000,192.8,159.8,33,38.6,1665,,33,,,,,0,306,0,0,0,0,0,0,0,0,0,0,0,86000,5561,0,1680,0,1500,5000,0,,
326640,552508,23-MAY-2025 10.33.39,2010,165100,196.8,161.8,35,42.3,1607,,35,,,,,0,307,0,0,0,0,0,0,0,0,0,0,0,90000,5713,0,2135,0,1500,5000,0,,
326644,552509,23-MAY-2025 11.28.24,2010,164900,185.86,160,25.86,39.4,1665,,3.96,10.98,10.92,,,0,308,0,0,0,0,0,0,0,0,0,0,0,88100,5498,0,2298,0,1500,5000,0,,
326647,552510,23-MAY-2025 12.21.39,2010,162900,185.78,150,35.78,39.8,1644,,2.68,18.12,14.98,,,0,299,0,0,0,0,0,0,0,0,0,0,0,85100,5858,0,2386,0,1500,5000,0,,
326650,552511,23-MAY-2025 13.33.40,2010,156300,190.4,156.6,33.8,41.8,1643,,6.94,10.8,16.06,,,0,309,0,0,0,0,0,0,0,0,0,0,0,87000,6489,0,2838,0,1500,5000,0,,
326653,552512,23-MAY-2025 14.29.33,2010,168400,190.18,157.2,32.98,39.4,1664,,7.46,10.79,14.73,,,0,305,0,0,0,0,0,0,0,0,0,0,0,86000,5615,0,1932,0,1500,5000,0,,
326657,552513,23-MAY-2025 15.23.40,2010,163100,193.63,160.1,33.53,38.8,1643,,3.74,19.74,10.05,,,0,309,0,0,0,0,0,0,0,0,0,0,0,83600,5969,0,1838,0,1500,4700,0,,
326659,552514,23-MAY-2025 16.23.44,2010,158900,209.6,173.5,36.1,43.6,1660,,6.64,22.72,6.74,,,0,307,0,0,0,0,0,0,0,0,0,0,0,93400,6411,0,2431,0,1497,5000,0,,
326663,552515,23-MAY-2025 17.15.59,1010,162200,206.21,173.5,32.71,41,1661,,3.28,9.03,20.4,,,0,298,0,0,0,0,0,0,0,0,0,0,0,85900,5886,0,2230,0,1497,5100,0,,
326666,552516,23-MAY-2025 18.07.53,1010,159100,190,162.8,27.2,38.3,1678,,5.31,7.76,14.13,,,0,306,0,0,0,0,0,0,0,0,0,0,0,84900,5707,0,2197,0,1497,5000,0,,
326669,552517,23-MAY-2025 19.00.04,1010,161800,189.24,157.6,31.64,38.7,1661,,3.06,18.35,10.23,,,0,308,0,0,0,0,0,0,0,0,0,0,0,86100,5612,0,2340,0,1497,5000,0,,
326671,552518,23-MAY-2025 19.57.54,1010,161900,,156.3,,40.8,1667,,,,,,,0,306,0,0,0,0,0,0,0,0,0,0,0,86300,5900,0,2371,0,1497,5000,0,,
326674,552519,23-MAY-2025 20.57.45,2010,163700,191,156,35,40.8,1676,,6.61,16.43,11.96,,,0,297,0,0,0,0,0,0,0,0,0,0,0,86200,5670,0,1950,0,1497,5000,0,,
326676,552520,23-MAY-2025 21.47.10,2010,160600,185.5,151.5,34,38.2,1667,,9.26,11.89,12.85,,,0,290,0,0,0,0,0,0,0,0,0,0,0,83700,5533,0,2000,0,1497,5000,0,,
326681,552521,23-MAY-2025 22.33.09,1010,166000,150.98,120,30.98,32.2,1660,,2.82,7.36,20.8,,,0,308,0,0,0,0,0,0,0,0,0,0,0,70200,4673,0,2121,0,1497,5000,0,,
326683,552522,23-MAY-2025 23.45.10,1010,163900,199.49,171.5,27.99,45.2,1641,,3.63,20.57,3.79,,,0,306,0,0,0,0,0,0,0,0,0,0,0,92500,6395,123,2200,0,1500,5000,0,,
326687,552523,24-MAY-2025 00.38.04,2010,164000,191.6,159.6,32,41.3,1644,,,32,,,,0,290,0,0,0,0,0,0,0,0,0,0,0,87400,5686,0,2231,0,1500,5000,0,,
326690,552524,24-MAY-2025 01.35.55,2010,163100,187.1,159.1,28,41.7,1644,,,28,,,,0,306,0,0,0,0,0,0,0,0,0,0,0,88000,5431,126,2531,0,1000,5000,0,,
326693,552525,24-MAY-2025 02.36.04,2010,161700,210.53,173.9,36.63,49.6,1661,,2.92,20.21,13.5,,,0,0,0,0,0,0,0,0,0,0,0,0,0,104400,6158,121,2939,0,500,7000,0,,
326696,552526,24-MAY-2025 06.32.31,2010,160000,187,151,36,43.5,1641,,36,,,,,0,914,0,0,0,0,0,0,0,0,0,0,0,89600,5645,0,2203,0,1499,5000,0,,
326700,552527,24-MAY-2025 07.27.21,2067,160300,190.6,155.6,35,44.1,1638,,35,,,,,0,1004,0,0,0,0,0,0,0,0,0,0,0,90000,6107,0,2353,0,1498,5000,0,,
326702,552528,24-MAY-2025 08.22.34,2067,160000,185.6,150.6,35,40,1654,,,,,,,0,1008,0,0,0,0,0,0,0,0,0,0,0,85100,5542,0,2110,0,1498,5900,0,,
326704,552529,24-MAY-2025 09.15.41,2067,164600,187.3,151,36.3,39.3,1661,,36.3,,,,,0,1009,0,0,0,0,0,0,0,0,0,0,0,83000,5475,0,1770,0,1500,5000,0,,
326707,552530,24-MAY-2025 10.06.40,2067,159200,185.7,149.7,36,40.4,1671,,,,36,,,0,991,0,0,0,0,0,0,0,0,0,0,0,85000,5637,0,2241,0,1500,5000,0,,
326709,552531,24-MAY-2025 11.01.10,2067,158300,187,152.2,34.8,40.8,1662,,34.8,,,,,0,1000,0,0,0,0,0,0,0,0,0,0,0,83100,5744,0,2291,0,1500,5000,0,,
326713,552532,24-MAY-2025 11.55.51,2067,164000,184.5,150.5,34,38.2,1670,,6.84,,27.16,,,0,1007,0,0,0,0,0,0,0,0,0,0,0,82100,6097,0,2451,0,1500,5000,0,,
326717,552533,24-MAY-2025 13.02.24,2067,169400,,160,,41.2,1640,,,,,,,0,993,0,0,0,0,0,0,0,0,0,0,0,86500,5932,0,1977,0,1500,5000,0,,
326720,552534,24-MAY-2025 13.55.14,2067,165600,194.89,160.9,33.99,42.7,1658,,7.58,,26.41,,,0,0,0,0,0,0,0,0,0,0,0,0,0,87800,5766,0,1904,0,998,5000,0,,
326723,552535,24-MAY-2025 14.48.01,2067,167900,,160.1,,39.6,1690,,,,,,,0,1007,0,0,0,0,0,0,0,0,0,0,0,85000,5940,0,1819,0,1500,5000,0,,
326726,552536,24-MAY-2025 15.46.20,2030,162500,193.26,166.9,26.36,40.1,1638,,6.26,,20.1,,,0,961,0,0,0,0,0,0,0,0,0,0,0,86200,5722,0,1758,0,500,6000,0,,
326729,552537,24-MAY-2025 16.49.55,1010,162300,191.08,154.9,36.18,39.3,1637,,6.32,11.87,17.99,,,0,293,0,0,0,0,0,0,0,0,0,0,0,82800,6002,0,2046,0,1497,5000,0,,
326732,552538,24-MAY-2025 17.55.15,1010,161200,190.08,155.1,34.98,42.6,1660,,6.68,10.57,17.73,,,0,307,0,0,0,0,0,0,0,0,0,0,0,87100,5739,0,2149,0,1496,5500,0,,
326736,552539,24-MAY-2025 18.46.51,1010,163900,190.19,156.2,33.99,37.9,1647,,3.56,9.66,20.77,,,0,0,0,0,0,0,0,0,0,0,0,0,0,83300,5604,0,1644,0,1503,5000,0,,
326738,552540,24-MAY-2025 19.35.50,1010,163600,184.99,151,33.99,37.8,1644,,2.46,7.91,23.62,,,0,300,0,0,0,0,0,0,0,0,0,0,0,81000,5377,0,1463,0,1497,5000,0,,
326742,552541,24-MAY-2025 20.25.21,1010,161500,185.02,151.5,33.52,37.6,1659,,8.22,,25.3,,,0,307,0,0,0,0,0,0,0,0,0,0,0,81500,5630,0,2073,0,1497,5000,0,,
326744,552542,24-MAY-2025 21.15.26,1010,161000,,155.2,,37.5,1633,,,,,,,0,300,0,0,0,0,0,0,0,0,0,0,0,81100,5826,0,2009,0,1497,5000,0,,
326747,552543,24-MAY-2025 22.02.10,1010,161300,175.49,145.5,29.99,35.8,1657,,5.3,18.43,6.26,,,0,303,0,0,0,0,0,0,0,0,0,0,0,77300,5278,0,1400,0,1497,5000,0,,
326750,552544,24-MAY-2025 22.49.15,1010,163500,38.98,4,34.98,34.1,1695,,6.8,,28.18,,,0,304,0,0,0,0,0,0,0,0,0,0,0,72600,5223,0,1935,0,1497,5000,0,,
326753,552545,24-MAY-2025 23.59.01,1010,156700,,156.2,,42.9,1655,,,,,,,0,306,0,0,0,0,0,0,0,0,0,0,0,87800,5837,0,2095,0,1995,5000,0,,
326756,552546,25-MAY-2025 00.54.15,1010,163200,194.1,160.1,34,41.4,1623,,34,,,,,0,299,0,0,0,0,0,0,0,0,0,0,0,88000,5984,0,2097,0,1500,5000,0,,
326759,552547,25-MAY-2025 01.47.55,1010,163700,201.3,168.3,33,43.3,1649,,33,,,,,0,294,0,0,0,0,0,0,0,0,0,0,0,92300,5842,0,2326,0,1500,5000,0,,
326763,552548,25-MAY-2025 02.44.25,2010,164500,190.4,164.4,26,39.8,1675,,26,,,,,0,306,0,0,0,0,0,0,0,0,0,0,0,86300,5389,0,1852,0,1503,5000,0,,
326765,552549,25-MAY-2025 03.35.51,2010,158000,191,155,36,41,1659,,,36,,,,0,304,0,0,0,0,0,0,0,0,0,0,0,84500,5694,0,1733,0,2000,5000,0,,
326768,552550,25-MAY-2025 04.26.53,2010,164100,,169.9,,40,1627,,,,,,,0,292,0,0,0,0,0,0,0,0,0,0,0,88000,5916,0,1893,0,1500,5000,0,,
326772,552551,25-MAY-2025 05.18.41,2010,165000,195,160,35,41.7,1632,,35,,,,,0,309,0,0,0,0,0,0,0,0,0,0,0,88000,5999,0,1586,0,1500,5000,0,,
326774,552552,25-MAY-2025 06.08.32,2010,163900,188,154,34,40.5,1670,,34,,,,,0,305,0,0,0,0,0,0,0,0,0,0,0,86000,5420,0,2086,0,1502,5000,0,,
326777,552553,25-MAY-2025 07.00.13,2010,158400,191,151,40,42.2,1659,,40,,,,,0,307,0,0,0,0,0,0,0,0,0,0,0,85600,5739,0,2103,0,1500,5000,0,,
326780,552554,25-MAY-2025 08.07.21,1032,165300,188.05,156.6,31.45,44.7,1687,,7.18,,24.27,,,0,905,0,0,0,0,0,0,0,0,0,0,0,88500,6172,0,2626,0,1500,5000,0,,
326783,552555,25-MAY-2025 09.00.41,1032,165200,190.3,157,33.3,41.6,1684,,33.3,,,,,0,907,0,0,0,0,0,0,0,0,0,0,0,87500,6045,0,2360,0,1500,5000,0,,
326786,552556,25-MAY-2025 09.56.25,2032,167300,181.5,146.2,35.3,41,1665,,,,,,,0,896,0,0,0,0,0,0,0,0,0,0,0,83000,5825,0,2355,0,1500,5000,0,,
326789,552557,25-MAY-2025 11.03.16,2032,162300,198.3,165,33.3,44.5,1659,,33.3,,,,,0,906,0,0,0,0,0,0,0,0,0,0,0,90500,6096,0,2272,0,1499,5000,0,,
326792,552558,25-MAY-2025 11.53.32,1032,165300,55.5,19.2,36.3,40.7,1679,,36.3,,,,,0,890,0,0,0,0,0,0,0,0,0,0,0,86800,5660,0,2203,0,1500,5000,0,,
326794,552559,25-MAY-2025 12.47.43,1010,165000,192.4,166.4,26,41.5,1655,,26,,,,,0,307,0,0,0,0,0,0,0,0,0,0,0,88800,5620,0,2097,0,1999,5000,0,,
326798,552560,25-MAY-2025 13.56.46,1010,165400,,174.4,,46.1,1667,,,,,,,0,299,0,0,0,0,0,0,0,0,0,0,0,93800,6033,0,2558,0,2199,5000,0,,
326801,552561,25-MAY-2025 14.51.46,1010,162400,200.1,166.8,33.3,41.3,1660,,,,,,,0,298,0,0,0,0,0,0,0,0,0,0,0,88000,5872,0,2215,0,2199,5000,0,,
326804,552562,25-MAY-2025 15.59.32,1015,162300,201.5,167.2,34.3,46.9,1658,,34.3,,,,,0,299,0,0,0,0,0,0,0,0,0,0,0,95400,5875,166,2661,0,1999,5000,0,,
326807,552563,25-MAY-2025 16.59.12,2011,162600,195,163,32,43.8,1657,,,32,,,,0,289,0,0,0,0,0,0,0,0,0,0,0,89000,5825,0,2053,0,999,5000,0,,
326811,552564,25-MAY-2025 17.54.53,2010,165700,194.9,161.9,33,41.5,1678,,,33,,,,0,289,0,0,0,0,0,0,0,0,0,0,0,88300,5839,0,2065,0,1500,5000,0,,
326813,552565,25-MAY-2025 18.51.34,1011,164500,185.2,156.2,29,38.8,1627,,,29,,,,0,1857,0,0,0,0,0,0,0,0,0,0,0,82700,5600,0,2163,0,1500,5000,0,,
326816,552566,25-MAY-2025 19.43.33,1011,165200,186.2,161.2,25,40.6,1672,,,25,,,,0,293,0,0,0,0,0,0,0,0,0,0,0,85200,5479,0,1724,0,1500,5000,0,,
326818,552567,25-MAY-2025 20.33.54,1011,165400,179.6,150.6,29,39.3,1626,,,29,,,,0,308,0,0,0,0,0,0,0,0,0,0,0,83100,5498,0,2006,0,1500,5000,0,,
326822,552568,25-MAY-2025 21.23.47,2011,162100,170.3,140.3,30,36.8,1650,,,30,,,,0,291,0,0,0,0,0,0,0,0,0,0,0,78400,5051,0,1893,0,1497,5000,0,,
326825,552569,25-MAY-2025 22.28.13,2010,161500,189.2,161.2,28,41.5,1669,,,28,,,,0,308,0,0,0,0,0,0,0,0,0,0,0,87400,5541,0,1485,0,1494,5000,0,,
326829,552570,25-MAY-2025 23.27.24,2011,158600,197.2,169.2,28,44,1675,,,28,,,,0,309,0,0,0,0,0,0,0,0,0,0,0,94900,5638,0,2946,0,1217,5000,0,,
326832,552571,26-MAY-2025 00.23.03,2011,165200,201,169.2,31.8,42.9,1673,,6.04,17.6,8.16,,,0,307,0,0,0,0,0,0,0,0,0,0,0,88900,5667,333,2501,0,1217,5000,0,,
326835,552572,26-MAY-2025 01.18.58,2011,163800,190.2,158.2,32,41.8,1669,,,32,,,,0,304,0,0,0,0,0,0,0,0,0,0,0,85700,5712,0,1756,0,2000,5000,0,,
326838,552573,26-MAY-2025 02.10.47,2010,157300,190.5,156.5,34,41,1662,,,34,,,,0,304,0,0,0,0,0,0,0,0,0,0,0,85200,5619,0,1808,0,2000,5300,0,,
326840,552574,26-MAY-2025 03.33.24,1015,159500,174.2,140.2,34,38.1,1658,,,34,,,,0,807,0,0,0,0,0,0,0,0,0,0,0,81000,5269,0,2161,0,3000,2000,0,,
326844,552575,26-MAY-2025 05.01.44,1015,166800,165,129,36,40.6,1646,,,36,,,,0,805,0,0,0,0,0,0,0,0,0,0,0,77100,5048,296,2352,0,3753,2100,0,,
326847,552576,27-MAY-2025 01.03.02,1015,160700,,166.8,,71.3,1601,,,,,,,0,1007,0,0,0,0,0,0,0,0,0,0,0,108000,7861,470,3948,0,1523,6800,0,,
326852,552577,27-MAY-2025 01.55.51,2067,163300,196.6,158.6,38,41.8,1682,,38,,,,,0,994,0,0,0,0,0,0,0,0,0,0,0,88100,5689,250,1694,0,1997,5500,0,,
326854,552578,27-MAY-2025 02.48.03,2067,158500,198.5,160.5,38,41.9,1670,,,38,,,,0,999,0,0,0,0,0,0,0,0,0,0,0,88200,5477,0,1942,0,1500,5500,0,,
326856,552579,27-MAY-2025 03.54.26,2067,163500,200.4,165.4,35,44.3,1682,,,35,,,,0,993,0,0,0,0,0,0,0,0,0,0,0,89500,6008,0,2058,0,2001,5500,0,,
326858,552580,27-MAY-2025 04.49.53,6095,161300,189.8,156.8,33,40.5,1642,,,33,,,,0,1008,0,0,0,0,0,0,0,0,0,0,0,83000,5907,0,2199,0,1999,5500,0,,
326860,552581,27-MAY-2025 05.44.37,6095,153800,190,160,30,42,1655,,,30,,,,0,799,0,0,0,0,0,0,0,0,0,0,0,84500,5687,0,2070,0,2000,5200,0,,
326865,552582,27-MAY-2025 06.36.32,1015,161800,190,155,35,41.8,1637,,35,,,,,0,791,0,0,0,0,0,0,0,0,0,0,0,84500,5568,0,2262,0,2000,5000,0,,
326868,552583,27-MAY-2025 07.48.06,2011,162300,189.7,156.7,33,45.7,1660,,,33,,,,0,306,0,0,0,0,0,0,0,0,0,0,0,90000,5802,0,1975,0,2003,5700,0,,
326870,552584,27-MAY-2025 08.38.22,1015,159300,182.37,150.7,31.67,40.4,1627,,2.8,18.91,9.96,,,0,805,0,0,0,0,0,0,0,0,0,0,0,85000,5501,0,2164,0,1995,5400,0,,
326874,552585,27-MAY-2025 09.28.46,1015,156800,183.89,149.9,33.99,39.7,1669,,3.88,14.14,15.97,,,0,809,0,0,0,0,0,0,0,0,0,0,0,81900,5865,0,2394,0,1996,5500,0,,
326877,552586,27-MAY-2025 10.17.07,1015,160000,179.59,144.6,34.99,38,1641,,,9.73,25.26,,,0,795,0,0,0,0,0,0,0,0,0,0,0,79700,5338,0,2348,0,1996,5500,0,,
326880,552587,27-MAY-2025 11.08.37,1015,162300,178,148.3,29.7,37.9,1644,,8.95,10.7,10.05,,,0,811,0,0,0,0,0,0,0,0,0,0,0,80000,5533,0,2450,0,2002,5500,0,,
326883,552588,27-MAY-2025 12.04.44,1015,160100,181.19,150.2,30.99,38.2,1649,,,18.59,12.4,,,0,806,0,0,0,0,0,0,0,0,0,0,0,81000,5550,0,2216,0,2008,5500,0,,
326886,552589,27-MAY-2025 13.06.47,1015,153100,179.46,146,33.46,39.8,1629,,,19.1,14.36,,,0,808,0,0,0,0,0,0,0,0,0,0,0,82100,5377,0,2113,0,1995,5500,0,,
326889,552590,27-MAY-2025 13.58.32,2067,159600,181.57,150.5,31.07,38.7,1667,,,8.43,22.64,,,0,952,0,0,0,0,0,0,0,0,0,0,0,82000,5408,0,2339,0,2008,5500,0,,
326892,552591,27-MAY-2025 14.49.57,2030,162800,180.58,145.6,34.98,39.8,1660,,,22.38,12.6,,,0,957,0,0,0,0,0,0,0,0,0,0,0,82100,5644,0,2273,0,1995,5500,0,,
326895,552592,27-MAY-2025 15.58.16,2030,154300,190.2,158.3,31.9,44.1,1637,,6.27,11.68,13.95,,,0,953,0,0,0,0,0,0,0,0,0,0,0,88300,5470,0,2666,0,1497,5000,0,,
326898,552593,27-MAY-2025 17.15.57,1032,163200,190.6,154.6,36,43,1640,,,36,,,,0,950,0,0,0,0,0,0,0,0,0,0,0,86500,5472,0,1988,0,1499,5000,0,,
326901,552594,27-MAY-2025 18.13.38,1015,163900,184,150.9,33.1,41.2,1566,,,33.1,,,,0,807,0,0,0,0,0,0,0,0,0,0,0,84200,5656,0,2298,0,1500,5000,0,,
326904,552595,27-MAY-2025 19.04.42,1015,165600,184.3,150.1,34.2,40,1632,,,34.2,,,,0,787,0,0,0,0,0,0,0,0,0,0,0,84400,5259,0,2347,0,1499,5000,0,,
326907,552596,27-MAY-2025 19.57.13,1015,156800,180.4,145.4,35,38.7,1648,,,35,,,,0,793,0,0,0,0,0,0,0,0,0,0,0,80500,5476,0,2401,0,1998,5000,0,,
326910,552597,27-MAY-2025 20.53.43,1015,162900,182.9,147.9,35,39.9,1671,,,35,,,,0,799,0,0,0,0,0,0,0,0,0,0,0,83000,5459,0,2282,0,2013,5000,0,,
326913,552598,27-MAY-2025 21.44.08,1015,159900,180.8,151.8,29,39.7,1612,,29,,,,,0,791,0,0,0,0,0,0,0,0,0,0,0,82300,5547,0,3166,0,2013,5000,0,,
326917,552599,27-MAY-2025 22.41.36,1015,160400,186.7,156.7,30,44.6,1663,,,30,,,,0,803,0,0,0,0,0,0,0,0,0,0,0,91800,5536,478,3568,0,1997,5000,0,,
326920,552600,27-MAY-2025 23.34.23,1015,163300,190,160,30,41.8,1630,,,30,,,,0,800,0,0,0,0,0,0,0,0,0,0,0,88000,5502,607,2609,0,2000,5000,0,,
326923,552601,28-MAY-2025 00.26.58,1015,157000,190.5,161.5,29,41.4,1650,,29,,,,,0,806,0,0,0,0,0,0,0,0,0,0,0,89800,5270,501,2666,0,1999,5000,0,,
326925,552602,28-MAY-2025 01.19.14,1015,165000,190.7,156.7,34,41.8,1647,,,34,,,,0,807,0,0,0,0,0,0,0,0,0,0,0,88500,5378,411,2475,0,2003,5000,0,,
326928,552603,28-MAY-2025 02.10.18,1015,163400,185,150,35,40.7,1626,,,35,,,,0,809,0,0,0,0,0,0,0,0,0,0,0,85300,5041,459,2588,0,1999,5000,0,,
326932,552604,28-MAY-2025 03.03.14,1010,157300,187.7,151.7,36,42.1,1651,,,36,,,,0,299,0,0,0,0,0,0,0,0,0,0,0,87300,5158,303,2700,0,2017,5000,0,,
326935,552605,28-MAY-2025 04.00.58,1010,164000,186.8,150,36.8,42.4,1637,,,22.44,14.36,,,0,305,0,0,0,0,0,0,0,0,0,0,0,86300,5646,632,2394,0,2000,5000,0,,
326938,552606,28-MAY-2025 05.01.14,2010,164000,189,155,34,43,1645,,34,,,,,0,308,0,0,0,0,0,0,0,0,0,0,0,87900,5730,252,2438,0,2000,5000,0,,
326940,552607,28-MAY-2025 05.57.24,1010,163900,190.3,158.3,32,42.5,1681,,32,,,,,0,306,0,0,0,0,0,0,0,0,0,0,0,89100,5643,0,2528,0,2007,5000,0,,
326943,552608,28-MAY-2025 06.50.09,1010,157500,185,152,33,41.6,1618,,,33,,,,0,306,0,0,0,0,0,0,0,0,0,0,0,86900,5708,487,2589,0,1999,5000,0,,
326946,552609,28-MAY-2025 07.44.07,1010,164600,184.5,150.5,34,40.5,1619,,,34,,,,0,306,0,0,0,0,0,0,0,0,0,0,0,84300,5695,0,2712,0,2021,5000,0,,
326948,552610,28-MAY-2025 08.41.57,1010,164400,184.5,151.5,33,40.3,1637,,,20.34,12.66,,,0,237,0,0,0,0,0,0,0,0,0,0,0,84800,5743,0,2755,0,2021,5000,0,,
326952,552611,28-MAY-2025 09.31.44,1010,163700,184.09,150.1,33.99,39,1656,,,10.54,23.45,,,0,301,0,0,0,0,0,0,0,0,0,0,0,82500,5492,0,1864,0,1996,5000,0,,
326955,552612,28-MAY-2025 10.23.59,1010,162200,169,136,33,38.8,1643,,,16.32,16.68,,,0,305,0,0,0,0,0,0,0,0,0,0,0,79600,5471,0,2407,0,2008,5000,0,,
326958,552613,28-MAY-2025 11.36.23,1011,164500,188.18,154.2,33.98,42.2,1637,,,,33.98,,,0,305,0,0,0,0,0,0,0,0,0,0,0,85500,6196,0,2697,0,1897,5000,0,,
326961,552614,28-MAY-2025 12.38.18,1011,164500,189.19,155.4,33.79,39.3,1642,,,29.85,3.94,,,0,306,0,0,0,0,0,0,0,0,0,0,0,83300,5686,0,2566,0,1996,5000,0,,
326964,552615,28-MAY-2025 13.43.38,1012,158200,185.28,150.3,34.98,39.8,1659,,,12.73,22.25,,,0,290,0,0,0,0,0,0,0,0,0,0,0,83000,5728,0,2561,0,1498,5000,0,,
326967,552616,28-MAY-2025 14.50.18,1012,164500,184,150.7,33.3,38.7,1665,,,20.25,13.05,,,0,1006,0,0,0,0,0,0,0,0,0,0,0,83100,5404,0,2164,0,1503,5000,0,,
326970,552617,28-MAY-2025 15.53.44,5042,166300,185.6,151.6,34,40.4,1653,,,34,,,,0,1003,0,0,0,0,0,0,0,0,0,0,0,85500,5403,0,2033,0,1500,5500,0,,
326973,552618,28-MAY-2025 17.10.28,5042,161300,188.6,155.6,33,42.1,1673,,33,,,,,0,998,0,0,0,0,0,0,0,0,0,0,0,89500,5713,0,2349,0,1500,5500,0,,
326976,552619,28-MAY-2025 18.11.24,5042,156000,190.1,158.1,32,43.4,1646,,,32,,,,0,991,0,0,0,0,0,0,0,0,0,0,0,90100,5563,0,2144,0,1500,5500,0,,
326979,552620,28-MAY-2025 19.03.58,5040,162800,190.7,157.7,33,41.1,1604,,,33,,,,0,998,0,0,0,0,0,0,0,0,0,0,0,88000,5281,0,2212,0,1499,5500,0,,
326982,552621,28-MAY-2025 20.02.20,5042,164300,192.4,158.2,34.2,42.3,1672,,,34.2,,,,0,998,0,0,0,0,0,0,0,0,0,0,0,86100,5700,0,2368,0,1500,5500,0,,
326985,552622,28-MAY-2025 21.15.36,5042,157600,180.1,150.1,30,42.7,1646,,,30,,,,0,996,0,0,0,0,0,0,0,0,0,0,0,85100,5486,0,2443,0,1500,5500,0,,
326988,552623,28-MAY-2025 22.06.59,5042,157100,180,151,29,40.2,1669,,,29,,,,0,997,0,0,0,0,0,0,0,0,0,0,0,83800,5214,0,1926,0,1500,5500,0,,
326991,552624,28-MAY-2025 23.10.29,5042,168800,184.5,150.5,34,39.9,1636,,,34,,,,0,998,0,0,0,0,0,0,0,0,0,0,0,84200,5319,0,2160,0,1500,5500,0,,
326993,552625,29-MAY-2025 00.06.45,5042,171600,181.3,151.3,30,40,1643,,,30,,,,0,993,0,0,0,0,0,0,0,0,0,0,0,83100,5709,0,1785,0,1500,5400,0,,
326996,552626,29-MAY-2025 01.10.25,5042,161400,,171.3,,45.9,1646,,,,,,,0,1004,0,0,0,0,0,0,0,0,0,0,0,93700,6178,0,2410,0,1500,5500,0,,
326999,552627,29-MAY-2025 03.14.55,1010,163200,203.9,169.9,34,46.9,1669,,34,,,,,0,300,0,0,0,0,0,0,0,0,0,0,0,96400,6282,0,2476,0,1500,5500,0,,
327003,552628,29-MAY-2025 04.26.59,1010,159800,198.1,166.1,32,44.8,1677,,32,,,,,0,306,0,0,0,0,0,0,0,0,0,0,0,90000,6139,0,2813,0,1500,6000,0,,
327006,552629,29-MAY-2025 05.30.45,1010,164000,193.1,161.1,32,45.1,1675,,32,,,,,0,300,0,0,0,0,0,0,0,0,0,0,0,90300,6316,0,3134,0,1498,5500,0,,
327010,552630,29-MAY-2025 06.38.46,1010,164200,196.1,161.1,35,43.5,1673,,35,,,,,0,292,0,0,0,0,0,0,0,0,0,0,0,85000,6119,0,2936,0,1500,5500,0,,
327013,552631,29-MAY-2025 07.33.55,1010,160500,187.4,150.4,37,43.9,1664,,37,,,,,0,300,0,0,0,0,0,0,0,0,0,0,0,84900,6145,0,2708,0,1499,5100,0,,
327016,552632,29-MAY-2025 08.27.09,1010,159100,182.49,150.1,32.39,43,1662,,,10.84,21.55,,,0,300,0,0,0,0,0,0,0,0,0,0,0,85000,5981,0,2413,0,1498,5000,0,,
327019,552633,29-MAY-2025 09.40.26,1010,162600,185.59,150.4,35.19,42.3,1691,,,31.69,3.5,,,0,300,0,0,0,0,0,0,0,0,0,0,0,86100,6129,0,2307,0,1498,5500,0,,
327022,552634,29-MAY-2025 10.31.36,1010,159300,184.6,150.4,34.2,40.8,1644,,,28.16,6.04,,,0,300,0,0,0,0,0,0,0,0,0,0,0,85400,5850,0,2318,0,2008,5500,0,,
327025,552635,29-MAY-2025 11.25.35,1010,159600,182.2,148.2,34,38.8,1656,,,8.58,25.42,,,0,299,0,0,0,0,0,0,0,0,0,0,0,80800,5612,0,1969,0,1498,5500,0,,
327029,552636,29-MAY-2025 12.15.40,1010,160200,180.29,155.3,24.99,38.9,1640,,,7.93,17.06,,,0,300,0,0,0,0,0,0,0,0,0,0,0,80000,5550,0,1646,0,1503,5400,0,,
327032,552637,29-MAY-2025 13.06.20,1010,160700,183.4,149.2,34.2,39.2,1650,,,34.2,,,,0,300,0,0,0,0,0,0,0,0,0,0,0,81400,5492,0,1849,0,1498,5000,0,,
327035,552638,29-MAY-2025 13.55.01,1010,157900,178.66,149.2,29.46,37.1,1624,,,10.74,18.72,,,0,300,0,0,0,0,0,0,0,0,0,0,0,74000,5100,0,1879,0,1499,5500,0,,
327038,552639,29-MAY-2025 15.01.56,1010,158500,192.02,156.2,35.82,42,1680,,,19.64,16.18,,,0,300,0,0,0,0,0,0,0,0,0,0,0,87100,6005,0,2515,0,2007,5500,0,,
327041,552640,29-MAY-2025 16.12.50,1010,163700,195.29,164.3,30.99,45.5,1662,,,,30.99,,,0,300,0,0,0,0,0,0,0,0,0,0,0,94700,5817,0,2606,0,1500,5500,0,,
327045,552641,29-MAY-2025 17.08.50,1010,164200,199.9,167.9,32,42.6,1638,,,32,,,,0,800,0,0,0,0,0,0,0,0,0,0,0,90900,5583,0,1829,0,1499,5500,0,,
327048,552642,29-MAY-2025 18.01.46,1015,161100,191.1,156.1,35,41.2,1638,,,35,,,,0,799,0,0,0,0,0,0,0,0,0,0,0,86600,5469,0,2394,0,1499,5500,0,,
327051,552643,29-MAY-2025 18.51.21,1015,163600,186.9,152.9,34,39.2,1642,,,34,,,,0,799,0,0,0,0,0,0,0,0,0,0,0,83400,5033,0,1793,0,1500,5500,0,,
327053,552644,29-MAY-2025 19.44.27,1011,163200,185.7,151.7,34,39.9,1660,,,34,,,,0,307,0,0,0,0,0,0,0,0,0,0,0,83700,5444,0,1667,0,1500,5500,0,,
327056,552645,29-MAY-2025 20.33.22,1011,164100,190.7,158.7,32,40,1623,,,32,,,,0,300,0,0,0,0,0,0,0,0,0,0,0,85200,5349,0,1725,0,1500,5500,0,,
327059,552646,29-MAY-2025 21.20.46,1011,164000,178.4,140.4,38,37.9,1610,,,38,,,,0,294,0,0,0,0,0,0,0,0,0,0,0,80000,5170,0,1825,0,1500,5400,0,,
327062,552647,29-MAY-2025 22.20.57,1011,163300,194.6,159.6,35,40.8,1637,,,35,,,,0,289,0,0,0,0,0,0,0,0,0,0,0,86600,5714,0,1799,0,1499,5500,0,,
327065,552648,29-MAY-2025 23.17.26,1011,169000,205.4,171.4,34,43.7,1636,,,34,,,,0,291,0,0,0,0,0,0,0,0,0,0,0,95000,5976,0,2356,0,1500,5500,0,,
327068,552649,30-MAY-2025 00.09.47,1011,156900,201,168.7,32.3,42.2,1694,,32.3,,,,,0,290,0,0,0,0,0,0,0,0,0,0,0,91000,5972,0,2131,0,1499,5500,0,,
327071,552650,30-MAY-2025 01.01.17,1011,164400,189.4,154.1,35.3,39.7,1683,,,,35.3,,,0,300,0,0,0,0,0,0,0,0,0,0,0,86200,5514,0,2064,0,1500,5500,0,,
327074,552651,30-MAY-2025 02.05.57,1011,164600,203.3,167,36.3,43.6,1691,,,,,,,0,288,0,0,0,0,0,0,0,0,0,0,0,93300,6291,0,2673,0,1500,5500,0,,
327077,552652,30-MAY-2025 02.58.06,1011,169900,202,166.1,35.9,40,1652,,,,,,,0,300,0,0,0,0,0,0,0,0,0,0,0,90000,5963,0,2263,0,1500,5500,0,,
327080,552653,30-MAY-2025 03.51.46,1011,163800,199.7,165.4,34.3,42.5,1649,,34.3,,,,,0,302,0,0,0,0,0,0,0,0,0,0,0,90100,5887,0,2500,0,1299,5500,0,,
327083,552654,30-MAY-2025 04.44.57,1011,164800,200.7,165.4,35.3,39.5,1649,,35.3,,,,,0,299,0,0,0,0,0,0,0,0,0,0,0,82500,5673,0,2083,0,1299,6800,0,,
327086,552655,30-MAY-2025 05.48.27,1015,164000,184.4,149.8,34.6,43.2,1660,,34.6,,,,,0,310,0,0,0,0,0,0,0,0,0,0,0,87000,5520,0,1993,0,899,5500,0,,
327089,552656,30-MAY-2025 06.39.57,1010,169200,179.3,144,35.3,39.3,1652,,,,,,,0,305,0,0,0,0,0,0,0,0,0,0,0,82500,5609,0,1902,0,1500,5500,0,,
327092,552657,30-MAY-2025 07.32.40,1010,156400,186.3,150,36.3,42.8,1603,,36.3,,,,,0,308,0,0,0,0,0,0,0,0,0,0,0,87300,5747,0,2050,0,1503,5200,0,,
327095,552658,30-MAY-2025 08.42.12,1010,158300,189.38,156.2,33.18,44.2,1635,,,8.77,24.41,,,0,289,0,0,0,0,0,0,0,0,0,0,0,88400,6360,0,2637,0,1498,5400,0,,
327098,552659,30-MAY-2025 09.39.57,1010,160600,200.46,167.1,33.36,41.5,1665,,,22.12,11.24,,,0,290,0,0,0,0,0,0,0,0,0,0,0,90400,5981,0,1899,0,1497,5500,0,,
327101,552660,30-MAY-2025 10.29.21,1010,160700,189.99,155,34.99,39.2,1661,,,14.62,20.37,,,0,299,0,0,0,0,0,0,0,0,0,0,0,85300,5419,0,1836,0,1497,5500,0,,
327104,552661,30-MAY-2025 11.21.02,1010,160700,188.99,150.8,38.19,41.5,1641,,,21.69,16.5,,,0,300,0,0,0,0,0,0,0,0,0,0,0,86200,5721,0,1932,0,1503,5500,0,,
327107,552662,30-MAY-2025 12.12.16,1010,160200,,149.2,,39.1,1665,,,,,,,0,294,0,0,0,0,0,0,0,0,0,0,0,82500,5711,0,2125,0,1497,5500,0,,
327110,552663,30-MAY-2025 13.02.37,1010,160700,187.29,154.3,32.99,39.9,1655,,,14.81,18.18,,,0,299,0,0,0,0,0,0,0,0,0,0,0,84500,5915,0,2071,0,2332,5500,0,,
327113,552664,30-MAY-2025 13.51.47,1010,161200,192.7,154.7,38,40.1,1678,,,17.76,20.24,,,0,300,0,0,0,0,0,0,0,0,0,0,0,86000,5505,0,2199,0,1198,5500,0,,
327116,552665,30-MAY-2025 14.46.22,1010,162700,190.72,158.1,32.62,39.9,1649,,,10.98,21.64,,,0,309,0,0,0,0,0,0,0,0,0,0,0,86700,6187,0,2363,0,1497,5500,0,,
327119,552666,30-MAY-2025 15.55.07,1010,159000,207.4,175.4,32,44.4,1640,,,32,,,,0,291,0,0,0,0,0,0,0,0,0,0,0,94100,6426,492,2540,0,1500,5200,0,,
327122,552667,30-MAY-2025 16.48.31,1010,162600,207.1,181.1,26,44.7,1668,,26,,,,,0,267,0,0,0,0,0,0,0,0,0,0,0,94200,6209,0,2238,0,1358,5500,0,,
327125,552668,30-MAY-2025 17.38.37,1012,158200,191.2,160.2,31,42.6,1617,,31,,,,,0,270,0,0,0,0,0,0,0,0,0,0,0,88300,5688,0,2206,0,1500,5400,0,,
327128,552669,30-MAY-2025 18.26.13,1032,159800,187,159,28,39.9,1649,,28,,,,,0,853,0,0,0,0,0,0,0,0,0,0,0,86100,5500,0,2150,0,1500,5500,0,,
327132,552670,30-MAY-2025 19.14.48,5043,160300,188.6,153.6,35,40.5,1656,,,35,,,,0,968,0,0,0,0,0,0,0,0,0,0,0,84400,5419,0,1994,0,1502,5500,0,,
327135,552671,30-MAY-2025 20.13.37,5043,163800,183.3,149.3,34,40.7,1656,,,34,,,,0,209,0,0,0,0,0,0,0,0,0,0,0,83100,5433,0,1810,0,1499,5500,0,,
327137,552672,30-MAY-2025 21.12.02,5042,159300,174.5,143.5,31,39.8,1644,,31,,,,,0,977,0,0,0,0,0,0,0,0,0,0,0,80000,5371,0,1970,0,1499,5500,0,,
327139,552673,30-MAY-2025 21.59.57,5042,158200,179.5,142.5,37,38.5,1653,,,37,,,,0,1006,0,0,0,0,0,0,0,0,0,0,0,80500,5101,0,2085,0,1503,5300,0,,
327141,552674,30-MAY-2025 22.50.48,5043,158900,186.3,151.3,35,41.3,1624,,,35,,,,0,999,0,0,0,0,0,0,0,0,0,0,0,85900,5855,0,2246,0,1500,5200,0,,
327146,552675,30-MAY-2025 23.40.38,5042,175100,198.6,162.6,36,40.6,1658,,,36,,,,0,1001,0,0,0,0,0,0,0,0,0,0,0,87300,5631,0,2029,0,1499,5300,0,,
327149,552676,31-MAY-2025 00.34.19,5042,162600,,160.1,,41.8,1661,,,,,,,0,999,0,0,0,0,0,0,0,0,0,0,0,88900,5649,0,2214,0,1500,5500,0,,
327151,552677,31-MAY-2025 01.26.17,5042,163000,191,155.7,35.3,40.8,1669,,35.3,,,,,0,987,0,0,0,0,0,0,0,0,0,0,0,85500,5587,0,2100,0,1996,5500,0,,
327154,552678,31-MAY-2025 02.18.08,5042,165500,185.7,150.4,35.3,42.1,1684,,35.3,,,,,0,996,0,0,0,0,0,0,0,0,0,0,0,87200,5472,0,2324,0,1998,5500,0,,
327158,552679,31-MAY-2025 03.11.09,5042,164800,178.2,143.3,34.9,42.6,1643,,,,,,,0,1001,0,0,0,0,0,0,0,0,0,0,0,84100,5586,0,2813,0,2000,5500,0,,
327161,552680,31-MAY-2025 04.02.48,5042,163500,177.8,144.1,33.7,40.1,1666,,33.7,,,,,0,1000,0,0,0,0,0,0,0,0,0,0,0,83000,5750,0,2512,0,2000,6000,0,,
327163,552681,31-MAY-2025 05.12.03,5042,164600,161.7,126.4,35.3,39.1,1617,,,,,,,0,0,0,0,0,0,0,0,0,0,0,0,0,78900,5202,0,1864,0,1552,6700,0,,
327166,552682,31-MAY-2025 06.17.12,5071,164700,185.4,150.5,34.9,43.1,1653,,34.9,,,,,0,1008,0,0,0,0,0,0,0,0,0,0,0,87700,5750,0,2339,0,1996,6700,0,,
327170,552683,31-MAY-2025 07.17.19,5071,168900,185,151,34,40.7,1656,,,,,,,0,987,0,0,0,0,0,0,0,0,0,0,0,85100,5463,0,2108,0,1996,6000,0,,
327172,552684,31-MAY-2025 08.14.18,1057,160600,171.5,136.5,35,38.5,1692,,,13.31,21.69,,,0,1000,0,0,0,0,0,0,0,0,0,0,0,78000,5661,0,2049,0,1996,5000,0,,
327175,552685,31-MAY-2025 09.43.15,1057,160600,174.6,136.5,38.1,36.2,1674,,,25.1,13,,,0,0,0,0,0,0,0,0,0,0,0,0,0,74600,4874,0,1809,0,1996,5000,0,,
327179,552686,31-MAY-2025 11.11.54,1057,165700,174,141,33,36.8,1628,,,33,,,,0,961,0,0,0,0,0,0,0,0,0,0,0,120400,5282,0,2080,0,1774,5500,0,,
327182,552687,31-MAY-2025 12.01.22,1057,161200,178.3,150.3,28,39.4,1634,,,,28,,,0,955,0,0,0,0,0,0,0,0,0,0,0,82000,5393,0,2316,0,1991,5500,0,,
327184,552688,31-MAY-2025 12.54.29,1057,167100,180.3,151.1,29.2,39,1661,,,10.07,19.13,,,0,954,0,0,0,0,0,0,0,0,0,0,0,82600,5679,0,2117,0,1794,5500,0,,
327188,552689,31-MAY-2025 13.46.09,1057,162100,183.18,151.6,31.58,40.4,1671,,,11.9,19.68,,,0,945,0,0,0,0,0,0,0,0,0,0,0,84000,5755,0,2500,0,2016,5500,0,,
327190,552690,31-MAY-2025 14.39.24,1057,162300,184.24,151.2,33.04,40.3,1695,,,20.84,12.2,,,0,963,0,0,0,0,0,0,0,0,0,0,0,86400,5594,0,2076,0,1498,5500,0,,
327193,552691,31-MAY-2025 15.33.34,1057,163400,186.76,154.6,32.16,40.6,1649,,,12.1,20.06,,,0,961,0,0,0,0,0,0,0,0,0,0,0,87000,5470,0,2044,0,1504,5500,0,,
327196,552692,31-MAY-2025 16.27.40,1057,164500,191.6,160.6,31,42.5,1649,,,31,,,,0,949,0,0,0,0,0,0,0,0,0,0,0,89500,5321,0,1941,0,1503,5000,0,,
327199,552693,31-MAY-2025 18.03.49,1057,161900,191,155,36,43.1,1630,,36,,,,,0,963,0,0,0,0,0,0,0,0,0,0,0,87900,5398,0,1810,0,2000,5500,0,,
327203,552694,31-MAY-2025 19.24.49,1010,163400,190,153,37,42.5,1656,,37,,,,,0,256,0,0,0,0,0,0,0,0,0,0,0,86000,5722,0,1813,0,1999,5500,0,,
327206,552695,31-MAY-2025 20.32.39,1010,163800,188.2,150.2,38,42.8,1674,,38,,,,,0,249,0,0,0,0,0,0,0,0,0,0,0,85700,5700,0,1824,0,1504,5500,0,,
327209,552696,31-MAY-2025 21.23.33,1010,157700,186.2,150.2,36,39.4,1671,,,36,,,,0,250,0,0,0,0,0,0,0,0,0,0,0,83100,5574,0,2088,0,1504,5600,0,,
327212,552697,31-MAY-2025 22.24.44,1010,160200,185.2,150.2,35,41.1,1639,,35,,,,,0,249,0,0,0,0,0,0,0,0,0,0,0,85000,5556,0,2209,0,1500,5500,0,,
327214,552698,31-MAY-2025 23.34.10,1010,164000,186.8,152.8,34,43.2,1662,,34,,,,,0,250,0,0,0,0,0,0,0,0,0,0,0,87200,5830,0,2540,0,1748,5500,0,,
327218,552699,01-JUN-2025 00.43.01,1010,163400,172.4,140.1,32.3,37.5,1645,,32.3,,,,,0,299,0,0,0,0,0,0,0,0,0,0,0,79000,5138,0,1993,0,2001,5000,0,,
327221,552700,01-JUN-2025 01.50.21,1010,163100,191.67,159.9,31.77,43,1663,,,21.76,10.01,,,0,295,0,0,0,0,0,0,0,0,0,0,0,90000,5943,0,2987,0,1996,6000,0,,
327224,552701,01-JUN-2025 02.43.53,2010,163500,,161.9,,41.8,1643,,,,,,,0,306,0,0,0,0,0,0,0,0,0,0,0,90000,5760,0,2413,0,1997,6000,0,,
327226,552702,01-JUN-2025 03.34.50,2010,163400,192,160,32,39.1,1650,,32,,,,,0,304,0,0,0,0,0,0,0,0,0,0,0,86900,5511,0,2198,0,2001,6000,0,,
327230,552703,01-JUN-2025 03.27.58,2051,162200,189.99,162,27.99,42.1,1649,,,13.32,14.67,,,0,810,0,0,0,0,0,0,0,0,0,0,0,88100,5908,0,2595,0,1998,6000,0,,
327232,552704,01-JUN-2025 05.21.53,2051,164000,193.6,161.6,32,40.4,1652,,32,,,,,0,808,0,0,0,0,0,0,0,0,0,0,0,88300,5783,0,2377,0,2001,6000,0,,
327236,552705,01-JUN-2025 06.11.47,2051,163900,184.69,161.7,22.99,39.5,1665,,,10.24,12.75,,,0,799,0,0,0,0,0,0,0,0,0,0,0,85400,5739,0,2285,0,2033,6000,0,,
327239,552706,01-JUN-2025 07.15.43,1010,164100,191.8,155.8,36,40.3,1644,,36,,,,,0,306,0,0,0,0,0,0,0,0,0,0,0,85400,5815,0,2094,0,2000,6000,0,,
327242,552707,01-JUN-2025 08.24.47,1010,163400,185.5,152.5,33,43.1,1661,,,33,,,,0,292,0,0,0,0,0,0,0,0,0,0,0,86200,5588,0,2067,0,2001,5500,0,,
327245,552708,01-JUN-2025 09.34.23,1010,160600,185.6,150.6,35,43.4,1660,,,35,,,,0,289,0,0,0,0,0,0,0,0,0,0,0,88100,5404,0,2192,0,2001,5500,0,,
327248,552709,01-JUN-2025 10.36.16,1010,160600,195.4,162.4,33,43,1639,,,33,,,,0,300,0,0,0,0,0,0,0,0,0,0,0,91800,5684,0,2009,0,2001,5500,0,,
327251,552710,01-JUN-2025 11.31.03,1015,162700,197.2,165.2,32,42.7,1623,,,32,,,,0,800,0,0,0,0,0,0,0,0,0,0,0,91400,5720,0,1749,0,2001,5500,0,,
327254,552711,01-JUN-2025 12.24.03,1015,162300,188.5,156.5,32,40.9,1670,,,32,,,,0,807,0,0,0,0,0,0,0,0,0,0,0,86000,5485,0,1965,0,2001,5500,0,,
327257,552712,01-JUN-2025 13.37.52,1015,163200,189.3,153.2,36.1,41.4,1657,,,36.1,,,,0,2494,0,0,0,0,0,0,0,0,0,0,0,87500,5609,0,1992,0,2000,5500,0,,
327261,552713,01-JUN-2025 14.33.23,1011,160300,192.7,157.7,35,40.7,1644,,,35,,,,0,307,0,0,0,0,0,0,0,0,0,0,0,85500,5841,0,1744,0,2001,5500,0,,
327264,552714,01-JUN-2025 15.27.17,1011,162900,192.4,158.4,34,42.9,,,,34,,,,0,305,0,0,0,0,0,0,0,0,0,0,0,88700,5593,75,2592,0,2000,5500,0,,
327266,552715,01-JUN-2025 15.20.44,1011,163900,191.2,157.2,34,41.5,1669,,,34,,,,0,307,0,0,0,0,0,0,0,0,0,0,0,88400,5470,0,2353,0,1203,5000,0,,
327269,552716,01-JUN-2025 17.13.53,1011,155900,190.49,156.2,34.29,41.1,1630,,,11.49,22.8,,,0,1004,0,0,0,0,0,0,0,0,0,0,0,87700,5793,62,2319,0,1200,5000,0,,
327272,552717,01-JUN-2025 18.06.02,5091,164000,191.3,158.3,33,38.5,1635,,33,,,,,0,1006,0,0,0,0,0,0,0,0,0,0,0,83600,5554,189,1660,0,1606,5300,0,,
327275,552718,01-JUN-2025 19.09.28,1011,165400,,143.8,,39.6,1635,,,,,,,0,301,0,0,0,0,0,0,0,0,0,0,0,82700,5251,279,2676,0,1857,5100,0,,
327279,552719,01-JUN-2025 20.01.47,1010,160500,184.9,149.9,35,40.8,1627,,,13.89,21.11,,,0,308,0,0,0,0,0,0,0,0,0,0,0,83800,5709,0,1675,0,1500,5400,0,,
327282,552720,01-JUN-2025 20.52.17,1011,163600,186,150,36,39.2,1651,,36,,,,,0,301,0,0,0,0,0,0,0,0,0,0,0,82500,5500,0,1744,0,1500,5500,0,,
327284,552721,01-JUN-2025 21.43.04,1011,165500,180,150,30,39.2,1648,,30,,,,,0,290,0,0,0,0,0,0,0,0,0,0,0,82100,5478,93,1725,0,1500,5500,0,,
327288,552722,01-JUN-2025 22.32.13,1011,162400,170,136,34,35.3,1656,,34,,,,,0,302,0,0,0,0,0,0,0,0,0,0,0,74800,4845,0,1279,0,1500,5500,0,,
