Repository: sanad-code/udacity-aimaster-capstone-ai-programming-foundations-project

# Steel Production Data Analysis — Udacity AI Master Capstone

This project analyzes steel production data to identify key factors affecting energy consumption, quality indicators, and production efficiency. It covers data cleaning, exploratory data analysis (EDA), and visualization of relationships between variables such as DRI Carbon and Silica (SiO2). The insights support data-driven decisions to optimize the steelmaking process.

## What Was Built

A Jupyter Notebook (`data-workflow/data_workflow.ipynb`) that loads, cleans, and analyzes internal steel production heat data, producing visualizations and statistical summaries saved under `outputs/`.

File: data/raw/flat_raw_data.csv (part 71 of 86)
RC,HID,STOP_DATE,STEEL_GRADE,TAPPED_WGT,TOTAL_CHARGE,DRI_CHARGE,SCRAP_CHARGE,POWER_ON_TIME,FINAL_TEMP,TOTAL_C_DRI,LOCAL_SCRAP,HOME_RETURN_SCRAP,IMPORTED_SCRAP,PIG_IRON,DRI_BRIQUETTED,FESI,FEMN,SIMN,FECR,NICKEL,FETI,FEB,FENB,FEP,FEMO,CU,FEV,NITROVAN,ELEC_ENERGY,OXYGEN,COKE_LUMP,MODULE_CARBON,COKE_POWDER,BURNT_LIME,BURNT_DOLAMITE,FLUX,C_ANALYSIS, 
327290,552723,01-JUN-2025 23.47.24,1011,162500,220,187,33,48.6,1678,,,33,,,,0,308,0,0,0,0,0,0,0,0,0,0,0,102900,7123,0,2947,0,2000,6000,0,,
327293,552724,02-JUN-2025 00.45.34,1011,161700,,190.6,,46.6,1670,,,,,,,0,306,0,0,0,0,0,0,0,0,0,0,0,100000,6931,0,2570,0,1998,6000,0,,
327296,552725,02-JUN-2025 01.36.24,1011,164500,186.1,152.1,34,38.7,1663,,34,,,,,0,292,0,0,0,0,0,0,0,0,0,0,0,83800,5663,0,2172,0,2000,5500,0,,
327299,552726,02-JUN-2025 02.43.18,1010,159800,185.3,152,33.3,40.8,1672,,33.3,,,,,0,299,0,0,0,0,0,0,0,0,0,0,0,86000,5860,0,2235,0,2001,5500,0,,
327302,552727,02-JUN-2025 03.36.54,1011,165700,185.6,150,35.6,39.7,1652,,35.6,,,,,0,306,0,0,0,0,0,0,0,0,0,0,0,83900,5503,0,1715,0,2004,5500,0,,
327305,552728,02-JUN-2025 04.27.43,1011,161000,175.9,140,35.9,37.3,1665,,35.9,,,,,0,300,0,0,0,0,0,0,0,0,0,0,0,77000,5173,0,1787,0,2001,5500,0,,
327308,552729,02-JUN-2025 05.33.53,1015,159700,184.69,150.7,33.99,41,1675,,,10.5,23.49,,,0,799,0,0,0,0,0,0,0,0,0,0,0,84000,5717,0,1997,0,2066,5500,0,,
327311,552730,02-JUN-2025 06.28.08,1015,162800,191.2,155.2,36,41,1646,,,,,,,0,807,0,0,0,0,0,0,0,0,0,0,0,86000,6003,0,2044,0,2001,5500,0,,
327313,552731,02-JUN-2025 07.27.35,1015,163000,193.6,159.6,34,43.5,1640,,34,,,,,0,800,0,0,0,0,0,0,0,0,0,0,0,88000,6056,0,2839,0,1604,5500,0,,
327318,552732,02-JUN-2025 08.33.24,1015,157700,181,144,37,41.4,1661,,,37,,,,0,797,0,0,0,0,0,0,0,0,0,0,0,82700,5507,0,2216,0,2001,5500,0,,
327320,552733,02-JUN-2025 09.27.15,1015,164700,181.1,147.1,34,40.1,1634,,,34,,,,0,808,0,0,0,0,0,0,0,0,0,0,0,81300,5525,0,1941,0,2001,5500,0,,
327324,552734,02-JUN-2025 10.21.14,1056,163500,183,151,32,39.5,1635,,,32,,,,0,1006,0,0,0,0,0,0,0,0,0,0,0,83100,6011,0,1774,0,2000,5500,0,,
327327,552735,02-JUN-2025 11.13.59,1056,157300,181.3,146.3,35,40.5,1658,,,35,,,,0,997,0,0,0,0,0,0,0,0,0,0,0,82200,5425,0,2003,0,2001,5500,0,,
327330,552736,02-JUN-2025 12.51.39,5042,163500,194.2,160.2,34,43.4,1655,,,34,,,,0,991,0,0,0,0,0,0,0,0,0,0,0,88000,5871,0,2103,0,1665,5500,0,,
327333,552737,02-JUN-2025 13.44.45,5042,163200,192.1,157.1,35,41.1,1652,,,35,,,,0,999,0,0,0,0,0,0,0,0,0,0,0,86800,5593,0,2242,0,2001,5500,0,,
327336,552738,02-JUN-2025 14.35.48,5042,158400,186.3,150.3,36,40.4,1645,,,36,,,,0,997,0,0,0,0,0,0,0,0,0,0,0,84300,5546,0,2029,0,2001,5500,0,,
327338,552739,02-JUN-2025 15.44.49,5043,164000,191.8,156.8,35,44.3,1659,,,35,,,,0,2515,0,0,0,0,0,0,0,0,0,0,0,88000,5944,251,2312,0,2001,5500,0,,
327342,552740,02-JUN-2025 16.36.25,5043,162100,190,156,34,41.6,1635,,34,,,,,0,987,0,0,0,0,0,0,0,0,0,0,0,85400,5610,0,2080,0,1998,5500,0,,
327345,552741,02-JUN-2025 17.31.55,5043,164500,185,154,31,40.7,1661,,31,,,,,0,994,0,0,0,0,0,0,0,0,0,0,0,82800,5565,0,1570,0,2000,5500,0,,
327348,552742,02-JUN-2025 18.22.05,5043,156400,190,155,35,40.6,1669,,35,,,,,0,986,0,0,0,0,0,0,0,0,0,0,0,84000,5848,0,2080,0,2000,5500,0,,
327350,552743,02-JUN-2025 19.11.44,5043,162800,186.2,150.2,36,41,1638,,36,,,,,0,992,0,0,0,0,0,0,0,0,0,0,0,84000,5600,0,2189,0,1998,5500,0,,
327354,552744,02-JUN-2025 20.03.05,5043,163400,196.8,165.8,31,42.3,1630,,31,,,,,0,992,0,0,0,0,0,0,0,0,0,0,0,87100,5919,189,2246,0,2247,5500,0,,
327357,552745,02-JUN-2025 20.55.36,1056,163800,189.2,154.2,35,40.9,1644,,,35,,,,0,995,0,0,0,0,0,0,0,0,0,0,0,83600,5611,129,1785,0,2000,5500,0,,
327360,552746,02-JUN-2025 21.48.14,1056,156700,174.8,142.8,32,38.8,1660,,32,,,,,0,992,0,0,0,0,0,0,0,0,0,0,0,78500,5457,0,2056,0,2000,5500,0,,
327362,552747,02-JUN-2025 22.55.30,1056,163900,180.8,147.8,33,41.8,1652,,,33,,,,0,989,0,0,0,0,0,0,0,0,0,0,0,81700,5653,210,1766,0,1387,6000,0,,
327365,552748,03-JUN-2025 00.43.56,1056,162600,203.3,167.3,36,47.4,1644,,36,,,,,0,1010,0,0,0,0,0,0,0,0,0,0,0,95000,6550,0,2533,0,1995,6000,0,,
327369,552749,03-JUN-2025 01.48.10,1056,163100,180.39,145.4,34.99,39.4,1675,,,12.12,22.87,,,0,745,0,0,0,0,0,0,0,0,0,0,0,80600,5968,0,2084,0,1502,5500,0,,
327371,552750,03-JUN-2025 02.46.19,1056,162800,175.4,145.4,30,39.8,1661,,,9.7,20.3,,,0,944,0,0,0,0,0,0,0,0,0,0,0,80500,5584,0,1726,0,1552,5500,0,,
327374,552751,03-JUN-2025 03.32.55,1056,162400,176.14,140.2,35.94,36.5,1647,,,10.24,25.7,,,0,957,0,0,0,0,0,0,0,0,0,0,0,78100,5411,0,1764,0,1512,5500,0,,
327378,552752,03-JUN-2025 04.23.15,1056,160800,177.9,139.9,38,37.4,1675,,,38,,,,0,957,0,0,0,0,0,0,0,0,0,0,0,78200,5564,0,1789,0,1512,5500,0,,
327381,552753,03-JUN-2025 05.10.47,1056,163000,173.71,140.7,33.01,36.9,1624,,,20.96,12.05,,,0,955,0,0,0,0,0,0,0,0,0,0,0,78000,5387,0,2020,0,1503,5400,0,,
327384,552754,03-JUN-2025 05.58.46,5071,160800,180.39,143.2,37.19,37.7,1655,,,24.19,13,,,0,954,0,0,0,0,0,0,0,0,0,0,0,79900,5494,0,1984,0,1497,5500,0,,
327387,552755,03-JUN-2025 06.48.16,5071,162300,178.2,144.2,34,38.4,1636,,,16.91,17.09,,,0,944,0,0,0,0,0,0,0,0,0,0,0,79500,5656,0,2146,0,1497,5400,0,,
327390,552756,03-JUN-2025 07.43.01,5071,164300,190.59,155.4,35.19,41.3,1624,,,8.18,27.01,,,0,953,0,0,0,0,0,0,0,0,0,0,0,85000,5598,0,1656,0,1551,5500,0,,
327392,552757,03-JUN-2025 08.47.07,2030,159300,,155.5,,41.7,1640,,,,,,,0,955,0,0,0,0,0,0,0,0,0,0,0,87600,5582,0,2536,0,1500,5500,0,,
327396,552758,03-JUN-2025 09.43.16,2030,165700,180,148,32,40.1,1646,,,32,,,,0,985,0,0,0,0,0,0,0,0,0,0,0,82200,5509,0,1725,0,1500,5500,0,,
327399,552759,03-JUN-2025 11.00.25,2030,167300,167.2,136.2,31,37.7,1657,,,31,,,,0,985,0,0,0,0,0,0,0,0,0,0,0,77400,4921,0,1600,0,1500,5500,0,,
327402,552760,03-JUN-2025 12.08.50,2032,157300,185,148,37,41.4,1665,,,37,,,,0,990,0,0,0,0,0,0,0,0,0,0,0,84800,5723,0,2128,0,1499,5500,0,,
327405,552761,03-JUN-2025 13.05.10,2032,164300,186,151,35,38.7,1644,,,35,,,,0,983,0,0,0,0,0,0,0,0,0,0,0,81600,5400,0,1703,0,1500,5500,0,,
327407,552762,03-JUN-2025 13.57.20,2032,159900,191.3,160.3,31,40,1622,,31,,,,,0,991,0,0,0,0,0,0,0,0,0,0,0,82800,5875,0,1827,0,1500,5500,0,,
327411,552763,03-JUN-2025 15.02.30,1015,164200,184.6,152.6,32,42.6,1609,,,32,,,,0,799,0,0,0,0,0,0,0,0,0,0,0,83900,5503,0,1793,0,1501,5500,0,,
327414,552764,03-JUN-2025 15.54.17,1015,157600,193,160,33,39.4,1661,,,33,,,,0,799,0,0,0,0,0,0,0,0,0,0,0,84200,5962,0,1925,0,1500,5500,0,,
327417,552765,03-JUN-2025 16.47.07,1015,164500,194.7,159.7,35,43.2,1593,,35,,,,,0,799,0,0,0,0,0,0,0,0,0,0,0,89200,5811,129,2759,0,1947,5500,0,,
327420,552766,03-JUN-2025 17.36.46,1015,157400,185.16,150,35.16,39.6,1657,,,10.44,24.72,,,0,790,0,0,0,0,0,0,0,0,0,0,0,81200,5600,0,1961,0,1500,5500,0,,
327423,552767,03-JUN-2025 18.31.10,1015,157500,192,160,32,41.7,1643,,32,,,,,0,808,0,0,0,0,0,0,0,0,0,0,0,84600,5859,0,2224,0,1499,5500,0,,
327426,552768,03-JUN-2025 19.32.10,1015,165100,185.3,156.3,29,41.4,1642,,29,,,,,0,799,0,0,0,0,0,0,0,0,0,0,0,86700,5483,0,2098,0,1999,5500,0,,
327430,552769,03-JUN-2025 20.19.26,1015,165200,184,150,34,38.6,1625,,34,,,,,0,806,0,0,0,0,0,0,0,0,0,0,0,81800,5540,0,2035,0,1500,5500,0,,
327432,552770,03-JUN-2025 21.06.55,1015,157700,182,150,32,38.9,1675,,32,,,,,0,798,0,0,0,0,0,0,0,0,0,0,0,82000,5397,0,2057,0,1500,5500,0,,
327434,552771,03-JUN-2025 21.59.21,1032,164700,182.3,147.3,35,38.4,1645,,35,,,,,0,308,0,0,0,0,0,0,0,0,0,0,0,81700,5521,0,2143,0,1947,5500,0,,
327437,552772,03-JUN-2025 22.57.46,1010,164200,185.85,150,35.85,42.2,1652,,,21.9,13.95,,,0,299,0,0,0,0,0,0,0,0,0,0,0,84600,5425,0,2107,0,1279,6000,0,,
327441,552773,03-JUN-2025 23.57.27,1010,155600,,151.4,,39.6,1656,,,,,,,0,306,0,0,0,0,0,0,0,0,0,0,0,82000,5979,0,2429,0,1500,5500,0,,
327443,552774,04-JUN-2025 00.48.00,1010,161900,177.21,136.2,41.01,39,1671,,,25.15,15.86,,,0,298,0,0,0,0,0,0,0,0,0,0,0,80200,5568,0,2279,0,1499,5000,0,,
327445,552775,04-JUN-2025 01.41.58,1010,162200,175.1,140.1,35,39,1684,,,14.96,20.04,,,0,305,0,0,0,0,0,0,0,0,0,0,0,79600,5805,0,2379,0,2041,5500,0,,
327448,552776,04-JUN-2025 02.43.37,1011,159300,177.4,145.9,31.5,39.1,1665,,,11.1,20.4,,,0,309,0,0,0,0,0,0,0,0,0,0,0,82000,5673,0,2331,0,3011,4000,0,,
327452,552777,04-JUN-2025 03.34.38,1011,161800,174.79,139.6,35.19,38.4,1678,,,23.06,12.13,,,0,308,0,0,0,0,0,0,0,0,0,0,0,80200,5660,0,2511,0,2248,4000,0,,
327454,552778,04-JUN-2025 04.22.26,1011,158700,,133.6,,35.9,1684,,,,,,,0,308,0,0,0,0,0,0,0,0,0,0,0,76100,5386,0,2183,0,2998,4000,0,,
327458,552779,04-JUN-2025 05.13.10,2032,155700,158.5,120.5,38,35.8,1678,,,25.87,12.13,,,0,908,0,0,0,0,0,0,0,0,0,0,0,71000,4945,0,2069,0,2439,3500,0,,
327465,552780,05-JUN-2025 01.23.37,1011,162100,,171.3,,73.2,1698,,,,,,,0,905,0,0,0,0,0,0,0,0,0,0,0,112400,6160,242,2653,0,1504,5900,0,,
327467,552781,05-JUN-2025 02.21.57,1032,161100,,160.4,,41.9,1702,,,,,,,0,900,0,0,0,0,0,0,0,0,0,0,0,87400,6045,0,2013,0,2016,5500,0,,
327469,552782,05-JUN-2025 03.21.14,1032,163300,172.4,149.4,23,38.8,1705,,,20.44,2.56,,,0,900,0,0,0,0,0,0,0,0,0,0,0,83100,5845,0,2554,0,2016,5500,0,,
327471,552783,05-JUN-2025 04.13.03,1010,163800,,155.4,,39,1646,,,,,,,0,300,0,0,0,0,0,0,0,0,0,0,0,81600,5569,0,1848,0,2016,5600,0,,
327474,552784,05-JUN-2025 05.03.58,1011,160100,188.2,153.2,35,39.6,1651,,,,35,,,0,299,0,0,0,0,0,0,0,0,0,0,0,82800,5791,0,2301,0,2015,6000,0,,
327477,552785,05-JUN-2025 05.55.44,2010,148700,186.8,161.2,25.6,40.8,1665,,,18.23,7.37,,,0,300,0,0,0,0,0,0,0,0,0,0,0,83000,5874,0,2094,0,2012,6000,0,,
327481,552786,05-JUN-2025 06.52.47,2011,164400,184.9,150.9,34,39.1,1652,,,13.7,20.3,,,0,300,0,0,0,0,0,0,0,0,0,0,0,81000,5516,0,1792,0,2002,5500,0,,
327484,552787,05-JUN-2025 07.53.33,1010,157300,198.68,166.6,32.08,43.6,1654,,,19.9,12.18,,,0,300,0,0,0,0,0,0,0,0,0,0,0,90200,6104,0,2247,0,2000,5500,0,,
327487,552788,05-JUN-2025 08.50.27,1010,163100,180.6,145.6,35,43.3,1635,,,35,,,,0,998,0,0,0,0,0,0,0,0,0,0,0,83800,5510,0,2854,0,2000,5500,0,,
327490,552789,05-JUN-2025 09.43.24,1056,163300,179.3,151.3,28,42.2,1639,,,28,,,,0,998,0,0,0,0,0,0,0,0,0,0,0,82800,5665,0,2425,0,2000,6000,0,,
327492,552790,05-JUN-2025 10.36.13,1056,162400,179.7,148.7,31,41.6,1636,,,31,,,,0,998,0,0,0,0,0,0,0,0,0,0,0,83000,5918,0,2345,0,1999,6000,0,,
327495,552791,05-JUN-2025 11.28.05,1056,157500,185.7,150.7,35,39.8,1668,,,35,,,,0,998,0,0,0,0,0,0,0,0,0,0,0,81500,5638,0,2308,0,2000,6000,0,,
327498,552792,05-JUN-2025 12.20.33,1056,162900,179.8,150.8,29,39.4,1662,,,29,,,,0,997,0,0,0,0,0,0,0,0,0,0,0,80900,5481,0,2280,0,2001,6000,0,,
327501,552793,05-JUN-2025 13.12.59,1056,162300,186.8,151.8,35,40.9,1626,,,35,,,,0,998,0,0,0,0,0,0,0,0,0,0,0,82700,5547,0,2366,0,2000,6000,0,,
327504,552794,05-JUN-2025 14.07.49,1056,165000,180.4,147.4,33,40.4,1660,,,33,,,,0,998,0,0,0,0,0,0,0,0,0,0,0,80600,5364,0,2315,0,1996,6000,0,,
327507,552795,05-JUN-2025 15.14.14,1056,162800,186.8,155.8,31,44.5,1674,,,31,,,,0,998,0,0,0,0,0,0,0,0,0,0,0,88200,5418,0,2433,0,1496,6000,0,,
327511,552796,05-JUN-2025 16.06.15,1056,163100,178.6,153.6,25,41,1634,,,,,,,0,998,0,0,0,0,0,0,0,0,0,0,0,84200,5558,0,2912,0,1500,6000,0,,
327513,552797,05-JUN-2025 16.59.29,1056,163100,180.6,154.3,26.3,42.2,1627,,26.3,,,,,0,1004,0,0,0,0,0,0,0,0,0,0,0,85000,5763,0,2558,0,1498,6000,0,,
327516,552798,05-JUN-2025 17.53.59,1056,163000,180.1,148.1,32,42.4,1674,,,,,,,0,997,0,0,0,0,0,0,0,0,0,0,0,84400,5511,0,2910,0,1996,6000,0,,
327519,552799,05-JUN-2025 18.43.35,8061,162900,180.2,153.2,27,39.4,1650,,27,,,,,0,991,0,0,0,0,0,0,0,0,0,0,0,82500,5553,0,2384,0,1996,6000,0,,
327523,552800,05-JUN-2025 19.49.54,8061,162700,175.5,146.5,29,41.5,1661,,,,29,,,0,1005,0,0,0,0,0,0,0,0,0,0,0,82000,5409,0,2212,0,1516,6000,0,,
327525,552801,05-JUN-2025 20.40.54,1010,162600,,151.5,,39.8,1665,,,,,,,0,304,0,0,0,0,0,0,0,0,0,0,0,82400,5545,0,2215,0,1394,5300,0,,
327528,552802,05-JUN-2025 21.35.36,1010,163100,,153.2,,39.2,1683,,,,,,,0,305,0,0,0,0,0,0,0,0,0,0,0,81600,5711,0,2361,0,1365,5900,0,,
327532,552803,05-JUN-2025 22.26.30,1011,162500,181.9,146.9,35,39.6,1690,,,,,,,0,300,0,0,0,0,0,0,0,0,0,0,0,81800,5474,0,2265,0,1767,5800,0,,
327534,552804,05-JUN-2025 23.25.04,1011,162900,200.5,165.2,35.3,43.4,1631,,35.3,,,,,0,300,0,0,0,0,0,0,0,0,0,0,0,89000,5994,0,1770,0,1767,6000,0,,
327536,552805,06-JUN-2025 00.16.38,1011,165200,,150.4,,38.7,1666,,,,,,,0,298,0,0,0,0,0,0,0,0,0,0,0,80300,5597,0,1920,0,1996,5000,0,,
327539,552806,06-JUN-2025 01.08.27,1010,163300,185.5,150.5,35,39.8,1651,,,23.78,11.22,,,0,300,0,0,0,0,0,0,0,0,0,0,0,83000,5495,0,2025,0,1995,5000,0,,
327544,552807,06-JUN-2025 01.58.20,2010,163200,184.48,150.1,34.38,38.9,1623,,,11.56,22.82,,,0,306,0,0,0,0,0,0,0,0,0,0,0,82100,5374,0,1717,0,1996,5000,0,,
327547,552808,06-JUN-2025 02.48.45,2011,158900,183.5,150.5,33,39.3,1630,,,23.17,9.83,,,0,305,0,0,0,0,0,0,0,0,0,0,0,83100,5521,0,1914,0,2016,5000,0,,
327550,552809,06-JUN-2025 03.36.34,2010,163100,182.39,148.4,33.99,36.4,1680,,,23.7,10.29,,,0,310,0,0,0,0,0,0,0,0,0,0,0,80000,5236,0,1862,0,1512,4500,0,,
327553,552810,06-JUN-2025 04.39.05,2010,165100,184.68,150.3,34.38,39.4,1639,,,12.44,21.94,,,0,299,0,0,0,0,0,0,0,0,0,0,0,79600,5486,0,2126,0,2015,4500,0,,
327556,552811,06-JUN-2025 05.28.46,2010,162200,182,145.8,36.2,38.5,1675,,,24.41,11.79,,,0,290,0,0,0,0,0,0,0,0,0,0,0,79900,5529,0,1855,0,2016,5000,0,,
327559,552812,06-JUN-2025 06.19.20,2010,159700,181.81,149.6,32.21,37.5,1647,,,21.76,10.45,,,0,310,0,0,0,0,0,0,0,0,0,0,0,78600,5358,0,1519,0,1512,5000,0,,
327562,552813,06-JUN-2025 07.09.11,2010,159200,182.8,150.3,32.5,38.2,1675,,,10.72,21.78,,,0,309,0,0,0,0,0,0,0,0,0,0,0,82000,5257,0,1651,0,2016,4500,0,,
327565,552814,06-JUN-2025 08.03.07,2010,162700,,157.3,,41.4,1652,,,,,,,0,300,0,0,0,0,0,0,0,0,0,0,0,85100,5469,0,2145,0,1998,5000,0,,
327567,552815,06-JUN-2025 08.56.16,1010,163100,193.6,159.6,34,40.5,1663,,34,,,,,0,300,0,0,0,0,0,0,0,0,0,0,0,85000,5739,0,1818,0,1500,5500,0,,
327570,552816,06-JUN-2025 09.48.49,1011,163900,191.8,156.8,35,39.7,1638,,35,,,,,0,290,0,0,0,0,0,0,0,0,0,0,0,86800,6058,361,2229,0,2105,5500,0,,
327573,552817,06-JUN-2025 10.47.16,1011,156900,190.8,156.8,34,42.6,1644,,34,,,,,0,301,0,0,0,0,0,0,0,0,0,0,0,90200,5775,281,2181,0,1994,5500,0,,
327576,552818,06-JUN-2025 12.01.26,1011,163700,193.1,160.1,33,41.9,1636,,,33,,,,0,299,0,0,0,0,0,0,0,0,0,0,0,86800,5531,0,1919,0,1500,5500,0,,
327578,552819,06-JUN-2025 12.58.56,1011,164100,194.7,160.7,34,42.5,1646,,34,,,,,0,306,0,0,0,0,0,0,0,0,0,0,0,86700,6088,0,2242,0,1503,5500,0,,
327582,552820,06-JUN-2025 13.52.26,1011,163900,188,155,33,42.4,1635,,,33,,,,0,311,0,0,0,0,0,0,0,0,0,0,0,84900,5750,0,2150,0,1500,5500,0,,
327585,552821,06-JUN-2025 14.47.36,1015,157200,194.4,160.4,34,44.7,1631,,34,,,,,0,807,0,0,0,0,0,0,0,0,0,0,0,88000,5864,0,2561,0,1503,5500,0,,
327588,552822,06-JUN-2025 15.50.36,1015,160900,189.2,155.2,34,44.1,1628,,34,,,,,0,799,0,0,0,0,0,0,0,0,0,0,0,86900,6300,0,2934,0,1500,5500,0,,
327591,552823,06-JUN-2025 16.47.20,1015,160500,181.5,154.5,27,40.5,1649,,,17.68,9.32,,,0,799,0,0,0,0,0,0,0,0,0,0,0,83000,5662,0,2563,0,1500,5300,0,,
327594,552824,06-JUN-2025 17.40.49,1015,160600,181,148,33,42.2,1644,,33,,,,,0,808,0,0,0,0,0,0,0,0,0,0,0,83500,5837,0,2697,0,1498,5500,0,,
327597,552825,06-JUN-2025 18.29.36,1015,158300,171.3,139.3,32,37.8,1652,,32,,,,,0,795,0,0,0,0,0,0,0,0,0,0,0,78900,5099,0,2636,0,1996,5500,0,,
327600,552826,06-JUN-2025 19.21.26,2067,157300,166.9,135.9,31,41,1589,,31,,,,,0,1003,0,0,0,0,0,0,0,0,0,0,0,78600,5463,0,2851,0,1498,5500,0,,
327603,552827,06-JUN-2025 20.09.37,2067,163600,156.5,121.5,35,33.9,1664,,35,,,,,0,991,0,0,0,0,0,0,0,0,0,0,0,70400,5147,0,2019,0,1500,5500,0,,
327606,552828,06-JUN-2025 21.17.46,2067,159000,180.7,149.7,31,44.6,1652,,31,,,,,0,993,0,0,0,0,0,0,0,0,0,0,0,86800,5726,0,2657,0,1500,5500,0,,
327609,552829,06-JUN-2025 22.12.21,2067,159700,185.11,150.9,34.21,40.4,1648,,,23.63,10.58,,,0,960,0,0,0,0,0,0,0,0,0,0,0,85100,5632,0,2237,0,1500,5500,0,,
327611,552830,07-JUN-2025 02.41.16,2067,158800,,130.9,,81.7,1691,,,,,,,0,949,0,0,0,0,0,0,0,0,0,0,0,98000,8493,0,1417,0,1000,4000,0,,
327617,552831,07-JUN-2025 03.37.37,2067,153700,195.8,163.8,32,41.1,1653,,,32,,,,0,949,0,0,0,0,0,0,0,0,0,0,0,86100,6112,0,1358,0,1484,5900,0,,
327619,552832,07-JUN-2025 04.30.17,2067,159900,,149.1,,39.6,1682,,,,,,,0,949,0,0,0,0,0,0,0,0,0,0,0,83100,5688,0,1804,0,1498,6000,0,,
327621,552833,07-JUN-2025 05.21.01,2067,159400,185.4,150.4,35,39.5,1674,,,35,,,,0,956,0,0,0,0,0,0,0,0,0,0,0,83000,5609,0,2034,0,1995,5700,0,,
327624,552834,07-JUN-2025 06.12.17,2067,159400,,150.3,,38.5,1666,,,,,,,0,959,0,0,0,0,0,0,0,0,0,0,0,81100,5569,0,1966,0,1512,5500,0,,
327628,552835,07-JUN-2025 07.04.07,2067,163100,182.86,149.4,33.46,39,1644,,,11.64,21.82,,,0,941,0,0,0,0,0,0,0,0,0,0,0,80100,5686,0,1767,0,1512,5300,0,,
327630,552836,07-JUN-2025 07.57.56,2067,163000,194.89,160.9,33.99,42.2,1633,,,22.14,11.85,,,0,950,0,0,0,0,0,0,0,0,0,0,0,89900,5546,128,2199,0,1298,5500,0,,
327633,552837,07-JUN-2025 08.48.58,2067,158300,194.2,161.2,33,41.5,1670,,33,,,,,0,953,0,0,0,0,0,0,0,0,0,0,0,89100,5779,0,2444,0,1947,5500,0,,
327637,552838,07-JUN-2025 09.44.12,2067,162700,190,161,29,41.4,1638,,29,,,,,0,940,0,0,0,0,0,0,0,0,0,0,0,86600,5686,0,2099,0,1500,5500,0,,
327640,552839,07-JUN-2025 10.37.17,2067,163400,190.3,152.3,38,41.2,1643,,38,,,,,0,958,0,0,0,0,0,0,0,0,0,0,0,83600,5373,0,2011,0,1500,5500,0,,
327642,552840,07-JUN-2025 11.28.41,2067,160700,190,156,34,39.6,1670,,34,,,,,0,943,0,0,0,0,0,0,0,0,0,0,0,85000,5327,0,1878,0,1999,5500,0,,
327645,552841,07-JUN-2025 12.21.07,2067,163000,189.7,154.7,35,40.7,1648,,35,,,,,0,953,0,0,0,0,0,0,0,0,0,0,0,83700,5254,0,1847,0,1503,5400,0,,
327649,552842,07-JUN-2025 13.10.32,2067,163800,,150.1,,37.9,1652,,,,,,,0,956,0,0,0,0,0,0,0,0,0,0,0,79600,5364,0,1766,0,1498,5500,0,,
327651,552843,07-JUN-2025 14.11.12,2067,163100,190,156,34,40.7,1628,,34,,,,,0,944,0,0,0,0,0,0,0,0,0,0,0,84500,5547,0,2108,0,1500,5500,0,,
327655,552844,07-JUN-2025 14.59.57,2067,163000,181.3,150.3,31,38.4,1647,,31,,,,,0,950,0,0,0,0,0,0,0,0,0,0,0,80200,5226,0,1879,0,1499,5500,0,,
327658,552845,07-JUN-2025 15.57.08,2067,165600,185.1,151.1,34,40.5,1670,,34,,,,,0,952,0,0,0,0,0,0,0,0,0,0,0,84000,5613,0,2288,0,1996,5500,0,,
327661,552846,07-JUN-2025 16.48.31,2067,165000,187.4,152.1,35.3,38.2,1652,,35.3,,,,,0,1005,0,0,0,0,0,0,0,0,0,0,0,82000,5477,0,2257,0,1500,5500,0,,
327663,552847,07-JUN-2025 17.38.17,2067,165600,188,155.9,32.1,39.7,1652,,,,,,,0,1007,0,0,0,0,0,0,0,0,0,0,0,85000,5560,0,2244,0,1500,5500,0,,
327666,552848,07-JUN-2025 18.39.02,2067,160800,183.7,152.2,31.5,42.1,1592,,,,31.5,,,0,1006,0,0,0,0,0,0,0,0,0,0,0,86000,5638,0,2424,0,1498,5500,0,,
327669,552849,07-JUN-2025 19.30.48,2067,162300,195.9,161.1,34.8,38.8,1652,,34.8,,,,,0,1005,0,0,0,0,0,0,0,0,0,0,0,86600,5571,0,2490,0,1500,5500,0,,
327672,552850,07-JUN-2025 20.24.12,2067,163800,198.54,167.1,31.44,42.8,1676,,,20.94,10.5,,,0,1004,0,0,0,0,0,0,0,0,0,0,0,90000,5930,0,2675,0,1497,5500,0,,
327675,552851,07-JUN-2025 21.13.48,6095,161100,186,152.7,33.3,39.5,1649,,33.3,,,,,0,1005,0,0,0,0,0,0,0,0,0,0,0,83600,5249,0,2379,0,1500,5500,0,,
327677,552852,07-JUN-2025 22.02.28,6095,166100,188.4,153.1,35.3,37.9,1666,,,,35.3,,,0,1003,0,0,0,0,0,0,0,0,0,0,0,83100,5519,0,2152,0,1500,5500,0,,
327681,552853,07-JUN-2025 22.50.39,6095,159600,182.3,150,32.3,37.6,1650,,,,,,,0,1007,0,0,0,0,0,0,0,0,0,0,0,82200,5308,0,2366,0,1500,5500,0,,
327684,552854,07-JUN-2025 23.47.08,6095,159700,,154.7,,40.8,1661,,,,,,,0,1006,0,0,0,0,0,0,0,0,0,0,0,85500,5437,0,2038,0,1500,6000,0,,
327687,552855,08-JUN-2025 00.37.12,6095,161700,184,151,33,39.1,1644,,,33,,,,0,1004,0,0,0,0,0,0,0,0,0,0,0,82200,5533,0,2099,0,1500,6000,0,,
327690,552856,08-JUN-2025 01.29.49,6095,162700,186.8,153.8,33,41.9,1615,,,33,,,,0,1004,0,0,0,0,0,0,0,0,0,0,0,87000,5699,0,2271,0,1999,6000,0,,
327693,552857,08-JUN-2025 02.19.49,6095,157500,182.8,147.8,35,38.9,1666,,,35,,,,0,990,0,0,0,0,0,0,0,0,0,0,0,82800,5603,0,2529,0,2001,6000,0,,
327696,552858,08-JUN-2025 02.59.42,6095,95700,102.1,65.9,36.2,24.2,1668,,,36.2,,,,0,0,0,0,0,0,0,0,0,0,0,0,0,46200,3381,0,1074,0,667,3600,0,,
327699,552859,08-JUN-2025 05.16.09,6095,162300,179.4,147.4,32,46.6,1636,,,32,,,,0,1005,0,0,0,0,0,0,0,0,0,0,0,88200,6194,0,2506,0,2001,6100,0,,
327702,552860,08-JUN-2025 06.40.09,6095,161600,200.1,164.1,36,45.6,1661,,36,,,,,0,1003,0,0,0,0,0,0,0,0,0,0,0,94000,5729,239,2451,0,2001,6000,0,,
327705,552861,08-JUN-2025 07.43.09,6095,163100,195.2,161.2,34,44,1652,,,34,,,,0,991,0,0,0,0,0,0,0,0,0,0,0,92000,5753,370,2556,0,2052,5500,0,,
327708,552862,08-JUN-2025 08.40.02,8061,163700,198.4,161.4,37,44.9,1665,,,37,,,,0,1007,0,0,0,0,0,0,0,0,0,0,0,89600,5847,0,2424,0,2003,5300,0,,
327712,552863,08-JUN-2025 09.35.39,8061,163700,,163,,42,1639,,,,,,,0,998,0,0,0,0,0,0,0,0,0,0,0,90100,6020,127,2956,0,1996,5500,0,,
327715,552864,08-JUN-2025 10.27.39,8061,164300,187.8,159.8,28,41,1658,,,28,,,,0,1006,0,0,0,0,0,0,0,0,0,0,0,87000,5824,0,2298,0,2000,6000,0,,
327718,552865,08-JUN-2025 11.35.04,8061,160400,177.3,146.3,31,41.9,1639,,31,,,,,0,994,0,0,0,0,0,0,0,0,0,0,0,81400,5289,0,2228,0,2000,6100,0,,
327721,552866,08-JUN-2025 12.21.42,8061,157400,183.4,150.4,33,38.8,1628,,,33,,,,0,999,0,0,0,0,0,0,0,0,0,0,0,81000,5436,0,2116,0,1998,6000,0,,
327724,552867,08-JUN-2025 13.12.02,8061,160400,184.8,150.8,34,40.2,1651,,34,,,,,0,1006,0,0,0,0,0,0,0,0,0,0,0,83600,5496,0,2342,0,2000,6000,0,,
327727,552868,08-JUN-2025 14.15.30,8061,160700,187.4,150.4,37,41.3,1649,,,37,,,,0,1012,0,0,0,0,0,0,0,0,0,0,0,82300,5964,0,2364,0,2000,5800,0,,
327730,552869,08-JUN-2025 15.02.23,8061,156400,180.3,147.3,33,37.6,1647,,33,,,,,0,994,0,0,0,0,0,0,0,0,0,0,0,80400,5205,0,2073,0,1998,5800,0,,
327733,552870,08-JUN-2025 16.00.40,1032,165400,190.3,155.3,35,41.7,1667,,35,,,,,0,1005,0,0,0,0,0,0,0,0,0,0,0,85200,6451,0,2566,0,1996,6000,0,,
327736,552871,08-JUN-2025 16.51.10,7063,171400,192.2,156.9,35.3,40.6,1669,,35.3,,,,,0,998,0,0,0,0,0,0,0,0,0,0,0,85800,5683,0,2566,0,2000,6000,0,,
327738,552872,08-JUN-2025 17.46.33,7063,164700,192.4,162.1,30.3,40.5,1647,,,,,,,0,1005,0,0,0,0,0,0,0,0,0,0,0,86600,5814,0,2429,0,1500,6000,0,,
327741,552873,08-JUN-2025 18.45.00,7063,47400,86.3,53.4,32.9,25.6,1711,,32.9,,,,,0,998,0,0,0,0,0,0,0,0,0,0,0,42600,2719,0,1739,0,750,2100,0,,
327744,552874,08-JUN-2025 18.54.36,7063,47400,,0,,0,,,,,,,,0,0,0,0,0,0,0,0,0,0,0,0,0,0,0,0,0,0,0,0,0,,
327748,552873,08-JUN-2025 20.55.13,7063,165000,,147.6,,31,1668,,,,,,,0,0,0,0,0,0,0,0,0,0,0,0,0,70200,5431,0,1907,0,1498,6000,0,,
327751,552874,08-JUN-2025 21.44.43,7063,162200,,147.1,,31,1664,,,,,,,0,1001,0,0,0,0,0,0,0,0,0,0,0,71800,5276,0,1870,0,1498,5900,0,,
327754,552875,08-JUN-2025 22.36.14,7063,165000,179.39,147.1,32.29,38.2,1653,,19.73,12.56,,,,0,999,0,0,0,0,0,0,0,0,0,0,0,80900,5309,0,2255,0,1500,6000,0,,
327757,552876,08-JUN-2025 23.30.24,7063,162600,189.8,157.5,32.3,42.1,1643,,,,32.3,,,0,999,0,0,0,0,0,0,0,0,0,0,0,85900,5943,0,2125,0,1996,6200,0,,
327760,552877,09-JUN-2025 00.35.23,7063,160000,185.1,149.1,36,40.2,1666,,,36,,,,0,999,0,0,0,0,0,0,0,0,0,0,0,84300,5599,0,2146,0,2000,5500,0,,
327764,552878,09-JUN-2025 01.28.59,7063,157400,99,67,32,39.5,1653,,,32,,,,0,998,0,0,0,0,0,0,0,0,0,0,0,81700,5231,0,1896,0,2000,5500,0,,
327766,552879,09-JUN-2025 02.25.10,7063,166700,180.6,145.6,35,39.1,1664,,,35,,,,0,998,0,0,0,0,0,0,0,0,0,0,0,81000,5498,0,1985,0,2000,5500,0,,
327770,552880,09-JUN-2025 04.23.31,7063,160400,190,157,33,42.3,1662,,,33,,,,0,998,0,0,0,0,0,0,0,0,0,0,0,87700,5595,0,2073,0,1999,5500,0,,
327774,552881,09-JUN-2025 05.32.00,7063,157200,190,155,35,40.7,1660,,,35,,,,0,999,0,0,0,0,0,0,0,0,0,0,0,86700,5519,0,2109,0,2000,5500,0,,
327776,552882,09-JUN-2025 06.23.50,7063,162500,185.8,152.8,33,39.4,1647,,,33,,,,0,800,0,0,0,0,0,0,0,0,0,0,0,82600,5369,0,1927,0,1999,5500,0,,
327779,552883,09-JUN-2025 07.21.49,2015,162700,188,157,31,41.4,1658,,,31,,,,0,1008,0,0,0,0,0,0,0,0,0,0,0,86700,5760,0,2377,0,2000,5200,0,,
327782,552884,09-JUN-2025 08.15.50,5040,165400,173.8,140.8,33,38.8,1653,,33,,,,,0,999,0,0,0,0,0,0,0,0,0,0,0,79900,5097,127,2576,0,1500,5900,0,,
327785,552885,09-JUN-2025 10.01.34,5040,159500,175.1,141.1,34,44,1659,,,34,,,,0,998,0,0,0,0,0,0,0,0,0,0,0,85400,5362,106,3013,0,1797,6000,0,,
327788,552886,09-JUN-2025 18.32.35,5040,165000,46.3,12.3,34,62.6,1690,,34,,,,,0,303,0,0,0,0,0,0,0,0,0,0,0,113100,8256,350,3414,0,1994,6000,0,,
327793,552887,09-JUN-2025 19.30.55,2010,163400,188.19,156.1,32.09,40.7,1684,,,,32.09,,,0,300,0,0,0,0,0,0,0,0,0,0,0,86300,5414,0,2516,0,2016,5400,0,,
327795,552888,09-JUN-2025 20.26.20,1015,166800,185.69,151.7,33.99,40.9,1670,,,11.87,22.12,,,0,800,0,0,0,0,0,0,0,0,0,0,0,84500,5596,0,1888,0,1995,5500,0,,
327797,552889,09-JUN-2025 21.17.55,1015,164000,186.25,153.5,32.75,39.6,1664,,,21.97,10.78,,,0,809,0,0,0,0,0,0,0,0,0,0,0,84100,5633,0,2126,0,1995,5500,0,,
327800,552890,09-JUN-2025 22.07.59,1015,163400,186.1,154.3,31.8,38.3,1638,,,22.32,9.48,,,0,800,0,0,0,0,0,0,0,0,0,0,0,82500,5417,0,1875,0,1996,5500,0,,
327803,552891,09-JUN-2025 22.58.00,1015,159200,185.3,151.3,34,39.1,1652,,,24.02,9.98,,,0,810,0,0,0,0,0,0,0,0,0,0,0,82800,5608,0,1902,0,1662,5300,0,,
327806,552892,10-JUN-2025 00.07.28,1015,163100,185.15,153.7,31.45,42.4,1668,,,10.86,20.59,,,0,789,0,0,0,0,0,0,0,0,0,0,0,87800,5792,0,2226,0,1999,5500,0,,
327809,552893,10-JUN-2025 01.00.10,1015,157500,186.19,153.2,32.99,38.9,1668,,,16.06,16.93,,,0,806,0,0,0,0,0,0,0,0,0,0,0,84100,5474,0,2069,0,2001,6000,0,,
327812,552894,10-JUN-2025 01.56.00,1015,163200,190.5,157.5,33,41.4,1639,,,33,,,,0,800,0,0,0,0,0,0,0,0,0,0,0,87000,5873,0,2200,0,1970,6000,0,,
327815,552895,10-JUN-2025 02.49.24,1015,163400,186.8,153.6,33.2,40.4,1640,,,33.2,,,,0,800,0,0,0,0,0,0,0,0,0,0,0,85000,5342,0,2373,0,2000,6000,0,,
327818,552896,10-JUN-2025 03.41.21,1015,163800,184.1,152.1,32,39,1666,,,32,,,,0,799,0,0,0,0,0,0,0,0,0,0,0,82700,5541,0,2186,0,2001,6000,0,,
327821,552897,10-JUN-2025 04.31.31,2015,158300,175,142,33,38.4,1637,,,33,,,,0,800,0,0,0,0,0,0,0,0,0,0,0,80700,4897,0,1680,0,2001,6000,0,,
327824,552898,10-JUN-2025 05.33.19,2015,162600,187.5,152.5,35,41.1,1632,,35,,,,,0,800,0,0,0,0,0,0,0,0,0,0,0,85500,5341,0,2205,0,2001,6000,0,,
327827,552899,10-JUN-2025 06.42.05,2015,162700,187.4,153.4,34,44.5,1638,,,34,,,,0,799,0,0,0,0,0,0,0,0,0,0,0,87500,5775,0,2139,0,2000,6000,0,,
327830,552900,10-JUN-2025 08.21.25,2011,163300,188,155,33,45,1656,,,33,,,,0,259,0,0,0,0,0,0,0,0,0,0,0,89300,5752,94,2743,0,2000,5500,0,,
327833,552901,10-JUN-2025 09.15.15,1010,157300,191.2,155.2,36,43.6,1630,,36,,,,,0,250,0,0,0,0,0,0,0,0,0,0,0,87100,5504,0,2657,0,2003,5500,0,,
327836,552902,10-JUN-2025 10.07.29,2010,165400,185,151,34,41.6,1638,,,34,,,,0,250,0,0,0,0,0,0,0,0,0,0,0,84900,5278,0,2882,0,2001,5500,0,,
327839,552903,10-JUN-2025 11.17.49,2011,163800,188,155,33,44,1656,,,33,,,,0,249,0,0,0,0,0,0,0,0,0,0,0,86400,5779,0,2221,0,2000,5500,0,,
327842,552904,10-JUN-2025 12.29.16,2011,164000,173,140,33,37.4,1646,,,33,,,,0,250,0,0,0,0,0,0,0,0,0,0,0,78900,4969,0,2066,0,2000,5500,0,,
327845,552905,10-JUN-2025 13.33.45,2011,163300,196,164,32,43.5,1641,,32,,,,,0,250,0,0,0,0,0,0,0,0,0,0,0,90300,6183,0,3326,0,1997,5500,0,,
327848,552906,10-JUN-2025 14.28.39,2011,162900,,160,,40.5,1650,,,,,,,0,240,0,0,0,0,0,0,0,0,0,0,0,85500,5526,0,1933,0,2000,5500,0,,
327851,552907,10-JUN-2025 15.42.05,2011,156000,185.8,152.8,33,39.5,1652,,33,,,,,0,254,0,0,0,0,0,0,0,0,0,0,0,82500,5467,0,1853,0,2000,5500,0,,
327854,552908,10-JUN-2025 16.40.52,2011,164600,185.73,152.1,33.63,38.4,1654,,,23.28,10.35,,,0,300,0,0,0,0,0,0,0,0,0,0,0,80900,5432,0,1606,0,1995,5500,0,,
327857,552909,10-JUN-2025 17.58.37,2010,164500,187.8,154.3,33.5,39.3,1676,,,11.82,21.68,,,0,300,0,0,0,0,0,0,0,0,0,0,0,82600,5716,0,2043,0,1996,5500,0,,
327861,552910,10-JUN-2025 19.00.47,5040,159600,200.09,167.1,32.99,44.1,1629,,,22.5,10.49,,,0,1002,0,0,0,0,0,0,0,0,0,0,0,91500,5785,0,2474,0,2993,5500,0,,
327863,552911,10-JUN-2025 20.12.42,1010,163500,190.61,157.6,33.01,39.6,1644,,,21,12.01,,,0,300,0,0,0,0,0,0,0,0,0,0,0,84100,5842,0,2144,0,2508,5400,0,,
327866,552912,10-JUN-2025 21.10.36,5040,152800,185.2,152.2,33,40.9,1676,,,33,,,,0,900,0,0,0,0,0,0,0,0,0,0,0,87000,5653,0,2250,0,2994,5500,0,,
327869,552913,10-JUN-2025 22.04.36,5040,165400,190.2,155.2,35,40.6,1660,,,18.37,16.63,,,0,896,0,0,0,0,0,0,0,0,0,0,0,85000,5802,0,2294,0,3012,5000,0,,
327871,552914,10-JUN-2025 23.01.10,5043,164700,190.19,156.2,33.99,40.7,1667,,,11.58,22.41,,,0,889,0,0,0,0,0,0,0,0,0,0,0,83800,6199,0,2358,0,2999,5500,0,,
327874,552915,11-JUN-2025 00.01.00,5043,158600,196.88,161.9,34.98,42.4,1638,,,12.41,22.57,,,0,900,0,0,0,0,0,0,0,0,0,0,0,90100,5883,0,2535,0,1998,6000,0,,
327877,552916,11-JUN-2025 01.02.56,5040,161000,184.5,151.5,33,43.8,1648,,,33,,,,0,900,0,0,0,0,0,0,0,0,0,0,0,87000,4834,0,1723,0,1998,6000,0,,
327880,552917,11-JUN-2025 01.58.51,5040,161800,188,156,32,40.5,1656,,,32,,,,0,0,0,0,0,0,0,0,0,0,0,0,0,84100,5456,0,2059,0,1719,6000,0,,
327885,552918,11-JUN-2025 02.57.37,5040,173400,181.8,146.8,35,38.5,,,,35,,,,0,900,0,0,0,0,0,0,0,0,0,0,0,80700,5251,0,1799,0,1998,6000,0,,
327887,552919,11-JUN-2025 03.56.51,5040,156500,187.2,155.2,32,40.9,1623,,,32,,,,0,900,0,0,0,0,0,0,0,0,0,0,0,83900,5476,0,1470,0,2000,6000,0,,
327890,552920,11-JUN-2025 04.48.52,6095,157600,186.7,155.7,31,40.1,1625,,,31,,,,0,900,0,0,0,0,0,0,0,0,0,0,0,84200,5513,0,1462,0,2000,6000,0,,
327893,552921,11-JUN-2025 05.42.16,2015,158400,193.2,159.2,34,41.3,1667,,,34,,,,0,800,0,0,0,0,0,0,0,0,0,0,0,86500,5523,0,1721,0,2000,6000,0,,
327896,552922,11-JUN-2025 06.54.41,2015,166100,186.5,154.5,32,42,1632,,,32,,,,0,793,0,0,0,0,0,0,0,0,0,0,0,87400,5506,0,2018,0,2001,6000,0,,
327899,552923,11-JUN-2025 08.21.17,1010,164700,160.2,128.2,32,36.5,1689,,32,,,,,0,299,0,0,0,0,0,0,0,0,0,0,0,76000,5164,0,1883,0,2001,6000,0,,
327902,552924,11-JUN-2025 10.19.42,1010,161100,195,161,34,44.8,1670,,,21.96,12.04,,,0,299,0,0,0,0,0,0,0,0,0,0,0,89200,6050,0,2682,0,1996,6000,0,,
327905,552925,11-JUN-2025 11.14.37,5040,162100,190,158,32,40.7,1634,,32,,,,,0,998,0,0,0,0,0,0,0,0,0,0,0,88000,5864,0,2157,0,2000,6500,0,,
327908,552926,11-JUN-2025 12.10.58,5040,162900,190.3,160.3,30,42.5,1652,,30,,,,,0,999,0,0,0,0,0,0,0,0,0,0,0,87500,6373,0,2791,0,2002,6500,0,,
327912,552927,11-JUN-2025 13.02.50,5040,165700,185.8,154.8,31,41.2,1632,,31,,,,,0,999,0,0,0,0,0,0,0,0,0,0,0,85000,5956,0,2166,0,1996,6500,0,,
327914,552928,11-JUN-2025 13.57.40,5040,159200,192.1,164.1,28,41.5,1642,,28,,,,,0,999,0,0,0,0,0,0,0,0,0,0,0,87600,5465,0,1471,0,2008,6500,0,,
327917,552929,11-JUN-2025 14.50.21,5040,166400,191.6,166.6,25,41.5,1670,,,,25,,,0,263,0,0,0,0,0,0,0,0,0,0,0,86800,5940,0,2359,0,2496,5500,0,,
327920,552930,11-JUN-2025 16.20.24,5040,163300,200.4,165.4,35,45.3,1649,,35,,,,,0,950,0,0,0,0,0,0,0,0,0,0,0,90600,6535,0,2293,0,2497,5500,0,,
327923,552931,11-JUN-2025 17.31.08,5040,162300,192.9,159.8,33.1,42.1,1666,,,,33.1,,,0,950,0,0,0,0,0,0,0,0,0,0,0,85800,6241,0,2457,0,2502,5500,0,,
327925,552932,11-JUN-2025 18.20.47,5042,161500,190.69,156.7,33.99,39.9,1604,,,10.59,23.4,,,0,950,0,0,0,0,0,0,0,0,0,0,0,84500,5575,0,1938,0,2498,5500,0,,
327929,552933,11-JUN-2025 19.13.39,5042,161500,190.1,161.1,29,40.8,1619,,,29,,,,0,949,0,0,0,0,0,0,0,0,0,0,0,86000,5754,0,2230,0,2497,5500,0,,
327933,552934,11-JUN-2025 20.10.07,5042,162200,192.59,159.6,32.99,43.4,1636,,,10.68,22.31,,,0,950,0,0,0,0,0,0,0,0,0,0,0,84100,6589,0,2607,0,2502,5500,0,,
327936,552935,11-JUN-2025 21.04.39,5042,160900,190.49,157.5,32.99,41.8,1648,,,,32.99,,,0,949,0,0,0,0,0,0,0,0,0,0,0,87000,5888,0,2104,0,2502,5500,0,,
327938,552936,11-JUN-2025 21.55.17,5042,162700,188.4,154.4,34,39.2,1672,,,34,,,,0,942,0,0,0,0,0,0,0,0,0,0,0,82800,5690,0,1950,0,2496,5500,0,,
327943,552937,11-JUN-2025 22.50.27,5042,163700,189.59,154.6,34.99,39,1668,,,24.08,10.91,,,0,950,0,0,0,0,0,0,0,0,0,0,0,83200,6104,0,2172,0,2501,5500,0,,
327946,552938,11-JUN-2025 23.40.39,5042,163200,186.5,153.5,33,40.7,1612,,,33,,,,0,947,0,0,0,0,0,0,0,0,0,0,0,85400,5472,0,2013,0,2481,5500,0,,
327948,552939,12-JUN-2025 00.32.08,5042,157100,183.8,151.8,32,40.4,1629,,,32,,,,0,988,0,0,0,0,0,0,0,0,0,0,0,83400,5325,0,1939,0,2502,5500,0,,
327952,552940,12-JUN-2025 01.28.18,1015,168600,177.1,144.1,33,38.7,1635,,,33,,,,0,799,0,0,0,0,0,0,0,0,0,0,0,78100,5067,0,1836,0,1387,5500,0,,
327955,552941,12-JUN-2025 02.37.18,1015,160400,184.7,152.7,32,43.7,1642,,,32,,,,0,805,0,0,0,0,0,0,0,0,0,0,0,88000,5465,0,2012,0,2496,5500,0,,
327958,552942,12-JUN-2025 03.51.53,1015,163600,194.8,161.8,33,45.5,1638,,,33,,,,0,799,0,0,0,0,0,0,0,0,0,0,0,90300,6022,0,2195,0,2499,5500,0,,
327961,552943,12-JUN-2025 04.44.24,1015,159600,185.6,151.6,34,42,1616,,,34,,,,0,791,0,0,0,0,0,0,0,0,0,0,0,85700,5458,0,2041,0,2499,5500,0,,
327963,552944,12-JUN-2025 05.34.55,1015,163400,189.4,156.4,33,40.7,1610,,,33,,,,0,802,0,0,0,0,0,0,0,0,0,0,0,83000,5460,0,1513,0,2499,5500,0,,
327966,552945,12-JUN-2025 05.38.34,1015,168400,195.8,161.8,34,42.3,1631,,,34,,,,0,802,0,0,0,0,0,0,0,0,0,0,0,89300,5524,0,2227,0,2499,5500,0,,
327970,552946,12-JUN-2025 07.34.13,1010,168900,157.8,122.8,35,37.2,1635,,21.39,13.61,,,,0,299,0,0,0,0,0,0,0,0,0,0,0,73600,5254,0,1964,0,2528,5500,0,,
327972,552947,12-JUN-2025 08.39.20,1011,168400,191.49,161.5,29.99,42.2,1620,,18.33,11.66,,,,0,300,0,0,0,0,0,0,0,0,0,0,0,89500,5646,0,2264,0,2528,5500,0,,
327975,552948,12-JUN-2025 09.31.39,1010,165300,197.5,161.5,36,41.9,1623,,22,14,,,,0,300,0,0,0,0,0,0,0,0,0,0,0,87400,5896,0,2452,0,2496,5500,0,,
327979,552949,12-JUN-2025 10.21.24,1010,162600,190,154,36,38.5,1645,,22,14,,,,0,300,0,0,0,0,0,0,0,0,0,0,0,82000,5683,0,2104,0,2500,5500,0,,
327982,552950,12-JUN-2025 11.13.55,1010,163800,190.2,153.2,37,41.1,1662,,22.62,14.38,,,,0,300,0,0,0,0,0,0,0,0,0,0,0,85700,5787,0,1899,0,2496,5500,0,,
327985,552951,12-JUN-2025 12.09.45,1010,163700,189.99,157,32.99,39.4,1626,,20.16,12.83,,,,0,300,0,0,0,0,0,0,0,0,0,0,0,85000,5643,0,2183,0,2499,5500,0,,
327988,552952,12-JUN-2025 13.08.09,1011,163900,187.4,155.4,32,41.8,1634,,19.56,12.44,,,,0,300,0,0,0,0,0,0,0,0,0,0,0,86300,5658,0,2120,0,2496,5500,0,,
327991,552953,12-JUN-2025 13.59.06,1010,163500,177.89,146.9,30.99,40.2,1675,,18.94,12.05,,,,0,300,0,0,0,0,0,0,0,0,0,0,0,83700,4812,0,1569,0,2499,5500,0,,
327994,552954,12-JUN-2025 14.53.30,2030,163600,196.2,160.2,36,41.8,1668,,22,14,,,,0,1009,0,0,0,0,0,0,0,0,0,0,0,86700,5743,0,2172,0,2496,5500,0,,
327997,552955,12-JUN-2025 15.47.45,2030,163900,196,160,36,41.5,1649,,22,14,,,,0,949,0,0,0,0,0,0,0,0,0,0,0,87300,5565,0,2251,0,2496,5500,0,,
328000,552956,12-JUN-2025 16.43.00,5095,163000,185.24,151.7,33.54,38.4,1655,,,11.57,21.97,,,0,949,0,0,0,0,0,0,0,0,0,0,0,81500,6022,0,2440,0,2495,5500,0,,
328003,552957,12-JUN-2025 17.59.15,5095,163500,198.65,167.3,31.35,47.3,1673,,,10.37,20.98,,,0,953,0,0,0,0,0,0,0,0,0,0,0,94500,6854,0,2672,0,1942,5900,0,,
328005,552958,12-JUN-2025 18.48.50,5095,163500,192.1,157.1,35,40.4,1635,,21.39,13.61,,,,0,956,0,0,0,0,0,0,0,0,0,0,0,87100,5393,0,2178,0,2494,5200,0,,
328007,552959,12-JUN-2025 18.41.31,5095,162400,187.94,153.6,34.34,41.1,1675,,,12.25,22.09,,,0,951,0,0,0,0,0,0,0,0,0,0,0,85700,5792,0,2389,0,2502,5400,0,,
328011,552960,12-JUN-2025 20.33.55,5095,163200,190,154,36,39.9,1645,,,25.82,10.18,,,0,949,0,0,0,0,0,0,0,0,0,0,0,84100,5606,0,2009,0,2497,5500,0,,
328014,552961,12-JUN-2025 21.24.27,5095,162900,182.3,150.3,32,38.1,1682,,,11.4,20.6,,,0,949,0,0,0,0,0,0,0,0,0,0,0,81800,5616,0,2048,0,2495,5500,0,,
328018,552962,12-JUN-2025 22.15.21,5095,163500,181.71,150.2,31.51,38.5,1671,,,21.14,10.37,,,0,949,0,0,0,0,0,0,0,0,0,0,0,83000,5645,0,2212,0,2502,5500,0,,
328020,552963,12-JUN-2025 23.02.36,5095,160600,179.45,150.2,29.25,36.1,1675,,,19.17,10.08,,,0,946,0,0,0,0,0,0,0,0,0,0,0,78900,5457,0,1692,0,2502,5500,0,,
328023,552964,12-JUN-2025 23.53.30,5095,163400,196.5,160.5,36,39.6,1640,,22,14,,,,0,949,0,0,0,0,0,0,0,0,0,0,0,84800,5277,0,1960,0,1996,5500,0,,
328027,552965,13-JUN-2025 00.43.00,5095,164100,192.1,164.1,28,40.9,1628,,17.11,10.89,,,,0,949,0,0,0,0,0,0,0,0,0,0,0,87000,5575,0,2026,0,2000,5500,0,,
328029,552966,13-JUN-2025 01.36.11,6096,166200,198.59,164.6,33.99,43.3,1634,,20.77,13.22,,,,0,949,0,0,0,0,0,0,0,0,0,0,0,89900,5634,0,2065,0,2000,5500,0,,
328033,552967,13-JUN-2025 02.41.35,6095,161000,193,158,35,41.6,1657,,21.39,13.61,,,,0,0,0,0,0,0,0,0,0,0,0,0,0,87300,5392,2,1796,0,1753,5500,0,,
328036,552968,13-JUN-2025 03.29.27,1032,165400,186.7,157.7,29,39.2,1618,,17.72,11.28,,,,0,945,0,0,0,0,0,0,0,0,0,0,0,84300,5514,283,1656,0,1996,5500,0,,
328039,552969,13-JUN-2025 04.17.35,1032,165600,186.49,149.5,36.99,38.4,1647,,22.6,14.39,,,,0,950,0,0,0,0,0,0,0,0,0,0,0,81600,5552,266,1955,0,1997,5500,0,,
328042,552970,13-JUN-2025 05.03.01,1056,165400,179.09,145.1,33.99,37.2,1659,,20.77,13.22,,,,0,939,0,0,0,0,0,0,0,0,0,0,0,78900,5043,0,1506,0,1999,5500,0,,
328045,552971,13-JUN-2025 06.14.40,1056,158900,192.9,160.9,32,41.4,1647,,32,,,,,0,0,0,0,0,0,0,0,0,0,0,0,0,89200,5854,316,2306,0,1997,5500,0,,
328048,552972,13-JUN-2025 07.05.22,1058,156200,183.1,149.1,34,39.1,1644,,,9.25,24.75,,,0,959,0,0,0,0,0,0,0,0,0,0,0,83900,5221,130,1862,0,2000,5400,0,,
328050,552973,13-JUN-2025 08.08.24,1058,164100,183.89,150.9,32.99,39.5,1663,,20.16,12.83,,,,0,964,0,0,0,0,0,0,0,0,0,0,0,86000,5758,0,1633,0,2000,5500,0,,
328053,552974,13-JUN-2025 09.06.12,1056,167100,187.3,156,31.3,41.1,1636,,,21.5,9.8,,,0,948,0,0,0,0,0,0,0,0,0,0,0,86600,6307,0,2046,0,2496,5500,0,,
328057,552975,13-JUN-2025 10.06.02,1056,159100,188.3,152.3,36,38.7,1637,,22,14,,,,0,949,0,0,0,0,0,0,0,0,0,0,0,84000,5508,0,1920,0,2499,5500,0,,
328060,552976,13-JUN-2025 10.59.43,1056,164500,197.3,161.3,36,44.3,1627,,22,14,,,,0,947,0,0,0,0,0,0,0,0,0,0,0,90000,5884,105,1760,0,2503,5500,0,,
328063,552977,13-JUN-2025 11.49.46,1058,158000,193.3,161.3,32,41,1662,,19.56,12.44,,,,0,949,0,0,0,0,0,0,0,0,0,0,0,83500,5786,105,2107,0,2503,5500,0,,
328066,552978,13-JUN-2025 12.50.55,1056,166100,185,151,34,40.9,1665,,20.78,13.22,,,,0,950,0,0,0,0,0,0,0,0,0,0,0,83000,5755,0,1846,0,2496,5500,0,,
328069,552979,13-JUN-2025 13.49.57,1056,165700,193.89,160.9,32.99,43.9,1638,,20.16,12.83,,,,0,959,0,0,0,0,0,0,0,0,0,0,0,88000,5791,0,2465,0,2496,5500,0,,
328072,552980,13-JUN-2025 14.40.25,1056,161900,190.19,160.2,29.99,39.3,1637,,18.33,11.66,,,,0,957,0,0,0,0,0,0,0,0,0,0,0,85000,5652,0,2074,0,2498,5500,0,,
328075,552981,13-JUN-2025 15.34.41,1056,162900,199.5,164.5,35,43,1630,,21.39,13.61,,,,0,949,0,0,0,0,0,0,0,0,0,0,0,91100,6329,0,2230,0,2499,5500,0,,
328078,552982,13-JUN-2025 16.43.52,1056,165400,195.5,159.5,36,42.1,1632,,22,14,,,,0,948,0,0,0,0,0,0,0,0,0,0,0,84100,5996,0,2079,0,2498,6000,0,,
328081,552983,13-JUN-2025 17.34.51,2015,165300,192.4,160.4,32,42,1630,,19.56,12.44,,,,0,800,0,0,0,0,0,0,0,0,0,0,0,84500,5953,0,2276,0,3000,6000,0,,
328084,552984,13-JUN-2025 18.30.37,5040,164700,189.3,160.3,29,41.7,1655,,17.72,11.28,,,,0,958,0,0,0,0,0,0,0,0,0,0,0,86100,6204,0,2157,0,2996,5900,0,,
328087,552985,13-JUN-2025 19.36.13,5040,160100,178.59,143.6,34.99,38,1713,,16.31,18.68,,,,0,952,0,0,0,0,0,0,0,0,0,0,0,76700,5952,0,2454,0,1774,3800,0,,
328090,552986,13-JUN-2025 21.01.52,5040,164800,201.3,168.3,33,50.2,1635,,15.38,17.62,,,,0,950,0,0,0,0,0,0,0,0,0,0,0,94000,6881,0,2947,0,3003,6000,0,,
328093,552987,13-JUN-2025 22.07.12,5040,160900,188.56,155.6,32.96,45.6,1630,,,22.31,10.65,,,0,959,0,0,0,0,0,0,0,0,0,0,0,85100,5608,0,1699,0,2500,6200,0,,
328096,552988,13-JUN-2025 22.58.41,5040,164700,185.4,155.4,30,39.9,1643,,,30,,,,0,952,0,0,0,0,0,0,0,0,0,0,0,83100,6044,0,2054,0,3000,6000,0,,
328100,552989,14-JUN-2025 05.48.12,5040,166400,184.99,151,33.99,46.2,1642,,20.77,13.22,,,,0,950,0,0,0,0,0,0,0,0,0,0,0,95100,5654,645,2637,0,2000,5800,0,,
328104,552990,14-JUN-2025 06.54.58,5040,160000,192,160,32,44.4,1655,,19.56,12.44,,,,0,952,0,0,0,0,0,0,0,0,0,0,0,91800,5498,1255,2243,0,1661,5800,0,,
328106,552991,14-JUN-2025 07.46.23,6040,168800,173.5,141.5,32,41.6,1663,,19.56,12.44,,,,0,949,0,0,0,0,0,0,0,0,0,0,0,85000,5319,794,2258,0,1996,6000,0,,
328109,552992,14-JUN-2025 09.07.27,5042,166300,189.1,153.1,36,43.1,1622,,22,14,,,,0,949,0,0,0,0,0,0,0,0,0,0,0,87900,6664,701,3361,0,2542,6000,0,,
328112,552993,14-JUN-2025 10.40.43,5042,163300,199.6,163.6,36,44.9,1665,,22,14,,,,0,955,0,0,0,0,0,0,0,0,0,0,0,93600,6107,965,2664,0,2496,5500,0,,
328116,552994,14-JUN-2025 12.11.03,5042,163500,195.28,160,35.28,44.7,1677,,21.6,13.68,,,,0,963,0,0,0,0,0,0,0,0,0,0,0,91900,5968,1043,2208,0,2496,5500,0,,
328119,552995,14-JUN-2025 13.20.46,5042,164000,195.5,163.5,32,42.1,1649,,19.56,12.44,,,,0,949,0,0,0,0,0,0,0,0,0,0,0,89300,6004,0,2548,0,1996,5500,0,,
328122,552996,14-JUN-2025 14.53.24,5042,162000,192.99,160,32.99,43.4,1621,,20.16,12.83,,,,0,298,0,0,0,0,0,0,0,0,0,0,0,89000,6346,1001,3261,0,2501,5500,0,,
328126,552997,14-JUN-2025 16.05.52,5040,158700,180.5,144.5,36,44.2,1648,,22,14,,,,0,300,0,0,0,0,0,0,0,0,0,0,0,86900,5358,0,2790,0,2494,6000,0,,
