Repository: sanad-code/udacity-aimaster-capstone-ai-programming-foundations-project

# Steel Production Data Analysis — Udacity AI Master Capstone

This project analyzes steel production data to identify key factors affecting energy consumption, quality indicators, and production efficiency. It covers data cleaning, exploratory data analysis (EDA), and visualization of relationships between variables such as DRI Carbon and Silica (SiO2). The insights support data-driven decisions to optimize the steelmaking process.

## What Was Built

A Jupyter Notebook (`data-workflow/data_workflow.ipynb`) that loads, cleans, and analyzes internal steel production heat data, producing visualizations and statistical summaries saved under `outputs/`.

File: data/raw/flat_raw_data.csv (part 72 of 86)
RC,HID,STOP_DATE,STEEL_GRADE,TAPPED_WGT,TOTAL_CHARGE,DRI_CHARGE,SCRAP_CHARGE,POWER_ON_TIME,FINAL_TEMP,TOTAL_C_DRI,LOCAL_SCRAP,HOME_RETURN_SCRAP,IMPORTED_SCRAP,PIG_IRON,DRI_BRIQUETTED,FESI,FEMN,SIMN,FECR,NICKEL,FETI,FEB,FENB,FEP,FEMO,CU,FEV,NITROVAN,ELEC_ENERGY,OXYGEN,COKE_LUMP,MODULE_CARBON,COKE_POWDER,BURNT_LIME,BURNT_DOLAMITE,FLUX,C_ANALYSIS, 
328129,552998,14-JUN-2025 17.27.17,1011,160500,186.09,156,30.09,42.9,1635,,18.39,11.7,,,,0,300,0,0,0,0,0,0,0,0,0,0,0,89000,5754,0,2171,0,2000,6500,0,,
328132,552999,14-JUN-2025 18.23.04,2010,163200,188,162,26,41.2,1671,,15.89,10.11,,,,0,299,0,0,0,0,0,0,0,0,0,0,0,88500,5513,0,1820,0,2106,6500,0,,
328134,553000,14-JUN-2025 19.15.33,2010,160900,179.9,147.9,32,40,1658,,19.56,12.44,,,,0,300,0,0,0,0,0,0,0,0,0,0,0,83800,5222,0,2297,0,2000,6500,0,,
328137,553001,14-JUN-2025 20.08.24,7063,161500,173.59,140.6,32.99,38.2,1637,,20.16,12.83,,,,0,1002,0,0,0,0,0,0,0,0,0,0,0,79400,5073,0,1682,0,2000,6500,0,,
328140,553002,14-JUN-2025 21.09.23,7063,163700,191.8,157.8,34,43.2,1612,,20.78,13.22,,,,0,1017,0,0,0,0,0,0,0,0,0,0,0,89300,5849,0,2617,0,2000,6500,0,,
328143,553003,14-JUN-2025 22.14.43,7063,163300,189.09,157.1,31.99,40.6,1681,,19.55,12.44,,,,0,1002,0,0,0,0,0,0,0,0,0,0,0,86000,6055,0,2088,0,2000,6500,0,,
328145,553004,14-JUN-2025 23.19.03,7063,163800,195.2,164.2,31,43.1,1652,,18.95,12.05,,,,0,1013,0,0,0,0,0,0,0,0,0,0,0,92800,5652,238,2236,0,2000,6500,0,,
328149,553005,15-JUN-2025 00.12.37,7063,158400,198.2,165.2,33,43.4,1658,,33,,,,,0,998,0,0,0,0,0,0,0,0,0,0,0,92100,5677,596,2291,0,2087,6500,0,,
328152,553006,15-JUN-2025 01.08.43,7063,163200,191.6,159.6,32,43.5,1623,,19.56,12.44,,,,0,1007,0,0,0,0,0,0,0,0,0,0,0,93900,5671,787,2966,0,2000,6500,0,,
328155,553007,15-JUN-2025 02.26.44,6071,163700,190.49,156.5,33.99,43.2,1635,,20.77,13.22,,,,0,1001,0,0,0,0,0,0,0,0,0,0,0,91100,5673,351,2623,0,1998,6500,0,,
328158,553008,15-JUN-2025 03.29.49,2015,163600,196,160,36,43.8,1641,,22,14,,,,0,1002,0,0,0,0,0,0,0,0,0,0,0,93100,5668,854,2274,0,2000,6500,0,,
328161,553009,15-JUN-2025 04.39.39,2015,158500,179.8,146.8,33,40.7,1652,,33,,,,,0,300,0,0,0,0,0,0,0,0,0,0,0,85300,5475,818,2445,0,2006,6400,0,,
328164,553010,15-JUN-2025 05.50.53,1011,163700,190.99,160,30.99,45.2,1674,,18.94,12.05,,,,0,300,0,0,0,0,0,0,0,0,0,0,0,91900,6117,896,2559,0,2000,6500,0,,
328167,553011,15-JUN-2025 06.46.28,2010,163600,190.9,154.9,36,42.8,1654,,22,14,,,,0,300,0,0,0,0,0,0,0,0,0,0,0,90600,5440,1061,2669,0,2000,6500,0,,
328170,553012,15-JUN-2025 07.48.05,2081,160000,187.19,150.2,36.99,44.4,1645,,22.6,14.39,,,,0,699,0,0,0,0,0,0,0,0,0,0,0,88700,6510,701,3310,0,2001,6600,0,,
328172,553013,15-JUN-2025 08.55.34,2015,158800,192.59,160.3,32.29,45.4,1624,,,,32.29,,,0,800,0,0,0,0,0,0,0,0,0,0,0,92000,6717,603,3526,0,2001,6500,0,,
328176,553014,15-JUN-2025 09.57.54,2011,173700,196.49,163.5,32.99,44.9,1666,,,11.69,21.3,,,0,300,0,0,0,0,0,0,0,0,0,0,0,92000,5968,519,2292,0,1996,6500,0,,
328178,553015,15-JUN-2025 11.00.14,2011,161500,184.87,152.1,32.77,43.3,1652,,,,32.77,,,0,300,0,0,0,0,0,0,0,0,0,0,0,85500,6393,834,3335,0,2001,6500,0,,
328181,553016,15-JUN-2025 11.56.34,2011,164700,187,151,36,42.8,1659,,22,14,,,,0,300,0,0,0,0,0,0,0,0,0,0,0,87900,5837,676,2385,0,1995,6500,0,,
328185,553017,15-JUN-2025 12.53.49,2011,158600,170.68,137.8,32.88,41.5,1665,,,22.15,10.73,,,0,800,0,0,0,0,0,0,0,0,0,0,0,81000,6229,397,2868,0,2001,6400,0,,
328187,553018,15-JUN-2025 14.15.55,2011,165500,202,166,36,43.4,1634,,22,14,,,,0,800,0,0,0,0,0,0,0,0,0,0,0,93000,6303,397,2810,0,2001,6500,0,,
328191,553019,15-JUN-2025 16.03.34,2015,166400,173.4,140.6,32.8,43.6,1659,,,10.03,22.77,,,0,300,0,0,0,0,0,0,0,0,0,0,0,86700,4826,0,2654,0,1996,5800,0,,
328195,553020,15-JUN-2025 17.47.59,1056,157800,191.1,156.1,35,43.2,1633,,21.39,13.61,,,,0,1034,0,0,0,0,0,0,0,0,0,0,0,89000,6025,0,2114,0,1998,6500,0,,
328197,553021,15-JUN-2025 18.40.24,1056,162600,188.7,160.7,28,40.8,1653,,17.12,10.88,,,,0,1018,0,0,0,0,0,0,0,0,0,0,0,87200,5613,0,2402,0,1996,6500,0,,
328201,553022,15-JUN-2025 19.41.16,1058,156800,185,155.9,29.1,44.1,1621,,17.78,11.32,,,,0,1005,0,0,0,0,0,0,0,0,0,0,0,91400,5372,0,3001,0,1999,6500,0,,
328204,553023,15-JUN-2025 20.33.44,1056,162900,187.99,155,32.99,41.1,1632,,20.16,12.83,,,,0,1018,0,0,0,0,0,0,0,0,0,0,0,87800,5179,0,2094,0,1999,6500,0,,
328207,553024,15-JUN-2025 21.41.15,1056,158600,193.2,163.2,30,46,1622,,18.33,11.67,,,,0,1010,0,0,0,0,0,0,0,0,0,0,0,91100,6170,0,2526,0,1999,6500,0,,
328210,553025,15-JUN-2025 22.43.06,1056,163800,188.79,156.7,32.09,45.1,1634,,19.61,12.48,,,,0,1022,0,0,0,0,0,0,0,0,0,0,0,92500,5816,0,3388,0,2004,6500,0,,
328213,553026,15-JUN-2025 23.56.39,5040,160800,192.69,159.7,32.99,46.4,1633,,20.16,12.83,,,,0,1019,0,0,0,0,0,0,0,0,0,0,0,95200,5843,1107,2507,0,1999,6500,0,,
328216,553027,16-JUN-2025 01.01.36,1032,164600,185.19,152.2,32.99,42.5,1650,,20.16,12.83,,,,0,900,0,0,0,0,0,0,0,0,0,0,0,88900,5833,1301,2442,0,2000,6300,0,,
328219,553028,16-JUN-2025 02.28.07,1032,163300,188.99,159,29.99,45.7,1650,,18.33,11.66,,,,0,900,0,0,0,0,0,0,0,0,0,0,0,95400,5591,930,2816,0,2495,6500,0,,
328222,553029,16-JUN-2025 03.28.16,2015,159900,194.4,158.4,36,44.7,1660,,22,14,,,,0,298,0,0,0,0,0,0,0,0,0,0,0,94700,5591,379,3083,0,3471,3000,0,,
328225,553030,16-JUN-2025 04.36.49,2011,159100,198.19,165.2,32.99,50.8,1640,,,15.27,17.72,,,0,300,0,0,0,0,0,0,0,0,0,0,0,101200,6394,1126,3592,0,1197,5000,0,,
328228,553031,16-JUN-2025 05.35.07,2015,161100,141,105,36,38.7,1619,,22,14,,,,0,307,0,0,0,0,0,0,0,0,0,0,0,68100,4596,1358,1694,0,2000,3000,0,,
328231,553032,17-JUN-2025 00.50.28,2015,161600,201.6,165.6,36,68.6,1668,,22,14,,,,0,300,0,0,0,0,0,0,0,0,0,0,0,113900,6509,944,2470,0,2215,7600,0,,
328236,553033,17-JUN-2025 01.54.07,1056,158200,202.19,169.2,32.99,45.7,1675,,,9.13,23.86,,,0,1017,0,0,0,0,0,0,0,0,0,0,0,95700,5888,734,1990,0,1999,6500,0,,
328238,553034,17-JUN-2025 02.53.48,1056,163100,196.39,159.4,36.99,45.8,1670,,22.6,14.39,,,,0,1010,0,0,0,0,0,0,0,0,0,0,0,94700,5350,344,2367,0,2000,6500,0,,
328240,553035,17-JUN-2025 04.02.38,1056,159300,189.29,155.3,33.99,47.8,1663,,20.77,13.22,,,,0,1021,0,0,0,0,0,0,0,0,0,0,0,97300,5554,956,3166,0,2000,6700,0,,
328243,553036,17-JUN-2025 05.07.20,5040,160300,192.19,145.2,46.99,49.6,1628,,28.72,18.27,,,,0,1014,0,0,0,0,0,0,0,0,0,0,0,97000,5949,2376,3145,0,2000,6700,0,,
328246,553037,17-JUN-2025 06.06.05,5040,159000,191.48,145.5,45.98,44.8,1636,,28.1,17.88,,,,0,1001,0,0,0,0,0,0,0,0,0,0,0,92900,5664,1703,2908,0,2051,6100,0,,
328249,553038,17-JUN-2025 07.03.19,5040,160400,184.89,135.9,48.99,44.9,1667,,,28.67,20.32,,,0,1013,0,0,0,0,0,0,0,0,0,0,0,89300,5607,134,2468,0,2000,6500,0,,
328252,553039,17-JUN-2025 08.04.08,5040,163400,184.7,139.7,45,44.4,1652,,27.5,17.5,,,,0,1013,0,0,0,0,0,0,0,0,0,0,0,86800,6151,369,3140,0,2000,6400,0,,
328256,553040,17-JUN-2025 09.10.45,5040,167000,192.2,143.9,48.3,48,1644,,,48.3,,,,0,1014,0,0,0,0,0,0,0,0,0,0,0,90200,6152,448,3866,0,1994,6000,0,,
328259,553041,17-JUN-2025 10.23.19,5042,160700,172.59,142.6,29.99,49.6,1632,,,23.83,6.16,,,0,1015,0,0,0,0,0,0,0,0,0,0,0,93900,5282,837,4180,0,2015,6000,0,,
328262,553042,17-JUN-2025 11.27.55,5042,154700,185.49,154.3,31.19,48.2,1694,,,17.98,13.21,,,0,999,0,0,0,0,0,0,0,0,0,0,0,96000,5371,0,3207,0,2016,5900,0,,
328265,553043,17-JUN-2025 12.38.09,5042,161300,187.28,140,47.28,45.5,1673,,,17.49,29.79,,,0,999,0,0,0,0,0,0,0,0,0,0,0,89800,5932,0,2730,0,1994,5000,0,,
328267,553044,17-JUN-2025 13.40.19,5042,159600,187.89,139.6,48.29,44.2,1667,,,36.48,11.81,,,0,999,0,0,0,0,0,0,0,0,0,0,0,88700,5842,0,2908,0,2007,4100,0,,
328269,553045,17-JUN-2025 14.42.10,5042,160100,186.98,140,46.98,44.3,1663,,,37.31,9.67,,,0,1003,0,0,0,0,0,0,0,0,0,0,0,88000,5763,0,2467,0,2079,5100,0,,
328272,553046,17-JUN-2025 15.49.47,1030,157700,193.26,144.3,48.96,47.5,1636,,,27.06,21.9,,,0,1003,0,0,0,0,0,0,0,0,0,0,0,94200,5578,0,3134,0,1998,6300,0,,
328276,553047,17-JUN-2025 17.04.20,5042,162500,188.29,142.2,46.09,46.7,1633,,28.17,17.92,,,,0,1019,0,0,0,0,0,0,0,0,0,0,0,89000,5939,0,2969,0,2000,6000,0,,
328279,553048,17-JUN-2025 18.05.49,5042,162900,181.79,133.8,47.99,45.3,1638,,29.33,18.66,,,,0,1021,0,0,0,0,0,0,0,0,0,0,0,86000,5795,0,2778,0,1998,6000,0,,
328282,553049,17-JUN-2025 19.11.39,5042,166000,180.09,134,46.09,49.6,1606,,28.17,17.92,,,,0,1025,0,0,0,0,0,0,0,0,0,0,0,93500,5319,344,4722,0,2000,6200,0,,
328286,553050,17-JUN-2025 20.17.55,5040,158100,169.29,123.2,46.09,46.9,1645,,28.17,17.92,,,,0,0,0,0,0,0,0,0,0,0,0,0,0,92100,4966,1154,4421,0,2000,6700,0,,
328289,553051,17-JUN-2025 21.27.15,5042,157700,177.2,141.2,36,45.8,1630,,22,14,,,,0,300,0,0,0,0,0,0,0,0,0,0,0,91000,5979,1154,3291,0,2000,6700,0,,
328292,553052,17-JUN-2025 22.30.55,9904,167000,181.49,136.4,45.09,43.1,1624,,27.56,17.53,,,,0,0,0,0,0,0,0,0,0,0,0,0,0,87400,5498,0,2261,0,1999,6100,0,,
328295,553053,17-JUN-2025 23.56.40,1056,160100,197.69,151.5,46.19,52,1654,,28.23,17.96,,,,0,1004,0,0,0,0,0,0,0,0,0,0,0,101300,6215,236,3188,0,1996,6100,0,,
328298,553054,18-JUN-2025 01.10.05,9904,169000,188.8,143.8,45,50,1670,,27.5,17.5,,,,0,1001,0,0,0,0,0,0,0,0,0,0,0,94500,7121,496,4081,0,1995,6200,0,,
328301,553055,18-JUN-2025 02.23.46,1056,164400,192.99,145.7,47.29,49.2,1651,,28.9,18.39,,,,0,818,0,0,0,0,0,0,0,0,0,0,0,95100,6062,169,3079,0,1995,6000,0,,
328303,553056,18-JUN-2025 03.30.46,8061,157600,183,142,41,46.7,1678,,25.06,15.94,,,,0,1004,0,0,0,0,0,0,0,0,0,0,0,94000,6086,295,3072,0,2000,6000,0,,
328306,553057,18-JUN-2025 04.30.37,8061,161600,187.99,145,42.99,44.2,1669,,26.27,16.72,,,,0,1011,0,0,0,0,0,0,0,0,0,0,0,90000,5908,0,2618,0,1999,6000,0,,
328308,553058,18-JUN-2025 05.35.46,8061,162700,198.08,152.1,45.98,46.2,1638,,28.1,17.88,,,,0,1011,0,0,0,0,0,0,0,0,0,0,0,92100,6138,0,2510,0,1996,6100,0,,
328312,553059,18-JUN-2025 06.56.56,8061,162500,179.09,131.8,47.29,45.7,1680,,28.9,18.39,,,,0,1008,0,0,0,0,0,0,0,0,0,0,0,90000,5791,0,3170,0,1996,6500,0,,
328315,553060,18-JUN-2025 08.04.10,1032,157400,189.18,140.9,48.28,45.7,1682,,,29.17,19.11,,,0,999,0,0,0,0,0,0,0,0,0,0,0,89800,6520,0,3397,0,1329,5500,0,,
328318,553061,18-JUN-2025 09.14.00,1032,162100,178.69,131.1,47.59,45.4,1642,,,33.09,14.5,,,0,304,0,0,0,0,0,0,0,0,0,0,0,89000,6323,0,3945,0,1995,5000,0,,
328321,553062,18-JUN-2025 10.36.10,1032,163600,186.09,128.9,57.19,50,1669,,,34.3,22.89,,,0,1009,0,0,0,0,0,0,0,0,0,0,0,90800,6607,215,4477,0,1995,5000,0,,
328324,553063,18-JUN-2025 12.07.41,1032,156400,170.45,115.5,54.95,46.2,1675,,,28.84,26.11,,,0,1008,0,0,0,0,0,0,0,0,0,0,0,87800,5677,0,4358,0,2016,6000,0,,
328327,553064,18-JUN-2025 13.34.20,5042,163500,191.17,135.2,55.97,50.2,1678,,,7.43,48.54,,,0,993,0,0,0,0,0,0,0,0,0,0,0,91900,6586,0,4138,0,2007,6400,0,,
328330,553065,18-JUN-2025 14.45.17,2032,162300,181.95,127.8,54.15,49.3,1677,,,35.41,18.74,,,0,999,0,0,0,0,0,0,0,0,0,0,0,92700,6851,0,4317,0,1996,6000,0,,
328334,553066,18-JUN-2025 15.43.37,5042,159700,183.11,149.5,33.61,41.8,1669,,,12.88,20.73,,,0,1000,0,0,0,0,0,0,0,0,0,0,0,85300,5172,0,1851,0,2000,5800,0,,
328336,553067,18-JUN-2025 18.11.36,5042,162500,186.9,157.9,29,50.5,1652,,17.72,11.28,,,,0,1016,0,0,0,0,0,0,0,0,0,0,0,97700,6413,0,3400,0,1547,7100,0,,
328339,553068,18-JUN-2025 19.03.17,5042,162900,185.29,155.3,29.99,41.5,1635,,18.33,11.66,,,,0,1012,0,0,0,0,0,0,0,0,0,0,0,86800,5416,0,1860,0,2000,6000,0,,
328342,553069,18-JUN-2025 20.05.31,5042,163600,180.09,129.1,50.99,45.8,1639,,31.16,19.83,,,,0,1018,0,0,0,0,0,0,0,0,0,0,0,92900,5585,0,3594,0,1998,6000,0,,
328345,553070,18-JUN-2025 21.08.26,7063,161600,193.59,133.6,59.99,45.9,1635,,36.66,23.33,,,,0,1011,0,0,0,0,0,0,0,0,0,0,0,89900,5587,0,3057,0,1999,6000,0,,
328348,553071,18-JUN-2025 22.15.56,7063,163100,186.8,132.8,54,46.7,1608,,33,21,,,,0,1019,0,0,0,0,0,0,0,0,0,0,0,91100,5534,0,2106,0,1999,6000,0,,
328351,553072,18-JUN-2025 23.26.08,7063,162700,178.49,125.5,52.99,50.4,1662,,32.38,20.61,,,,0,1013,0,0,0,0,0,0,0,0,0,0,0,94000,5433,752,4129,0,1997,6500,0,,
328354,553073,19-JUN-2025 00.26.41,5082,163900,201.5,165.5,36,50.2,1662,,22,14,,,,0,1004,0,0,0,0,0,0,0,0,0,0,0,101000,6249,515,4215,0,1995,6000,0,,
328357,553074,19-JUN-2025 01.32.56,5082,166800,185.39,155.4,29.99,52.9,1634,,18.33,11.66,,,,0,1008,0,0,0,0,0,0,0,0,0,0,0,101000,6258,572,3950,0,1996,6000,0,,
328360,553075,19-JUN-2025 03.07.22,2032,161000,189.89,136.6,53.29,50.6,1641,,32.57,20.72,,,,0,1013,0,0,0,0,0,0,0,0,0,0,0,96500,6631,571,3598,0,1997,7000,0,,
328364,553076,19-JUN-2025 04.12.07,2032,166200,174.6,121.7,52.9,50.5,1650,,32.33,20.57,,,,0,920,0,0,0,0,0,0,0,0,0,0,0,95600,6115,0,3012,0,2000,6400,0,,
328366,553077,19-JUN-2025 05.21.34,2032,160300,186.88,132.2,54.68,48.6,1662,,33.42,21.26,,,,0,916,0,0,0,0,0,0,0,0,0,0,0,94100,6045,574,2767,0,2000,6600,0,,
328369,553078,19-JUN-2025 06.45.08,2032,171400,184.68,130.4,54.28,50.2,1655,,33.17,21.11,,,,0,917,0,0,0,0,0,0,0,0,0,0,0,96000,5792,573,3898,0,1996,6200,0,,
328372,553079,19-JUN-2025 07.50.32,1032,163600,183.38,130.2,53.18,43.3,1639,,32.5,20.68,,,,0,849,0,0,0,0,0,0,0,0,0,0,0,86500,5610,0,3081,0,1995,5100,0,,
328374,553080,19-JUN-2025 08.48.27,1010,162000,185.18,126.6,58.58,42,1667,,,34.7,23.88,,,0,300,0,0,0,0,0,0,0,0,0,0,0,85000,5671,0,2751,0,1995,5400,0,,
328378,553081,19-JUN-2025 10.06.02,1015,162700,206.58,148.6,57.98,51.5,1632,,,34.64,23.34,,,0,800,0,0,0,0,0,0,0,0,0,0,0,98800,6505,0,3598,0,1996,6000,0,,
328381,553082,19-JUN-2025 11.16.07,1015,162300,203.85,148.6,55.25,45,1671,,,37.03,18.22,,,0,801,0,0,0,0,0,0,0,0,0,0,0,86000,6500,0,3512,0,1996,6000,0,,
328384,553083,19-JUN-2025 12.38.19,1015,163300,191.54,128.9,62.64,56.4,1620,,,33.86,28.78,,,0,800,0,0,0,0,0,0,0,0,0,0,0,94800,6605,0,3909,0,1995,6000,0,,
328388,553084,19-JUN-2025 13.50.23,1015,161000,186.87,128.9,57.97,46.7,1650,,17.34,28.86,11.77,,,0,968,0,0,0,0,0,0,0,0,0,0,0,87600,5716,0,2673,0,1995,6000,0,,
328391,553085,19-JUN-2025 14.50.04,2067,159700,176.67,119.7,56.97,44,1679,,19.44,12.37,25.16,,,0,973,0,0,0,0,0,0,0,0,0,0,0,84100,5505,0,3433,0,1995,6000,0,,
328393,553086,19-JUN-2025 17.25.53,2067,163700,186.27,130.3,55.97,52,1634,,,16.51,39.46,,,0,964,0,0,0,0,0,0,0,0,0,0,0,97000,6821,744,3419,0,2000,6500,0,,
328395,553087,19-JUN-2025 18.33.44,2067,162900,184.3,122.3,62,50.6,1672,,62,,,,,0,951,0,0,0,0,0,0,0,0,0,0,0,91900,6430,592,3610,0,1998,6700,0,,
328398,553088,19-JUN-2025 19.38.00,2067,161400,180.99,121,59.99,48.1,1637,,36.66,23.33,,,,0,972,0,0,0,0,0,0,0,0,0,0,0,89600,5724,239,2839,0,2011,6100,0,,
328401,553089,19-JUN-2025 20.53.34,2067,158300,179.99,123,56.99,46.9,1647,,34.83,22.16,,,,0,973,0,0,0,0,0,0,0,0,0,0,0,86800,5010,0,2665,0,2000,6000,0,,
328404,553090,19-JUN-2025 21.58.32,2067,163400,180.18,124.2,55.98,46.1,1642,,34.21,21.77,,,,0,973,0,0,0,0,0,0,0,0,0,0,0,87300,5263,0,3046,0,2000,6000,0,,
328408,553091,19-JUN-2025 22.55.29,1067,163600,175.99,115,60.99,42.5,1659,,37.27,23.72,,,,0,973,0,0,0,0,0,0,0,0,0,0,0,82000,5377,0,2436,0,2000,6000,0,,
328412,553092,19-JUN-2025 23.59.52,1067,162300,196.99,144,52.99,49.2,1616,,32.38,20.61,,,,0,950,0,0,0,0,0,0,0,0,0,0,0,95400,6285,423,3070,0,1995,6100,0,,
328415,553093,20-JUN-2025 00.58.10,5095,160000,175.19,122.6,52.59,46,1645,,32.14,20.45,,,,0,959,0,0,0,0,0,0,0,0,0,0,0,89100,5363,0,2892,0,1996,5800,0,,
328418,553094,20-JUN-2025 01.56.30,1032,170100,156,120,36,45.7,1672,,22,14,,,,0,856,0,0,0,0,0,0,0,0,0,0,0,87500,5197,0,2587,0,1996,6300,0,,
328421,553095,20-JUN-2025 03.04.10,1032,162200,156.9,120.9,36,46.3,1688,,22,14,,,,0,910,0,0,0,0,0,0,0,0,0,0,0,90000,5883,573,3699,0,2000,6500,0,,
328424,553096,20-JUN-2025 04.11.10,1032,156900,177.2,141.2,36,50.8,1686,,22,14,,,,0,926,0,0,0,0,0,0,0,0,0,0,0,98000,6269,0,3238,0,2000,6500,0,,
328426,553097,20-JUN-2025 05.25.30,1032,160700,182.99,126,56.99,51.9,1622,,34.83,22.16,,,,0,856,0,0,0,0,0,0,0,0,0,0,0,96600,5789,572,3159,0,1996,6300,0,,
328429,553098,20-JUN-2025 06.26.29,1032,165600,180.78,124.8,55.98,48.8,1645,,34.21,21.77,,,,0,908,0,0,0,0,0,0,0,0,0,0,0,92100,5507,0,2938,0,1996,6000,0,,
328431,553099,20-JUN-2025 07.23.48,1032,156000,183.39,126.4,56.99,42.5,1661,,34.83,22.16,,,,0,899,0,0,0,0,0,0,0,0,0,0,0,85400,5652,0,2788,0,1996,5400,0,,
328435,553100,20-JUN-2025 08.31.16,1032,154500,188.06,131.3,56.76,46,1682,,,38.65,18.11,,,0,913,0,0,0,0,0,0,0,0,0,0,0,88500,6003,242,3154,0,2007,6200,0,,
328437,553101,20-JUN-2025 09.33.10,1032,158300,183.19,135.2,47.99,45.1,1647,,14.1,20.41,13.48,,,0,911,0,0,0,0,0,0,0,0,0,0,0,88600,5704,0,3243,0,2995,4000,0,,
328441,553102,20-JUN-2025 10.25.36,8061,164600,181.89,155.9,25.99,42.5,1627,,,21.32,4.67,,,0,960,0,0,0,0,0,0,0,0,0,0,0,90000,5533,0,2610,0,2994,4000,0,,
328443,553103,20-JUN-2025 11.30.37,8061,153600,179.4,150.1,29.3,41.6,1653,,,5.98,23.32,,,0,956,0,0,0,0,0,0,0,0,0,0,0,86200,5212,0,2318,0,2998,3900,0,,
328447,553104,20-JUN-2025 12.25.40,8061,163700,179.79,152.8,26.99,44.3,1623,,,4.45,22.54,,,0,948,0,0,0,0,0,0,0,0,0,0,0,90100,5490,0,2963,0,2998,4000,0,,
328450,553105,20-JUN-2025 13.31.45,6095,159200,176.68,130.7,45.98,45.2,1640,,18.77,21.32,5.89,,,0,950,0,0,0,0,0,0,0,0,0,0,0,88000,5985,0,3372,0,2504,5200,0,,
328453,553106,20-JUN-2025 14.33.45,7063,159200,156.3,120.3,36,43.4,1688,,22,14,,,,0,950,0,0,0,0,0,0,0,0,0,0,0,82000,5732,0,2715,0,1996,4500,0,,
328456,553107,20-JUN-2025 15.45.15,7063,160400,157,121,36,42.7,1675,,22,14,,,,0,958,0,0,0,0,0,0,0,0,0,0,0,82000,5140,0,2352,0,1996,6700,0,,
328459,553108,20-JUN-2025 17.06.36,1015,157700,192,137,55,46.2,1651,,,55,,,,0,804,0,0,0,0,0,0,0,0,0,0,0,92000,5933,0,2569,0,2050,7000,0,,
328461,553109,20-JUN-2025 18.16.26,1015,156900,192,136,56,45.5,1661,,,56,,,,0,799,0,0,0,0,0,0,0,0,0,0,0,90800,5774,0,3022,0,1999,6200,0,,
328464,553110,20-JUN-2025 19.16.56,1015,164800,185.99,133,52.99,47.5,1643,,32.38,20.61,,,,0,800,0,0,0,0,0,0,0,0,0,0,0,89200,6004,0,3522,0,2000,7100,0,,
328467,553111,20-JUN-2025 20.17.01,1015,164100,193.9,139.9,54,43.7,1648,,,54,,,,0,800,0,0,0,0,0,0,0,0,0,0,0,87000,5887,0,2751,0,2000,6200,0,,
328470,553112,20-JUN-2025 21.36.30,1015,159000,185.69,152.7,32.99,49,1652,,20.16,12.83,,,,0,800,0,0,0,0,0,0,0,0,0,0,0,90300,6365,0,2597,0,2005,6600,0,,
328474,553113,20-JUN-2025 22.42.30,1015,158000,183.29,150.3,32.99,44.7,1660,,20.16,12.83,,,,0,800,0,0,0,0,0,0,0,0,0,0,0,88000,5298,0,2176,0,1999,6000,0,,
328477,553114,20-JUN-2025 23.43.36,1015,168400,191.58,136.6,54.98,48.9,1583,,33.6,21.38,,,,0,800,0,0,0,0,0,0,0,0,0,0,0,94000,5913,0,3149,0,1996,6100,0,,
328480,553115,21-JUN-2025 00.48.39,1015,130500,172,136,36,44.3,1632,,22,14,,,,0,800,0,0,0,0,0,0,0,0,0,0,0,85400,7444,0,3044,0,1996,6200,0,,
328484,553116,21-JUN-2025 01.47.10,2030,126900,189.29,136,53.29,35.9,1655,,32.57,20.72,,,,0,304,0,0,0,0,0,0,0,0,0,0,0,72900,6578,0,2289,0,1996,6500,0,,
328486,553117,21-JUN-2025 02.30.44,2030,126900,160.19,107.6,52.59,35.7,1578,,32.14,20.45,,,,0,306,0,0,0,0,0,0,0,0,0,0,0,70600,4534,0,1943,0,1996,6800,0,,
328490,553117,21-JUN-2025 04.23.40,2030,132700,159.09,105.8,53.29,39.1,1692,,32.57,20.72,,,,0,323,0,0,0,0,0,0,0,0,0,0,0,73400,7535,0,3161,0,1996,6400,0,,
328493,553118,21-JUN-2025 05.28.10,1015,153900,156.18,101.9,54.28,37.5,1620,,33.17,21.11,,,,0,320,0,0,0,0,0,0,0,0,0,0,0,74300,6962,0,3097,0,1996,6400,0,,
328496,553119,21-JUN-2025 06.46.26,1015,170700,157.19,101.9,55.29,38.7,1662,,33.79,21.5,,,,0,816,0,0,0,0,0,0,0,0,0,0,0,74600,4801,0,2729,0,1996,6400,0,,
328500,553120,21-JUN-2025 07.50.07,1015,158700,201.39,148.1,53.29,43.8,1671,,32.57,20.72,,,,0,796,0,0,0,0,0,0,0,0,0,0,0,89000,6133,0,3467,0,1996,7100,0,,
328503,553121,21-JUN-2025 09.03.26,1015,162700,187.59,130.6,56.99,44.1,1669,,34.83,22.16,,,,0,1003,0,0,0,0,0,0,0,0,0,0,0,86800,4838,0,1926,0,2000,7100,0,,
328506,553122,21-JUN-2025 10.01.01,5095,162200,188.19,130.2,57.99,42.6,1654,,35.44,22.55,,,,0,999,0,0,0,0,0,0,0,0,0,0,0,86800,5561,0,2185,0,2000,6100,0,,
328509,553123,21-JUN-2025 11.01.17,5095,160100,173.09,116.9,56.19,40.3,1669,,34.34,21.85,,,,0,1013,0,0,0,0,0,0,0,0,0,0,0,80100,5459,0,2278,0,1999,6000,0,,
328511,553124,21-JUN-2025 12.21.17,6095,157400,192.89,135.9,56.99,48.9,1656,,34.83,22.16,,,,0,1004,0,0,0,0,0,0,0,0,0,0,0,91300,5845,0,3080,0,1994,6100,0,,
328513,553125,21-JUN-2025 13.36.06,5095,162700,207.48,148.5,58.98,49.2,1664,,36.04,22.94,,,,0,997,0,0,0,0,0,0,0,0,0,0,0,94300,5543,0,2003,0,2000,6200,0,,
328517,553126,21-JUN-2025 14.37.42,5095,162300,189.69,131.6,58.09,47.5,1634,,35.5,22.59,,,,0,1013,0,0,0,0,0,0,0,0,0,0,0,92100,5766,0,1999,0,1999,6500,0,,
328521,553127,21-JUN-2025 15.41.25,5095,160500,193.58,137.5,56.08,46.5,1668,,34.27,21.81,,,,0,1015,0,0,0,0,0,0,0,0,0,0,0,91700,5899,0,2257,0,1999,6000,0,,
328524,553128,21-JUN-2025 16.38.35,5095,161800,197.6,140.6,57,46.6,1625,,,57,,,,0,1023,0,0,0,0,0,0,0,0,0,0,0,92000,5784,192,2570,0,1995,6000,0,,
328527,553129,21-JUN-2025 17.32.26,2032,161400,190,155,35,43.9,1625,,21.39,13.61,,,,0,986,0,0,0,0,0,0,0,0,0,0,0,88500,5668,0,1976,0,2000,6000,0,,
328530,553130,21-JUN-2025 18.32.57,5042,159700,185.1,131.1,54,45.4,1623,,54,,,,,0,1018,0,0,0,0,0,0,0,0,0,0,0,89400,5857,0,2129,0,2000,6200,0,,
328533,553131,21-JUN-2025 19.37.11,5042,159900,200.98,146,54.98,49.3,1653,,33.6,21.38,,,,0,1021,0,0,0,0,0,0,0,0,0,0,0,94500,6123,0,3307,0,751,6000,0,,
328536,553132,21-JUN-2025 20.44.01,1010,161800,182,146,36,45.9,1650,,22,14,,,,0,254,0,0,0,0,0,0,0,0,0,0,0,86100,5689,0,2593,0,1749,6000,0,,
328539,553133,21-JUN-2025 21.46.42,1010,164400,180,126,54,45,1646,,33,21,,,,0,255,0,0,0,0,0,0,0,0,0,0,0,84300,5413,0,2082,0,2000,6000,0,,
328542,553134,21-JUN-2025 23.29.48,1010,163800,191,158,33,48.5,1684,,33,,,,,0,255,0,0,0,0,0,0,0,0,0,0,0,95900,5961,0,2774,0,1996,6000,0,,
328544,553135,22-JUN-2025 00.52.08,1010,162900,190.29,158,32.29,46.2,1647,,19.73,12.56,,,,0,300,0,0,0,0,0,0,0,0,0,0,0,97000,5909,0,3186,0,1996,6200,0,,
328546,553136,22-JUN-2025 01.56.29,1010,163400,216.6,182.3,34.3,49,1643,,20.96,13.34,,,,0,300,0,0,0,0,0,0,0,0,0,0,0,104600,6472,0,3251,0,1996,6800,0,,
328548,553137,22-JUN-2025 03.01.17,1010,162800,189.29,158.1,31.19,43.7,1669,,19.06,12.13,,,,0,305,0,0,0,0,0,0,0,0,0,0,0,93000,5962,0,3171,0,1996,6000,0,,
328552,553138,22-JUN-2025 04.01.22,1010,163800,191.59,155.7,35.89,45.3,1622,,21.93,13.96,,,,0,300,0,0,0,0,0,0,0,0,0,0,0,92200,5865,0,2659,0,1996,6000,0,,
328555,553139,22-JUN-2025 05.15.49,1010,160800,183.4,147.4,36,42.5,1668,,22,14,,,,0,299,0,0,0,0,0,0,0,0,0,0,0,88500,5512,0,2451,0,1996,6000,0,,
328558,553140,22-JUN-2025 06.10.03,1010,163600,182.09,149.8,32.29,44.5,1617,,19.73,12.56,,,,0,299,0,0,0,0,0,0,0,0,0,0,0,90600,5445,0,2948,0,1996,6000,0,,
328561,553141,22-JUN-2025 07.07.39,1010,161200,186.79,154.5,32.29,44.8,1640,,19.73,12.56,,,,0,299,0,0,0,0,0,0,0,0,0,0,0,93000,5663,0,2692,0,1996,6000,0,,
328564,553142,22-JUN-2025 08.09.29,1010,163300,193.89,140.6,53.29,46.2,1648,,32.57,20.72,,,,0,299,0,0,0,0,0,0,0,0,0,0,0,92400,5865,0,2200,0,1998,6000,0,,
328568,553143,22-JUN-2025 09.03.13,1010,163800,187.8,152.9,34.9,42,1647,,21.33,13.57,,,,0,300,0,0,0,0,0,0,0,0,0,0,0,88100,5386,705,2160,0,1999,6000,0,,
328571,553144,22-JUN-2025 10.02.32,1010,163000,159.99,126,33.99,39.4,1650,,20.77,13.22,,,,0,300,0,0,0,0,0,0,0,0,0,0,0,80900,5020,0,2144,0,2000,6000,0,,
328574,553145,22-JUN-2025 11.55.38,1011,163000,200.19,160.2,39.99,49.6,1684,,24.44,15.55,,,,0,300,0,0,0,0,0,0,0,0,0,0,0,100700,5979,0,2539,0,2000,6000,0,,
328577,553146,22-JUN-2025 13.13.44,1015,160900,176.6,143.5,33.1,49.3,1634,,20.23,12.87,,,,0,799,0,0,0,0,0,0,0,0,0,0,0,93300,6304,0,2759,0,2000,6000,0,,
328580,553147,22-JUN-2025 14.09.44,5044,157100,192.19,154.2,37.99,43.5,1674,,23.22,14.77,,,,0,1005,0,0,0,0,0,0,0,0,0,0,0,91000,5747,0,2074,0,1999,6500,0,,
328583,553148,22-JUN-2025 15.00.52,5042,161300,184.2,149.2,35,41.4,1624,,21.39,13.61,,,,0,955,0,0,0,0,0,0,0,0,0,0,0,85000,5046,0,2364,0,1999,6000,0,,
328585,553149,22-JUN-2025 15.58.53,5042,160600,186.19,156.2,29.99,46.4,1629,,18.33,11.66,,,,0,1014,0,0,0,0,0,0,0,0,0,0,0,94500,5608,131,3519,0,2000,6000,0,,
328588,553150,22-JUN-2025 16.58.03,5042,163500,184,157,27,47.2,1640,,16.5,10.5,,,,0,1012,0,0,0,0,0,0,0,0,0,0,0,94900,5695,0,2836,0,2000,6000,0,,
328591,553151,22-JUN-2025 18.05.54,5042,157700,191.99,140,51.99,48.5,1628,,31.77,20.22,,,,0,1011,0,0,0,0,0,0,0,0,0,0,0,90400,6254,0,2304,0,2000,6200,0,,
328594,553152,22-JUN-2025 19.04.04,5040,163700,199.8,145.8,54,44.5,1677,,54,,,,,0,1015,0,0,0,0,0,0,0,0,0,0,0,87900,5463,0,2717,0,1996,6000,0,,
328597,553153,22-JUN-2025 21.53.48,1015,161500,183.3,129.3,54,51.2,1647,,33,21,,,,0,800,0,0,0,0,0,0,0,0,0,0,0,91900,5797,0,3272,0,1998,6000,0,,
328601,553154,22-JUN-2025 22.56.39,1015,157400,191.29,129.3,61.99,44.5,1674,,37.88,24.11,,,,0,800,0,0,0,0,0,0,0,0,0,0,0,86500,5535,0,2230,0,2000,6400,0,,
328604,553155,22-JUN-2025 23.58.45,1011,161900,174.19,111.2,62.99,42.4,1661,,38.5,24.49,,,,0,299,0,0,0,0,0,0,0,0,0,0,0,81900,5846,0,1708,0,2106,6400,0,,
328606,553156,23-JUN-2025 01.07.28,1011,162300,184.58,121.6,62.98,44.9,1649,,,43.24,19.74,,,0,300,0,0,0,0,0,0,0,0,0,0,0,85900,5806,0,2385,0,2015,6000,0,,
328609,553157,23-JUN-2025 02.02.24,1011,162300,184.98,121,63.98,41.8,1666,,,49.68,14.3,,,0,300,0,0,0,0,0,0,0,0,0,0,0,81300,5916,0,2162,0,1994,5000,0,,
328612,553158,23-JUN-2025 03.02.28,1010,162300,179.46,121.4,58.06,43.9,1706,,,28.32,29.74,,,0,300,0,0,0,0,0,0,0,0,0,0,0,83800,5519,0,1781,0,2016,5000,0,,
328615,553159,23-JUN-2025 04.02.04,1010,154400,186.37,120.9,65.47,43.1,1668,,,40.21,25.26,,,0,291,0,0,0,0,0,0,0,0,0,0,0,85000,5828,0,2237,0,1995,5300,0,,
328618,553160,23-JUN-2025 04.56.58,1010,161900,171.91,114.6,57.31,39.5,1644,,,41.74,15.57,,,0,303,0,0,0,0,0,0,0,0,0,0,0,79800,5642,0,2396,0,2006,5000,0,,
328620,553161,23-JUN-2025 06.31.44,1010,161900,180.27,120.9,59.37,44.3,1640,,,36.73,22.64,,,0,291,0,0,0,0,0,0,0,0,0,0,0,87700,5321,0,1877,0,2006,6300,0,,
328624,553162,23-JUN-2025 07.41.24,1010,156800,183.05,129.8,53.25,47.6,1619,,,36.12,17.13,,,0,305,0,0,0,0,0,0,0,0,0,0,0,91100,6432,0,3366,0,1995,6300,0,,
328627,553163,23-JUN-2025 08.45.32,1010,163600,193.69,132.7,60.99,45.1,1678,,37.27,23.72,,,,0,302,0,0,0,0,0,0,0,0,0,0,0,88300,5814,0,3518,0,2162,6400,0,,
328631,553164,23-JUN-2025 10.04.58,6074,163700,195.49,133.5,61.99,46.7,1634,,37.88,24.11,,,,0,995,0,0,0,0,0,0,0,0,0,0,0,88800,5656,0,3673,0,1995,6100,0,,
328634,553165,23-JUN-2025 11.09.37,6074,158000,180.28,116.3,63.98,41.5,1672,,39.1,24.88,,,,0,999,0,0,0,0,0,0,0,0,0,0,0,79100,5405,0,2556,0,2993,6100,0,,
328637,553166,23-JUN-2025 12.54.12,6074,158400,176.19,110.2,65.99,45.4,1651,,40.33,25.66,,,,0,999,0,0,0,0,0,0,0,0,0,0,0,81000,5678,0,3282,0,2998,6500,0,,
328640,553167,23-JUN-2025 14.21.48,1010,162500,185.59,124.6,60.99,52.2,1633,,37.27,23.72,,,,0,300,0,0,0,0,0,0,0,0,0,0,0,89100,5438,0,2525,0,1998,6600,0,,
328643,553168,23-JUN-2025 15.34.53,1011,156800,163.4,127.4,36,45.7,1656,,22,14,,,,0,300,0,0,0,0,0,0,0,0,0,0,0,86900,5870,0,3372,0,1998,6600,0,,
328646,553169,23-JUN-2025 16.29.48,1011,158600,185.09,123.1,61.99,40.9,1664,,37.88,24.11,,,,0,300,0,0,0,0,0,0,0,0,0,0,0,82000,5267,0,2728,0,1999,6100,0,,
328648,553170,23-JUN-2025 17.28.59,1011,162500,191.99,130,61.99,44.2,1648,,37.88,24.11,,,,0,300,0,0,0,0,0,0,0,0,0,0,0,85200,5869,0,2495,0,2000,6100,0,,
328650,553171,23-JUN-2025 18.41.53,1011,157400,200.99,140,60.99,48,1658,,37.28,23.71,,,,0,300,0,0,0,0,0,0,0,0,0,0,0,93800,6565,0,3020,0,2000,6000,0,,
328654,553172,23-JUN-2025 19.57.52,1011,159600,203.98,140,63.98,46.4,1666,,39.1,24.88,,,,0,292,0,0,0,0,0,0,0,0,0,0,0,85800,6371,0,3322,0,2000,6000,0,,
328657,553173,23-JUN-2025 20.57.22,1011,158000,188.09,125.1,62.99,44.2,1629,,38.5,24.49,,,,0,300,0,0,0,0,0,0,0,0,0,0,0,87000,5660,0,2031,0,2000,6300,0,,
328660,553174,23-JUN-2025 21.54.18,1011,158300,160,124,36,43.6,1627,,22,14,,,,0,300,0,0,0,0,0,0,0,0,0,0,0,85400,5640,0,1582,0,2000,6000,0,,
328664,553175,23-JUN-2025 22.44.02,1011,160600,186.3,150.3,36,40.1,1628,,22,14,,,,0,305,0,0,0,0,0,0,0,0,0,0,0,85300,5298,0,1801,0,1749,6000,0,,
328667,553176,23-JUN-2025 23.42.29,1011,159200,176.59,113.6,62.99,43,1653,,38.5,24.49,,,,0,299,0,0,0,0,0,0,0,0,0,0,0,82200,5519,0,2530,0,2000,6100,0,,
328670,553177,24-JUN-2025 00.50.48,1011,159900,162.4,126.4,36,46.1,1658,,22,14,,,,0,300,0,0,0,0,0,0,0,0,0,0,0,89000,6308,0,2195,0,2000,5400,0,,
328673,553178,24-JUN-2025 01.47.49,5044,161100,183.38,118.2,65.18,41.8,1662,,,45.67,19.51,,,0,907,0,0,0,0,0,0,0,0,0,0,0,81200,5981,0,1844,0,1994,5000,0,,
328676,553179,24-JUN-2025 02.47.43,5044,163500,154.09,100.1,53.99,42.9,1656,,,37.41,16.58,,,0,0,0,0,0,0,0,0,0,0,0,0,0,77000,5794,0,2568,0,999,6500,0,,
328678,553180,24-JUN-2025 04.03.09,5044,161700,178,117.7,60.3,45.6,1681,,,47.85,12.45,,,0,969,0,0,0,0,0,0,0,0,0,0,0,84900,6333,0,2766,0,1996,5000,0,,
328681,553181,24-JUN-2025 05.04.13,5044,160200,176.78,120.8,55.98,42.6,1687,,,29.05,26.93,,,0,971,0,0,0,0,0,0,0,0,0,0,0,84000,6025,0,2367,0,1662,5100,0,,
328683,553182,24-JUN-2025 06.06.10,5044,158400,179.63,126.4,53.23,44.3,1694,,,36.11,17.12,,,0,970,0,0,0,0,0,0,0,0,0,0,0,85800,5633,0,2264,0,1995,6000,0,,
328687,553183,24-JUN-2025 07.00.39,5044,162600,156.5,120.5,36,39.5,1676,,22,14,,,,0,960,0,0,0,0,0,0,0,0,0,0,0,79000,5421,0,2010,0,1995,5700,0,,
328689,553184,24-JUN-2025 08.52.34,5044,164400,196.69,135.7,60.99,50.6,1691,,37.27,23.72,,,,0,970,0,0,0,0,0,0,0,0,0,0,0,97200,5415,0,2782,0,2049,6000,0,,
328693,553185,24-JUN-2025 10.05.20,5044,160200,203.09,141.1,61.99,45,1664,,37.88,24.11,,,,0,983,0,0,0,0,0,0,0,0,0,0,0,89400,5476,0,2498,0,2049,6400,0,,
328697,553186,24-JUN-2025 11.11.50,5044,164300,191.69,130.7,60.99,45,1626,,37.27,23.72,,,,0,960,0,0,0,0,0,0,0,0,0,0,0,89000,5831,0,2395,0,2000,6000,0,,
328700,553187,24-JUN-2025 12.19.39,5044,163600,187.59,125.6,61.99,43.2,1646,,37.88,24.11,,,,0,970,0,0,0,0,0,0,0,0,0,0,0,85600,5753,0,2343,0,2000,5900,0,,
328703,553188,24-JUN-2025 13.13.10,5044,158600,188.88,124.9,63.98,40.5,1661,,39.1,24.88,,,,0,300,0,0,0,0,0,0,0,0,0,0,0,81700,5484,0,1842,0,1999,5500,0,,
328706,553189,24-JUN-2025 14.10.34,7060,164300,181.59,121.6,59.99,43.4,1652,,36.66,23.33,,,,0,994,0,0,0,0,0,0,0,0,0,0,0,84500,5293,0,1784,0,1998,6600,0,,
328709,553190,24-JUN-2025 15.09.33,7060,168400,176.89,113.9,62.99,40.3,1669,,38.5,24.49,,,,0,1049,0,0,0,0,0,0,0,0,0,0,0,80600,5194,0,1840,0,1997,5500,0,,
328711,553191,24-JUN-2025 16.26.44,7060,164500,166,130,36,48.2,1651,,22,14,,,,0,1008,0,0,0,0,0,0,0,0,0,0,0,92900,6074,0,3019,0,2000,6000,0,,
328713,553192,24-JUN-2025 17.47.21,7060,165700,161.7,125.7,36,47,1698,,22,14,,,,0,1012,0,0,0,0,0,0,0,0,0,0,0,89000,6060,0,2437,0,998,7600,0,,
328717,553193,24-JUN-2025 18.47.04,7063,164600,186.68,113.7,72.98,46,1653,,44.6,28.38,,,,0,1000,0,0,0,0,0,0,0,0,0,0,0,86000,6131,0,2336,0,1996,7100,0,,
328719,553194,24-JUN-2025 19.46.02,7063,161100,178.18,113.2,64.98,41.7,1682,,39.71,25.27,,,,0,1015,0,0,0,0,0,0,0,0,0,0,0,81800,5614,0,1309,0,1999,6000,0,,
328723,553195,24-JUN-2025 21.27.31,5042,162500,167.6,131.6,36,51.4,1574,,22,14,,,,0,1015,0,0,0,0,0,0,0,0,0,0,0,96100,6421,0,2917,0,2000,6400,0,,
328726,553196,24-JUN-2025 21.41.26,5040,170100,175.4,139.4,36,54.9,1655,,22,14,,,,0,1003,0,0,0,0,0,0,0,0,0,0,0,98300,6605,222,3605,0,2000,6400,0,,
328730,553197,24-JUN-2025 23.49.30,5040,165500,175.4,139.4,36,45.1,1644,,22,14,,,,0,1011,0,0,0,0,0,0,0,0,0,0,0,84600,5845,222,2843,0,1996,6300,0,,
328732,553198,25-JUN-2025 01.11.51,5042,165000,159.5,123.5,36,43.6,1650,,22,14,,,,0,2336,0,0,0,0,0,0,0,0,0,0,0,83200,5683,0,2078,0,1996,5400,0,,
328735,553199,25-JUN-2025 03.03.51,1015,165700,187.67,127.7,59.97,50.3,1641,,,36.65,23.32,,,0,800,0,0,0,0,0,0,0,0,0,0,0,92100,6221,0,2886,0,2008,6000,0,,
328739,553200,25-JUN-2025 04.01.12,1015,165200,215.4,153.4,62,43.3,1666,,,62,,,,0,805,0,0,0,0,0,0,0,0,0,0,0,89000,6143,0,2491,0,2008,5300,0,,
328741,553201,25-JUN-2025 04.57.37,1015,164200,162,101,61,39.8,1678,,,61,,,,0,800,0,0,0,0,0,0,0,0,0,0,0,75500,5476,0,2518,0,1996,4900,0,,
328744,553202,25-JUN-2025 06.04.47,1015,162900,169.8,110.8,59,43.1,1654,,,59,,,,0,795,0,0,0,0,0,0,0,0,0,0,0,80600,5410,0,1665,0,1994,5300,0,,
328746,553203,25-JUN-2025 06.58.57,1015,163900,174.07,118.1,55.97,40.3,1665,,,41.74,14.23,,,0,800,0,0,0,0,0,0,0,0,0,0,0,79200,5729,0,1791,0,1497,5200,0,,
328749,553204,25-JUN-2025 08.09.02,1015,164400,190.2,154.2,36,44.6,1657,,22,14,,,,0,799,0,0,0,0,0,0,0,0,0,0,0,91400,6019,0,3442,0,1999,5500,0,,
328753,553205,25-JUN-2025 09.06.13,1015,160400,163.4,127.4,36,42.4,,,22,14,,,,0,800,0,0,0,0,0,0,0,0,0,0,0,83100,5418,0,2052,0,1551,6000,0,,
328756,553206,25-JUN-2025 10.10.57,1015,164100,161.1,125.1,36,47.1,1623,,22,14,,,,0,794,0,0,0,0,0,0,0,0,0,0,0,88100,5820,0,1680,0,2051,6500,0,,
328759,553207,25-JUN-2025 11.09.57,1015,164200,191.19,125.2,65.99,44,1680,,40.33,25.66,,,,0,800,0,0,0,0,0,0,0,0,0,0,0,86000,5697,0,2758,0,1497,6700,0,,
328762,553208,25-JUN-2025 12.15.46,1015,170300,198.19,131.2,66.99,43.5,1676,,40.94,26.05,,,,0,795,0,0,0,0,0,0,0,0,0,0,0,83000,5730,0,2918,0,2052,5500,0,,
328765,553209,25-JUN-2025 13.18.06,1056,172300,186.78,121.8,64.98,44.3,1651,,39.71,25.27,,,,0,0,0,0,0,0,0,0,0,0,0,0,0,84200,5473,0,2611,0,2052,10600,0,,
328768,553210,25-JUN-2025 14.25.45,1056,160800,201.29,134.3,66.99,47.8,1662,,40.94,26.05,,,,0,852,0,0,0,0,0,0,0,0,0,0,0,89000,5912,0,2707,0,998,10600,0,,
328771,553211,25-JUN-2025 15.27.46,1015,162900,187.89,129.9,57.99,44.8,1689,,35.44,22.55,,,,0,897,0,0,0,0,0,0,0,0,0,0,0,85000,5635,0,2127,0,1996,5000,0,,
328773,553212,25-JUN-2025 16.25.42,1056,158400,188.19,126.2,61.99,43.1,1659,,37.88,24.11,,,,0,909,0,0,0,0,0,0,0,0,0,0,0,82800,5379,0,2278,0,1996,6000,0,,
328776,553213,25-JUN-2025 17.42.38,1056,162300,179.68,120.7,58.98,51.7,1636,,36.04,22.94,,,,0,907,0,0,0,0,0,0,0,0,0,0,0,85600,6096,0,3237,0,1996,5900,0,,
328780,553214,25-JUN-2025 18.55.53,1056,163400,168.99,112,56.99,47.5,1622,,34.83,22.16,,,,0,911,0,0,0,0,0,0,0,0,0,0,0,81800,5659,0,2483,0,2000,5000,0,,
328784,553215,25-JUN-2025 19.53.13,1056,164100,169.99,112,57.99,43.9,1623,,35.44,22.55,,,,0,911,0,0,0,0,0,0,0,0,0,0,0,82600,5633,0,2972,0,2000,5000,0,,
328787,553216,25-JUN-2025 20.51.53,1056,164800,161,125,36,45.8,1621,,22,14,,,,0,845,0,0,0,0,0,0,0,0,0,0,0,88200,6015,0,2472,0,2000,6600,0,,
328790,553217,25-JUN-2025 21.53.18,1056,163700,165.6,129.6,36,45.7,1651,,22,14,,,,0,847,0,0,0,0,0,0,0,0,0,0,0,87200,6088,0,2800,0,2000,5900,0,,
328793,553218,25-JUN-2025 23.09.22,1056,164300,143.7,107.7,36,51.5,1672,,22,14,,,,0,842,0,0,0,0,0,0,0,0,0,0,0,89200,6700,0,3809,0,2000,6400,0,,
328796,553219,26-JUN-2025 00.24.24,5042,162800,195.38,130.4,64.98,42.7,1667,,,58.05,6.93,,,0,843,0,0,0,0,0,0,0,0,0,0,0,86400,5879,0,1815,0,1996,5100,0,,
328799,553220,26-JUN-2025 01.23.53,5042,157800,184.73,121,63.73,42.9,1682,,,63.73,,,,0,982,0,0,0,0,0,0,0,0,0,0,0,86700,5662,0,1938,0,1994,5100,0,,
328801,553221,26-JUN-2025 02.20.43,5042,163500,183.81,120.9,62.91,44.8,1650,,,49,13.91,,,0,979,0,0,0,0,0,0,0,0,0,0,0,86100,5907,0,1886,0,2008,6000,0,,
328803,553222,26-JUN-2025 03.31.18,5042,164000,181.31,120.3,61.01,44.5,1653,,,17.25,43.76,,,0,977,0,0,0,0,0,0,0,0,0,0,0,85300,5497,0,2172,0,2007,6000,0,,
328806,553223,26-JUN-2025 04.36.57,5042,161900,175.91,119.9,56.01,42.9,1644,,,51.05,4.96,,,0,962,0,0,0,0,0,0,0,0,0,0,0,81100,5643,0,1637,0,2002,5000,0,,
328809,553224,26-JUN-2025 05.37.37,5042,158400,195.44,125.5,69.94,45.4,1679,,,64.25,5.69,,,0,995,0,0,0,0,0,0,0,0,0,0,0,89300,6285,0,2344,0,1995,5600,0,,
328812,553225,26-JUN-2025 06.34.54,1011,160200,161.6,125.6,36,41.1,1674,,22,14,,,,0,300,0,0,0,0,0,0,0,0,0,0,0,84500,5718,0,2134,0,1885,5000,0,,
328816,553226,26-JUN-2025 07.37.15,1011,163800,217,155,62,44.4,1650,,62,,,,,0,308,0,0,0,0,0,0,0,0,0,0,0,91100,6358,0,3370,0,2000,6000,0,,
328819,553227,26-JUN-2025 08.35.18,1011,163800,186,126,60,44.5,1657,,60,,,,,0,300,0,0,0,0,0,0,0,0,0,0,0,88700,5496,131,2691,0,1996,5000,0,,
328822,553228,26-JUN-2025 09.34.19,1011,159000,192.09,130.1,61.99,44.4,1649,,37.88,24.11,,,,0,301,0,0,0,0,0,0,0,0,0,0,0,89300,5249,0,2459,0,1995,5000,0,,
328825,553229,26-JUN-2025 10.33.14,1015,161200,193.69,131.7,61.99,46,1641,,37.88,24.11,,,,0,797,0,0,0,0,0,0,0,0,0,0,0,89600,5468,0,2493,0,2002,5300,0,,
328828,553230,26-JUN-2025 11.32.58,1015,163400,186.39,123.4,62.99,44.9,1650,,38.5,24.49,,,,0,800,0,0,0,0,0,0,0,0,0,0,0,87300,5474,0,2755,0,1996,5000,0,,
328831,553231,26-JUN-2025 12.30.04,5040,166300,192.18,127.2,64.98,43.8,1652,,39.71,25.27,,,,0,1018,0,0,0,0,0,0,0,0,0,0,0,85600,5214,0,2541,0,2004,5000,0,,
328834,553232,26-JUN-2025 13.43.19,5040,165900,190.78,126.8,63.98,45.3,1629,,39.1,24.88,,,,0,0,0,0,0,0,0,0,0,0,0,0,0,87700,5561,0,3020,0,1997,5400,0,,
328837,553233,26-JUN-2025 14.52.34,5040,160200,173.5,109.5,64,44.6,1628,,,64,,,,0,1018,0,0,0,0,0,0,0,0,0,0,0,80600,5411,0,2554,0,1995,5200,0,,
328840,553234,26-JUN-2025 15.51.03,5082,165200,178.5,115.5,63,45.4,1649,,,63,,,,0,1012,0,0,0,0,0,0,0,0,0,0,0,87700,5133,0,2754,0,1497,5300,0,,
328843,553235,26-JUN-2025 16.49.24,5082,165400,193.99,132,61.99,45.3,1602,,37.88,24.11,,,,0,1018,0,0,0,0,0,0,0,0,0,0,0,90000,5665,0,2860,0,2000,6000,0,,
328846,553236,26-JUN-2025 17.48.39,5082,165400,163.9,127.9,36,45.4,1672,,22,14,,,,0,1024,0,0,0,0,0,0,0,0,0,0,0,86000,5674,0,2448,0,1900,6100,0,,
328849,553237,26-JUN-2025 18.51.48,5091,164400,163.9,127.9,36,38.8,1684,,22,14,,,,0,1009,0,0,0,0,0,0,0,0,0,0,0,72000,5123,0,2813,0,2001,6100,0,,
328854,553238,26-JUN-2025 21.01.58,5091,164700,201.28,137.3,63.98,48.7,,,39.1,24.88,,,,0,1013,0,0,0,0,0,0,0,0,0,0,0,94000,6178,576,2260,0,1996,6000,0,,
328858,553239,26-JUN-2025 22.26.44,5091,164700,201.38,138.1,63.28,49.2,1621,,38.67,24.61,,,,0,0,0,0,0,0,0,0,0,0,0,0,0,94000,5345,576,1731,0,1999,6000,0,,
328861,553240,26-JUN-2025 23.52.54,5091,161300,202.59,138.1,64.49,47.1,1678,,39.41,25.08,,,,0,1015,0,0,0,0,0,0,0,0,0,0,0,91400,6038,308,2664,0,2008,6000,0,,
328864,553241,27-JUN-2025 00.56.19,1056,165800,186.48,126.9,59.58,44.2,1681,,36.41,23.17,,,,0,1009,0,0,0,0,0,0,0,0,0,0,0,83900,6006,0,2099,0,2008,4800,0,,
328867,553242,27-JUN-2025 01.56.46,1056,164600,187.49,125.2,62.29,45.6,1676,,38.07,24.22,,,,0,1006,0,0,0,0,0,0,0,0,0,0,0,87100,5468,0,2078,0,2008,5400,0,,
328870,553243,27-JUN-2025 03.03.50,1056,160700,177.55,125.9,51.65,43.4,1658,,,51.65,,,,0,935,0,0,0,0,0,0,0,0,0,0,0,85100,5717,0,2469,0,2008,5100,0,,
328873,553244,27-JUN-2025 03.03.56,1056,162800,186.03,120.2,65.83,42.4,1683,,,65.83,,,,0,921,0,0,0,0,0,0,0,0,0,0,0,84000,5622,0,2603,0,2008,6000,0,,
328876,553245,27-JUN-2025 05.19.35,1056,165200,190.36,136.2,54.16,47.3,1625,,,54.16,,,,0,915,0,0,0,0,0,0,0,0,0,0,0,92500,5603,0,2478,0,2008,5900,0,,
328879,553246,27-JUN-2025 06.26.56,1056,165200,189.19,127.4,61.79,45.8,1643,,,61.79,,,,0,923,0,0,0,0,0,0,0,0,0,0,0,88100,5368,0,3125,0,1996,4900,0,,
328881,553247,27-JUN-2025 07.23.17,1056,160400,192.6,130.6,62,44.7,1666,,,62,,,,0,924,0,0,0,0,0,0,0,0,0,0,0,87900,5602,0,2891,0,2004,5000,0,,
328883,553248,27-JUN-2025 08.21.30,1056,164000,186.59,124.6,61.99,43.9,1631,,37.88,24.11,,,,0,918,0,0,0,0,0,0,0,0,0,0,0,86600,5382,0,2134,0,2000,5400,0,,
328887,553249,27-JUN-2025 09.18.06,1014,165300,186.6,150.6,36,42.7,1576,,22,14,,,,0,300,0,0,0,0,0,0,0,0,0,0,0,87800,5822,0,2175,0,2004,5000,0,,
328889,553250,27-JUN-2025 10.21.51,1014,165500,163.8,127.8,36,37.2,1654,,22,14,,,,0,300,0,0,0,0,0,0,0,0,0,0,0,74900,5276,0,3019,0,1081,4600,0,,
328892,553251,27-JUN-2025 12.51.31,1014,161400,197.2,161.2,36,48.3,1634,,22,14,,,,0,300,0,0,0,0,0,0,0,0,0,0,0,97500,5521,0,2335,0,1996,5600,0,,
328896,553252,27-JUN-2025 14.11.56,1015,162400,189.09,150.1,38.99,40.7,1652,,23.83,15.16,,,,0,300,0,0,0,0,0,0,0,0,0,0,0,85500,4869,0,2080,0,2000,4900,0,,
328899,553253,27-JUN-2025 16.10.20,1011,160200,183.9,142.9,41,49.3,1680,,41,,,,,0,299,0,0,0,0,0,0,0,0,0,0,0,84500,6441,0,3399,0,2000,6700,0,,
328903,553254,27-JUN-2025 17.18.07,1014,157800,208.09,165.8,42.29,44.7,1655,,25.84,16.45,,,,0,299,0,0,0,0,0,0,0,0,0,0,0,94800,6109,0,2012,0,1996,6000,0,,
328905,553255,27-JUN-2025 18.28.01,1014,164400,204.49,162.2,42.29,47.7,1676,,25.84,16.45,,,,0,299,0,0,0,0,0,0,0,0,0,0,0,97100,7481,0,4130,0,1996,6000,0,,
328908,553256,27-JUN-2025 19.20.01,1015,152200,215.28,152,63.28,38.1,1654,,38.67,24.61,,,,0,800,0,0,0,0,0,0,0,0,0,0,0,82600,5660,0,1680,0,2001,6000,0,,
328911,553257,27-JUN-2025 20.13.11,1015,158800,185.39,147.8,37.59,39.4,1656,,22.97,14.62,,,,0,799,0,0,0,0,0,0,0,0,0,0,0,82600,5449,0,2113,0,1996,5000,0,,
328914,553258,27-JUN-2025 21.03.57,1015,160600,189.3,146,43.3,40.6,1643,,26.46,16.84,,,,0,800,0,0,0,0,0,0,0,0,0,0,0,85000,5261,0,3259,0,2001,5000,0,,
328917,553259,27-JUN-2025 22.01.21,1015,156500,189.59,148.4,41.19,41.6,1604,,25.17,16.02,,,,0,765,0,0,0,0,0,0,0,0,0,0,0,89100,5048,0,3003,0,2002,6100,0,,
328920,553260,27-JUN-2025 22.56.11,1015,160400,184.58,149.3,35.28,43.7,1644,,21.6,13.68,,,,0,800,0,0,0,0,0,0,0,0,0,0,0,91000,5566,132,4061,0,2007,6000,0,,
328922,553261,27-JUN-2025 23.50.57,1015,159000,191.2,155.2,36,40.4,1632,,22,14,,,,0,800,0,0,0,0,0,0,0,0,0,0,0,85800,5310,0,1777,0,2000,5000,0,,
