Repository: sanad-code/udacity-aimaster-capstone-ai-programming-foundations-project

# Steel Production Data Analysis — Udacity AI Master Capstone

This project analyzes steel production data to identify key factors affecting energy consumption, quality indicators, and production efficiency. It covers data cleaning, exploratory data analysis (EDA), and visualization of relationships between variables such as DRI Carbon and Silica (SiO2). The insights support data-driven decisions to optimize the steelmaking process.

## What Was Built

A Jupyter Notebook (`data-workflow/data_workflow.ipynb`) that loads, cleans, and analyzes internal steel production heat data, producing visualizations and statistical summaries saved under `outputs/`.

File: data/raw/flat_raw_data.csv (part 73 of 86)
RC,HID,STOP_DATE,STEEL_GRADE,TAPPED_WGT,TOTAL_CHARGE,DRI_CHARGE,SCRAP_CHARGE,POWER_ON_TIME,FINAL_TEMP,TOTAL_C_DRI,LOCAL_SCRAP,HOME_RETURN_SCRAP,IMPORTED_SCRAP,PIG_IRON,DRI_BRIQUETTED,FESI,FEMN,SIMN,FECR,NICKEL,FETI,FEB,FENB,FEP,FEMO,CU,FEV,NITROVAN,ELEC_ENERGY,OXYGEN,COKE_LUMP,MODULE_CARBON,COKE_POWDER,BURNT_LIME,BURNT_DOLAMITE,FLUX,C_ANALYSIS, 
328926,553262,28-JUN-2025 00.46.21,1015,163800,186.8,151.8,35,42.8,1635,,21.39,13.61,,,,0,799,0,0,0,0,0,0,0,0,0,0,0,86300,5516,0,2344,0,2000,5000,0,,
328929,553263,28-JUN-2025 01.37.47,1015,163400,189.69,150.7,38.99,40.4,1631,,23.83,15.16,,,,0,800,0,0,0,0,0,0,0,0,0,0,0,85500,5409,0,2243,0,2000,5000,0,,
328932,553264,28-JUN-2025 02.28.47,1015,156100,181.49,145.3,36.19,40.3,1635,,22.12,14.07,,,,0,799,0,0,0,0,0,0,0,0,0,0,0,84500,4907,0,2079,0,1998,5000,0,,
328935,553265,28-JUN-2025 03.19.46,1015,159600,169.5,134.5,35,38.3,1659,,21.39,13.61,,,,0,799,0,0,0,0,0,0,0,0,0,0,0,80500,4957,0,2231,0,2000,5000,0,,
328938,553266,28-JUN-2025 04.58.40,1015,162300,195.99,156.9,39.09,49.1,1632,,23.89,15.2,,,,0,954,0,0,0,0,0,0,0,0,0,0,0,100600,5147,0,3116,0,2000,4900,0,,
328941,553267,28-JUN-2025 05.51.52,1056,162800,193.99,153.9,40.09,42.7,1675,,24.5,15.59,,,,0,954,0,0,0,0,0,0,0,0,0,0,0,90300,5069,0,2214,0,2000,5000,0,,
328944,553268,28-JUN-2025 06.44.22,1056,155700,185.69,146.7,38.99,39.4,1655,,23.83,15.16,,,,0,954,0,0,0,0,0,0,0,0,0,0,0,85300,5006,0,2078,0,1999,5000,0,,
328947,553269,28-JUN-2025 08.04.17,1056,156800,191.09,151.1,39.99,43.6,1627,,24.44,15.55,,,,0,955,0,0,0,0,0,0,0,0,0,0,0,91300,5258,206,3044,0,1497,5000,0,,
328949,553270,28-JUN-2025 09.06.47,1056,163100,189.29,151.2,38.09,43.6,1644,,23.28,14.81,,,,0,800,0,0,0,0,0,0,0,0,0,0,0,90100,5402,206,3064,0,1997,5000,0,,
328952,553271,28-JUN-2025 10.13.09,1056,162600,187,151,36,47.7,1643,,22,14,,,,0,799,0,0,0,0,0,0,0,0,0,0,0,95100,5074,132,3726,0,1996,5100,0,,
328956,553272,28-JUN-2025 11.17.57,1015,156400,185.19,146.2,38.99,44.9,1671,,23.83,15.16,,,,0,804,0,0,0,0,0,0,0,0,0,0,0,86600,5200,0,2407,0,1999,5600,0,,
328959,553273,28-JUN-2025 12.12.59,1015,159800,177.99,116,61.99,40.2,1644,,37.88,24.11,,,,0,800,0,0,0,0,0,0,0,0,0,0,0,81300,5024,243,2454,0,1998,5100,0,,
328962,553274,28-JUN-2025 13.14.47,1015,162200,185.49,119.5,65.99,42,1632,,40.33,25.66,,,,0,800,0,0,0,0,0,0,0,0,0,0,0,84900,5019,352,1862,0,2000,5200,0,,
328965,553275,28-JUN-2025 14.14.11,1015,161900,162.9,126.9,36,42.8,1665,,22,14,,,,0,800,0,0,0,0,0,0,0,0,0,0,0,82100,5246,0,2401,0,2000,5100,0,,
328968,553276,28-JUN-2025 15.04.02,1015,156400,187.29,149.3,37.99,40.4,1647,,23.22,14.77,,,,0,800,0,0,0,0,0,0,0,0,0,0,0,85900,5395,506,1576,0,1998,5000,0,,
328971,553277,28-JUN-2025 16.03.01,1015,161400,193.99,155,38.99,44.1,1665,,23.83,15.16,,,,0,799,0,0,0,0,0,0,0,0,0,0,0,92000,5606,522,2407,0,1996,5000,0,,
328974,553278,28-JUN-2025 17.10.08,1015,159400,188.3,152.3,36,44.1,1632,,22,14,,,,0,799,0,0,0,0,0,0,0,0,0,0,0,91400,5632,797,3185,0,1500,5000,0,,
328978,553279,28-JUN-2025 18.16.53,1015,160300,196.7,160.7,36,46.9,1608,,22,14,,,,0,799,0,0,0,0,0,0,0,0,0,0,0,94600,5900,1147,2965,0,2002,5500,0,,
328981,553280,28-JUN-2025 19.21.33,2067,159800,167.2,131.2,36,48.9,1644,,22,14,,,,0,895,0,0,0,0,0,0,0,0,0,0,0,91400,6050,354,2869,0,1998,5600,0,,
328984,553281,28-JUN-2025 20.20.22,2067,163500,192.29,131.3,60.99,44.3,1651,,37.27,23.72,,,,0,889,0,0,0,0,0,0,0,0,0,0,0,87900,5828,175,2673,0,2002,6100,0,,
328987,553282,28-JUN-2025 21.26.03,2067,163000,185.39,123.4,61.99,47.6,1637,,37.88,24.11,,,,0,1019,0,0,0,0,0,0,0,0,0,0,0,92000,5938,175,2943,0,2002,7100,0,,
328989,553283,28-JUN-2025 22.22.22,2067,158200,187.7,155.7,32,44,1672,,19.56,12.44,,,,0,1009,0,0,0,0,0,0,0,0,0,0,0,92000,6314,0,3156,0,1995,6000,0,,
328992,553284,28-JUN-2025 23.16.22,2067,162900,187.9,151.9,36,40.7,1652,,22,14,,,,0,1022,0,0,0,0,0,0,0,0,0,0,0,87400,5745,0,2210,0,2002,6000,0,,
328995,553285,29-JUN-2025 00.26.00,2067,163600,196.5,160.5,36,46.4,1630,,22,14,,,,0,1021,0,0,0,0,0,0,0,0,0,0,0,95000,5629,0,3209,0,1885,5000,0,,
328999,553286,29-JUN-2025 01.28.28,2067,163400,184.09,144.1,39.99,44.8,1662,,24.44,15.55,,,,0,1004,0,0,0,0,0,0,0,0,0,0,0,88400,5901,0,3879,0,2086,5000,0,,
329002,553287,29-JUN-2025 02.26.28,2067,163100,189.99,151.9,38.09,43.8,1651,,23.28,14.81,,,,0,1020,0,0,0,0,0,0,0,0,0,0,0,90600,5298,0,2625,0,2216,5000,0,,
329004,553288,29-JUN-2025 03.23.09,2067,162300,185.69,146.6,39.09,46.6,1605,,23.89,15.2,,,,0,1019,0,0,0,0,0,0,0,0,0,0,0,94200,5122,725,4255,0,1997,5000,0,,
329008,553289,29-JUN-2025 04.22.28,2067,160100,175.38,107.4,67.98,45.5,1620,,41.54,26.44,,,,0,1019,0,0,0,0,0,0,0,0,0,0,0,89100,5043,1261,3424,0,1998,6000,0,,
329011,553290,29-JUN-2025 05.31.49,2067,159200,176.79,109.7,67.09,46.9,1647,,41,26.09,,,,0,293,0,0,0,0,0,0,0,0,0,0,0,83200,5183,1261,2418,0,1998,6000,0,,
329014,553291,29-JUN-2025 06.37.23,5095,162800,200.69,161.7,38.99,43,1624,,23.83,15.16,,,,0,302,0,0,0,0,0,0,0,0,0,0,0,94200,5408,0,1769,0,2050,6000,0,,
329017,553292,29-JUN-2025 07.35.14,1011,163600,190.29,150.2,40.09,44,1683,,24.5,15.59,,,,0,300,0,0,0,0,0,0,0,0,0,0,0,91100,5359,0,1782,0,2000,5000,0,,
329020,553293,29-JUN-2025 08.27.52,1015,156400,190,150,40,42,1659,,40,,,,,0,799,0,0,0,0,0,0,0,0,0,0,0,88000,5379,354,2059,0,2000,5000,0,,
329022,553294,29-JUN-2025 09.36.03,1015,161000,191.99,130,61.99,47.8,1641,,37.88,24.11,,,,0,807,0,0,0,0,0,0,0,0,0,0,0,93900,6232,0,3296,0,2000,5000,0,,
329025,553295,29-JUN-2025 10.40.08,1015,164200,185.69,145.7,39.99,45.9,1629,,24.44,15.55,,,,0,799,0,0,0,0,0,0,0,0,0,0,0,93100,5378,341,2446,0,2000,5000,0,,
329028,553296,29-JUN-2025 11.38.14,1015,162500,145.4,109.4,36,41.4,1659,,22,14,,,,0,802,0,0,0,0,0,0,0,0,0,0,0,78500,5210,0,3824,0,2000,5200,0,,
329031,553297,29-JUN-2025 13.00.58,1015,155800,198.1,163.1,35,50,1674,,21.39,13.61,,,,0,801,0,0,0,0,0,0,0,0,0,0,0,91200,7123,576,3803,0,1498,5300,0,,
329035,553298,29-JUN-2025 13.55.08,1015,163900,196,160,36,41.4,1662,,22,14,,,,0,807,0,0,0,0,0,0,0,0,0,0,0,86900,5838,260,1837,0,1999,5000,0,,
329039,553299,29-JUN-2025 15.09.36,1015,93200,196.1,160.1,36,20.1,1686,,22,14,,,,0,0,0,0,0,0,0,0,0,0,0,0,0,42700,3435,0,1293,0,2000,6300,0,,
329041,553300,29-JUN-2025 16.28.46,1015,152400,166.8,130.8,36,42.6,1671,,22,14,,,,0,922,0,0,0,0,0,0,0,0,0,0,0,84700,5639,264,2618,0,2008,5500,0,,
329043,553301,29-JUN-2025 18.07.36,5095,159300,206.5,170.5,36,50.3,1670,,22,14,,,,0,925,0,0,0,0,0,0,0,0,0,0,0,104200,6608,0,3316,0,2550,5000,0,,
329047,553302,29-JUN-2025 19.10.26,1030,160200,199.31,140.5,58.81,45.2,1647,,13.14,36.12,9.55,,,0,923,0,0,0,0,0,0,0,0,0,0,0,89200,6715,0,3290,0,1996,5100,0,,
329050,553303,29-JUN-2025 20.12.16,1030,156900,214.71,154,60.71,39.4,1649,,8.58,39.6,12.53,,,0,914,0,0,0,0,0,0,0,0,0,0,0,85600,6178,0,3281,0,1997,5000,0,,
329053,553304,29-JUN-2025 21.11.09,1011,157500,165,129,36,41.7,1681,,22,14,,,,0,299,0,0,0,0,0,0,0,0,0,0,0,83700,5884,574,2497,0,2001,5000,0,,
329056,553305,29-JUN-2025 22.03.06,1011,159500,190.6,154.6,36,39,1641,,22,14,,,,0,300,0,0,0,0,0,0,0,0,0,0,0,83000,5801,0,2809,0,2106,5000,0,,
329060,553306,29-JUN-2025 23.00.25,1011,159300,185.7,149.7,36,41.6,1651,,22,14,,,,0,292,0,0,0,0,0,0,0,0,0,0,0,86100,5929,0,3079,0,2002,5000,0,,
329063,553307,30-JUN-2025 00.12.00,1011,158900,171.89,131.8,40.09,40.6,1652,,24.5,15.59,,,,0,291,0,0,0,0,0,0,0,0,0,0,0,81600,5430,819,2823,0,1995,5200,0,,
329066,553308,30-JUN-2025 01.43.30,1011,161600,204.99,168,36.99,49.5,1629,,22.6,14.39,,,,0,300,0,0,0,0,0,0,0,0,0,0,0,103800,5579,351,2488,0,1999,6000,0,,
329069,553309,30-JUN-2025 02.44.56,1010,161300,179.4,144.4,35,42.6,1646,,21.39,13.61,,,,0,293,0,0,0,0,0,0,0,0,0,0,0,88800,5815,0,2184,0,2000,5900,0,,
329071,553310,30-JUN-2025 03.49.35,1015,156600,194.39,156.4,37.99,43.9,1625,,23.22,14.77,,,,0,300,0,0,0,0,0,0,0,0,0,0,0,92500,5893,0,2246,0,2000,5000,0,,
329074,553311,30-JUN-2025 04.48.37,1015,161200,195,151,44,44.7,1647,,26.89,17.11,,,,0,799,0,0,0,0,0,0,0,0,0,0,0,93700,5684,0,2564,0,2000,5000,0,,
329077,553312,30-JUN-2025 05.46.05,1015,160100,193.09,155.1,37.99,42.5,1651,,23.22,14.77,,,,0,800,0,0,0,0,0,0,0,0,0,0,0,89600,5744,0,2271,0,2000,5000,0,,
329080,553313,30-JUN-2025 06.48.55,1015,161400,198.19,158.1,40.09,46.4,1621,,24.5,15.59,,,,0,800,0,0,0,0,0,0,0,0,0,0,0,96100,6015,0,1898,0,2000,6000,0,,
329083,553314,30-JUN-2025 07.51.36,1015,163400,200.09,158.1,41.99,45.4,1644,,25.66,16.33,,,,0,801,0,0,0,0,0,0,0,0,0,0,0,93300,6097,0,3463,0,2000,6000,0,,
329086,553315,30-JUN-2025 08.57.37,1015,163500,192,156,36,44.5,1657,,22,14,,,,0,800,0,0,0,0,0,0,0,0,0,0,0,89900,6258,0,2119,0,2000,6000,0,,
329089,553316,30-JUN-2025 09.51.33,1015,163700,191,160,31,44.3,1632,,,31,,,,0,801,0,0,0,0,0,0,0,0,0,0,0,93000,5859,260,2992,0,2002,5400,0,,
329092,553317,30-JUN-2025 10.44.37,1015,156800,190.7,155.7,35,42.9,1654,,21.39,13.61,,,,0,799,0,0,0,0,0,0,0,0,0,0,0,91900,5560,0,3227,0,2000,6000,0,,
329095,553318,30-JUN-2025 11.45.49,1015,164700,194.5,155.5,39,44.4,1621,,,39,,,,0,799,0,0,0,0,0,0,0,0,0,0,0,94000,5430,393,3381,0,2002,5200,0,,
329098,553319,30-JUN-2025 12.42.38,1015,161500,197.5,157.5,40,42.5,1672,,,40,,,,0,800,0,0,0,0,0,0,0,0,0,0,0,91000,5846,457,2991,0,2000,5000,0,,
329101,553320,30-JUN-2025 13.36.08,1015,158800,174.5,137.5,37,40.1,1648,,37,,,,,0,799,0,0,0,0,0,0,0,0,0,0,0,86000,5415,408,3131,0,1469,5000,0,,
329106,553321,30-JUN-2025 15.04.38,1067,162100,192.59,161.7,30.89,49.3,1635,,,25.89,5,,,0,1011,0,0,0,0,0,0,0,0,0,0,0,96200,6560,408,2946,0,2000,5500,0,,
329109,553322,30-JUN-2025 16.14.03,2067,160400,186.4,150.4,36,43.4,1673,,22,14,,,,0,1021,0,0,0,0,0,0,0,0,0,0,0,87500,6078,0,2466,0,2105,5500,0,,
329112,553323,30-JUN-2025 17.09.21,5040,155600,184.61,153.4,31.21,42.8,1675,,,16.02,15.19,,,0,933,0,0,0,0,0,0,0,0,0,0,0,88600,5776,0,2945,0,1997,5300,0,,
329114,553324,30-JUN-2025 17.06.02,5040,162900,163.39,105.4,57.99,37.2,1656,,5.87,24.69,27.43,,,0,948,0,0,0,0,0,0,0,0,0,0,0,73900,5679,0,2413,0,1996,4400,0,,
329117,553325,30-JUN-2025 19.14.59,5040,159800,193.6,135.6,58,44.2,1676,,,58,,,,0,949,0,0,0,0,0,0,0,0,0,0,0,87000,5782,483,2802,0,2016,5800,0,,
329119,553326,30-JUN-2025 20.11.03,1011,153900,194.33,164.6,29.73,41,1670,,,16.78,12.95,,,0,294,0,0,0,0,0,0,0,0,0,0,0,90800,6527,0,2957,0,2016,6000,0,,
329121,553327,30-JUN-2025 21.04.44,1011,152100,188.5,160.5,28,41,1658,,3.62,8.56,15.82,,,0,300,0,0,0,0,0,0,0,0,0,0,0,88600,5912,0,3168,0,2012,5000,0,,
329125,553328,30-JUN-2025 21.57.29,1030,159000,183.8,155.8,28,39.3,1652,,,16.57,11.43,,,0,950,0,0,0,0,0,0,0,0,0,0,0,85900,5810,0,3007,0,1994,5000,0,,
329128,553329,30-JUN-2025 22.54.09,8061,162900,192.7,160.1,32.6,43,1660,,,15.52,17.08,,,0,953,0,0,0,0,0,0,0,0,0,0,0,93500,6102,0,3060,0,2001,5000,0,,
329131,553330,30-JUN-2025 23.51.44,5091,160400,204.99,164.9,40.09,42.5,1636,,24.5,15.59,,,,0,1015,0,0,0,0,0,0,0,0,0,0,0,92100,6201,242,2788,0,1999,5000,0,,
329134,553331,01-JUL-2025 00.48.08,1010,162400,190.09,160.1,29.99,42.1,1662,,18.33,11.66,,,,0,306,0,0,0,0,0,0,0,0,0,0,0,91600,5523,0,2492,0,1998,5000,0,,
329137,553332,01-JUL-2025 01.47.03,1011,163900,190.89,159.8,31.09,42.6,1635,,19,12.09,,,,0,302,0,0,0,0,0,0,0,0,0,0,0,90500,5422,0,2329,0,1998,5000,0,,
329140,553333,01-JUL-2025 02.52.29,1015,163800,191.39,158.4,32.99,45.8,1648,,20.16,12.83,,,,0,805,0,0,0,0,0,0,0,0,0,0,0,94300,5946,0,3159,0,2052,5000,0,,
329143,553334,01-JUL-2025 04.06.40,1015,161700,195.69,157.7,37.99,45.8,1646,,23.22,14.77,,,,0,800,0,0,0,0,0,0,0,0,0,0,0,94900,5839,0,2816,0,2998,3000,0,,
329145,553335,01-JUL-2025 05.04.58,2030,165300,154.99,117,37.99,38.6,1684,,23.22,14.77,,,,0,989,0,0,0,0,0,0,0,0,0,0,0,78800,4903,0,3191,0,4002,3000,0,,
329149,553336,01-JUL-2025 23.09.36,2030,163000,208.5,172.5,36,108.7,1669,,22,14,,,,0,967,0,0,0,0,0,0,0,0,0,0,0,123600,6162,1148,3757,0,2016,6000,0,,
329155,553337,02-JUL-2025 00.32.01,1015,159000,194.3,160.3,34,49.8,1654,,,25.42,8.58,,,0,807,0,0,0,0,0,0,0,0,0,0,0,97700,5785,1148,3216,0,2016,6000,0,,
329157,553338,02-JUL-2025 01.26.25,1015,161400,185.99,156.9,29.09,40.5,1677,,17.78,11.31,,,,0,799,0,0,0,0,0,0,0,0,0,0,0,86700,5324,331,1667,0,2000,5100,0,,
329159,553339,02-JUL-2025 02.16.07,1015,163300,188.39,155.4,32.99,38.4,1676,,20.16,12.83,,,,0,800,0,0,0,0,0,0,0,0,0,0,0,85000,5298,0,1609,0,1999,5000,0,,
329162,553340,02-JUL-2025 03.05.43,1015,160000,196.09,166,30.09,40.4,1633,,18.39,11.7,,,,0,800,0,0,0,0,0,0,0,0,0,0,0,88100,5683,0,1631,0,2000,5000,0,,
329165,553341,02-JUL-2025 03.56.13,1015,163500,180.59,149.6,30.99,38.3,1621,,18.94,12.05,,,,0,799,0,0,0,0,0,0,0,0,0,0,0,81700,5335,0,1724,0,2000,5000,0,,
329168,553342,02-JUL-2025 04.51.25,1015,162400,180.29,145.2,35.09,40,1670,,21.44,13.65,,,,0,800,0,0,0,0,0,0,0,0,0,0,0,83300,5269,0,1802,0,1998,5000,0,,
329171,553343,02-JUL-2025 05.39.56,1015,163200,177.9,145.9,32,38.2,1630,,19.56,12.44,,,,0,792,0,0,0,0,0,0,0,0,0,0,0,80200,5016,0,1760,0,1000,6000,0,,
329174,553344,02-JUL-2025 06.28.21,1015,164900,181.29,144.1,37.19,38.1,1613,,22.73,14.46,,,,0,800,0,0,0,0,0,0,0,0,0,0,0,80300,4918,0,1675,0,1000,6000,0,,
329177,553345,02-JUL-2025 07.29.00,1015,159900,191.29,154.2,37.09,42.8,1669,,22.67,14.42,,,,0,799,0,0,0,0,0,0,0,0,0,0,0,91000,5619,0,2539,0,1498,6000,0,,
329180,553346,02-JUL-2025 08.17.46,1015,165700,181.69,142.4,39.29,37.7,1660,,24.01,15.28,,,,0,795,0,0,0,0,0,0,0,0,0,0,0,81200,5546,0,2308,0,1996,5700,0,,
329183,553347,02-JUL-2025 09.07.06,1015,161400,187.39,149.8,37.59,38.6,1650,,22.97,14.62,,,,0,799,0,0,0,0,0,0,0,0,0,0,0,83500,5422,0,2076,0,1996,6000,0,,
329186,553348,02-JUL-2025 09.59.01,1015,159600,190.09,151.2,38.89,39.9,1629,,23.77,15.12,,,,0,794,0,0,0,0,0,0,0,0,0,0,0,84000,5452,0,2152,0,1998,5000,0,,
329189,553349,02-JUL-2025 10.50.16,1015,158400,185.6,147.8,37.8,38.8,1659,,23.1,14.7,,,,0,799,0,0,0,0,0,0,0,0,0,0,0,83100,5173,0,2524,0,1998,5000,0,,
329192,553350,02-JUL-2025 11.52.31,2067,160600,215.49,157.2,58.29,42.9,1645,,35.62,22.67,,,,0,300,0,0,0,0,0,0,0,0,0,0,0,87700,5834,0,2707,0,1998,5000,0,,
329194,553351,02-JUL-2025 12.50.08,2067,157300,184.19,130.9,53.29,41.9,1672,,32.57,20.72,,,,0,999,0,0,0,0,0,0,0,0,0,0,0,83000,5492,0,2896,0,1996,5500,0,,
329199,553352,02-JUL-2025 13.44.58,2067,161400,182.69,121.5,61.19,41.7,1664,,37.4,23.79,,,,0,998,0,0,0,0,0,0,0,0,0,0,0,79800,5230,0,2674,0,1993,5000,0,,
329202,553353,02-JUL-2025 14.42.30,2067,159200,191.59,130.3,61.29,44.2,1670,,37.46,23.83,,,,0,1002,0,0,0,0,0,0,0,0,0,0,0,84500,5592,0,2522,0,1997,5300,0,,
329204,553354,02-JUL-2025 15.41.16,2067,163300,166.3,130.3,36,43.1,1633,,22,14,,,,0,901,0,0,0,0,0,0,0,0,0,0,0,84100,6008,0,3009,0,1997,5300,0,,
329207,553355,02-JUL-2025 16.36.40,2067,164200,209.64,153,56.64,42.6,1650,,,19.71,36.93,,,0,898,0,0,0,0,0,0,0,0,0,0,0,85700,5623,0,3075,0,1108,5000,0,,
329210,553356,02-JUL-2025 17.37.17,2067,159300,191.68,137.8,53.88,43.6,1684,,,26.22,27.66,,,0,898,0,0,0,0,0,0,0,0,0,0,0,88600,5941,0,3171,0,2008,5700,0,,
329213,553357,02-JUL-2025 18.30.21,2067,164200,184.7,148.7,36,37.5,1656,,22,14,,,,0,904,0,0,0,0,0,0,0,0,0,0,0,80800,5242,0,2006,0,2008,5700,0,,
329216,553358,02-JUL-2025 19.34.18,2067,153200,197.9,161.9,36,43.6,1664,,22,14,,,,0,898,0,0,0,0,0,0,0,0,0,0,0,91000,5996,0,3174,0,2015,5000,0,,
329219,553359,02-JUL-2025 20.24.31,2067,160800,175,144,31,38.4,1653,,,31,,,,0,899,0,0,0,0,0,0,0,0,0,0,0,78500,5440,0,2467,0,1996,5000,0,,
329222,553360,02-JUL-2025 21.31.07,2067,161900,192.9,137.9,55,44.1,1645,,,55,,,,0,899,0,0,0,0,0,0,0,0,0,0,0,85900,5712,0,2816,0,1497,4900,0,,
329226,553361,02-JUL-2025 22.28.18,2067,163900,194.5,149.5,45,41.4,1662,,,45,,,,0,899,0,0,0,0,0,0,0,0,0,0,0,84400,5755,0,2516,0,2006,5000,0,,
329229,553362,02-JUL-2025 23.24.57,2063,158200,220.19,168.2,51.99,41.1,1675,,,31.03,20.96,,,0,899,0,0,0,0,0,0,0,0,0,0,0,88700,5675,130,1912,0,2016,5000,0,,
329232,553363,03-JUL-2025 00.18.27,2063,160900,184.3,158.3,26,40.2,1652,,15.89,10.11,,,,0,899,0,0,0,0,0,0,0,0,0,0,0,88200,5529,135,3457,0,1497,5000,0,,
329235,553364,03-JUL-2025 01.11.17,1067,164800,191.7,159.2,32.5,40,1670,,,18.61,13.89,,,0,890,0,0,0,0,0,0,0,0,0,0,0,87600,5386,0,2296,0,2000,5000,0,,
329238,553365,03-JUL-2025 02.02.48,1015,158800,191.8,162.8,29,39.8,1626,,29,,,,,0,158,0,0,0,0,0,0,0,0,0,0,0,89400,5552,0,2930,0,1997,5000,0,,
329241,553366,03-JUL-2025 02.54.02,1010,161500,194.3,158.3,36,40.8,1645,,22,14,,,,0,123,0,0,0,0,0,0,0,0,0,0,0,87300,5383,0,2392,0,1997,5000,0,,
329243,553367,03-JUL-2025 04.01.07,1010,155800,180.1,152.1,28,41.7,1673,,,28,,,,0,307,0,0,0,0,0,0,0,0,0,0,0,87100,5532,156,2792,0,1997,5000,0,,
329246,553368,03-JUL-2025 04.54.38,1015,165200,185.2,159.2,26,40.1,1660,,,26,,,,0,799,0,0,0,0,0,0,0,0,0,0,0,85100,5462,61,2411,0,2000,5000,0,,
329249,553369,03-JUL-2025 05.49.07,1015,161600,176.3,146.3,30,39.9,1638,,30,,,,,0,800,0,0,0,0,0,0,0,0,0,0,0,85300,5125,131,2907,0,1996,5000,0,,
329252,553370,03-JUL-2025 06.54.51,1015,163400,189.2,152.2,37,42,1672,,,37,,,,0,803,0,0,0,0,0,0,0,0,0,0,0,86900,5493,0,2318,0,1999,5000,0,,
329255,553371,03-JUL-2025 08.09.17,1015,162400,185,160,25,41.2,1651,,25,,,,,0,793,0,0,0,0,0,0,0,0,0,0,0,87700,6042,0,2454,0,1996,5700,0,,
329258,553372,03-JUL-2025 09.07.49,5091,163800,192.79,155.5,37.29,41.9,1658,,22.79,14.5,,,,0,971,0,0,0,0,0,0,0,0,0,0,0,87600,5795,0,2775,0,1996,5000,0,,
329261,553373,03-JUL-2025 10.02.58,5091,164000,206.1,166.5,39.6,42.2,1653,,24.2,15.4,,,,0,945,0,0,0,0,0,0,0,0,0,0,0,89500,5957,0,2503,0,2003,5000,0,,
329264,553374,03-JUL-2025 11.17.39,5082,165200,205.5,169.9,35.6,45.4,1652,,21.76,13.84,,,,0,956,0,0,0,0,0,0,0,0,0,0,0,94200,6217,0,3045,0,1997,6000,0,,
329267,553375,03-JUL-2025 12.31.19,5082,164800,191,159,32,45.4,1660,,19.56,12.44,,,,0,943,0,0,0,0,0,0,0,0,0,0,0,90500,6015,0,3361,0,2002,5000,0,,
329270,553376,03-JUL-2025 13.37.52,1014,162900,202.3,166.3,36,44.4,1645,,22,14,,,,0,299,0,0,0,0,0,0,0,0,0,0,0,90900,6048,0,3075,0,1996,5000,0,,
329273,553377,03-JUL-2025 14.48.13,1015,168300,191.29,166.3,24.99,43,1654,,,19.08,5.91,,,0,799,0,0,0,0,0,0,0,0,0,0,0,89800,5822,0,3059,0,2001,4900,0,,
329276,553378,03-JUL-2025 15.52.33,5042,164500,190.7,154.7,36,42,1649,,22,14,,,,0,933,0,0,0,0,0,0,0,0,0,0,0,85600,5738,0,3023,0,2001,5000,0,,
329279,553379,03-JUL-2025 16.46.03,5042,164000,187.54,140,47.54,37.8,1665,,,35.25,12.29,,,0,933,0,0,0,0,0,0,0,0,0,0,0,77600,5825,0,3238,0,2002,5000,0,,
329282,553380,03-JUL-2025 17.55.18,5042,153700,200.79,170.8,29.99,48.2,1681,,,26.87,3.12,,,0,933,0,0,0,0,0,0,0,0,0,0,0,94700,6649,226,3639,0,1996,5000,0,,
329285,553381,03-JUL-2025 18.48.43,5042,159600,183.4,155.3,28.1,41.9,1664,,,20.14,7.96,,,0,932,0,0,0,0,0,0,0,0,0,0,0,86400,5822,0,3601,0,1995,5500,0,,
329287,553382,03-JUL-2025 19.42.42,5042,162400,190.3,157.3,33,41.9,1674,,,11.03,21.97,,,0,0,0,0,0,0,0,0,0,0,0,0,0,88100,6158,0,3001,0,1996,5000,0,,
329290,553383,03-JUL-2025 20.42.48,5095,164200,188.32,158.3,30.02,43,1636,,,20.46,9.56,,,0,900,0,0,0,0,0,0,0,0,0,0,0,89500,6131,0,3691,0,1995,5000,0,,
329294,553384,03-JUL-2025 21.40.22,1030,156900,191.5,158.7,32.8,41.5,1682,,,29.66,3.14,,,0,900,0,0,0,0,0,0,0,0,0,0,0,87700,6014,113,3483,0,2012,5000,0,,
329296,553385,03-JUL-2025 22.42.09,1056,162400,184.32,153.9,30.42,41.8,1661,,,9.87,20.55,,,0,899,0,0,0,0,0,0,0,0,0,0,0,86200,6054,0,3651,0,1996,5000,0,,
329299,553386,04-JUL-2025 01.17.29,1056,164000,191.1,159.1,32,47.9,1611,,,32,,,,128,1006,0,0,0,0,0,0,0,0,0,0,0,98900,6015,0,3647,0,2000,5000,0,,
329304,553387,04-JUL-2025 02.17.19,2015,164000,191.1,159.1,32,44.2,1668,,19.56,12.44,,,,0,800,0,0,0,0,0,0,0,0,0,0,0,93600,5570,504,4054,0,2000,5000,0,,
329307,553388,04-JUL-2025 03.12.59,2015,159400,188.1,153.1,35,43.8,,,,35,,,,0,800,0,0,0,0,0,0,0,0,0,0,0,92700,5757,573,3321,0,1997,5000,0,,
329309,553389,04-JUL-2025 04.24.40,2051,157700,191.2,159.2,32,45.8,1661,,,32,,,,0,800,0,0,0,0,0,0,0,0,0,0,0,93900,5990,633,3158,0,2000,5000,0,,
329312,553390,04-JUL-2025 05.33.42,2051,164600,184.5,160.5,24,45.3,1641,,24,,,,,0,801,0,0,0,0,0,0,0,0,0,0,0,91700,5730,742,3093,0,2051,5000,0,,
329315,553391,04-JUL-2025 06.51.34,2051,164400,194.29,159.3,34.99,45.7,1637,,,32.15,2.84,,,0,800,0,0,0,0,0,0,0,0,0,0,0,92100,5608,0,3203,0,2011,5000,0,,
329319,553392,04-JUL-2025 07.45.33,2051,163600,200.59,175.6,24.99,44.2,1637,,15.27,9.72,,,,0,799,0,0,0,0,0,0,0,0,0,0,0,95900,6268,132,4174,0,1996,6000,0,,
329322,553393,04-JUL-2025 08.36.29,2051,165000,199.09,163.8,35.29,41.9,1648,,21.57,13.72,,,,0,800,0,0,0,0,0,0,0,0,0,0,0,91000,5784,601,3598,0,2001,5000,0,,
329325,553394,04-JUL-2025 09.32.40,2051,164300,191,170,21,44.7,1650,,12.83,8.17,,,,0,807,0,0,0,0,0,0,0,0,0,0,0,94100,6054,604,3909,0,2000,5000,0,,
329327,553395,04-JUL-2025 10.34.29,2051,165000,195.29,160.5,34.79,44.5,1692,,21.26,13.53,,,,0,799,0,0,0,0,0,0,0,0,0,0,0,91100,6246,519,3202,0,1998,5000,0,,
329331,553396,04-JUL-2025 11.26.59,2051,159800,180.19,154.4,25.79,41.1,1679,,15.76,10.03,,,,0,800,0,0,0,0,0,0,0,0,0,0,0,86600,5942,627,3714,0,2004,5000,0,,
329333,553397,04-JUL-2025 12.33.04,7060,162500,188.7,152.7,36,40.5,1643,,22,14,,,,0,805,0,0,0,0,0,0,0,0,0,0,0,85500,5649,354,3638,0,1997,5000,0,,
329336,553398,04-JUL-2025 13.25.29,7060,164500,186.09,152.8,33.29,42.2,1638,,20.34,12.95,,,,0,994,0,0,0,0,0,0,0,0,0,0,0,88100,5783,259,3721,0,2001,5200,0,,
329339,553399,04-JUL-2025 14.26.13,2067,163000,192.19,155.9,36.29,42.4,1673,,22.18,14.11,,,,0,999,0,0,0,0,0,0,0,0,0,0,0,87400,6157,300,3811,0,2000,5000,0,,
329343,553400,04-JUL-2025 15.16.30,2067,160300,189.89,157.8,32.09,39.8,1634,,19.61,12.48,,,,0,999,0,0,0,0,0,0,0,0,0,0,0,85700,5431,300,2838,0,2001,5000,0,,
329345,553401,04-JUL-2025 16.23.04,6099,162800,179.39,150.3,29.09,40.8,1629,,17.78,11.31,,,,0,993,0,0,0,0,0,0,0,0,0,0,0,83200,4980,0,2539,0,1333,5800,0,,
329348,553402,04-JUL-2025 17.26.34,6099,163500,191.82,159.7,32.12,43.1,1655,,19.63,12.49,,,,0,999,0,0,0,0,0,0,0,0,0,0,0,89600,5628,240,2769,0,2000,5000,0,,
329351,553403,04-JUL-2025 18.23.00,5095,163100,191.09,160.1,30.99,41.8,1657,,18.94,12.05,,,,0,1001,0,0,0,0,0,0,0,0,0,0,0,88100,5496,258,2578,0,2000,4900,0,,
329354,553404,04-JUL-2025 19.16.13,2030,163100,194.9,161.7,33.2,42,1633,,20.29,12.91,,,,0,161,0,0,0,0,0,0,0,0,0,0,0,88800,5457,0,2799,0,2003,5000,0,,
329357,553405,04-JUL-2025 20.10.39,2030,157900,186.5,132.5,54,40.3,1616,,33,21,,,,0,145,0,0,0,0,0,0,0,0,0,0,0,82800,5216,0,2196,0,1999,5200,0,,
329360,553406,04-JUL-2025 21.39.54,2032,163700,189.1,155.9,33.2,42.4,1636,,20.29,12.91,,,,0,311,0,0,0,0,0,0,0,0,0,0,0,88100,5583,0,2147,0,1999,5800,0,,
329363,553407,04-JUL-2025 22.36.35,2032,165500,185.39,155.3,30.09,42.2,1649,,18.39,11.7,,,,0,1162,0,0,0,0,0,0,0,0,0,0,0,88600,5464,0,3159,0,2004,5000,0,,
329366,553408,04-JUL-2025 23.31.49,2032,157000,193.1,160,33.1,42.8,1676,,20.23,12.87,,,,0,0,0,0,0,0,0,0,0,0,0,0,0,90000,5610,472,2611,0,1986,5000,0,,
329368,553409,05-JUL-2025 00.24.40,2032,164900,191.3,160.3,31,42.1,1652,,31,,,,,0,971,0,0,0,0,0,0,0,0,0,0,0,88900,5531,332,3009,0,2000,5000,0,,
329372,553410,05-JUL-2025 01.19.43,2032,158900,189.39,158.4,30.99,42.1,1618,,18.94,12.05,,,,0,989,0,0,0,0,0,0,0,0,0,0,0,87600,5889,173,2451,0,1497,5000,0,,
329374,553411,05-JUL-2025 02.16.30,2032,152200,200.09,168.1,31.99,44.3,1652,,,22.59,9.4,,,0,988,0,0,0,0,0,0,0,0,0,0,0,91300,5943,125,3240,0,1997,5000,0,,
329377,553412,05-JUL-2025 03.13.51,2067,165300,189.5,153.5,36,41.1,1646,,22,14,,,,0,2156,0,0,0,0,0,0,0,0,0,0,0,86500,5452,251,2413,0,1999,5000,0,,
329381,553413,05-JUL-2025 04.10.40,9904,156700,185.39,152.4,32.99,41.8,1661,,20.16,12.83,,,,0,799,0,0,0,0,0,0,0,0,0,0,0,88500,5185,383,2751,0,2003,5000,0,,
329384,553414,05-JUL-2025 05.03.30,1058,157400,187,155,32,41,1652,,19.56,12.44,,,,0,806,0,0,0,0,0,0,0,0,0,0,0,86100,5384,506,2463,0,2000,5000,0,,
329387,553415,05-JUL-2025 05.57.31,1058,165000,171.2,140.2,31,40.7,1685,,31,,,,,0,995,0,0,0,0,0,0,0,0,0,0,0,84900,5170,608,2628,0,1500,5000,0,,
329389,553416,05-JUL-2025 07.01.35,2030,159300,189,157,32,43.1,1677,,19.56,12.44,,,,0,988,0,0,0,0,0,0,0,0,0,0,0,91400,5693,555,2622,0,1999,5000,0,,
329392,553417,05-JUL-2025 07.58.20,2030,158900,180.89,150.9,29.99,40.7,1649,,18.33,11.66,,,,0,989,0,0,0,0,0,0,0,0,0,0,0,88900,5576,0,3758,0,1996,5900,0,,
329395,553418,05-JUL-2025 08.51.34,2030,161300,181.19,148.9,32.29,44.2,1613,,19.73,12.56,,,,0,1002,0,0,0,0,0,0,0,0,0,0,0,91800,5855,573,3949,0,1996,6000,0,,
329398,553419,05-JUL-2025 09.44.41,2030,164700,188.49,158.2,30.29,42.2,1651,,18.51,11.78,,,,0,1005,0,0,0,0,0,0,0,0,0,0,0,90900,5769,573,3309,0,1996,6000,0,,
329401,553420,05-JUL-2025 10.35.41,2030,160400,181.49,150,31.49,38.9,1625,,19.24,12.25,,,,0,1004,0,0,0,0,0,0,0,0,0,0,0,86000,5530,599,3200,0,2000,5000,0,,
329404,553421,05-JUL-2025 11.48.41,2030,164400,199.29,147,52.29,49.4,1636,,31.96,20.33,,,,0,1007,0,0,0,0,0,0,0,0,0,0,0,96700,6525,572,4169,0,1996,5600,0,,
329407,553422,05-JUL-2025 12.40.52,2067,164600,190.89,160.6,30.29,42.2,1636,,18.51,11.78,,,,0,1003,0,0,0,0,0,0,0,0,0,0,0,92000,5759,699,2902,0,2001,5600,0,,
329411,553423,05-JUL-2025 13.38.16,2067,165000,194.49,143.2,51.29,45.1,,,31.34,19.95,,,,0,1000,0,0,0,0,0,0,0,0,0,0,0,92000,6056,238,3805,0,2004,5200,0,,
329413,553424,05-JUL-2025 14.43.35,2032,164600,172,143,29,47.5,1666,,17.72,11.28,,,,0,0,0,0,0,0,0,0,0,0,0,0,0,92500,6160,0,4227,0,425,7500,0,,
329417,553425,05-JUL-2025 15.46.26,2030,164800,195.19,165.2,29.99,45.5,1616,,18.33,11.66,,,,0,995,0,0,0,0,0,0,0,0,0,0,0,93100,5694,0,3301,0,805,6300,0,,
329420,553426,05-JUL-2025 16.45.11,2030,162700,196.09,163.1,32.99,41.4,1609,,20.16,12.83,,,,0,979,0,0,0,0,0,0,0,0,0,0,0,88100,5820,0,3173,0,554,6900,0,,
329423,553427,05-JUL-2025 17.46.52,2015,163800,197.18,142.2,54.98,46.3,1644,,33.6,21.38,,,,0,805,0,0,0,0,0,0,0,0,0,0,0,93200,6064,484,3651,0,2003,5700,0,,
329426,553428,05-JUL-2025 18.43.31,5042,164800,187.1,160.1,27,42.4,1645,,16.5,10.5,,,,0,994,0,0,0,0,0,0,0,0,0,0,0,91100,5089,389,2793,0,2003,4900,0,,
329429,553429,05-JUL-2025 19.41.31,5042,164600,170.1,141.7,28.4,38.5,1678,,17.36,11.04,,,,0,1003,0,0,0,0,0,0,0,0,0,0,0,81400,5518,935,2108,0,2004,5000,0,,
329431,553430,05-JUL-2025 20.57.27,5042,158700,196.4,142.4,54,48.1,1664,,33,21,,,,0,1001,0,0,0,0,0,0,0,0,0,0,0,92500,5491,0,2367,0,1940,5000,0,,
329434,553431,05-JUL-2025 22.13.12,5042,165100,191.19,161.2,29.99,47.8,1636,,18.33,11.66,,,,0,1002,0,0,0,0,0,0,0,0,0,0,0,89100,6231,518,3517,0,1999,5500,0,,
329438,553432,05-JUL-2025 23.22.21,5042,163600,189.99,160,29.99,46.8,1619,,18.33,11.66,,,,0,995,0,0,0,0,0,0,0,0,0,0,0,92100,5996,477,3385,0,2000,5000,0,,
329441,553433,06-JUL-2025 00.17.21,5042,157500,190.99,161,29.99,43.2,1633,,18.33,11.66,,,,0,991,0,0,0,0,0,0,0,0,0,0,0,91600,5651,297,3223,0,2003,5000,0,,
329443,553434,06-JUL-2025 01.16.31,5042,156100,192.3,160.3,32,45.6,1627,,19.56,12.44,,,,0,994,0,0,0,0,0,0,0,0,0,0,0,95500,5672,590,3512,0,2000,5000,0,,
329446,553435,06-JUL-2025 02.20.57,5043,163200,191.19,160.2,30.99,46,1671,,18.94,12.05,,,,0,1002,0,0,0,0,0,0,0,0,0,0,0,95200,5481,634,3760,0,1997,5000,0,,
329449,553436,06-JUL-2025 03.17.03,5043,163400,170.99,140,30.99,39.7,1646,,18.94,12.05,,,,0,1002,0,0,0,0,0,0,0,0,0,0,0,83000,5189,768,2232,0,2000,5000,0,,
329452,553437,06-JUL-2025 04.42.31,5043,160300,200.13,168,32.13,48.5,1655,,,23.55,8.58,,,0,1011,0,0,0,0,0,0,0,0,0,0,0,99900,6185,811,3116,0,2004,5000,0,,
329455,553438,06-JUL-2025 05.59.11,5043,160400,192,160,32,44.8,1645,,32,,,,,0,1005,0,0,0,0,0,0,0,0,0,0,0,95000,5810,876,3386,0,2000,5000,0,,
329458,553439,06-JUL-2025 07.04.49,1057,165200,193.2,160.2,33,45.7,1645,,33,,,,,0,1004,0,0,0,0,0,0,0,0,0,0,0,95000,5804,970,3203,0,2000,5000,0,,
329461,553440,06-JUL-2025 07.59.18,1057,158700,163.39,132.4,30.99,36,1681,,18.94,12.05,,,,0,906,0,0,0,0,0,0,0,0,0,0,0,76300,5398,0,2954,0,2993,3000,0,,
329463,553441,06-JUL-2025 09.27.07,1057,161600,188.98,160.3,28.68,46.5,1672,,,20,8.68,,,0,907,0,0,0,0,0,0,0,0,0,0,0,91900,6326,0,3494,0,2993,5000,0,,
329466,553442,06-JUL-2025 10.36.08,1057,161300,207.68,178.8,28.88,47.9,1657,,,23.2,5.68,,,0,899,0,0,0,0,0,0,0,0,0,0,0,97800,6458,0,3990,0,1996,5400,0,,
329470,553443,06-JUL-2025 11.43.42,1057,157500,208.3,178.8,29.5,43.9,1660,,,22.92,6.58,,,0,898,0,0,0,0,0,0,0,0,0,0,0,91900,5978,0,3452,0,1996,5400,0,,
329474,553444,06-JUL-2025 12.46.18,1057,161600,187.52,161.5,26.02,43.8,1625,,,21.79,4.23,,,0,902,0,0,0,0,0,0,0,0,0,0,0,92000,5852,0,3473,0,1995,5500,0,,
329477,553445,06-JUL-2025 13.43.58,1057,164000,196.5,160.5,36,43.3,1679,,22,14,,,,0,907,0,0,0,0,0,0,0,0,0,0,0,91400,5589,0,3423,0,1996,5500,0,,
329480,553446,06-JUL-2025 14.40.17,1057,163800,190.9,160.9,30,38.1,1662,,17.06,10.85,2.09,,,0,900,0,0,0,0,0,0,0,0,0,0,0,78600,5957,351,3369,0,1996,5700,0,,
329482,553447,06-JUL-2025 15.53.18,1057,163400,174.74,145.4,29.34,47.1,1607,,,21.9,7.44,,,0,892,0,0,0,0,0,0,0,0,0,0,0,92000,6064,349,2819,0,1998,5300,0,,
329485,553448,06-JUL-2025 17.27.09,1057,165600,192.4,132.2,60.2,46.3,1646,,,60.2,,,,0,901,0,0,0,0,0,0,0,0,0,0,0,91400,5822,349,3892,0,1998,5300,0,,
329489,553449,06-JUL-2025 18.32.21,1010,165500,186.9,157.9,29,44,1654,,17.72,11.28,,,,0,1030,0,0,0,0,0,0,0,0,0,0,0,91500,5628,0,2808,0,2049,5600,0,,
329492,553450,06-JUL-2025 19.48.33,5043,169200,188.5,159.5,29,43.7,1632,,17.72,11.28,,,,0,895,0,0,0,0,0,0,0,0,0,0,0,92900,5625,0,2443,0,3988,3000,0,,
329495,553451,06-JUL-2025 20.58.12,5043,164700,189.19,155.2,33.99,46.3,1639,,20.77,13.22,,,,0,982,0,0,0,0,0,0,0,0,0,0,0,90200,5829,0,3023,0,382,6000,0,,
329498,553452,06-JUL-2025 21.59.19,5043,159200,201,169,32,47,1635,,19.56,12.44,,,,0,987,0,0,0,0,0,0,0,0,0,0,0,97300,5988,0,2828,0,2970,3000,0,,
329500,553453,06-JUL-2025 23.03.39,6040,156800,160.29,129.3,30.99,42.3,1649,,18.94,12.05,,,,0,986,0,0,0,0,0,0,0,0,0,0,0,80600,5705,0,3685,0,3999,3000,0,,
329508,553454,15-JUL-2025 22.20.55,5043,164500,,19.5,,170.7,1678,,,,,,,0,264,0,0,0,0,0,0,0,0,0,0,0,122000,3720,2591,3538,0,997,5000,0,,
329510,553455,16-JUL-2025 00.08.04,2030,162200,,150.2,,64.2,1671,,,,,,,0,810,0,0,0,0,0,0,0,0,0,0,0,100900,6144,2591,2952,0,1660,6000,0,,
329512,553456,16-JUL-2025 01.17.13,2030,162900,191.53,131.5,60.03,50.6,1689,,6.82,32.83,20.38,,,0,797,0,0,0,0,0,0,0,0,0,0,0,87300,6219,0,3123,0,1996,5200,0,,
329514,553457,16-JUL-2025 02.41.24,2015,154400,145.88,110.6,35.28,46.1,1691,,18.1,17.18,,,,0,807,0,0,0,0,0,0,0,0,0,0,0,83400,5267,0,2455,0,1661,5000,0,,
329517,553458,16-JUL-2025 03.51.54,1012,161500,181.45,149.8,31.65,43.3,1673,,26.03,5.62,,,,0,299,0,0,0,0,0,0,0,0,0,0,0,86000,6001,0,3165,0,2016,6000,0,,
329519,553459,16-JUL-2025 04.57.15,1012,161000,187.39,155.6,31.79,45.4,1672,,,20.81,10.98,,,0,299,0,0,0,0,0,0,0,0,0,0,0,85800,6730,0,3425,0,2016,6000,0,,
329522,553460,16-JUL-2025 05.58.25,1012,163200,182.3,146.3,36,40.4,1668,,22,14,,,,0,302,0,0,0,0,0,0,0,0,0,0,0,80400,6005,0,2023,0,1995,5200,0,,
329524,553461,16-JUL-2025 06.53.39,1012,160400,180.7,144.7,36,39.9,1661,,22,14,,,,0,300,0,0,0,0,0,0,0,0,0,0,0,81300,5755,0,1703,0,1995,6000,0,,
329530,553462,16-JUL-2025 07.51.45,1012,158800,191.24,150.8,40.44,42.5,1646,,6.46,10.67,23.31,,,0,296,0,0,0,0,0,0,0,0,0,0,0,82800,5723,0,1749,0,2003,5200,0,,
329532,553463,16-JUL-2025 08.45.46,1012,163800,187.8,147.8,40,41.2,1670,,40,,,,,0,301,0,0,0,0,0,0,0,0,0,0,0,81800,5669,0,1869,0,1164,6000,0,,
329536,553464,16-JUL-2025 09.49.05,1012,158000,187.3,150.3,37,40.4,1648,,37,,,,,0,299,0,0,0,0,0,0,0,0,0,0,0,81900,5717,0,1709,0,2000,6000,0,,
329539,553465,16-JUL-2025 10.53.08,1012,158200,182.4,146.4,36,41.5,1657,,22,14,,,,0,299,0,0,0,0,0,0,0,0,0,0,0,82900,5649,0,2036,0,2000,5500,0,,
329542,553466,16-JUL-2025 12.19.44,1012,163900,183.89,149.9,33.99,44.4,1668,,20.77,13.22,,,,0,289,0,0,0,0,0,0,0,0,0,0,0,88000,5617,0,1951,0,2000,5500,0,,
329546,553467,16-JUL-2025 13.23.09,1015,157700,180.3,146.3,34,38.9,1637,,34,,,,,0,798,0,0,0,0,0,0,0,0,0,0,0,80100,5232,0,1612,0,2000,5500,0,,
329548,553468,16-JUL-2025 14.58.46,1015,158000,186.69,147.7,38.99,44.5,1651,,23.83,15.16,,,,0,807,0,0,0,0,0,0,0,0,0,0,0,86200,6149,0,2316,0,2000,5600,0,,
329550,553469,16-JUL-2025 15.56.34,1015,162700,181.99,149.7,32.29,41,1647,,19.73,12.56,,,,0,0,0,0,0,0,0,0,0,0,0,0,0,81300,6030,237,2371,0,1998,5500,0,,
329553,553470,16-JUL-2025 16.50.15,1015,162200,180.8,146.5,34.3,40.4,1665,,20.96,13.34,,,,0,798,0,0,0,0,0,0,0,0,0,0,0,80600,5715,0,2055,0,2004,5500,0,,
329556,553471,16-JUL-2025 17.43.39,1015,160100,188.79,146.5,42.29,41.4,1656,,25.84,16.45,,,,0,799,0,0,0,0,0,0,0,0,0,0,0,81200,5425,0,2398,0,2004,5700,0,,
329559,553472,16-JUL-2025 18.45.10,1011,162600,190.79,152.5,38.29,41.6,1630,,23.4,14.89,,,,0,300,0,0,0,0,0,0,0,0,0,0,0,84100,5462,0,2360,0,1996,5500,0,,
329562,553473,16-JUL-2025 19.42.26,1011,161300,185.59,146.3,39.29,39.8,1654,,24.01,15.28,,,,0,298,0,0,0,0,0,0,0,0,0,0,0,82800,5367,0,1959,0,2003,5500,0,,
329565,553474,16-JUL-2025 20.37.15,1056,163500,180.4,139.4,41,43,1622,,25.06,15.94,,,,0,887,0,0,0,0,0,0,0,0,0,0,0,84000,5786,0,2213,0,1996,5500,0,,
329568,553475,16-JUL-2025 21.29.35,1057,115500,136.4,100.4,36,35,,,22,14,,,,0,195,0,0,0,0,0,0,0,0,0,0,0,68100,5139,0,2316,0,1552,5500,0,,
329571,553476,16-JUL-2025 22.55.10,1056,165500,187.7,151.7,36,40.8,1658,,22,14,,,,0,903,0,0,0,0,0,0,0,0,0,0,0,83900,5328,0,1972,0,554,5500,0,,
329573,553477,16-JUL-2025 23.59.54,1056,161600,186.4,150.4,36,46.3,1646,,22,14,,,,0,892,0,0,0,0,0,0,0,0,0,0,0,90300,6281,0,2979,0,2016,5900,0,,
329576,553478,17-JUL-2025 01.01.00,1057,163100,184.09,145.1,38.99,42.9,1662,,11.91,13.29,13.79,,,0,898,0,0,0,0,0,0,0,0,0,0,0,85600,5509,0,1992,0,2015,5300,0,,
329580,553479,17-JUL-2025 01.55.51,1057,157100,184.2,149.2,35,42.5,1658,,,21.71,13.29,,,0,0,0,0,0,0,0,0,0,0,0,0,0,87800,5627,0,2295,0,1999,5500,0,,
329583,553480,17-JUL-2025 02.48.54,1056,163300,184.96,150.2,34.76,41.8,1636,,3.28,11.7,19.78,,,0,900,0,0,0,0,0,0,0,0,0,0,0,86900,5460,0,2562,0,1995,5500,0,,
329585,553481,17-JUL-2025 03.45.11,2032,161900,170.1,134.7,35.4,40.1,1619,,,24.48,10.92,,,0,899,0,0,0,0,0,0,0,0,0,0,0,79700,5459,0,2840,0,2016,5500,0,,
329589,553482,17-JUL-2025 04.39.51,1012,162700,175.29,140.3,34.99,39,1654,,,11.47,23.52,,,0,292,0,0,0,0,0,0,0,0,0,0,0,81000,5156,0,2302,0,1512,5400,0,,
329591,553483,17-JUL-2025 05.30.25,1012,162800,174.42,139.7,34.72,38.4,1650,,,24.44,10.28,,,0,306,0,0,0,0,0,0,0,0,0,0,0,80800,5415,0,2001,0,1995,5500,0,,
329595,553484,17-JUL-2025 06.23.21,2032,162800,185.78,150.5,35.28,40.8,1646,,3.08,22.24,9.96,,,0,299,0,0,0,0,0,0,0,0,0,0,0,85300,5721,0,2237,0,1994,5500,0,,
329598,553485,17-JUL-2025 07.20.00,1011,158100,191.69,150.5,41.19,43.4,1645,,,14.19,27,,,0,306,0,0,0,0,0,0,0,0,0,0,0,88400,5780,0,2590,0,2012,6000,0,,
329601,553486,17-JUL-2025 08.20.40,1011,164600,192.79,153.8,38.99,40.2,1676,,7.73,9.56,21.7,,,0,307,0,0,0,0,0,0,0,0,0,0,0,86800,5742,0,2562,0,1997,5500,0,,
329604,553487,17-JUL-2025 09.28.54,1014,160300,190,150,40,42.8,1647,,40,,,,,0,300,0,0,0,0,0,0,0,0,0,0,0,84900,5766,0,2192,0,2000,5500,0,,
329606,553488,17-JUL-2025 10.25.00,1014,164000,179.9,144.9,35,39.5,1649,,35,,,,,0,309,0,0,0,0,0,0,0,0,0,0,0,80900,5234,0,2255,0,2000,5500,0,,
329609,553489,17-JUL-2025 11.21.51,1014,158400,180.5,139.5,41,40.3,1663,,25.06,15.94,,,,0,299,0,0,0,0,0,0,0,0,0,0,0,82000,5348,0,2394,0,2000,5500,0,,
329613,553490,17-JUL-2025 12.13.44,1011,164400,178.89,138.9,39.99,39.8,1653,,24.44,15.55,,,,0,305,0,0,0,0,0,0,0,0,0,0,0,80000,5136,0,2036,0,2000,5500,0,,
329616,553491,17-JUL-2025 13.30.20,1014,160600,179.39,139.4,39.99,41.6,1644,,24.44,15.55,,,,0,306,0,0,0,0,0,0,0,0,0,0,0,82700,5241,0,2108,0,2000,5500,0,,
329619,553492,17-JUL-2025 14.22.00,1011,163900,175.3,130.3,45,37.3,1668,,27.5,17.5,,,,0,307,0,0,0,0,0,0,0,0,0,0,0,78200,5161,97,2273,0,1497,5500,0,,
329621,553493,17-JUL-2025 15.08.20,1056,165900,165.8,129.8,36,37,1662,,22,14,,,,0,289,0,0,0,0,0,0,0,0,0,0,0,76400,4767,0,1646,0,1500,5100,0,,
329625,553494,17-JUL-2025 18.18.50,1014,163000,191.9,150.9,41,48,1629,,25.06,15.94,,,,0,292,0,0,0,0,0,0,0,0,0,0,0,95500,5652,268,2316,0,2999,5500,0,,
329628,553495,17-JUL-2025 19.11.41,1014,162000,191.9,150.9,41,41.4,1678,,25.06,15.94,,,,0,300,0,0,0,0,0,0,0,0,0,0,0,86500,5670,268,2710,0,2999,5500,0,,
329630,553496,17-JUL-2025 20.06.50,1011,159300,191.69,151.7,39.99,40.3,1657,,24.44,15.55,,,,0,291,0,0,0,0,0,0,0,0,0,0,0,85500,5672,0,2379,0,1996,5500,0,,
329633,553497,17-JUL-2025 21.15.12,1011,162900,204.3,163.3,41,44.5,1602,,25.06,15.94,,,,0,298,0,0,0,0,0,0,0,0,0,0,0,91100,5967,0,2252,0,1996,5500,0,,
329636,553498,17-JUL-2025 23.13.25,1011,163400,187.4,151.4,36,43.1,1617,,22,14,,,,0,299,0,0,0,0,0,0,0,0,0,0,0,88600,5692,0,2642,0,1995,5500,0,,
329640,553499,18-JUL-2025 00.10.11,1011,163700,178.79,141.8,36.99,41.7,1689,,22.6,14.39,,,,0,310,0,0,0,0,0,0,0,0,0,0,0,85000,5276,0,2106,0,1999,5500,0,,
329643,553500,18-JUL-2025 01.48.46,1014,161700,190.4,154.3,36.1,42.9,1650,,22.06,14.04,,,,0,308,0,0,0,0,0,0,0,0,0,0,0,88600,5876,0,2658,0,2000,5500,0,,
329647,553501,18-JUL-2025 02.42.31,1014,163800,189.39,152.3,37.09,40.9,1623,,22.67,14.42,,,,0,297,0,0,0,0,0,0,0,0,0,0,0,84900,5498,0,2019,0,2000,5500,0,,
329650,553502,18-JUL-2025 03.45.41,5071,161700,184.99,144.9,40.09,40.4,1662,,24.5,15.59,,,,0,982,0,0,0,0,0,0,0,0,0,0,0,83300,5394,0,1719,0,1998,5500,0,,
329653,553503,18-JUL-2025 04.48.30,5071,161400,185.89,146.8,39.09,43.7,1658,,23.89,15.2,,,,0,995,0,0,0,0,0,0,0,0,0,0,0,85500,5183,0,1912,0,1999,5500,0,,
329656,553504,18-JUL-2025 05.44.02,5071,163700,189.99,149.9,40.09,41.5,1645,,24.5,15.59,,,,0,976,0,0,0,0,0,0,0,0,0,0,0,85800,5477,0,2220,0,2004,5500,0,,
329658,553505,18-JUL-2025 06.37.01,5071,162500,184.99,145.9,39.09,41,1671,,23.89,15.2,,,,0,980,0,0,0,0,0,0,0,0,0,0,0,84900,5376,0,2310,0,2004,5500,0,,
329660,553506,18-JUL-2025 07.37.31,5071,164300,189.8,153.7,36.1,42.1,1633,,22.06,14.04,,,,0,994,0,0,0,0,0,0,0,0,0,0,0,85900,5435,0,2184,0,1999,5500,0,,
329664,553507,18-JUL-2025 08.31.11,5071,158600,178.39,139.4,38.99,40.2,1676,,23.83,15.16,,,,0,998,0,0,0,0,0,0,0,0,0,0,0,81900,5407,0,2293,0,2004,5500,0,,
329667,553508,18-JUL-2025 09.26.31,1032,164500,185.19,145.2,39.99,41.7,1621,,24.44,15.55,,,,0,973,0,0,0,0,0,0,0,0,0,0,0,84900,5356,0,2240,0,1999,5500,0,,
329670,553509,18-JUL-2025 10.21.37,1015,162900,185.9,144.9,41,40.7,1655,,41,,,,,0,800,0,0,0,0,0,0,0,0,0,0,0,84200,5243,0,2532,0,1999,5500,0,,
329673,553510,18-JUL-2025 11.18.51,1015,163700,182.3,143.3,39,40.8,1668,,39,,,,,0,805,0,0,0,0,0,0,0,0,0,0,0,82700,5481,0,2116,0,2000,5500,0,,
329675,553511,18-JUL-2025 12.25.26,1015,158300,182.6,140.6,42,40.6,1665,,,42,,,,0,795,0,0,0,0,0,0,0,0,0,0,0,83700,5374,0,2402,0,1998,5500,0,,
329679,553512,18-JUL-2025 13.47.03,2015,158100,190.19,150.2,39.99,42.9,1664,,24.44,15.55,,,,0,309,0,0,0,0,0,0,0,0,0,0,0,89000,5815,241,2693,0,2000,5500,0,,
329682,553513,18-JUL-2025 14.56.32,1012,165100,185.9,148.9,37,41.3,1655,,37,,,,,0,308,0,0,0,0,0,0,0,0,0,0,0,85200,5573,0,2127,0,1249,5500,0,,
329685,553514,18-JUL-2025 18.38.53,1012,165800,190.89,148.9,41.99,45.9,1668,,25.66,16.33,,,,0,306,0,0,0,0,0,0,0,0,0,0,0,90000,5748,0,2989,0,2004,5500,0,,
329688,553515,18-JUL-2025 19.32.42,1012,165600,187.89,145.6,42.29,39.7,1651,,25.84,16.45,,,,0,306,0,0,0,0,0,0,0,0,0,0,0,82200,5094,0,2301,0,2003,5500,0,,
329691,553516,18-JUL-2025 20.25.57,1012,159100,194.4,153.4,41,42.4,1653,,25.06,15.94,,,,0,300,0,0,0,0,0,0,0,0,0,0,0,86900,5588,0,2330,0,2003,5500,0,,
329694,553517,18-JUL-2025 21.17.27,1012,162400,192.59,151.7,40.89,41.7,1631,,24.99,15.9,,,,0,307,0,0,0,0,0,0,0,0,0,0,0,83000,5433,0,2101,0,1996,5500,0,,
329696,553518,18-JUL-2025 22.09.33,1012,164900,185.29,150,35.29,41.2,1630,,21.57,13.72,,,,0,305,0,0,0,0,0,0,0,0,0,0,0,85000,5135,0,1859,0,2003,5500,0,,
329700,553519,18-JUL-2025 23.00.03,1012,166300,185.09,148.1,36.99,39.5,1665,,22.6,14.39,,,,0,302,0,0,0,0,0,0,0,0,0,0,0,84700,5254,0,1990,0,1999,5500,0,,
329703,553520,19-JUL-2025 00.02.42,1012,159700,195.89,160.6,35.29,43.9,1646,,21.57,13.72,,,,0,304,0,0,0,0,0,0,0,0,0,0,0,90500,5440,0,2353,0,1996,5400,0,,
329705,553521,19-JUL-2025 00.58.37,1012,163700,189.99,150.9,39.09,41.7,1682,,23.89,15.2,,,,0,299,0,0,0,0,0,0,0,0,0,0,0,87400,5661,0,2125,0,1996,5500,0,,
329708,553522,19-JUL-2025 02.10.52,1012,163900,205.69,166.4,39.29,45.8,1654,,24.01,15.28,,,,0,309,0,0,0,0,0,0,0,0,0,0,0,96000,5895,0,2723,0,2000,5500,0,,
329712,553523,19-JUL-2025 03.38.34,1012,164300,193.59,158.5,35.09,43,1651,,21.44,13.65,,,,0,309,0,0,0,0,0,0,0,0,0,0,0,89200,5737,0,2544,0,1996,5500,0,,
329715,553524,19-JUL-2025 04.32.03,1012,162200,192.09,154.9,37.19,42.5,1675,,22.73,14.46,,,,0,986,0,0,0,0,0,0,0,0,0,0,0,88200,5422,0,2193,0,2000,5500,0,,
329718,553525,19-JUL-2025 05.27.23,1030,162600,192.19,154.2,37.99,42.9,1659,,23.22,14.77,,,,0,980,0,0,0,0,0,0,0,0,0,0,0,88500,5399,0,1971,0,2000,5500,0,,
329721,553526,19-JUL-2025 06.36.04,1030,161200,191.8,156.6,35.2,44.8,1656,,21.51,13.69,,,,0,986,0,0,0,0,0,0,0,0,0,0,0,90000,5891,0,3029,0,1498,6000,0,,
