Repository: sanad-code/udacity-aimaster-capstone-ai-programming-foundations-project

# Steel Production Data Analysis — Udacity AI Master Capstone

This project analyzes steel production data to identify key factors affecting energy consumption, quality indicators, and production efficiency. It covers data cleaning, exploratory data analysis (EDA), and visualization of relationships between variables such as DRI Carbon and Silica (SiO2). The insights support data-driven decisions to optimize the steelmaking process.

## What Was Built

A Jupyter Notebook (`data-workflow/data_workflow.ipynb`) that loads, cleans, and analyzes internal steel production heat data, producing visualizations and statistical summaries saved under `outputs/`.

File: data/raw/flat_raw_data.csv (part 74 of 86)
RC,HID,STOP_DATE,STEEL_GRADE,TAPPED_WGT,TOTAL_CHARGE,DRI_CHARGE,SCRAP_CHARGE,POWER_ON_TIME,FINAL_TEMP,TOTAL_C_DRI,LOCAL_SCRAP,HOME_RETURN_SCRAP,IMPORTED_SCRAP,PIG_IRON,DRI_BRIQUETTED,FESI,FEMN,SIMN,FECR,NICKEL,FETI,FEB,FENB,FEP,FEMO,CU,FEV,NITROVAN,ELEC_ENERGY,OXYGEN,COKE_LUMP,MODULE_CARBON,COKE_POWDER,BURNT_LIME,BURNT_DOLAMITE,FLUX,C_ANALYSIS, 
329724,553527,19-JUL-2025 08.03.37,1030,165200,180.39,141.4,38.99,45.7,1665,,23.83,15.16,,,,0,988,0,0,0,0,0,0,0,0,0,0,0,87600,5070,0,2292,0,1999,5100,0,,
329726,553528,19-JUL-2025 09.26.58,1032,164300,186.8,146.8,40,44.2,1657,,,40,,,,0,987,0,0,0,0,0,0,0,0,0,0,0,88400,5746,266,2434,0,1498,5500,0,,
329730,553529,19-JUL-2025 10.18.27,1032,161000,183.5,145.5,38,41,1630,,,38,,,,0,980,0,0,0,0,0,0,0,0,0,0,0,83900,5320,0,1817,0,2004,5500,0,,
329733,553530,19-JUL-2025 11.07.23,1032,163500,184.99,142,42.99,39.4,1664,,26.27,16.72,,,,0,987,0,0,0,0,0,0,0,0,0,0,0,83400,5353,0,2180,0,2000,5500,0,,
329736,553531,19-JUL-2025 12.04.57,1032,164400,185,140,45,44.1,1667,,27.5,17.5,,,,0,973,0,0,0,0,0,0,0,0,0,0,0,88400,5465,0,2191,0,1999,5500,0,,
329739,553532,19-JUL-2025 13.00.43,5071,164500,188.3,144.3,44,43.8,1662,,26.89,17.11,,,,0,987,0,0,0,0,0,0,0,0,0,0,0,87300,5720,365,2742,0,1999,5500,0,,
329742,553533,19-JUL-2025 14.01.23,5071,162800,188.9,147.9,41,41.6,1648,,25.06,15.94,,,,0,976,0,0,0,0,0,0,0,0,0,0,0,85600,5673,336,2179,0,2000,5500,0,,
329745,553534,19-JUL-2025 14.56.44,5071,161400,187.09,144.1,42.99,40.5,1636,,26.27,16.72,,,,0,986,0,0,0,0,0,0,0,0,0,0,0,85800,5341,0,2290,0,2000,5800,0,,
329748,553535,19-JUL-2025 16.15.23,5042,163900,192.1,151.1,41,45.3,1644,,,41,,,,0,987,0,0,0,0,0,0,0,0,0,0,0,89100,5803,0,2855,0,2000,5500,0,,
329752,553536,19-JUL-2025 17.06.03,5042,160100,182.68,151.1,31.58,41,1647,,9.02,10.3,12.26,,,0,899,0,0,0,0,0,0,0,0,0,0,0,84100,5450,0,2509,0,2000,5500,0,,
329754,553537,19-JUL-2025 17.56.34,5042,157200,182.5,140.5,42,39.5,1637,,,27.08,14.92,,,0,908,0,0,0,0,0,0,0,0,0,0,0,80000,5341,0,1862,0,2016,5400,0,,
329758,553538,19-JUL-2025 18.49.03,1056,163800,181.38,146.2,35.18,40.8,1669,,,22.58,12.6,,,0,900,0,0,0,0,0,0,0,0,0,0,0,83200,5368,0,2256,0,2015,5200,0,,
329761,553539,19-JUL-2025 19.42.34,1012,161100,180.5,145.8,34.7,40.7,1652,,,21.78,12.92,,,0,306,0,0,0,0,0,0,0,0,0,0,0,81000,5820,0,2592,0,2016,5500,0,,
329764,553540,19-JUL-2025 20.34.33,1012,160700,170,129,41,38.7,1655,,7,11.05,22.95,,,0,308,0,0,0,0,0,0,0,0,0,0,0,76000,5411,0,2282,0,1512,5400,0,,
329766,553541,19-JUL-2025 21.35.43,1014,157100,181.75,141.7,40.05,40.5,1661,,6.53,10.62,22.9,,,0,303,0,0,0,0,0,0,0,0,0,0,0,82900,5543,0,2184,0,2006,5500,0,,
329769,553542,19-JUL-2025 22.26.18,2015,163500,189.79,149.8,39.99,39.9,1640,,,29.69,10.3,,,0,799,0,0,0,0,0,0,0,0,0,0,0,84900,5559,0,2186,0,2006,5500,0,,
329771,553543,19-JUL-2025 23.17.54,2015,161700,185.2,147.2,38,39.8,1646,,,38,,,,0,799,0,0,0,0,0,0,0,0,0,0,0,84000,5441,0,2188,0,1995,5300,0,,
329775,553544,20-JUL-2025 00.17.04,2015,163400,191.2,155.2,36,44.4,1632,,22,14,,,,0,798,0,0,0,0,0,0,0,0,0,0,0,89500,5769,0,2094,0,2001,5500,0,,
329778,553545,20-JUL-2025 01.08.14,2015,165200,185.49,143.5,41.99,41,1671,,25.66,16.33,,,,0,804,0,0,0,0,0,0,0,0,0,0,0,82800,5503,0,1980,0,2000,5500,0,,
329782,553546,20-JUL-2025 01.59.37,2015,163800,190.39,153.4,36.99,41,1625,,22.6,14.39,,,,0,795,0,0,0,0,0,0,0,0,0,0,0,87000,5458,0,2055,0,2004,5500,0,,
329785,553547,20-JUL-2025 02.51.39,2010,163300,184.39,144.3,40.09,40.4,1642,,24.5,15.59,,,,0,303,0,0,0,0,0,0,0,0,0,0,0,84400,5207,0,2429,0,2004,5500,0,,
329787,553548,20-JUL-2025 03.44.45,2010,163900,191.49,152.5,38.99,41.2,1659,,23.83,15.16,,,,0,305,0,0,0,0,0,0,0,0,0,0,0,86700,5813,0,2122,0,1996,5500,0,,
329791,553549,20-JUL-2025 04.36.33,2010,163900,190.63,150.4,40.23,42.5,1643,,28.49,11.74,,,,0,300,0,0,0,0,0,0,0,0,0,0,0,86800,5509,0,2220,0,2000,5500,0,,
329794,553550,20-JUL-2025 05.30.38,1011,165800,172.5,133.3,39.2,39.6,1667,,23.96,15.24,,,,0,308,0,0,0,0,0,0,0,0,0,0,0,80600,5386,0,2646,0,1998,6000,0,,
329798,553551,20-JUL-2025 06.45.55,1011,166300,193.3,157.3,36,46.1,1640,,22,14,,,,0,300,0,0,0,0,0,0,0,0,0,0,0,91600,6135,0,2469,0,2004,6000,0,,
329801,553552,20-JUL-2025 07.44.27,1011,162900,189.59,150.6,38.99,41.8,1652,,23.83,15.16,,,,0,788,0,0,0,0,0,0,0,0,0,0,0,87200,5606,0,2463,0,2000,5500,0,,
329803,553553,20-JUL-2025 08.42.05,1015,163300,185.88,150.6,35.28,42.7,1651,,21.6,13.68,,,,0,809,0,0,0,0,0,0,0,0,0,0,0,88300,5660,0,2578,0,2000,5500,0,,
329805,553554,20-JUL-2025 09.46.33,1011,163100,194.4,153.4,41,42.9,1647,,25.06,15.94,,,,0,1076,0,0,0,0,0,0,0,0,0,0,0,88000,5817,0,2458,0,2000,5500,0,,
329808,553555,20-JUL-2025 10.40.13,1011,160500,189.1,153.1,36,41.7,1659,,22,14,,,,0,298,0,0,0,0,0,0,0,0,0,0,0,83600,5480,0,2574,0,2001,5500,0,,
329811,553556,20-JUL-2025 11.42.59,1011,162800,186.3,142.3,44,41.8,1651,,26.89,17.11,,,,0,301,0,0,0,0,0,0,0,0,0,0,0,84500,5231,0,2275,0,1499,5500,0,,
329814,553557,20-JUL-2025 12.33.25,1011,162100,186.39,146.3,40.09,40.2,1660,,24.5,15.59,,,,0,297,0,0,0,0,0,0,0,0,0,0,0,82300,5312,0,2405,0,1999,5500,0,,
329818,553558,20-JUL-2025 13.24.38,2011,157600,185.29,146.3,38.99,40.6,1663,,23.83,15.16,,,,0,303,0,0,0,0,0,0,0,0,0,0,0,82900,5562,0,2236,0,1999,5500,0,,
329821,553559,20-JUL-2025 14.24.48,2011,163400,185.39,146.4,38.99,40.2,1665,,23.83,15.16,,,,0,308,0,0,0,0,0,0,0,0,0,0,0,83200,5209,0,2102,0,2001,5100,0,,
329824,553560,20-JUL-2025 16.13.58,2011,164000,186.2,141.2,45,41.8,1662,,27.5,17.5,,,,0,304,0,0,0,0,0,0,0,0,0,0,0,83400,5629,0,2523,0,1995,5500,0,,
329827,553561,20-JUL-2025 17.03.42,2011,164200,160.39,125.4,34.99,35.5,1690,,,8.39,26.6,,,0,304,0,0,0,0,0,0,0,0,0,0,0,73200,5240,0,2816,0,2008,5500,0,,
329830,553562,20-JUL-2025 19.10.19,2032,165400,214.2,178.2,36,51.5,1655,,22,14,,,,0,900,0,0,0,0,0,0,0,0,0,0,0,97000,6536,351,2618,0,2004,5800,0,,
329834,553563,20-JUL-2025 20.04.32,5043,165200,187.7,151.7,36,41.4,1654,,22,14,,,,0,899,0,0,0,0,0,0,0,0,0,0,0,84600,5640,0,2235,0,2015,5500,0,,
329837,553564,20-JUL-2025 20.57.18,1014,163500,182.89,145.9,36.99,39.3,1661,,,24.6,12.39,,,0,294,0,0,0,0,0,0,0,0,0,0,0,82300,5411,0,1959,0,1995,5500,0,,
329839,553565,20-JUL-2025 21.53.09,1014,154600,51.44,15.1,36.34,40.1,1679,,2.84,11.81,21.69,,,0,304,0,0,0,0,0,0,0,0,0,0,0,83100,5689,0,2293,0,998,5800,0,,
329842,553566,20-JUL-2025 23.00.04,5040,165800,179.8,142.9,36.9,41,1643,,,,36.9,,,0,897,0,0,0,0,0,0,0,0,0,0,0,84000,5605,0,2582,0,1996,5500,0,,
329845,553567,20-JUL-2025 23.55.50,5042,163900,189.33,151.3,38.03,42.5,1671,,3.22,11.76,23.05,,,0,985,0,0,0,0,0,0,0,0,0,0,0,88800,5500,0,2556,0,1996,5500,0,,
329848,553568,21-JUL-2025 00.46.59,5042,164000,190.59,150.4,40.19,40.8,1662,,24.56,15.63,,,,0,994,0,0,0,0,0,0,0,0,0,0,0,87000,5540,0,1934,0,2004,5500,0,,
329850,553569,21-JUL-2025 01.34.53,2015,158100,171.09,131,40.09,36.6,1674,,24.5,15.59,,,,0,799,0,0,0,0,0,0,0,0,0,0,0,77500,4767,0,1898,0,2004,5500,0,,
329854,553570,21-JUL-2025 03.25.40,1015,164400,189.09,152.1,36.99,41.8,1638,,22.6,14.39,,,,0,799,0,0,0,0,0,0,0,0,0,0,0,87500,5483,0,1741,0,2003,5500,0,,
329857,553571,21-JUL-2025 04.38.23,2015,164000,190.39,153.3,37.09,42.3,1629,,22.67,14.42,,,,0,807,0,0,0,0,0,0,0,0,0,0,0,90700,5729,0,2720,0,2004,5500,0,,
329860,553572,21-JUL-2025 05.51.10,2015,159600,195.09,155,40.09,44.3,1668,,24.5,15.59,,,,0,799,0,0,0,0,0,0,0,0,0,0,0,89500,5764,0,2511,0,2004,5500,0,,
329864,553573,21-JUL-2025 06.48.50,2067,167800,188.4,148.2,40.2,41.7,1678,,24.57,15.63,,,,0,991,0,0,0,0,0,0,0,0,0,0,0,87400,5350,0,1925,0,2004,5500,0,,
329867,553574,21-JUL-2025 07.41.29,2067,164600,187.39,150.1,37.29,42.6,1697,,22.79,14.5,,,,0,989,0,0,0,0,0,0,0,0,0,0,0,89500,5720,0,2301,0,1996,5500,0,,
329869,553575,21-JUL-2025 08.43.36,2067,167200,188.7,148.4,40.3,39.2,1690,,24.63,15.67,,,,0,991,0,0,0,0,0,0,0,0,0,0,0,84800,5267,0,2383,0,1996,5500,0,,
329872,553576,21-JUL-2025 09.45.26,2067,164500,194.59,153.3,41.29,40.3,1657,,25.23,16.06,,,,0,998,0,0,0,0,0,0,0,0,0,0,0,85800,5502,0,2158,0,1995,5500,0,,
329874,553577,21-JUL-2025 10.36.56,2067,166900,184.79,143.9,40.89,40.5,1653,,24.99,15.9,,,,0,1004,0,0,0,0,0,0,0,0,0,0,0,84000,5261,0,2267,0,1996,6000,0,,
329878,553578,21-JUL-2025 11.31.15,2067,166800,187.5,147.8,39.7,41.9,1628,,24.26,15.44,,,,0,1003,0,0,0,0,0,0,0,0,0,0,0,87900,5343,0,2099,0,1996,6000,0,,
329880,553579,21-JUL-2025 12.31.09,2067,168000,183.4,143.1,40.3,39.4,1630,,24.63,15.67,,,,0,0,0,0,0,0,0,0,0,0,0,0,0,82000,5243,0,2132,0,1996,6000,0,,
329884,553580,21-JUL-2025 13.25.29,1067,166900,187.29,146.8,40.49,41.7,1673,,24.74,15.75,,,,0,1010,0,0,0,0,0,0,0,0,0,0,0,85900,5513,0,2249,0,1996,6000,0,,
329887,553581,21-JUL-2025 14.19.55,2030,166900,190.89,152,38.89,41,1679,,23.77,15.12,,,,0,909,0,0,0,0,0,0,0,0,0,0,0,86100,5302,0,1972,0,2001,6000,0,,
329889,553582,21-JUL-2025 15.10.06,2030,167000,194.99,152,42.99,37.5,1706,,26.27,16.72,,,,0,899,0,0,0,0,0,0,0,0,0,0,0,80200,5410,0,2014,0,2001,6000,0,,
329892,553583,21-JUL-2025 16.03.05,5042,164900,187.3,151.3,36,39.3,1645,,22,14,,,,0,900,0,0,0,0,0,0,0,0,0,0,0,83200,5781,0,2346,0,1996,6000,0,,
329895,553584,21-JUL-2025 16.57.16,6095,163600,187.6,151.6,36,41.3,1642,,22,14,,,,0,900,0,0,0,0,0,0,0,0,0,0,0,86100,5796,0,2325,0,1996,6000,0,,
329899,553585,21-JUL-2025 17.51.06,6095,165200,187.84,156,31.84,40.6,1645,,,10.13,21.71,,,0,908,0,0,0,0,0,0,0,0,0,0,0,86000,5821,0,2613,0,1995,5700,0,,
329902,553586,21-JUL-2025 18.45.31,7060,163100,194.56,155.6,38.96,41.2,1651,,3.96,,35,,,0,900,0,0,0,0,0,0,0,0,0,0,0,87900,5620,0,2425,0,2000,6000,0,,
329905,553587,21-JUL-2025 19.39.17,6095,157100,193.39,155.5,37.89,40.4,1651,,3.94,23.33,10.62,,,0,899,0,0,0,0,0,0,0,0,0,0,0,87000,5767,0,2674,0,2000,5900,0,,
329908,553588,21-JUL-2025 20.34.56,6095,162100,185.72,150.2,35.52,42.3,1668,,3,22.18,10.34,,,0,900,0,0,0,0,0,0,0,0,0,0,0,88200,5904,0,2606,0,2000,6000,0,,
329911,553589,21-JUL-2025 21.28.30,5042,162500,173.38,133.4,39.98,37.7,1683,,6.34,10.14,23.5,,,0,907,0,0,0,0,0,0,0,0,0,0,0,79100,5677,0,2386,0,1994,5200,0,,
329914,553590,21-JUL-2025 22.37.05,5042,162500,194.29,156.3,37.99,42.3,1660,,12.51,8.54,16.94,,,0,904,0,0,0,0,0,0,0,0,0,0,0,89700,5619,0,2205,0,1996,6000,0,,
329916,553591,21-JUL-2025 23.30.09,5042,162900,191.4,155.4,36,39.4,1646,,22,14,,,,0,998,0,0,0,0,0,0,0,0,0,0,0,84300,5183,0,1611,0,2000,5500,0,,
329919,553592,22-JUL-2025 00.23.47,1016,162300,190.79,153.7,37.09,40.9,1655,,22.67,14.42,,,,0,299,0,0,0,0,0,0,0,0,0,0,0,87300,5346,0,1945,0,2000,6000,0,,
329923,553593,22-JUL-2025 01.17.55,2010,160500,191.49,151.4,40.09,41,1637,,24.5,15.59,,,,0,293,0,0,0,0,0,0,0,0,0,0,0,85000,5621,0,1876,0,1998,6000,0,,
329926,553594,22-JUL-2025 02.11.09,2010,163400,194.79,154.6,40.19,42.4,1638,,24.56,15.63,,,,0,300,0,0,0,0,0,0,0,0,0,0,0,88200,5379,0,2539,0,1901,4100,0,,
329929,553595,22-JUL-2025 03.14.19,2010,162400,190.79,152.7,38.09,41.2,1617,,23.28,14.81,,,,0,300,0,0,0,0,0,0,0,0,0,0,0,87000,5720,0,2436,0,2003,6000,0,,
329931,553596,22-JUL-2025 04.08.40,2010,163200,52.3,11.3,41,39.9,1631,,25.06,15.94,,,,0,300,0,0,0,0,0,0,0,0,0,0,0,84000,5299,0,2144,0,2004,6000,0,,
329934,553597,22-JUL-2025 05.11.15,2010,167700,169.79,122.8,46.99,40.7,1609,,28.72,18.27,,,,0,299,0,0,0,0,0,0,0,0,0,0,0,80600,5217,0,1945,0,1499,5700,0,,
329938,553598,22-JUL-2025 06.14.08,2010,167600,188.99,150.9,38.09,42.3,1651,,23.28,14.81,,,,0,302,0,0,0,0,0,0,0,0,0,0,0,89400,5456,0,2200,0,2004,6000,0,,
329941,553599,22-JUL-2025 07.04.12,2010,162600,189.89,153.7,36.19,41.4,1627,,22.12,14.07,,,,0,299,0,0,0,0,0,0,0,0,0,0,0,89600,5313,0,2479,0,2004,6000,0,,
329944,553600,22-JUL-2025 08.00.30,2010,162700,191.79,153.7,38.09,40.8,1633,,23.28,14.81,,,,0,300,0,0,0,0,0,0,0,0,0,0,0,86000,5807,0,2998,0,2004,6000,0,,
329947,553601,22-JUL-2025 08.57.38,2010,160100,181.4,145.4,36,43,1656,,22,14,,,,0,300,0,0,0,0,0,0,0,0,0,0,0,87000,5623,0,2640,0,2663,6000,0,,
329950,553602,22-JUL-2025 09.52.10,2010,163400,196.2,160.2,36,42,1537,,22,14,,,,0,300,0,0,0,0,0,0,0,0,0,0,0,89000,6010,0,3554,0,2663,6000,0,,
329954,553603,22-JUL-2025 10.50.21,2010,160600,191.6,155.6,36,42.4,1631,,22,14,,,,0,600,0,0,0,0,0,0,0,0,0,0,0,84000,6147,0,2187,0,1996,6000,0,,
329957,553604,22-JUL-2025 11.59.20,2010,164400,191.2,156.2,35,43.1,1658,,21.39,13.61,,,,0,299,0,0,0,0,0,0,0,0,0,0,0,86100,6349,0,2463,0,2000,6000,0,,
329960,553605,22-JUL-2025 12.55.52,1011,161900,192.09,159.8,32.29,45.9,1626,,19.73,12.56,,,,0,0,0,0,0,0,0,0,0,0,0,0,0,89300,6128,0,3021,0,1998,6000,0,,
329962,553606,22-JUL-2025 14.06.28,2010,160500,187.8,146.8,41,44.3,1682,,25.06,15.94,,,,0,309,0,0,0,0,0,0,0,0,0,0,0,85900,5716,0,2282,0,1998,6000,0,,
329966,553607,22-JUL-2025 14.56.11,2010,163400,224.9,184.6,40.3,41.8,1682,,24.63,15.67,,,,0,296,0,0,0,0,0,0,0,0,0,0,0,88600,6276,0,3272,0,1996,6400,0,,
329969,553608,22-JUL-2025 15.55.25,2010,163500,191.6,155.6,36,41,1675,,22,14,,,,0,291,0,0,0,0,0,0,0,0,0,0,0,86600,5833,0,2529,0,2000,6400,0,,
329972,553609,22-JUL-2025 16.48.34,2010,163800,186.48,150.5,35.98,41.3,1686,,3.2,21.65,11.13,,,0,300,0,0,0,0,0,0,0,0,0,0,0,87200,5559,0,2422,0,2000,5900,0,,
329975,553610,22-JUL-2025 17.40.11,2010,163600,191.8,155.8,36,38.7,1662,,22,14,,,,0,299,0,0,0,0,0,0,0,0,0,0,0,84600,5632,0,2270,0,1995,5900,0,,
329978,553611,22-JUL-2025 18.42.25,1014,163600,192.47,156.1,36.37,41.3,1676,,3.14,20.02,13.21,,,0,307,0,0,0,0,0,0,0,0,0,0,0,86000,5958,0,2667,0,1995,6000,0,,
329981,553612,22-JUL-2025 19.37.31,1014,162000,188.99,150,38.99,40.4,1654,,5.29,11.3,22.4,,,0,291,0,0,0,0,0,0,0,0,0,0,0,86900,6251,0,2865,0,2000,6000,0,,
329984,553613,22-JUL-2025 20.30.51,5043,163800,195.39,151.4,43.99,40.5,1636,,5.13,13.89,24.97,,,0,905,0,0,0,0,0,0,0,0,0,0,0,86000,5757,0,2595,0,1994,6000,0,,
329988,553614,22-JUL-2025 21.38.36,1015,163900,176.71,141.6,35.11,43.2,1650,,2.98,21.23,10.9,,,0,806,0,0,0,0,0,0,0,0,0,0,0,86900,6030,0,2782,0,1996,6000,0,,
329990,553615,22-JUL-2025 22.31.43,2015,162000,162.86,125.9,36.96,36.6,1687,,,,36.96,,,0,805,0,0,0,0,0,0,0,0,0,0,0,76000,5460,0,2581,0,1995,5500,0,,
329993,553616,22-JUL-2025 23.41.02,2015,164400,195.95,160.4,35.55,44,1682,,2.92,32.63,,,,0,800,0,0,0,0,0,0,0,0,0,0,0,93000,5914,348,2402,0,2000,6000,0,,
329997,553617,23-JUL-2025 00.32.52,2015,163700,187.89,149.9,37.99,41.8,1672,,23.22,14.77,,,,0,800,0,0,0,0,0,0,0,0,0,0,0,86500,5372,167,2146,0,1996,6000,0,,
329999,553618,23-JUL-2025 01.34.56,2015,163900,186.69,149.7,36.99,39,1665,,22.6,14.39,,,,0,805,0,0,0,0,0,0,0,0,0,0,0,84600,5543,0,1943,0,2000,6000,0,,
330002,553619,23-JUL-2025 02.28.12,1015,163700,184.99,145,39.99,40.8,1659,,24.44,15.55,,,,0,795,0,0,0,0,0,0,0,0,0,0,0,84200,5632,0,2405,0,2003,5800,0,,
330005,553620,23-JUL-2025 03.20.17,2015,164500,189.59,149.6,39.99,40.8,1650,,24.44,15.55,,,,0,800,0,0,0,0,0,0,0,0,0,0,0,85200,5310,0,1816,0,2003,6000,0,,
330008,553621,23-JUL-2025 04.13.13,2015,164200,184.99,145,39.99,39,1672,,24.44,15.55,,,,0,808,0,0,0,0,0,0,0,0,0,0,0,83600,5479,0,2118,0,2000,6000,0,,
330011,553622,23-JUL-2025 05.04.03,2015,163600,180.1,143.1,37,39.1,1635,,37,,,,,0,805,0,0,0,0,0,0,0,0,0,0,0,82600,5136,0,2019,0,2004,5900,0,,
330014,553623,23-JUL-2025 05.59.03,2015,164500,182.69,144.7,37.99,39.6,1651,,23.22,14.77,,,,0,810,0,0,0,0,0,0,0,0,0,0,0,85000,5368,129,2235,0,2000,6000,0,,
330017,553624,23-JUL-2025 07.03.56,2015,165000,190.99,152,38.99,43.3,1666,,23.83,15.16,,,,0,806,0,0,0,0,0,0,0,0,0,0,0,89300,5603,99,2230,0,1998,6000,0,,
330020,553625,23-JUL-2025 08.21.52,2015,163500,201.29,161.3,39.99,44.1,1648,,24.44,15.55,,,,0,799,0,0,0,0,0,0,0,0,0,0,0,92400,5992,0,3021,0,1498,6000,0,,
330022,553626,23-JUL-2025 09.28.56,2015,163700,191.89,150.7,41.19,42,1674,,25.17,16.02,,,,0,788,0,0,0,0,0,0,0,0,0,0,0,87500,5809,0,3310,0,2001,6000,0,,
330025,553627,23-JUL-2025 10.30.12,1011,165000,189.99,156,33.99,40.6,1670,,20.77,13.22,,,,0,298,0,0,0,0,0,0,0,0,0,0,0,88000,6095,0,3461,0,2001,6000,0,,
330029,553628,23-JUL-2025 12.02.17,1011,168500,186.8,145.8,41,45.1,1660,,25.06,15.94,,,,0,289,0,0,0,0,0,0,0,0,0,0,0,86500,5998,0,3383,0,2001,6000,0,,
330032,553629,23-JUL-2025 13.12.34,1011,162400,186.7,150.7,36,41.9,1657,,22,14,,,,0,294,0,0,0,0,0,0,0,0,0,0,0,87900,5803,0,2542,0,2013,6000,0,,
330035,553630,23-JUL-2025 14.03.23,1011,163300,190.69,150.7,39.99,39,1664,,24.44,15.55,,,,0,292,0,0,0,0,0,0,0,0,0,0,0,84600,5469,0,2436,0,2013,6000,0,,
330037,553631,23-JUL-2025 14.55.20,1011,158400,196.29,155,41.29,40.5,1646,,25.23,16.06,,,,0,301,0,0,0,0,0,0,0,0,0,0,0,88000,5671,0,2541,0,1999,6000,0,,
330041,553632,23-JUL-2025 15.47.59,1011,164900,191.89,151.7,40.19,41.1,1641,,24.56,15.63,,,,0,307,0,0,0,0,0,0,0,0,0,0,0,87200,5804,0,2569,0,2000,6000,0,,
330044,553633,23-JUL-2025 16.41.18,1011,163100,186.62,150.3,36.32,39.7,1672,,2.85,,33.47,,,0,302,0,0,0,0,0,0,0,0,0,0,0,84100,5757,0,2785,0,2000,6000,0,,
330047,553634,23-JUL-2025 17.39.23,1011,163900,189.5,151.5,38,39.4,1654,,2.72,,35.28,,,0,303,0,0,0,0,0,0,0,0,0,0,0,84100,5632,0,2250,0,2000,6000,0,,
330049,553635,23-JUL-2025 18.36.49,1011,158400,186.8,150.8,36,40.5,1664,,22,14,,,,0,295,0,0,0,0,0,0,0,0,0,0,0,84300,5712,0,2396,0,1570,6000,0,,
330051,553636,23-JUL-2025 19.34.24,1011,163900,192.1,150.2,41.9,40.5,1630,,6.86,9.94,25.1,,,0,288,0,0,0,0,0,0,0,0,0,0,0,86600,5750,0,2741,0,1407,6500,0,,
330053,553637,23-JUL-2025 20.25.19,1011,162200,186.13,150.6,35.53,38.8,1658,,3,21.84,10.69,,,0,307,0,0,0,0,0,0,0,0,0,0,0,83300,5802,0,2510,0,2000,6000,0,,
330055,553638,23-JUL-2025 21.15.32,1011,160100,190.58,150.6,39.98,35.8,1647,,,16.34,23.64,,,0,299,0,0,0,0,0,0,0,0,0,0,0,75200,5288,0,2530,0,2000,6000,0,,
330057,553639,23-JUL-2025 22.22.30,2015,164700,192.63,156,36.63,42.9,1693,,2.66,22.38,11.59,,,0,309,0,0,0,0,0,0,0,0,0,0,0,89500,6036,0,2721,0,1995,6000,0,,
330059,553640,23-JUL-2025 23.18.00,1010,164100,191.6,155.6,36,42.4,1656,,22,14,,,,0,305,0,0,0,0,0,0,0,0,0,0,0,89000,5458,126,2303,0,2000,5700,0,,
330061,553641,24-JUL-2025 00.10.53,1010,161700,185.6,150.6,35,40.2,1655,,35,,,,,0,292,0,0,0,0,0,0,0,0,0,0,0,84800,5704,0,2571,0,2004,5900,0,,
330063,553642,24-JUL-2025 01.01.49,1010,157700,190.2,154.2,36,39.6,1637,,22,14,,,,0,300,0,0,0,0,0,0,0,0,0,0,0,84500,5680,0,2548,0,2003,6000,0,,
330065,553643,24-JUL-2025 01.51.50,1010,165900,190.19,152.2,37.99,39.8,1620,,23.22,14.77,,,,0,294,0,0,0,0,0,0,0,0,0,0,0,84500,5509,0,2261,0,2000,6000,0,,
330067,553644,24-JUL-2025 02.42.33,1010,165300,185,144,41,41,1671,,25.06,15.94,,,,0,303,0,0,0,0,0,0,0,0,0,0,0,84000,5338,0,2126,0,2000,6000,0,,
330069,553645,24-JUL-2025 03.48.59,1010,161900,185.19,147.2,37.99,43.3,1632,,23.22,14.77,,,,0,287,0,0,0,0,0,0,0,0,0,0,0,86000,5646,0,2155,0,1999,6200,0,,
330071,553646,24-JUL-2025 04.40.09,2010,157200,180.2,146.2,34,39.5,1660,,34,,,,,0,307,0,0,0,0,0,0,0,0,0,0,0,83600,5424,0,2506,0,2000,6000,0,,
330073,553647,24-JUL-2025 05.47.25,2010,165200,192.19,155.2,36.99,42.6,1670,,22.6,14.39,,,,0,300,0,0,0,0,0,0,0,0,0,0,0,88000,5895,0,2429,0,2000,6000,0,,
330075,553648,24-JUL-2025 06.38.34,2010,157200,187.4,155.4,32,39.9,1668,,32,,,,,0,303,0,0,0,0,0,0,0,0,0,0,0,83800,5689,0,2100,0,2000,6000,0,,
330077,553649,24-JUL-2025 07.31.40,2010,163500,190.1,149.1,41,41.7,1699,,25.06,15.94,,,,0,307,0,0,0,0,0,0,0,0,0,0,0,87500,5707,0,2188,0,1998,6000,0,,
330079,553650,24-JUL-2025 08.22.39,2010,166000,191.49,150.6,40.89,39.9,1653,,24.99,15.9,,,,0,299,0,0,0,0,0,0,0,0,0,0,0,85800,5576,0,2306,0,1994,6000,0,,
330081,553651,24-JUL-2025 09.12.30,2010,165500,191.89,150.6,41.29,37.9,1551,,25.23,16.06,,,,0,300,0,0,0,0,0,0,0,0,0,0,0,83100,5556,0,2107,0,1994,6000,0,,
330094,553652,24-JUL-2025 10.01.04,2010,165600,185.39,142.8,42.59,38.5,1653,,26.03,16.56,,,,0,300,0,0,0,0,0,0,0,0,0,0,0,81000,5322,0,2219,0,428,6000,0,,
330097,553653,24-JUL-2025 10.56.00,1010,168900,176.2,137.6,38.6,37.3,1686,,23.59,15.01,,,,0,299,0,0,0,0,0,0,0,0,0,0,0,78700,5086,0,2388,0,1996,5600,0,,
330100,553654,24-JUL-2025 11.12.10,1010,168900,,0,,0,,,,,,,,0,0,0,0,0,0,0,0,0,0,0,0,0,0,0,0,0,0,0,0,0,,
330103,553654,24-JUL-2025 13.09.23,1010,164900,171.68,125.7,45.98,37.4,1642,,28.1,17.88,,,,0,299,0,0,0,0,0,0,0,0,0,0,0,118200,5441,0,1937,0,1996,6000,0,,
330106,553655,24-JUL-2025 14.08.09,1010,168600,194.29,152,42.29,42.2,1686,,25.84,16.45,,,,0,300,0,0,0,0,0,0,0,0,0,0,0,87100,5987,300,2715,0,2000,6000,0,,
330109,553656,24-JUL-2025 15.01.43,1010,165600,200.4,156.4,44,42.3,1652,,26.89,17.11,,,,0,299,0,0,0,0,0,0,0,0,0,0,0,87800,5534,0,2052,0,1996,5500,0,,
330112,553657,24-JUL-2025 15.58.00,1010,165400,190.99,157,33.99,42.4,1666,,20.77,13.22,,,,0,300,0,0,0,0,0,0,0,0,0,0,0,87900,5483,0,1899,0,1997,5500,0,,
330115,553658,24-JUL-2025 16.52.23,1015,166500,190.09,153.1,36.99,42.3,1612,,22.6,14.39,,,,0,798,0,0,0,0,0,0,0,0,0,0,0,90200,5401,0,1948,0,2000,5500,0,,
330118,553659,24-JUL-2025 17.51.11,1015,162400,190.49,154.3,36.19,39.4,1671,,22.12,14.07,,,,0,807,0,0,0,0,0,0,0,0,0,0,0,84400,5350,0,1564,0,2000,5500,0,,
330120,553660,24-JUL-2025 18.42.39,1015,165200,180.69,147.7,32.99,40.5,1652,,20.16,12.83,,,,0,808,0,0,0,0,0,0,0,0,0,0,0,85600,5103,0,2532,0,2073,5500,0,,
330124,553661,24-JUL-2025 19.44.40,1015,164300,196.29,160.1,36.19,43.4,1616,,22.12,14.07,,,,0,807,0,0,0,0,0,0,0,0,0,0,0,92500,5822,0,2632,0,2000,5500,0,,
330127,553662,24-JUL-2025 20.55.20,1015,165600,191.19,144.2,46.99,39.8,1673,,28.72,18.27,,,,0,807,0,0,0,0,0,0,0,0,0,0,0,84900,5481,0,1776,0,1999,5500,0,,
330131,553663,24-JUL-2025 21.45.30,1015,164700,184.99,145,39.99,40.6,1604,,24.44,15.55,,,,0,805,0,0,0,0,0,0,0,0,0,0,0,87000,5346,0,2707,0,2001,5500,0,,
330134,553664,24-JUL-2025 22.36.00,1015,165400,166.1,126.9,39.2,36.2,1625,,23.96,15.24,,,,0,794,0,0,0,0,0,0,0,0,0,0,0,76500,4598,0,1974,0,2003,5500,0,,
330137,553665,24-JUL-2025 23.40.53,1015,166300,189.99,151.9,38.09,45.2,1675,,23.28,14.81,,,,0,800,0,0,0,0,0,0,0,0,0,0,0,90900,5455,0,2481,0,2000,5500,0,,
330139,553666,25-JUL-2025 00.35.50,1015,158200,180.89,142.9,37.99,43.3,1654,,23.22,14.77,,,,0,797,0,0,0,0,0,0,0,0,0,0,0,85900,5133,0,2371,0,2000,5500,0,,
330143,553667,25-JUL-2025 01.23.19,1015,161700,165.29,125.3,39.99,36.6,1644,,24.44,15.55,,,,0,806,0,0,0,0,0,0,0,0,0,0,0,75800,4954,0,1842,0,2000,5500,0,,
330145,553668,25-JUL-2025 03.56.49,1015,165300,195.1,154.1,41,45,1667,,25.06,15.94,,,,0,806,0,0,0,0,0,0,0,0,0,0,0,92000,5751,0,2122,0,2000,5500,0,,
330148,553669,25-JUL-2025 04.56.01,2015,159100,191.8,150.8,41,40.8,1640,,25.06,15.94,,,,0,806,0,0,0,0,0,0,0,0,0,0,0,86500,5608,0,2150,0,1998,5500,0,,
330151,553670,25-JUL-2025 05.49.51,2015,167000,189.99,151,38.99,40.6,1650,,23.83,15.16,,,,0,805,0,0,0,0,0,0,0,0,0,0,0,86300,5471,0,2113,0,2000,5500,0,,
330154,553671,25-JUL-2025 06.53.45,1015,166000,188.7,150.7,38,42.8,1633,,38,,,,,0,807,0,0,0,0,0,0,0,0,0,0,0,87300,5511,0,2165,0,2000,5500,0,,
330158,553672,25-JUL-2025 07.48.31,1015,166800,201.89,162.9,38.99,44.4,1625,,23.83,15.16,,,,0,805,0,0,0,0,0,0,0,0,0,0,0,91700,5798,0,2855,0,1002,5500,0,,
330161,553673,25-JUL-2025 08.36.34,1015,167600,189.4,153.4,36,40.2,1632,,22,14,,,,0,789,0,0,0,0,0,0,0,0,0,0,0,84100,5644,0,2405,0,1996,5500,0,,
330164,553674,25-JUL-2025 09.32.21,1015,167300,192.09,152.8,39.29,42.1,1642,,24.01,15.28,,,,0,806,0,0,0,0,0,0,0,0,0,0,0,87000,5538,0,2237,0,1996,5400,0,,
330167,553675,25-JUL-2025 10.21.31,2015,162200,191.49,151.4,40.09,38.9,1630,,24.5,15.59,,,,0,797,0,0,0,0,0,0,0,0,0,0,0,84100,5400,0,2394,0,1996,5500,0,,
330170,553676,25-JUL-2025 11.10.01,1010,167400,186.8,148.3,38.5,40,1649,,23.53,14.97,,,,0,306,0,0,0,0,0,0,0,0,0,0,0,84700,5197,0,2374,0,1996,5500,0,,
330172,553677,25-JUL-2025 12.04.51,1010,164200,189.2,147.1,42.1,43.6,1657,,25.73,16.37,,,,0,304,0,0,0,0,0,0,0,0,0,0,0,87500,5675,0,2702,0,1996,5500,0,,
330176,553678,25-JUL-2025 13.01.21,1010,167600,188.69,150.4,38.29,38.7,1667,,23.4,14.89,,,,0,300,0,0,0,0,0,0,0,0,0,0,0,84300,5521,0,2247,0,1996,5500,0,,
330178,553679,25-JUL-2025 13.56.04,1010,167100,185.38,141.2,44.18,40.4,1651,,27,17.18,,,,0,304,0,0,0,0,0,0,0,0,0,0,0,83900,5500,0,2278,0,1996,5500,0,,
330180,553680,25-JUL-2025 14.45.10,1010,162500,186.29,146.3,39.99,40.9,1624,,24.44,15.55,,,,0,300,0,0,0,0,0,0,0,0,0,0,0,86000,5728,0,2127,0,1996,5600,0,,
330183,553681,25-JUL-2025 15.49.51,1010,167500,190.89,146.6,44.29,44.1,1659,,27.07,17.22,,,,0,300,0,0,0,0,0,0,0,0,0,0,0,85700,5827,0,2342,0,2000,5700,0,,
330187,553682,25-JUL-2025 16.40.11,1010,160300,190.5,148.4,42.1,40.8,1624,,25.73,16.37,,,,0,299,0,0,0,0,0,0,0,0,0,0,0,86200,5210,0,1812,0,2000,5500,0,,
330190,553683,25-JUL-2025 17.36.11,1010,166300,193.9,157.8,36.1,42.5,1616,,22.06,14.04,,,,0,300,0,0,0,0,0,0,0,0,0,0,0,88000,5200,0,2169,0,2000,5500,0,,
330193,553684,25-JUL-2025 18.28.51,1010,166400,185.09,153,32.09,40.7,1676,,19.61,12.48,,,,0,300,0,0,0,0,0,0,0,0,0,0,0,85600,5482,0,1686,0,2000,5500,0,,
330196,553685,25-JUL-2025 19.22.21,1010,165600,195,156.9,38.1,42.2,1639,,23.28,14.82,,,,0,299,0,0,0,0,0,0,0,0,0,0,0,88500,5355,0,1973,0,1999,5500,0,,
330199,553686,25-JUL-2025 20.11.04,1010,161200,188.39,148.3,40.09,39.7,1632,,24.5,15.59,,,,0,300,0,0,0,0,0,0,0,0,0,0,0,84000,5122,0,1776,0,1999,5500,0,,
330202,553687,25-JUL-2025 20.56.20,1010,169100,160.99,121.9,39.09,35,1660,,23.89,15.2,,,,0,300,0,0,0,0,0,0,0,0,0,0,0,73000,4490,0,1692,0,1999,5500,0,,
330205,553688,25-JUL-2025 22.02.50,1010,166300,190.89,152.8,38.09,41.6,1618,,23.28,14.81,,,,0,300,0,0,0,0,0,0,0,0,0,0,0,87500,5218,0,1744,0,2000,5500,0,,
330208,553689,25-JUL-2025 22.52.01,2010,168800,190.39,151.4,38.99,38.7,1650,,23.83,15.16,,,,0,300,0,0,0,0,0,0,0,0,0,0,0,83400,5231,0,1830,0,2000,5500,0,,
330211,553690,25-JUL-2025 23.58.51,1010,159800,193.19,155,38.19,45.9,1640,,23.34,14.85,,,,0,799,0,0,0,0,0,0,0,0,0,0,0,89000,5392,93,2455,0,2000,5500,0,,
330214,553691,26-JUL-2025 00.53.22,2015,165800,190.09,150.1,39.99,40.5,1634,,24.44,15.55,,,,0,800,0,0,0,0,0,0,0,0,0,0,0,85500,5529,420,1781,0,2000,5500,0,,
330217,553692,26-JUL-2025 01.46.45,2015,166000,188.89,150.9,37.99,41.4,1637,,23.22,14.77,,,,0,799,0,0,0,0,0,0,0,0,0,0,0,86000,5752,0,2853,0,1997,5500,0,,
330220,553693,26-JUL-2025 02.36.38,2015,164700,187.5,151.5,36,41,1669,,22,14,,,,0,800,0,0,0,0,0,0,0,0,0,0,0,86200,5331,0,2074,0,1997,5500,0,,
330223,553694,26-JUL-2025 03.32.18,2015,158400,178.4,142.4,36,38.8,1674,,22,14,,,,0,800,0,0,0,0,0,0,0,0,0,0,0,83700,5364,0,2567,0,1498,5500,0,,
330226,553695,26-JUL-2025 04.42.38,2015,164100,187.2,149.2,38,41.5,1639,,,38,,,,0,799,0,0,0,0,0,0,0,0,0,0,0,86000,5554,0,2066,0,2000,5500,0,,
330229,553696,26-JUL-2025 05.32.38,2015,165000,185.1,145.1,40,39.8,1630,,40,,,,,0,793,0,0,0,0,0,0,0,0,0,0,0,82600,5371,0,2150,0,2000,5500,0,,
330231,553697,26-JUL-2025 05.21.39,2056,164700,184.2,145.2,39,40.4,1637,,39,,,,,0,1001,0,0,0,0,0,0,0,0,0,0,0,84500,5342,0,2110,0,2000,5500,0,,
330235,553698,26-JUL-2025 07.13.30,6040,165100,190.19,150.1,40.09,40.5,1670,,24.5,15.59,,,,0,1010,0,0,0,0,0,0,0,0,0,0,0,85000,5456,0,2211,0,1999,5500,0,,
330238,553699,26-JUL-2025 09.07.14,6040,164400,187.64,150.1,37.54,41.8,1632,,3.62,10.69,23.23,,,0,809,0,0,0,0,0,0,0,0,0,0,0,76100,5665,0,2738,0,1999,5500,0,,
330242,553700,26-JUL-2025 10.34.09,2015,161900,200.5,160.4,40.1,46,1676,,3.73,9.58,26.79,,,0,808,0,0,0,0,0,0,0,0,0,0,0,94000,6332,0,3047,0,2000,5500,0,,
330245,553701,26-JUL-2025 11.25.08,2010,161800,186.29,150.4,35.89,39.5,1655,,2.72,20.8,12.37,,,0,117,0,0,0,0,0,0,0,0,0,0,0,85100,5381,0,2400,0,1994,5500,0,,
330248,553702,26-JUL-2025 12.18.53,2010,162300,196.8,160.1,36.7,38.9,1649,,2.82,10.07,23.81,,,0,303,0,0,0,0,0,0,0,0,0,0,0,88000,5761,0,2418,0,1995,5500,0,,
330251,553703,26-JUL-2025 13.19.49,2014,162100,187.49,150.5,36.99,40.8,1676,,10.1,26.89,,,,0,0,0,0,0,0,0,0,0,0,0,0,0,86600,5830,0,2168,0,1500,5500,0,,
330254,553704,26-JUL-2025 14.11.59,1032,162200,188.46,150.5,37.96,41.3,1670,,2.52,22.75,12.69,,,0,303,0,0,0,0,0,0,0,0,0,0,0,86200,5444,0,2545,0,2051,5500,0,,
330257,553705,26-JUL-2025 16.47.38,1010,161900,185.53,148.3,37.23,57.3,1626,,3.48,21.6,12.15,,,0,1000,0,0,0,0,0,0,0,0,0,0,0,99000,6434,417,1928,0,2000,5600,0,,
330262,553706,26-JUL-2025 17.43.35,1010,164000,191.68,146.7,44.98,41.4,1632,,20.94,13.33,10.71,,,0,303,0,0,0,0,0,0,0,0,0,0,0,87500,5116,417,1797,0,2000,5600,0,,
330264,553707,26-JUL-2025 18.40.59,1010,157700,199.7,158.7,41,41.8,1623,,25.06,15.94,,,,0,301,0,0,0,0,0,0,0,0,0,0,0,89100,5393,0,1987,0,2004,5500,0,,
330267,553708,26-JUL-2025 19.38.34,1010,162600,195.99,158.9,37.09,41.8,1644,,22.67,14.42,,,,0,309,0,0,0,0,0,0,0,0,0,0,0,88300,5097,0,1651,0,2003,5500,0,,
330269,553709,26-JUL-2025 20.33.55,1010,163100,191.8,156.8,35,41.7,1629,,21.39,13.61,,,,0,301,0,0,0,0,0,0,0,0,0,0,0,87400,5038,0,2021,0,2004,5500,0,,
330273,553710,26-JUL-2025 21.30.44,1010,162900,185.49,146.4,39.09,41,1670,,23.89,15.2,,,,0,303,0,0,0,0,0,0,0,0,0,0,0,85200,4970,0,1916,0,2053,5500,0,,
330276,553711,26-JUL-2025 22.28.25,1010,157800,170.5,134.5,36,38.3,1638,,22,14,,,,0,986,0,0,0,0,0,0,0,0,0,0,0,79000,5006,0,1627,0,2053,5500,0,,
330279,553712,26-JUL-2025 23.27.45,6040,164100,198.99,160,38.99,44,1653,,23.83,15.16,,,,0,980,0,0,0,0,0,0,0,0,0,0,0,89700,5402,253,1971,0,2000,5500,0,,
330282,553713,27-JUL-2025 00.31.54,6040,161600,185.3,152.3,33,40.5,1654,,33,,,,,0,2387,0,0,0,0,0,0,0,0,0,0,0,84500,5462,129,1961,0,1999,5500,0,,
330285,553714,27-JUL-2025 02.20.25,1056,164100,182.1,155,27.1,47.5,1642,,16.56,10.54,,,,0,996,0,0,0,0,0,0,0,0,0,0,0,92100,5813,129,2865,0,2000,5500,0,,
330288,553715,27-JUL-2025 04.03.14,1056,165900,198.69,160.7,37.99,54.1,1653,,23.22,14.77,,,,0,988,0,0,0,0,0,0,0,0,0,0,0,97900,6017,0,4068,0,1498,6100,0,,
330292,553716,27-JUL-2025 04.58.08,6040,162300,190.7,150.7,40,42.8,1639,,,40,,,,0,995,0,0,0,0,0,0,0,0,0,0,0,88100,5606,127,3206,0,1498,5500,0,,
330295,553717,27-JUL-2025 05.53.15,6040,165000,181.1,145.1,36,42.9,1657,,22,14,,,,0,1008,0,0,0,0,0,0,0,0,0,0,0,86400,5411,0,2812,0,1999,5500,0,,
330297,553718,27-JUL-2025 06.50.40,5091,159200,191.2,146.2,45,43.1,1651,,45,,,,,0,1004,0,0,0,0,0,0,0,0,0,0,0,82100,5707,238,2924,0,1999,5800,0,,
330300,553719,27-JUL-2025 08.07.39,5091,164100,176.4,140.4,36,44.3,1680,,22,14,,,,0,907,0,0,0,0,0,0,0,0,0,0,0,84100,5767,0,3494,0,1995,5500,0,,
330304,553720,27-JUL-2025 09.26.16,5091,156400,195.73,159.7,36.03,47,1676,,4.92,20.42,10.69,,,0,899,0,0,0,0,0,0,0,0,0,0,0,95200,6220,350,3218,0,1995,6000,0,,
330306,553721,27-JUL-2025 10.21.49,1010,163900,198.12,161.1,37.02,41.3,1645,,,13.07,23.95,,,0,288,0,0,0,0,0,0,0,0,0,0,0,87400,5858,0,3068,0,1996,5600,0,,
330308,553722,27-JUL-2025 11.17.35,2010,163300,185.64,149.5,36.14,41.3,1645,,,21.14,15,,,0,0,0,0,0,0,0,0,0,0,0,0,0,86900,5592,0,3226,0,2000,5800,0,,
330311,553723,27-JUL-2025 12.31.39,2010,163200,180.5,144.3,36.2,44.6,1654,,12.32,11.56,12.32,,,0,291,0,0,0,0,0,0,0,0,0,0,0,85500,5389,106,2689,0,1997,5500,0,,
330315,553724,27-JUL-2025 13.23.55,2010,163000,180.61,144.6,36.01,38.7,1679,,,12.65,23.36,,,0,300,0,0,0,0,0,0,0,0,0,0,0,82900,5499,0,2801,0,1994,5500,0,,
330318,553725,27-JUL-2025 14.14.36,2015,157800,182.42,149,33.42,38.8,1646,,7.77,25.65,,,,0,799,0,0,0,0,0,0,0,0,0,0,0,82700,5563,0,2724,0,2000,5500,0,,
330320,553726,27-JUL-2025 15.03.35,2015,161400,181.59,148.6,32.99,36.7,1631,,2.92,10.29,19.78,,,0,799,0,0,0,0,0,0,0,0,0,0,0,80000,5621,0,2565,0,2001,5500,0,,
330324,553727,27-JUL-2025 16.07.45,1015,164100,187.7,151.6,36.1,42.8,1639,,22.06,14.04,,,,0,798,0,0,0,0,0,0,0,0,0,0,0,87600,5771,0,3429,0,1999,5500,0,,
330328,553728,27-JUL-2025 16.59.15,1015,160000,186.8,150.7,36.1,39.6,1617,,22.06,14.04,,,,0,799,0,0,0,0,0,0,0,0,0,0,0,85000,5546,0,2464,0,2000,5500,0,,
330331,553729,27-JUL-2025 17.51.36,1015,163900,189.3,157.3,32,41,1651,,19.56,12.44,,,,0,807,0,0,0,0,0,0,0,0,0,0,0,87900,4937,0,2269,0,1996,5500,0,,
330334,553730,27-JUL-2025 18.40.35,1015,160500,186.09,148.9,37.19,38.2,1642,,22.73,14.46,,,,0,797,0,0,0,0,0,0,0,0,0,0,0,82500,5484,0,2508,0,2003,5500,0,,
330337,553731,27-JUL-2025 19.36.16,1015,160100,190.19,160.2,29.99,40,1636,,18.33,11.66,,,,0,799,0,0,0,0,0,0,0,0,0,0,0,86100,5743,0,2288,0,2004,5500,0,,
330340,553732,27-JUL-2025 20.31.16,1015,164000,185.49,147.4,38.09,39.2,1642,,23.28,14.81,,,,0,806,0,0,0,0,0,0,0,0,0,0,0,83200,5255,0,2214,0,2004,5500,0,,
330342,553733,27-JUL-2025 21.25.06,1015,166600,185.39,148.2,37.19,39.3,1628,,22.73,14.46,,,,0,800,0,0,0,0,0,0,0,0,0,0,0,81800,5451,0,2186,0,2004,5500,0,,
330346,553734,27-JUL-2025 22.17.41,1015,166900,173.3,137.3,36,37.5,1669,,22,14,,,,0,799,0,0,0,0,0,0,0,0,0,0,0,77900,4789,0,2207,0,2004,5500,0,,
330348,553735,27-JUL-2025 23.20.39,2015,156900,197.19,160,37.19,41.8,1642,,22.73,14.46,,,,0,807,0,0,0,0,0,0,0,0,0,0,0,90600,6337,0,2836,0,2004,5500,0,,
330351,553736,28-JUL-2025 00.17.45,1015,162300,194.8,158.8,36,38.8,1654,,22,14,,,,0,0,0,0,0,0,0,0,0,0,0,0,0,84300,5606,129,2385,0,1996,6000,0,,
330354,553737,28-JUL-2025 01.07.59,1015,157100,188.59,150.3,38.29,38.7,1645,,23.4,14.89,,,,0,800,0,0,0,0,0,0,0,0,0,0,0,84000,5478,103,2129,0,2000,5500,0,,
330357,553738,28-JUL-2025 01.59.51,1015,162900,180.69,142.7,37.99,40.4,1626,,23.22,14.77,,,,0,805,0,0,0,0,0,0,0,0,0,0,0,85000,5384,128,2701,0,2108,5400,0,,
330360,553739,28-JUL-2025 02.55.11,1015,159700,174.29,138,36.29,36.6,1632,,22.18,14.11,,,,0,794,0,0,0,0,0,0,0,0,0,0,0,79100,5410,0,1965,0,2001,5500,0,,
330363,553740,28-JUL-2025 03.45.11,1015,163300,185.59,146.3,39.29,38.3,1597,,24.01,15.28,,,,0,799,0,0,0,0,0,0,0,0,0,0,0,83000,5561,0,2342,0,2000,5500,0,,
330366,553741,28-JUL-2025 04.33.57,1015,162500,179.99,140,39.99,37.1,1665,,24.44,15.55,,,,0,798,0,0,0,0,0,0,0,0,0,0,0,80000,5206,0,1972,0,2001,5500,0,,
330369,553742,28-JUL-2025 05.26.47,2015,162700,172.89,131.6,41.29,37.1,1665,,25.23,16.06,,,,0,806,0,0,0,0,0,0,0,0,0,0,0,79300,5212,0,2814,0,1996,5500,0,,
330372,553743,28-JUL-2025 06.33.41,1015,162700,189.4,150.8,38.6,41.4,1639,,23.59,15.01,,,,0,803,0,0,0,0,0,0,0,0,0,0,0,85700,5934,240,2573,0,1996,5500,0,,
330376,553744,28-JUL-2025 07.29.21,1015,161400,187.79,147.8,39.99,40.5,1645,,24.44,15.55,,,,0,788,0,0,0,0,0,0,0,0,0,0,0,83400,5618,0,2473,0,1330,5500,0,,
330378,553745,28-JUL-2025 08.23.07,1015,162600,185.78,150,35.78,39.1,1640,,2.92,20.91,11.95,,,0,803,0,0,0,0,0,0,0,0,0,0,0,83200,5862,0,2622,0,1995,5500,0,,
330381,553746,28-JUL-2025 09.19.49,1032,160900,196.75,160.2,36.55,41,1656,,6.1,18.31,12.14,,,0,0,0,0,0,0,0,0,0,0,0,0,0,86900,5953,0,2768,0,1994,5500,0,,
330385,553747,28-JUL-2025 10.22.14,1032,160400,198,160.2,37.8,41.5,1641,,2.38,10.7,24.72,,,0,908,0,0,0,0,0,0,0,0,0,0,0,88700,6658,0,2498,0,1994,5500,0,,
330388,553748,28-JUL-2025 11.23.00,1030,163400,192.94,157.9,35.04,41.1,1683,,3.36,10.11,21.57,,,0,906,0,0,0,0,0,0,0,0,0,0,0,88000,5975,0,3094,0,1996,5500,0,,
330390,553749,28-JUL-2025 12.13.32,1056,164700,173.7,137.7,36,35.9,1641,,22,14,,,,0,895,0,0,0,0,0,0,0,0,0,0,0,76100,5469,0,2767,0,1995,5400,0,,
330392,553750,28-JUL-2025 13.34.10,1056,160300,193.11,159.2,33.91,41.8,1650,,,22.28,11.63,,,0,895,0,0,0,0,0,0,0,0,0,0,0,88100,6157,341,2397,0,1995,5500,0,,
330395,553751,28-JUL-2025 15.01.24,1056,163000,183.93,150.4,33.53,39.9,1628,,2.6,9.93,21,,,0,1802,0,0,0,0,0,0,0,0,0,0,0,83500,5997,0,3051,0,1996,5100,0,,
330400,553752,28-JUL-2025 16.07.29,1056,160800,200.39,160.3,40.09,44.8,1648,,24.5,15.59,,,,0,301,0,0,0,0,0,0,0,0,0,0,0,93900,5653,0,2623,0,1998,5500,0,,
330403,553753,28-JUL-2025 17.07.39,1056,159700,193.5,157.5,36,41.1,1655,,22,14,,,,0,700,0,0,0,0,0,0,0,0,0,0,0,86900,5300,0,2072,0,2000,5500,0,,
330406,553754,28-JUL-2025 18.02.14,1030,164100,199.39,159.3,40.09,42.6,1683,,24.5,15.59,,,,0,979,0,0,0,0,0,0,0,0,0,0,0,92000,5553,0,2492,0,1997,5500,0,,
330408,553755,28-JUL-2025 18.55.59,2030,184100,199.59,159.5,40.09,40.3,1651,,24.5,15.59,,,,0,979,0,0,0,0,0,0,0,0,0,0,0,88400,5535,0,2002,0,2000,5500,0,,
330411,553756,28-JUL-2025 19.43.09,1056,164500,186.29,149.2,37.09,37.8,1623,,22.67,14.42,,,,0,0,0,0,0,0,0,0,0,0,0,0,0,82100,5302,0,2300,0,1499,6000,0,,
330414,553757,28-JUL-2025 20.28.13,1056,164200,179.6,137.5,42.1,36.7,1620,,25.73,16.37,,,,0,980,0,0,0,0,0,0,0,0,0,0,0,79100,4855,0,2299,0,2004,5500,0,,
330417,553758,28-JUL-2025 21.25.00,1056,164700,192.9,150.8,42.1,42.6,1632,,25.73,16.37,,,,0,0,0,0,0,0,0,0,0,0,0,0,0,87200,5265,0,2665,0,1002,5500,0,,
330420,553759,28-JUL-2025 22.11.20,1056,161300,177.99,142.9,35.09,37.2,1638,,21.44,13.65,,,,0,984,0,0,0,0,0,0,0,0,0,0,0,78400,5208,0,1797,0,2000,5500,0,,
330423,553760,28-JUL-2025 23.00.13,1056,162800,194.8,159.8,35,40.6,1636,,21.39,13.61,,,,0,987,0,0,0,0,0,0,0,0,0,0,0,86100,5465,0,2090,0,2000,5500,0,,
330427,553761,29-JUL-2025 00.11.01,1056,164500,191.99,154.8,37.19,43.7,1628,,22.73,14.46,,,,0,975,0,0,0,0,0,0,0,0,0,0,0,89900,5789,0,3168,0,1995,5500,0,,
330430,553762,29-JUL-2025 01.01.59,1056,164400,186.29,148.3,37.99,41.2,1681,,23.22,14.77,,,,0,980,0,0,0,0,0,0,0,0,0,0,0,86800,5720,0,3223,0,1996,5500,0,,
330433,553763,29-JUL-2025 01.51.04,2030,164700,187.59,148.3,39.29,38.1,1628,,24.01,15.28,,,,0,979,0,0,0,0,0,0,0,0,0,0,0,83000,5130,0,2810,0,1996,5500,0,,
330435,553764,29-JUL-2025 02.45.41,2030,164300,175.99,138.7,37.29,39.8,1663,,22.79,14.5,,,,0,980,0,0,0,0,0,0,0,0,0,0,0,82800,5567,238,2947,0,1996,5500,0,,
330439,553765,29-JUL-2025 03.45.23,2030,164300,174.79,138.5,36.29,41.5,1665,,22.18,14.11,,,,0,970,0,0,0,0,0,0,0,0,0,0,0,82900,6203,240,3485,0,1996,5500,0,,
330442,553766,29-JUL-2025 04.38.01,2030,165500,159.39,120.1,39.29,37.7,1679,,24.01,15.28,,,,0,980,0,0,0,0,0,0,0,0,0,0,0,70600,5308,353,2397,0,2496,3000,0,,
330445,553767,29-JUL-2025 19.41.56,2030,160500,200.2,164.2,36,66.4,1661,,22,14,,,,0,981,0,0,0,0,0,0,0,0,0,0,0,178900,7433,680,4354,0,1996,7200,0,,
330450,553768,29-JUL-2025 20.48.14,5095,160800,196.6,160.6,36,44.7,1669,,22,14,,,,0,806,0,0,0,0,0,0,0,0,0,0,0,91300,6002,0,2679,0,2000,5500,0,,
330452,553769,29-JUL-2025 21.59.21,5095,160300,200,159,41,48.4,1652,,,41,,,,0,980,0,0,0,0,0,0,0,0,0,0,0,94500,6037,0,3200,0,2002,5500,0,,
330454,553770,29-JUL-2025 22.52.41,5095,159100,186,150,36,41.9,1686,,22,14,,,,0,988,0,0,0,0,0,0,0,0,0,0,0,86700,5517,129,2852,0,2000,5500,0,,
330457,553771,29-JUL-2025 23.47.41,6095,163500,184.2,141.2,43,41.3,1638,,43,,,,,0,979,0,0,0,0,0,0,0,0,0,0,0,84000,5552,0,3175,0,1996,5500,0,,
330460,553772,30-JUL-2025 00.38.50,6095,161500,185.09,145.1,39.99,42.4,1620,,24.44,15.55,,,,0,980,0,0,0,0,0,0,0,0,0,0,0,86200,5403,0,2908,0,1996,5400,0,,
330463,553773,30-JUL-2025 01.40.14,6095,164700,186.1,145.1,41,40,1639,,25.06,15.94,,,,0,982,0,0,0,0,0,0,0,0,0,0,0,82000,5751,0,2563,0,2001,5500,0,,
330466,553774,30-JUL-2025 02.31.11,2032,159500,182.49,141.3,41.19,39.4,1641,,25.17,16.02,,,,0,909,0,0,0,0,0,0,0,0,0,0,0,83800,5208,0,2436,0,1996,5500,0,,
330469,553775,30-JUL-2025 03.20.42,2032,165500,179.99,140,39.99,37,1678,,24.44,15.55,,,,0,899,0,0,0,0,0,0,0,0,0,0,0,81000,5524,0,2944,0,2001,5500,0,,
330472,553776,30-JUL-2025 04.18.15,1011,163400,180.5,139.5,41,43.4,1641,,25.06,15.94,,,,0,308,0,0,0,0,0,0,0,0,0,0,0,83500,5418,0,3305,0,1996,5500,0,,
330475,553777,30-JUL-2025 05.10.45,1011,165300,175,139,36,41.1,1637,,22,14,,,,0,306,0,0,0,0,0,0,0,0,0,0,0,81500,5621,0,2578,0,1995,5500,0,,
330478,553778,30-JUL-2025 05.59.42,1011,158200,179.99,140,39.99,38.1,1660,,24.44,15.55,,,,0,303,0,0,0,0,0,0,0,0,0,0,0,80100,5504,0,2601,0,2001,5500,0,,
330481,553779,30-JUL-2025 06.51.31,1011,163600,182.89,140.9,41.99,40,1637,,25.66,16.33,,,,0,303,0,0,0,0,0,0,0,0,0,0,0,83600,5458,0,2705,0,2000,5500,0,,
330484,553780,30-JUL-2025 07.49.01,1011,162800,188.1,150.1,38,41.2,1630,,,38,,,,0,307,0,0,0,0,0,0,0,0,0,0,0,85600,5806,0,2570,0,2001,5500,0,,
330486,553781,30-JUL-2025 08.39.32,2067,162000,187.1,151.1,36,40.2,1630,,22,14,,,,0,900,0,0,0,0,0,0,0,0,0,0,0,85300,5587,0,2501,0,1994,5500,0,,
330490,553782,30-JUL-2025 09.37.41,2067,158000,188.81,150.8,38.01,42,1656,,,10.88,27.13,,,0,906,0,0,0,0,0,0,0,0,0,0,0,87000,5899,0,2655,0,1994,5500,0,,
330493,553783,30-JUL-2025 10.35.13,2067,162200,197.14,161.4,35.74,42.7,1654,,,22.93,12.81,,,0,900,0,0,0,0,0,0,0,0,0,0,0,86500,6127,0,3136,0,1999,5600,0,,
330495,553784,30-JUL-2025 11.28.42,2067,163200,184.17,150.4,33.77,41.6,1657,,9.42,,24.35,,,0,906,0,0,0,0,0,0,0,0,0,0,0,85900,5890,239,3284,0,1998,5500,0,,
330497,553785,30-JUL-2025 12.29.05,2067,163100,194.09,150.1,43.99,43.3,1647,,3.49,26.15,14.35,,,0,905,0,0,0,0,0,0,0,0,0,0,0,88100,5359,0,2986,0,3108,2100,0,,
330501,553786,30-JUL-2025 13.20.55,2067,159900,187.48,149.5,37.98,41.2,1649,,,26.41,11.57,,,0,0,0,0,0,0,0,0,0,0,0,0,0,85500,5320,0,2900,0,4700,2000,0,,
330505,553787,30-JUL-2025 14.12.42,2067,163000,174.49,140.6,33.89,41.7,1676,,,11.86,22.03,,,0,900,0,0,0,0,0,0,0,0,0,0,0,84100,5344,0,2380,0,1995,5500,0,,
330508,553788,30-JUL-2025 15.03.53,2067,162900,184.5,148.5,36,40.8,1625,,22,14,,,,0,900,0,0,0,0,0,0,0,0,0,0,0,85000,5612,0,2954,0,2001,5500,0,,
330511,553789,30-JUL-2025 15.57.47,2067,163300,189.89,149.9,39.99,41.9,1648,,10.59,9.72,19.68,,,0,998,0,0,0,0,0,0,0,0,0,0,0,85000,5287,0,2155,0,1998,5500,0,,
