Repository: sanad-code/udacity-aimaster-capstone-ai-programming-foundations-project

# Steel Production Data Analysis — Udacity AI Master Capstone

This project analyzes steel production data to identify key factors affecting energy consumption, quality indicators, and production efficiency. It covers data cleaning, exploratory data analysis (EDA), and visualization of relationships between variables such as DRI Carbon and Silica (SiO2). The insights support data-driven decisions to optimize the steelmaking process.

## What Was Built

A Jupyter Notebook (`data-workflow/data_workflow.ipynb`) that loads, cleans, and analyzes internal steel production heat data, producing visualizations and statistical summaries saved under `outputs/`.

File: data/raw/flat_raw_data.csv (part 75 of 86)
RC,HID,STOP_DATE,STEEL_GRADE,TAPPED_WGT,TOTAL_CHARGE,DRI_CHARGE,SCRAP_CHARGE,POWER_ON_TIME,FINAL_TEMP,TOTAL_C_DRI,LOCAL_SCRAP,HOME_RETURN_SCRAP,IMPORTED_SCRAP,PIG_IRON,DRI_BRIQUETTED,FESI,FEMN,SIMN,FECR,NICKEL,FETI,FEB,FENB,FEP,FEMO,CU,FEV,NITROVAN,ELEC_ENERGY,OXYGEN,COKE_LUMP,MODULE_CARBON,COKE_POWDER,BURNT_LIME,BURNT_DOLAMITE,FLUX,C_ANALYSIS, 
330513,553790,30-JUL-2025 16.50.26,2067,163600,188.89,150.8,38.09,42.6,1661,,23.28,14.81,,,,0,1005,0,0,0,0,0,0,0,0,0,0,0,86200,5327,0,2195,0,1999,5500,0,,
330518,553791,30-JUL-2025 17.44.23,1067,163800,185.59,146.6,38.99,41.1,1675,,23.83,15.16,,,,0,1004,0,0,0,0,0,0,0,0,0,0,0,85100,5189,0,2411,0,2000,5500,0,,
330521,553792,30-JUL-2025 18.38.11,1067,157800,187.2,155.2,32,42.3,1657,,19.56,12.44,,,,0,1009,0,0,0,0,0,0,0,0,0,0,0,86300,5197,0,2486,0,1999,5500,0,,
330523,553793,30-JUL-2025 19.40.23,1067,164000,186.99,147,39.99,44,1656,,24.44,15.55,,,,0,1007,0,0,0,0,0,0,0,0,0,0,0,87700,4929,0,2431,0,2000,5500,0,,
330527,553794,30-JUL-2025 20.31.12,1015,159000,185.3,149.3,36,40.2,1655,,,36,,,,0,806,0,0,0,0,0,0,0,0,0,0,0,85400,5086,0,2482,0,2001,5500,0,,
330530,553795,30-JUL-2025 21.22.53,1015,163300,178.29,147.3,30.99,40.1,1630,,18.94,12.05,,,,0,808,0,0,0,0,0,0,0,0,0,0,0,83000,5326,0,2600,0,2000,5500,0,,
330532,553796,30-JUL-2025 22.18.32,2032,159600,185.09,146.1,38.99,40.7,1645,,23.83,15.16,,,,0,908,0,0,0,0,0,0,0,0,0,0,0,85900,5027,0,2452,0,2000,5500,0,,
330536,553797,30-JUL-2025 23.08.17,2032,158500,181,140,41,40.3,1667,,25.06,15.94,,,,0,905,0,0,0,0,0,0,0,0,0,0,0,84600,5194,0,2383,0,1999,5500,0,,
330539,553798,31-JUL-2025 00.14.52,2032,160100,191.19,151.2,39.99,43.1,1650,,24.44,15.55,,,,0,908,0,0,0,0,0,0,0,0,0,0,0,89300,5243,0,2580,0,1998,5500,0,,
330541,553799,31-JUL-2025 01.06.33,2032,163000,192.19,150.9,41.29,40.7,1664,,25.23,16.06,,,,0,908,0,0,0,0,0,0,0,0,0,0,0,86000,5466,0,2576,0,1498,5500,0,,
330544,553800,31-JUL-2025 01.55.27,2032,159200,180.4,140.1,40.3,39.3,1624,,24.63,15.67,,,,0,0,0,0,0,0,0,0,0,0,0,0,0,82500,5332,0,2215,0,2001,5500,0,,
330546,553801,31-JUL-2025 02.45.37,2032,159200,181,140,41,39.1,1652,,25.06,15.94,,,,0,900,0,0,0,0,0,0,0,0,0,0,0,82000,5008,0,2272,0,2000,5500,0,,
330550,553802,31-JUL-2025 03.39.36,2011,163000,179.39,141.1,38.29,41.2,1691,,23.4,14.89,,,,0,292,0,0,0,0,0,0,0,0,0,0,0,84500,5250,0,2362,0,1971,5500,0,,
330553,553803,31-JUL-2025 04.34.46,1015,163800,181.19,141.2,39.99,41.5,1650,,24.44,15.55,,,,0,803,0,0,0,0,0,0,0,0,0,0,0,84900,5177,0,3182,0,2003,5500,0,,
330556,553804,31-JUL-2025 05.35.02,1015,159500,182.5,146.5,36,39.8,1645,,22,14,,,,0,808,0,0,0,0,0,0,0,0,0,0,0,83700,5162,0,2528,0,1996,5500,0,,
330559,553805,31-JUL-2025 06.24.13,1015,161400,186.29,145,41.29,37.6,1645,,25.23,16.06,,,,0,810,0,0,0,0,0,0,0,0,0,0,0,82000,5307,0,2307,0,2001,5500,0,,
330562,553806,31-JUL-2025 07.19.53,2015,163000,201,160,41,44.2,1626,,25.06,15.94,,,,0,808,0,0,0,0,0,0,0,0,0,0,0,93600,5858,0,3290,0,1996,5500,0,,
330565,553807,31-JUL-2025 08.35.33,1015,162200,194.39,153.3,41.09,47.6,1639,,25.11,15.98,,,,0,804,0,0,0,0,0,0,0,0,0,0,0,94500,5100,0,3310,0,2000,5500,0,,
330569,553808,31-JUL-2025 09.25.42,2067,161600,185.69,148.6,37.09,39.7,1641,,22.67,14.42,,,,0,800,0,0,0,0,0,0,0,0,0,0,0,86000,4997,0,2473,0,2000,5500,0,,
330571,553809,31-JUL-2025 10.16.42,1015,161700,185.5,143.4,42.1,40.3,1619,,25.73,16.37,,,,0,808,0,0,0,0,0,0,0,0,0,0,0,84900,4919,0,2110,0,2000,5500,0,,
330574,553810,31-JUL-2025 11.11.02,2067,161100,179.99,150,29.99,40.8,1646,,18.33,11.66,,,,0,971,0,0,0,0,0,0,0,0,0,0,0,85600,5319,0,2385,0,2000,5500,0,,
330577,553811,31-JUL-2025 12.01.23,2067,161500,180.5,145.5,35,40,1660,,21.39,13.61,,,,0,972,0,0,0,0,0,0,0,0,0,0,0,83700,5083,0,2339,0,2002,5500,0,,
330580,553812,31-JUL-2025 12.53.53,2067,162700,179.8,147.8,32,40.4,1631,,19.56,12.44,,,,0,982,0,0,0,0,0,0,0,0,0,0,0,83600,5066,0,2218,0,2003,5500,0,,
330583,553813,31-JUL-2025 13.56.28,2067,162300,189.8,154.8,35,42.7,1658,,21.39,13.61,,,,0,969,0,0,0,0,0,0,0,0,0,0,0,88400,5876,0,1984,0,2004,5500,0,,
330586,553814,31-JUL-2025 15.08.12,2067,157400,183.69,150.7,32.99,41.6,1659,,20.16,12.83,,,,0,979,0,0,0,0,0,0,0,0,0,0,0,87700,6932,0,1879,0,1499,5500,0,,
330589,553815,31-JUL-2025 16.11.14,2067,163200,193.29,153.2,40.09,41.5,1687,,24.5,15.59,,,,0,979,0,0,0,0,0,0,0,0,0,0,0,86000,5642,129,1431,0,1498,5500,0,,
330592,553816,31-JUL-2025 17.07.48,2067,163800,184.9,149.9,35,39.5,1658,,,35,,,,0,496,0,0,0,0,0,0,0,0,0,0,0,80900,5683,0,1784,0,2003,5500,0,,
330595,553817,31-JUL-2025 17.56.17,2067,164000,187.99,155,32.99,38.9,1636,,20.16,12.83,,,,0,500,0,0,0,0,0,0,0,0,0,0,0,82500,5481,261,1990,0,2000,5500,0,,
330598,553818,31-JUL-2025 18.50.52,2067,164500,187.1,155.1,32,41.9,1633,,32,,,,,0,976,0,0,0,0,0,0,0,0,0,0,0,86900,5516,0,2847,0,2000,5500,0,,
330601,553819,31-JUL-2025 19.42.38,2067,163400,188.29,150.3,37.99,40.6,1644,,23.22,14.77,,,,0,985,0,0,0,0,0,0,0,0,0,0,0,84200,5272,0,2175,0,2000,5500,0,,
330604,553820,31-JUL-2025 20.33.33,2067,164000,185.7,149.7,36,40.9,1633,,22,14,,,,0,979,0,0,0,0,0,0,0,0,0,0,0,84500,5411,0,2718,0,2000,5500,0,,
330607,553821,31-JUL-2025 21.30.48,1067,163600,184.39,150.4,33.99,41.4,1655,,20.77,13.22,,,,0,968,0,0,0,0,0,0,0,0,0,0,0,85700,5473,0,2810,0,1999,5500,0,,
330610,553822,31-JUL-2025 22.21.54,1010,163500,184.99,145,39.99,41.6,1655,,24.44,15.55,,,,0,293,0,0,0,0,0,0,0,0,0,0,0,84900,5479,505,2829,0,1999,5500,0,,
330613,553823,31-JUL-2025 23.11.03,1010,163200,179.4,139.4,40,40.1,1628,,40,,,,,0,308,0,0,0,0,0,0,0,0,0,0,0,82500,5131,599,2097,0,1999,5500,0,,
330616,553824,01-AUG-2025 00.06.18,2010,165100,189.1,157.1,32,40.1,1631,,19.56,12.44,,,,0,303,0,0,0,0,0,0,0,0,0,0,0,87000,5745,599,2469,0,1999,5500,0,,
330619,553825,01-AUG-2025 01.01.48,2011,162200,197.99,160.7,37.29,44.2,1670,,22.79,14.5,,,,0,308,0,0,0,0,0,0,0,0,0,0,0,91000,6171,240,2906,0,1996,5500,0,,
330623,553826,01-AUG-2025 02.03.54,2010,160600,211.9,172.3,39.6,46.8,1652,,24.2,15.4,,,,0,294,0,0,0,0,0,0,0,0,0,0,0,95300,6621,516,3357,0,1996,5500,0,,
330625,553827,01-AUG-2025 03.15.13,2011,162900,212.6,172.3,40.3,47.7,1659,,24.63,15.67,,,,0,288,0,0,0,0,0,0,0,0,0,0,0,91000,5442,516,2898,0,1996,5600,0,,
330628,553828,01-AUG-2025 04.09.03,2011,162800,187.88,148.2,39.68,41.6,1648,,24.25,15.43,,,,0,307,0,0,0,0,0,0,0,0,0,0,0,84200,5570,604,2058,0,2001,5600,0,,
330631,553829,01-AUG-2025 05.15.33,2011,161700,186.29,150,36.29,47.2,1622,,22.18,14.11,,,,0,299,0,0,0,0,0,0,0,0,0,0,0,93100,5729,1383,3066,0,2002,5500,0,,
330634,553830,01-AUG-2025 06.22.23,2011,168500,191.8,150.8,41,48,1635,,25.06,15.94,,,,0,302,0,0,0,0,0,0,0,0,0,0,0,94000,6153,1147,3368,0,2000,5500,0,,
330638,553831,01-AUG-2025 08.10.28,2011,162400,183.2,147.2,36,46.9,1650,,22,14,,,,0,308,0,0,0,0,0,0,0,0,0,0,0,90000,6249,521,2745,0,1498,5700,0,,
330641,553832,01-AUG-2025 09.04.28,1010,162900,183.49,141.5,41.99,40.4,1595,,25.66,16.33,,,,0,300,0,0,0,0,0,0,0,0,0,0,0,83000,5483,521,2379,0,1500,5700,0,,
330644,553833,01-AUG-2025 09.56.54,2010,163100,186.49,146.4,40.09,41.4,1607,,24.5,15.59,,,,0,307,0,0,0,0,0,0,0,0,0,0,0,85400,5427,0,2851,0,1999,5500,0,,
330646,553834,01-AUG-2025 10.55.58,2010,163900,179.89,139.9,39.99,44.2,1668,,24.44,15.55,,,,0,304,0,0,0,0,0,0,0,0,0,0,0,87900,4973,0,2802,0,2000,5500,0,,
330649,553835,01-AUG-2025 12.05.24,2010,162800,183.1,142.1,41,41.8,1667,,25.06,15.94,,,,0,299,0,0,0,0,0,0,0,0,0,0,0,84800,5326,0,2203,0,2000,5500,0,,
330652,553836,01-AUG-2025 13.11.05,1015,163800,191.29,159.1,32.19,44.2,1625,,19.67,12.52,,,,0,805,0,0,0,0,0,0,0,0,0,0,0,90200,5188,0,2440,0,2003,5500,0,,
330655,553837,01-AUG-2025 14.06.24,5040,167700,185.89,147.8,38.09,41.7,1644,,23.28,14.81,,,,0,791,0,0,0,0,0,0,0,0,0,0,0,86100,5371,0,2369,0,2004,5500,0,,
330659,553838,01-AUG-2025 14.57.48,5042,159800,184.8,152.4,32.4,41.1,,,,32.4,,,,0,976,0,0,0,0,0,0,0,0,0,0,0,85000,5201,0,2497,0,1999,5500,0,,
330661,553839,01-AUG-2025 16.02.55,5042,164300,190,154,36,43.9,1644,,22,14,,,,0,986,0,0,0,0,0,0,0,0,0,0,0,89100,5610,0,2486,0,2004,5500,0,,
330663,553840,01-AUG-2025 16.02.08,5042,164700,190,154,36,43.6,1650,,36,,,,,0,979,0,0,0,0,0,0,0,0,0,0,0,90200,5727,595,2551,0,2000,5500,0,,
330666,553841,01-AUG-2025 18.15.05,5042,165000,188.99,150,38.99,43.5,1660,,23.83,15.16,,,,0,972,0,0,0,0,0,0,0,0,0,0,0,90500,6071,638,2836,0,2000,5500,0,,
330669,553842,01-AUG-2025 19.19.35,5040,158800,190.89,153.9,36.99,46.1,1631,,22.6,14.39,,,,0,970,0,0,0,0,0,0,0,0,0,0,0,92500,5913,0,3250,0,2000,5500,0,,
330672,553843,01-AUG-2025 20.14.36,5040,164700,185.39,151.4,33.99,43,1644,,20.77,13.22,,,,0,986,0,0,0,0,0,0,0,0,0,0,0,88000,5279,140,3051,0,1999,5500,0,,
330675,553844,01-AUG-2025 21.15.55,5040,164900,187.99,150,37.99,46.2,1649,,23.22,14.77,,,,0,971,0,0,0,0,0,0,0,0,0,0,0,92400,6223,557,2851,0,2000,5500,0,,
330678,553845,01-AUG-2025 22.15.45,5082,165200,185,145,40,42.9,1657,,40,,,,,0,973,0,0,0,0,0,0,0,0,0,0,0,87400,5723,571,3126,0,2000,5500,0,,
330681,553846,01-AUG-2025 23.13.40,5082,162900,192.3,155.3,37,44.2,1651,,37,,,,,0,986,0,0,0,0,0,0,0,0,0,0,0,90500,5463,0,3078,0,2000,5500,0,,
330684,553847,02-AUG-2025 00.32.15,1016,166000,190.98,152,38.98,45.7,1639,,1.05,18.69,19.24,,,0,306,0,0,0,0,0,0,0,0,0,0,0,91000,5977,0,3650,0,2019,5500,0,,
330686,553848,02-AUG-2025 03.12.55,1016,163900,188.01,152.1,35.91,45.1,1648,,5.03,21.35,9.53,,,0,309,0,0,0,0,0,0,0,0,0,0,0,91000,5219,0,3233,0,1902,5500,0,,
330691,553849,02-AUG-2025 04.04.57,1010,164500,187.28,150.3,36.98,41.9,1641,,18.23,10.51,8.24,,,0,309,0,0,0,0,0,0,0,0,0,0,0,86800,5840,351,3219,0,2001,5500,0,,
330694,553850,02-AUG-2025 04.59.00,2010,166700,171.01,136.4,34.61,39.5,1643,,2.71,9.52,22.38,,,0,310,0,0,0,0,0,0,0,0,0,0,0,80800,5045,119,2989,0,1996,5400,0,,
330697,553851,02-AUG-2025 06.12.17,1014,161600,185.78,151.1,34.68,46.4,1672,,2.79,21.5,10.39,,,0,305,0,0,0,0,0,0,0,0,0,0,0,90900,5993,118,3633,0,1999,5500,0,,
330700,553852,02-AUG-2025 07.03.56,1011,161800,180,150,30,42.3,1653,,13.98,8.89,7.13,,,0,302,0,0,0,0,0,0,0,0,0,0,0,87300,5766,129,3106,0,2001,5500,0,,
330703,553853,02-AUG-2025 08.10.26,1011,164500,190.1,161.1,29,44,1670,,,29,,,,0,306,0,0,0,0,0,0,0,0,0,0,0,90500,6089,299,3045,0,2001,5500,0,,
330706,553854,02-AUG-2025 09.03.57,1011,163400,189.8,153.8,36,41.2,1640,,22,14,,,,0,304,0,0,0,0,0,0,0,0,0,0,0,86100,5241,0,2854,0,1999,5500,0,,
330709,553855,02-AUG-2025 09.56.55,1011,162800,190,163,27,41.9,1627,,16.5,10.5,,,,0,308,0,0,0,0,0,0,0,0,0,0,0,88500,5920,0,2572,0,2004,5500,0,,
330712,553856,02-AUG-2025 11.08.07,1011,162500,190.09,164.1,25.99,44.6,1624,,13.52,8.61,3.86,,,0,307,0,0,0,0,0,0,0,0,0,0,0,92000,6043,374,3176,0,2004,5500,0,,
330715,553857,02-AUG-2025 11.59.37,1011,167700,180.2,145.2,35,41.1,1629,,21.39,13.61,,,,0,299,0,0,0,0,0,0,0,0,0,0,0,85200,5765,610,3265,0,2003,5400,0,,
330718,553858,02-AUG-2025 13.03.01,1014,161100,190.99,160,30.99,42.5,1669,,18.94,12.05,,,,0,304,0,0,0,0,0,0,0,0,0,0,0,92000,6062,801,3463,0,2001,5500,0,,
330721,553859,02-AUG-2025 13.55.57,1014,160600,189.9,153.9,36,41.9,1615,,22,14,,,,0,289,0,0,0,0,0,0,0,0,0,0,0,88100,5551,392,2684,0,2004,5300,0,,
330724,553860,02-AUG-2025 14.49.47,1014,163400,185.09,151.1,33.99,41.4,1627,,20.77,13.22,,,,0,308,0,0,0,0,0,0,0,0,0,0,0,86300,5542,259,3123,0,2004,5500,0,,
330727,553861,02-AUG-2025 15.45.26,1014,165000,182,154,28,46.2,1630,,17.11,10.89,,,,0,301,0,0,0,0,0,0,0,0,0,0,0,92000,6101,0,2617,0,2000,5500,0,,
330730,553862,02-AUG-2025 16.37.31,1015,157700,194.29,156.2,38.09,43.7,1652,,23.28,14.81,,,,0,807,0,0,0,0,0,0,0,0,0,0,0,89900,5852,131,2767,0,1997,5500,0,,
330733,553863,02-AUG-2025 17.33.06,1015,165400,184.99,155,29.99,44.4,1681,,18.33,11.66,,,,0,799,0,0,0,0,0,0,0,0,0,0,0,88800,6024,128,2558,0,2000,5500,0,,
330735,553864,02-AUG-2025 18.25.41,2015,163900,184.8,154.8,30,44,1667,,30,,,,,0,801,0,0,0,0,0,0,0,0,0,0,0,90000,5556,0,2504,0,2000,5500,0,,
330737,553865,02-AUG-2025 19.16.17,2015,158200,186.1,150,36.1,42.8,1638,,22.06,14.04,,,,0,806,0,0,0,0,0,0,0,0,0,0,0,89000,5381,0,2211,0,2000,5500,0,,
330740,553866,02-AUG-2025 20.09.06,1030,164800,184.7,149.7,35,42.4,1674,,35,,,,,0,1006,0,0,0,0,0,0,0,0,0,0,0,88600,5273,351,3077,0,2000,5500,0,,
330744,553867,02-AUG-2025 21.03.08,1032,161300,175,148,27,40.4,1651,,16.5,10.5,,,,0,998,0,0,0,0,0,0,0,0,0,0,0,83400,5386,409,2800,0,2000,5500,0,,
330747,553868,02-AUG-2025 22.03.27,1058,161900,191.7,155.7,36,43.5,1646,,36,,,,,0,991,0,0,0,0,0,0,0,0,0,0,0,89200,5385,131,2797,0,1996,5500,0,,
330750,553869,02-AUG-2025 22.57.01,1058,157000,186.99,150,36.99,42.1,1651,,22.6,14.39,,,,0,1004,0,0,0,0,0,0,0,0,0,0,0,86400,5522,0,2630,0,2000,5500,0,,
330753,553870,02-AUG-2025 23.51.10,1056,165300,189.5,154.5,35,44,1622,,35,,,,,0,1004,0,0,0,0,0,0,0,0,0,0,0,89200,5936,0,3655,0,2000,5500,0,,
330757,553871,03-AUG-2025 00.43.51,1056,163100,184.19,150.2,33.99,41,1604,,16.61,17.38,,,,0,906,0,0,0,0,0,0,0,0,0,0,0,85900,5832,0,3252,0,2000,5500,0,,
330759,553872,03-AUG-2025 01.35.32,1056,164000,186.19,147.2,38.99,41.1,1644,,1.31,10.03,27.65,,,0,907,0,0,0,0,0,0,0,0,0,0,0,87400,5306,0,2717,0,2000,5500,0,,
330763,553873,03-AUG-2025 02.42.50,1056,163800,186,151,35,45.1,1648,,17.2,17.8,,,,0,804,0,0,0,0,0,0,0,0,0,0,0,87900,5571,0,2871,0,2000,5500,0,,
330766,553874,03-AUG-2025 03.34.36,1056,163400,187.09,150.1,36.99,42.1,1629,,18.13,18.86,,,,0,900,0,0,0,0,0,0,0,0,0,0,0,87500,5648,0,3237,0,2001,5500,0,,
330768,553875,03-AUG-2025 04.25.27,1015,166800,174.59,136.6,37.99,38.8,1635,,6.91,19.82,11.26,,,0,788,0,0,0,0,0,0,0,0,0,0,0,78100,5219,0,3032,0,2000,5500,0,,
330772,553876,03-AUG-2025 05.27.42,7055,165700,181,153,28,42.9,1629,,,28,,,,0,909,0,0,0,0,0,0,0,0,0,0,0,87400,5346,0,3610,0,2000,5500,0,,
330774,553877,03-AUG-2025 06.19.32,7054,165300,181.1,145.1,36,42.9,1665,,22,14,,,,0,906,0,0,0,0,0,0,0,0,0,0,0,86100,5669,0,3933,0,2001,5500,0,,
330778,553878,03-AUG-2025 07.08.37,7054,160200,177,147,30,42.3,1680,,,30,,,,0,900,0,0,0,0,0,0,0,0,0,0,0,87400,5586,0,3848,0,2000,5500,0,,
330781,553879,03-AUG-2025 08.02.11,8055,165900,186,150,36,43.8,1625,,22,14,,,,0,1004,0,0,0,0,0,0,0,0,0,0,0,90100,5736,0,3924,0,2001,5500,0,,
330783,553880,03-AUG-2025 09.07.27,8055,166200,160.39,130.4,29.99,40.7,1634,,18.33,11.66,,,,0,989,0,0,0,0,0,0,0,0,0,0,0,80100,4990,240,3480,0,2001,5500,0,,
330786,553881,03-AUG-2025 10.54.58,8055,163100,190.79,157.8,32.99,48.2,1641,,20.16,12.83,,,,0,1003,0,0,0,0,0,0,0,0,0,0,0,96000,6006,239,4273,0,2003,5500,0,,
330790,553882,03-AUG-2025 11.51.01,1015,163400,189.19,153,36.19,41.9,1637,,22.12,14.07,,,,0,806,0,0,0,0,0,0,0,0,0,0,0,86000,5645,0,3066,0,2003,5500,0,,
330793,553883,03-AUG-2025 12.45.37,1015,161800,184.49,151.5,32.99,42.2,1660,,20.16,12.83,,,,0,799,0,0,0,0,0,0,0,0,0,0,0,86500,5609,0,2982,0,2004,5500,0,,
330796,553884,03-AUG-2025 13.50.07,1015,162200,186.29,152.3,33.99,43.5,1656,,20.77,13.22,,,,0,799,0,0,0,0,0,0,0,0,0,0,0,88000,5440,0,3194,0,2004,5500,0,,
330798,553885,03-AUG-2025 16.01.17,1015,164700,193.2,158.2,35,48.2,1660,,21.39,13.61,,,,0,801,0,0,0,0,0,0,0,0,0,0,0,88200,6074,0,4194,0,2000,5200,0,,
330801,553886,03-AUG-2025 17.06.13,1015,168300,177.81,141.7,36.11,42.7,1557,,22.07,14.04,,,,0,808,0,0,0,0,0,0,0,0,0,0,0,86900,5037,0,2810,0,1977,5500,0,,
330804,553887,03-AUG-2025 18.23.11,1015,163200,190.79,153.7,37.09,42.7,1668,,22.67,14.42,,,,0,800,0,0,0,0,0,0,0,0,0,0,0,88600,5501,0,2621,0,1498,5500,0,,
330808,553888,03-AUG-2025 19.12.18,1015,103600,159.69,121.6,38.09,34.9,1670,,23.28,14.81,,,,0,800,0,0,0,0,0,0,0,0,0,0,0,72400,4942,0,2183,0,1664,5000,0,,
330811,553889,03-AUG-2025 21.00.49,1015,167500,177.8,141.7,36.1,47.3,1635,,22.06,14.04,,,,0,800,0,0,0,0,0,0,0,0,0,0,0,89600,5792,172,3635,0,1399,5500,0,,
330813,553890,03-AUG-2025 22.02.23,1015,162400,176.09,136,40.09,39,1612,,24.5,15.59,,,,0,799,0,0,0,0,0,0,0,0,0,0,0,78100,5179,0,1960,0,1774,5500,0,,
330816,553891,03-AUG-2025 22.58.32,1015,161600,180.9,145.7,35.2,40.1,1627,,21.51,13.69,,,,0,806,0,0,0,0,0,0,0,0,0,0,0,82400,4776,0,2290,0,2000,5500,0,,
330819,553892,04-AUG-2025 00.01.33,1015,161500,171.2,136,35.2,40.5,1667,,21.51,13.69,,,,0,795,0,0,0,0,0,0,0,0,0,0,0,81800,5758,0,3301,0,2000,5500,0,,
330821,553893,04-AUG-2025 01.17.39,1015,160500,200.29,163.3,36.99,47.5,1674,,5.47,10.87,20.65,,,0,787,0,0,0,0,0,0,0,0,0,0,0,96400,6090,0,3217,0,2000,5500,0,,
330826,553894,04-AUG-2025 02.10.13,1015,162800,186.05,150.6,35.45,42,1649,,3.51,10.85,21.09,,,0,799,0,0,0,0,0,0,0,0,0,0,0,87100,5586,0,3037,0,2001,5500,0,,
330829,553895,04-AUG-2025 03.03.48,1032,163000,180.6,150.6,30,41.3,1643,,,20.71,9.29,,,0,906,0,0,0,0,0,0,0,0,0,0,0,84500,5448,0,2966,0,2001,5500,0,,
330832,553896,04-AUG-2025 03.57.58,2030,163300,184.68,150.6,34.08,40.9,1645,,,,34.08,,,0,905,0,0,0,0,0,0,0,0,0,0,0,83800,5292,0,2444,0,1885,5500,0,,
330835,553897,04-AUG-2025 04.59.18,2030,162500,182.95,150.4,32.55,45.3,1679,,2.26,21.08,9.21,,,0,895,0,0,0,0,0,0,0,0,0,0,0,89400,6280,0,3565,0,2001,5500,0,,
330838,553898,04-AUG-2025 05.58.00,7054,161700,181.09,145.1,35.99,41.6,1675,,1.07,12.39,22.53,,,0,904,0,0,0,0,0,0,0,0,0,0,0,85200,5655,0,3549,0,2001,5500,0,,
330841,553899,04-AUG-2025 08.38.21,7054,162300,189,158,31,48.7,1640,,,20.73,10.27,,,0,993,0,0,0,0,0,0,0,0,0,0,0,95100,5395,0,3280,0,2003,5500,0,,
330845,553900,04-AUG-2025 09.39.51,7054,164700,180.1,145.1,35,46,1676,,21.39,13.61,,,,0,991,0,0,0,0,0,0,0,0,0,0,0,89400,5673,0,4273,0,2004,5500,0,,
330847,553901,04-AUG-2025 14.03.02,1064,164500,195.19,164.2,30.99,48.6,1619,,18.94,12.05,,,,0,999,0,0,0,0,0,0,0,0,0,0,0,96000,5948,211,4281,0,2004,6000,0,,
330850,553902,04-AUG-2025 15.06.02,1064,163900,186.09,149.1,36.99,48.1,1635,,22.6,14.39,,,,0,994,0,0,0,0,0,0,0,0,0,0,0,91300,5558,0,4577,0,2004,5500,0,,
330853,553903,04-AUG-2025 16.23.43,1057,160400,187.29,156.2,31.09,47.5,1640,,19,12.09,,,,0,993,0,0,0,0,0,0,0,0,0,0,0,90800,5149,0,2652,0,1500,5500,0,,
330856,553904,04-AUG-2025 17.28.23,1057,164100,184.79,151.8,32.99,42.5,1660,,20.16,12.83,,,,0,979,0,0,0,0,0,0,0,0,0,0,0,87600,5048,0,2115,0,1998,5500,0,,
330859,553905,04-AUG-2025 18.17.43,1057,170000,176.21,139,37.21,38.3,1673,,22.74,14.47,,,,0,986,0,0,0,0,0,0,0,0,0,0,0,81200,4872,0,2581,0,1996,5500,0,,
330862,553906,04-AUG-2025 19.36.56,1057,162800,194.39,155.3,39.09,41.9,1637,,23.89,15.2,,,,0,996,0,0,0,0,0,0,0,0,0,0,0,86300,5693,0,2481,0,1995,5500,0,,
330864,553907,04-AUG-2025 20.53.23,1057,162400,188.29,153.2,35.09,44.2,1675,,21.44,13.65,,,,0,989,0,0,0,0,0,0,0,0,0,0,0,88400,5612,0,2410,0,2000,5500,0,,
330868,553908,04-AUG-2025 21.52.03,1057,165700,190.69,153.6,37.09,43.2,1635,,22.67,14.42,,,,0,995,0,0,0,0,0,0,0,0,0,0,0,89100,5565,0,2937,0,1998,5500,0,,
330871,553909,04-AUG-2025 22.50.18,1057,164500,194.29,156.2,38.09,42,1642,,23.28,14.81,,,,0,987,0,0,0,0,0,0,0,0,0,0,0,87800,5970,0,2763,0,1996,5500,0,,
330874,553910,04-AUG-2025 23.49.03,1057,166800,168.69,130.6,38.09,39.5,1648,,23.28,14.81,,,,0,986,0,0,0,0,0,0,0,0,0,0,0,78300,5366,0,3582,0,1696,4100,0,,
330876,553911,05-AUG-2025 01.02.17,1057,162300,189.89,152.8,37.09,45.6,1631,,22.67,14.42,,,,0,998,0,0,0,0,0,0,0,0,0,0,0,90300,5869,0,3525,0,2000,5500,0,,
330880,553912,05-AUG-2025 02.01.38,2032,161400,193.79,156.8,36.99,44,1636,,3.81,21.2,11.98,,,0,906,0,0,0,0,0,0,0,0,0,0,0,88800,5938,0,3779,0,998,5500,0,,
330882,553913,05-AUG-2025 03.15.01,2032,166000,183.88,148.6,35.28,44.7,1644,,21.6,13.68,,,,0,895,0,0,0,0,0,0,0,0,0,0,0,88600,5414,0,3071,0,1996,5500,0,,
330886,553914,05-AUG-2025 04.09.41,1032,162700,185.45,150.5,34.95,42,1662,,3.02,20.84,11.09,,,0,907,0,0,0,0,0,0,0,0,0,0,0,87000,5768,0,3652,0,2001,5500,0,,
330888,553915,05-AUG-2025 05.10.07,1064,163500,181.06,148.2,32.86,44.8,1640,,,,32.86,,,0,908,0,0,0,0,0,0,0,0,0,0,0,89200,5309,0,4312,0,1995,5500,0,,
330892,553916,05-AUG-2025 06.40.48,1064,164100,191.5,155.5,36,46.1,1655,,22,14,,,,0,888,0,0,0,0,0,0,0,0,0,0,0,92100,5781,0,4043,0,1999,5500,0,,
330895,553917,05-AUG-2025 07.54.58,1064,164600,185.1,160.1,25,47.8,1650,,2.36,11.22,11.42,,,0,890,0,0,0,0,0,0,0,0,0,0,0,93000,5927,130,4166,0,2003,5600,0,,
330898,553918,05-AUG-2025 09.17.53,1064,166700,174.59,135.6,38.99,46.6,1640,,23.83,15.16,,,,0,887,0,0,0,0,0,0,0,0,0,0,0,85900,5808,223,4385,0,2003,5500,0,,
330901,553919,05-AUG-2025 11.02.37,1064,166000,195.8,167.8,28,58.3,1626,,17.11,10.89,,,,0,888,0,0,0,0,0,0,0,0,0,0,0,97000,6939,404,4747,0,1999,5800,0,,
330904,553920,05-AUG-2025 12.18.48,1064,164300,180.09,140.1,39.99,45.3,1613,,24.44,15.55,,,,0,894,0,0,0,0,0,0,0,0,0,0,0,84800,5335,0,3274,0,2004,5500,0,,
330907,553921,05-AUG-2025 13.16.15,1064,161700,184.79,154.8,29.99,47.3,1649,,18.33,11.66,,,,0,897,0,0,0,0,0,0,0,0,0,0,0,91200,5775,271,4507,0,2000,5500,0,,
330911,553922,05-AUG-2025 14.10.15,2030,156600,184.99,151,33.99,43.6,1655,,20.77,13.22,,,,0,1005,0,0,0,0,0,0,0,0,0,0,0,85900,5756,0,2538,0,2001,5500,0,,
330913,553923,05-AUG-2025 15.02.13,2030,164700,179.5,148.5,31,41.7,1650,,31,,,,,0,999,0,0,0,0,0,0,0,0,0,0,0,82400,5295,0,2625,0,1999,5500,0,,
330916,553924,05-AUG-2025 16.14.14,2032,167800,173.99,144,29.99,45.6,1689,,18.33,11.66,,,,0,1002,0,0,0,0,0,0,0,0,0,0,0,85000,5515,0,3361,0,1551,5500,0,,
330919,553925,05-AUG-2025 18.03.15,2032,160500,191.29,150.2,41.09,47.1,1640,,25.11,15.98,,,,0,982,0,0,0,0,0,0,0,0,0,0,0,93300,5478,0,3141,0,2552,5500,0,,
330922,553926,05-AUG-2025 19.02.29,2032,168400,196.7,160.7,36,43.2,1673,,22,14,,,,0,979,0,0,0,0,0,0,0,0,0,0,0,90200,5340,0,2455,0,1998,5500,0,,
330924,553927,05-AUG-2025 19.59.38,2032,159500,185.79,156.7,29.09,41.9,1604,,17.78,11.31,,,,0,974,0,0,0,0,0,0,0,0,0,0,0,87100,5270,0,2128,0,2000,5500,0,,
330928,553928,05-AUG-2025 20.53.35,2032,167100,193.71,156.5,37.21,41.8,1673,,22.74,14.47,,,,0,980,0,0,0,0,0,0,0,0,0,0,0,86100,5342,0,2385,0,998,5400,0,,
330931,553929,05-AUG-2025 21.47.19,2032,160900,186.1,153,33.1,41.4,1648,,20.23,12.87,,,,0,979,0,0,0,0,0,0,0,0,0,0,0,85600,5183,0,2161,0,1998,5500,0,,
330934,553930,05-AUG-2025 22.41.08,2015,170000,189.19,151.1,38.09,41,1675,,23.28,14.81,,,,0,804,0,0,0,0,0,0,0,0,0,0,0,85700,5298,0,2495,0,1996,5500,0,,
330937,553931,05-AUG-2025 23.36.24,2015,160800,188.39,151.3,37.09,41.9,1657,,22.67,14.42,,,,0,806,0,0,0,0,0,0,0,0,0,0,0,86500,5713,0,3376,0,2000,5500,0,,
330940,553932,06-AUG-2025 00.29.36,2015,163100,187.6,150.6,37,43.3,1613,,,37,,,,0,802,0,0,0,0,0,0,0,0,0,0,0,88000,5344,0,3294,0,1999,5500,0,,
330942,553933,06-AUG-2025 01.20.14,2015,163400,186.59,150.6,35.99,40.8,1647,,18.64,17.35,,,,0,807,0,0,0,0,0,0,0,0,0,0,0,85900,5090,0,2890,0,1999,5500,0,,
330946,553934,06-AUG-2025 02.22.48,2015,165100,185.09,153.1,31.99,42.9,1682,,2.53,8.42,21.04,,,0,808,0,0,0,0,0,0,0,0,0,0,0,87100,5528,0,3090,0,2000,5500,0,,
330949,553935,06-AUG-2025 03.20.50,2015,163600,181.2,151.2,30,41.5,1630,,,30,,,,0,808,0,0,0,0,0,0,0,0,0,0,0,86200,5970,0,2829,0,2000,5400,0,,
330952,553936,06-AUG-2025 04.20.38,1057,162700,190,154,36,42.3,1636,,,36,,,,0,1026,0,0,0,0,0,0,0,0,0,0,0,88600,6312,94,3477,0,1996,5500,0,,
330956,553937,06-AUG-2025 05.36.26,5043,160800,190,154,36,42.4,1637,,,36,,,,0,958,0,0,0,0,0,0,0,0,0,0,0,86200,6104,130,3357,0,1999,5500,0,,
330959,553938,06-AUG-2025 06.42.16,5042,160500,181.9,143.9,38,44,1672,,,38,,,,0,960,0,0,0,0,0,0,0,0,0,0,0,88100,4873,447,2455,0,1662,5000,0,,
330961,553939,06-AUG-2025 07.45.05,5042,163600,191,155,36,44.2,1653,,22,14,,,,0,943,0,0,0,0,0,0,0,0,0,0,0,90900,6099,129,2887,0,2000,5500,0,,
330963,553940,06-AUG-2025 08.39.16,5042,164600,184.8,149.8,35,43.5,1637,,21.39,13.61,,,,0,949,0,0,0,0,0,0,0,0,0,0,0,89900,5617,0,2040,0,1999,5500,0,,
330967,553941,06-AUG-2025 09.34.40,5042,164700,185.09,155,30.09,42.2,1667,,18.39,11.7,,,,0,955,0,0,0,0,0,0,0,0,0,0,0,87200,5572,802,2635,0,1999,5500,0,,
330971,553942,06-AUG-2025 10.38.40,5042,165000,176.9,139.9,37,41.2,1647,,37,,,,,0,955,0,0,0,0,0,0,0,0,0,0,0,82200,5214,350,2739,0,1500,5500,0,,
330974,553943,06-AUG-2025 11.32.25,5042,164900,182.2,150.2,32,41.6,1644,,19.56,12.44,,,,0,303,0,0,0,0,0,0,0,0,0,0,0,86000,5789,0,2608,0,2000,5500,0,,
330976,553944,06-AUG-2025 13.27.06,2010,158300,180,151,29,51.6,1640,,17.72,11.28,,,,0,307,0,0,0,0,0,0,0,0,0,0,0,88900,6459,215,2887,0,2004,6200,0,,
330979,553945,06-AUG-2025 14.17.59,2010,162800,183,151,32,41.3,1633,,19.56,12.44,,,,0,306,0,0,0,0,0,0,0,0,0,0,0,83800,5455,215,2744,0,2004,6300,0,,
330982,553946,06-AUG-2025 15.24.09,2010,162000,188.5,159.5,29,44.3,1640,,17.72,11.28,,,,0,300,0,0,0,0,0,0,0,0,0,0,0,89100,6098,237,2955,0,1999,5500,0,,
330985,553947,06-AUG-2025 16.23.10,2010,163700,180.8,148.8,32,41.7,1649,,19.56,12.44,,,,0,288,0,0,0,0,0,0,0,0,0,0,0,85600,5679,0,3285,0,1998,5500,0,,
330989,553948,06-AUG-2025 17.20.14,2010,162800,181.3,145.3,36,40.8,1605,,22,14,,,,0,303,0,0,0,0,0,0,0,0,0,0,0,84700,5456,0,3152,0,1998,5500,0,,
330992,553949,06-AUG-2025 18.14.45,1010,161200,193,158,35,42.5,1614,,21.39,13.61,,,,0,300,0,0,0,0,0,0,0,0,0,0,0,89100,5615,0,2425,0,1999,5500,0,,
330995,553950,06-AUG-2025 19.08.25,2010,156000,190.99,158,32.99,40.9,1622,,20.16,12.83,,,,0,300,0,0,0,0,0,0,0,0,0,0,0,85200,5579,0,3060,0,1999,5500,0,,
330998,553951,06-AUG-2025 20.00.19,2010,163700,199.89,162.9,36.99,40.8,1630,,22.6,14.39,,,,0,300,0,0,0,0,0,0,0,0,0,0,0,87400,5673,0,2411,0,1996,5500,0,,
331001,553952,06-AUG-2025 21.03.45,1010,163000,197.9,162.9,35,43,1613,,21.39,13.61,,,,0,300,0,0,0,0,0,0,0,0,0,0,0,92000,5148,0,2685,0,1996,5500,0,,
331004,553953,06-AUG-2025 21.56.37,2015,165600,180.6,144.6,36,39.4,1605,,22,14,,,,0,803,0,0,0,0,0,0,0,0,0,0,0,81700,5685,388,2924,0,998,5500,0,,
331007,553954,06-AUG-2025 22.58.10,5071,164600,184.79,151.8,32.99,42,1633,,20.16,12.83,,,,0,898,0,0,0,0,0,0,0,0,0,0,0,88800,5478,236,2673,0,1996,5500,0,,
331010,553955,07-AUG-2025 00.02.55,5071,164100,190.9,155.9,35,42.7,1666,,21.39,13.61,,,,0,975,0,0,0,0,0,0,0,0,0,0,0,90400,5945,0,2786,0,2000,5500,0,,
331013,553956,07-AUG-2025 01.00.25,5071,164800,191.2,156.2,35,40.8,1653,,21.39,13.61,,,,0,978,0,0,0,0,0,0,0,0,0,0,0,87300,5978,193,2908,0,2000,5500,0,,
331015,553957,07-AUG-2025 01.56.00,5071,171500,190.19,156.1,34.09,42.4,1649,,20.83,13.26,,,,0,1005,0,0,0,0,0,0,0,0,0,0,0,87000,5958,0,3468,0,2000,5100,0,,
331018,553958,07-AUG-2025 03.01.20,5071,164100,187.09,157.1,29.99,44.6,1637,,18.33,11.66,,,,0,1000,0,0,0,0,0,0,0,0,0,0,0,89500,5730,0,3189,0,2004,5500,0,,
331022,553959,07-AUG-2025 04.02.07,1014,163200,191,156,35,41.8,1639,,21.39,13.61,,,,0,300,0,0,0,0,0,0,0,0,0,0,0,88400,5685,0,2565,0,2000,5500,0,,
331025,553960,07-AUG-2025 05.01.16,1014,163800,200.5,165.5,35,44.9,1648,,21.39,13.61,,,,0,299,0,0,0,0,0,0,0,0,0,0,0,95700,6379,364,2938,0,2004,5500,0,,
331028,553961,07-AUG-2025 05.57.51,1014,164400,195.6,160.6,35,42.7,1656,,21.39,13.61,,,,0,304,0,0,0,0,0,0,0,0,0,0,0,91000,6187,566,3101,0,2000,5400,0,,
331031,553962,07-AUG-2025 06.58.17,2010,166200,191,155,36,40.3,1666,,22,14,,,,0,307,0,0,0,0,0,0,0,0,0,0,0,86800,6119,0,3554,0,2001,5500,0,,
331034,553963,07-AUG-2025 08.02.11,2010,157700,190.6,155.6,35,47.3,1635,,21.39,13.61,,,,0,309,0,0,0,0,0,0,0,0,0,0,0,91500,6243,589,3074,0,2000,5500,0,,
331037,553964,07-AUG-2025 08.59.35,2011,166400,184.1,149.1,35,43.2,1672,,21.39,13.61,,,,0,290,0,0,0,0,0,0,0,0,0,0,0,87900,5255,0,3220,0,2000,5500,0,,
331040,553965,07-AUG-2025 10.05.06,2011,165300,190,155,35,46,1637,,21.39,13.61,,,,0,300,0,0,0,0,0,0,0,0,0,0,0,88600,6093,529,3222,0,2000,5500,0,,
331043,553966,07-AUG-2025 11.09.37,5091,158200,180,152,28,43.9,1676,,17.11,10.89,,,,0,1007,0,0,0,0,0,0,0,0,0,0,0,89000,5210,529,2950,0,2000,5500,0,,
331046,553967,07-AUG-2025 12.12.08,5043,164900,170.4,134.4,36,40.2,1662,,22,14,,,,0,999,0,0,0,0,0,0,0,0,0,0,0,80500,5460,104,3069,0,1951,5500,0,,
331049,553968,07-AUG-2025 13.31.58,5043,165800,192.49,159.5,32.99,49,1638,,20.16,12.83,,,,0,1000,0,0,0,0,0,0,0,0,0,0,0,95500,6047,348,3581,0,1999,5500,0,,
331051,553969,07-AUG-2025 14.26.41,5043,157000,190.19,160.2,29.99,43.4,1661,,18.33,11.66,,,,0,990,0,0,0,0,0,0,0,0,0,0,0,90300,6039,707,2739,0,2000,5500,0,,
331054,553970,07-AUG-2025 15.18.43,5042,160500,189.7,151.7,38,42.6,1664,,38,,,,,0,989,0,0,0,0,0,0,0,0,0,0,0,87500,5391,122,2751,0,1500,5500,0,,
331057,553971,07-AUG-2025 16.17.50,5042,166100,187.19,156.2,30.99,41.7,1655,,18.94,12.05,,,,0,0,0,0,0,0,0,0,0,0,0,0,0,85400,6306,0,3344,0,1995,5500,0,,
331060,553972,07-AUG-2025 17.12.48,5042,166100,186.12,155.2,30.92,39.7,1647,,,8.96,21.96,,,0,906,0,0,0,0,0,0,0,0,0,0,0,85000,5544,0,2872,0,1995,5500,0,,
331063,553973,07-AUG-2025 18.04.50,5042,164500,167.53,131.7,35.83,36.6,1641,,,,35.83,,,0,906,0,0,0,0,0,0,0,0,0,0,0,76000,5198,0,2872,0,1996,5400,0,,
331066,553974,07-AUG-2025 19.52.20,5042,163600,196.84,163.8,33.04,44,1653,,,,33.04,,,0,897,0,0,0,0,0,0,0,0,0,0,0,91300,5875,0,3049,0,1995,6000,0,,
331069,553975,07-AUG-2025 20.46.46,5042,164700,187.99,150.8,37.19,41.5,1663,,22.73,14.46,,,,0,892,0,0,0,0,0,0,0,0,0,0,0,86900,5776,0,3046,0,1996,5500,0,,
331071,553976,07-AUG-2025 21.42.12,1015,165000,184.99,146.5,38.49,40.5,1642,,23.53,14.96,,,,0,803,0,0,0,0,0,0,0,0,0,0,0,84000,6117,0,3239,0,1996,5500,0,,
331074,553977,07-AUG-2025 22.56.33,5042,165500,193.99,156.8,37.19,47.8,1654,,,12.1,25.09,,,0,900,0,0,0,0,0,0,0,0,0,0,0,90400,6079,0,3256,0,1996,5500,0,,
331078,553978,08-AUG-2025 00.14.37,5042,164100,202.28,167.9,34.38,46.5,1614,,,10.99,23.39,,,0,1011,0,0,0,0,0,0,0,0,0,0,0,98000,6321,293,3727,0,2000,5500,0,,
331081,553979,08-AUG-2025 01.18.34,2015,166400,190.19,153.2,36.99,44.3,1610,,22.6,14.39,,,,0,806,0,0,0,0,0,0,0,0,0,0,0,88000,6554,0,3953,0,2000,5500,0,,
331084,553980,08-AUG-2025 02.13.37,2015,165900,196.39,160.1,36.29,43.7,1673,,22.18,14.11,,,,0,795,0,0,0,0,0,0,0,0,0,0,0,91500,5745,0,2625,0,2000,5500,0,,
331087,553981,08-AUG-2025 03.07.42,2015,163900,190,158,32,42.1,1651,,19.56,12.44,,,,0,810,0,0,0,0,0,0,0,0,0,0,0,88500,5791,0,3393,0,2000,5400,0,,
331089,553982,08-AUG-2025 03.59.47,1057,164000,185.29,151.2,34.09,41.6,1640,,20.83,13.26,,,,0,999,0,0,0,0,0,0,0,0,0,0,0,85000,5320,0,2631,0,2004,5500,0,,
331091,553983,08-AUG-2025 04.58.33,1057,161600,188.59,151.6,36.99,43.8,1663,,22.6,14.39,,,,0,1004,0,0,0,0,0,0,0,0,0,0,0,91000,5680,0,3484,0,2004,5500,0,,
331094,553984,08-AUG-2025 06.15.24,5040,164900,186.59,149.6,36.99,42.8,1673,,22.6,14.39,,,,0,995,0,0,0,0,0,0,0,0,0,0,0,87600,5682,0,3148,0,2003,5500,0,,
331098,553985,08-AUG-2025 07.49.24,5040,158000,191.02,155,36.02,45.1,1660,,22.01,14.01,,,,0,988,0,0,0,0,0,0,0,0,0,0,0,90900,6293,495,3602,0,2000,5500,0,,
331100,553986,08-AUG-2025 08.52.49,5043,165600,190.6,148.6,42,43.1,1648,,42,,,,,0,1000,0,0,0,0,0,0,0,0,0,0,0,88600,5437,246,3142,0,1996,5500,0,,
331103,553987,08-AUG-2025 09.48.19,5042,158900,187.19,150.2,36.99,46.3,1638,,22.6,14.39,,,,0,1008,0,0,0,0,0,0,0,0,0,0,0,89100,5640,344,2956,0,2003,5500,0,,
331106,553988,08-AUG-2025 10.46.38,5043,165500,170,135,35,40.9,1627,,21.39,13.61,,,,0,1008,0,0,0,0,0,0,0,0,0,0,0,81500,5620,0,3063,0,2000,5500,0,,
331110,553989,08-AUG-2025 12.01.28,5040,158300,183.9,154.9,29,48.3,1653,,17.72,11.28,,,,0,1004,0,0,0,0,0,0,0,0,0,0,0,86800,5958,0,3119,0,2002,5600,0,,
331113,553990,08-AUG-2025 13.08.45,5040,166100,185.99,148,37.99,44.9,1637,,23.22,14.77,,,,0,1006,0,0,0,0,0,0,0,0,0,0,0,86300,5435,69,3590,0,1997,5500,0,,
331116,553991,08-AUG-2025 14.10.35,5043,159600,169.99,132,37.99,42.6,1672,,23.22,14.77,,,,0,1006,0,0,0,0,0,0,0,0,0,0,0,84300,5757,495,3523,0,2000,5500,0,,
331119,553992,08-AUG-2025 15.03.34,5040,165600,160.4,126.4,34,38.9,1643,,34,,,,,0,1000,0,0,0,0,0,0,0,0,0,0,0,75700,5167,0,2558,0,1999,5500,0,,
331122,553993,08-AUG-2025 15.59.49,5040,164500,157.99,124,33.99,38.9,1661,,20.77,13.22,,,,0,1005,0,0,0,0,0,0,0,0,0,0,0,78000,6079,348,4174,0,1996,5500,0,,
331124,553994,08-AUG-2025 17.23.08,2051,165300,186.28,150.3,35.98,50.6,1648,,17.12,10.12,8.74,,,0,804,0,0,0,0,0,0,0,0,0,0,0,89500,6467,0,4014,0,1996,5500,0,,
331127,553995,08-AUG-2025 18.29.09,2051,165100,187.5,160.5,27,45.3,1687,,,27,,,,0,800,0,0,0,0,0,0,0,0,0,0,0,89100,5931,0,2859,0,1995,5500,0,,
331131,553996,08-AUG-2025 20.02.05,2051,163100,186.6,150.6,36,41.8,1680,,22,14,,,,0,796,0,0,0,0,0,0,0,0,0,0,0,87600,5200,0,2604,0,2000,5500,0,,
331134,553997,08-AUG-2025 21.00.08,2051,163600,188,161,27,43.1,1678,,,27,,,,0,805,0,0,0,0,0,0,0,0,0,0,0,90600,5756,0,3242,0,2000,5500,0,,
331137,553998,08-AUG-2025 22.01.10,1056,163600,187.89,150.9,36.99,41.4,1667,,16.14,10.27,10.58,,,0,1008,0,0,0,0,0,0,0,0,0,0,0,86600,5661,0,2750,0,2000,5500,0,,
331139,553999,08-AUG-2025 22.59.46,1056,166900,196.1,160.1,36,41.1,1644,,22,14,,,,0,999,0,0,0,0,0,0,0,0,0,0,0,87800,5954,0,3171,0,1996,5500,0,,
331142,554000,09-AUG-2025 00.03.05,1056,173700,170,134,36,39.9,1688,,22,14,,,,0,993,0,0,0,0,0,0,0,0,0,0,0,83600,5191,0,3145,0,2002,5500,0,,
331144,554001,09-AUG-2025 01.21.18,1056,163600,202.99,170,32.99,48.2,1659,,20.16,12.83,,,,0,999,0,0,0,0,0,0,0,0,0,0,0,97100,6784,294,4005,0,2000,5500,0,,
331149,554002,09-AUG-2025 02.13.52,1056,165600,183.29,146.3,36.99,41.9,1663,,22.6,14.39,,,,0,999,0,0,0,0,0,0,0,0,0,0,0,85600,5442,0,2378,0,2000,5500,0,,
331152,554003,09-AUG-2025 03.10.14,1056,166000,189.99,151,38.99,42.3,1673,,23.83,15.16,,,,0,991,0,0,0,0,0,0,0,0,0,0,0,89700,5355,0,2973,0,2000,5500,0,,
331154,554004,09-AUG-2025 04.55.29,1056,162900,188.59,154.6,33.99,42.6,1637,,20.77,13.22,,,,0,995,0,0,0,0,0,0,0,0,0,0,0,87000,5233,0,2213,0,2004,5500,0,,
331158,554005,09-AUG-2025 04.56.01,1056,162100,186.99,150,36.99,42.2,1604,,22.6,14.39,,,,0,1000,0,0,0,0,0,0,0,0,0,0,0,88500,5432,0,3165,0,1999,5500,0,,
331161,554006,09-AUG-2025 06.59.40,1032,161800,189.99,150,39.99,42.2,1672,,24.44,15.55,,,,0,305,0,0,0,0,0,0,0,0,0,0,0,87100,5579,0,2674,0,2004,5500,0,,
331164,554007,09-AUG-2025 07.50.50,1010,158800,180.29,144,36.29,40.3,1669,,22.18,14.11,,,,0,305,0,0,0,0,0,0,0,0,0,0,0,83900,5513,0,2558,0,2000,5500,0,,
331166,554008,09-AUG-2025 08.41.02,1010,167800,167.3,140.3,27,38.7,1669,,27,,,,,0,299,0,0,0,0,0,0,0,0,0,0,0,80500,5437,0,3114,0,1499,5500,0,,
331170,554009,09-AUG-2025 09.44.20,1010,159600,197.18,161.9,35.28,44.7,1653,,21.6,13.68,,,,0,307,0,0,0,0,0,0,0,0,0,0,0,92700,5789,90,3496,0,1727,5500,0,,
331172,554010,09-AUG-2025 10.58.51,1012,164700,191.99,155,36.99,46.1,1643,,22.6,14.39,,,,0,292,0,0,0,0,0,0,0,0,0,0,0,93700,6050,0,2970,0,2000,5500,0,,
331176,554011,09-AUG-2025 11.51.21,1012,159100,186.5,150.5,36,43.1,1671,,36,,,,,0,300,0,0,0,0,0,0,0,0,0,0,0,89000,5492,0,3241,0,2001,5500,0,,
331180,554012,09-AUG-2025 12.44.01,1014,165500,183.18,147.9,35.28,41.7,1648,,21.6,13.68,,,,0,307,0,0,0,0,0,0,0,0,0,0,0,86200,5329,0,2905,0,2004,5500,0,,
331183,554013,09-AUG-2025 13.42.31,1014,161100,179.8,151.8,28,42.1,1664,,17.11,10.89,,,,0,306,0,0,0,0,0,0,0,0,0,0,0,86600,5485,0,3229,0,2000,5500,0,,
331186,554014,09-AUG-2025 14.35.02,1014,166800,184.68,149.4,35.28,42.8,1649,,21.6,13.68,,,,0,307,0,0,0,0,0,0,0,0,0,0,0,86000,5498,0,3041,0,1997,5500,0,,
331189,554015,09-AUG-2025 15.36.57,1014,164500,185.1,150.1,35,41.6,1638,,21.39,13.61,,,,0,0,0,0,0,0,0,0,0,0,0,0,0,86400,5528,0,3024,0,1997,5500,0,,
331192,554016,09-AUG-2025 16.29.31,1014,167000,185.1,149.1,36,41.4,1654,,22,14,,,,0,299,0,0,0,0,0,0,0,0,0,0,0,83900,5567,0,2499,0,1796,5500,0,,
331195,554017,09-AUG-2025 17.24.35,1010,164300,175.4,139.4,36,38.2,1670,,22,14,,,,0,298,0,0,0,0,0,0,0,0,0,0,0,81000,5346,0,3264,0,1999,5500,0,,
331198,554018,09-AUG-2025 18.34.55,2030,165400,198.9,160.9,38,48.4,1648,,,38,,,,0,307,0,0,0,0,0,0,0,0,0,0,0,93000,6124,0,3135,0,2000,5500,0,,
331202,554019,09-AUG-2025 19.27.12,1032,163400,187.1,150.1,37,40.8,1644,,,37,,,,0,898,0,0,0,0,0,0,0,0,0,0,0,85400,5617,0,3081,0,2012,5500,0,,
331205,554020,09-AUG-2025 20.17.52,2015,163700,186,148,38,40.5,,,,38,,,,0,907,0,0,0,0,0,0,0,0,0,0,0,84100,5483,0,2968,0,2000,5500,0,,
331208,554021,09-AUG-2025 21.08.52,2032,165600,179.9,142.9,37,40.5,1645,,,37,,,,0,900,0,0,0,0,0,0,0,0,0,0,0,83200,5552,0,2755,0,1996,5500,0,,
331211,554022,09-AUG-2025 22.01.11,2032,162900,179.9,148.9,31,40.8,1630,,,31,,,,0,908,0,0,0,0,0,0,0,0,0,0,0,86100,5426,0,2852,0,1999,5500,0,,
331213,554023,09-AUG-2025 23.05.52,2032,162400,174,146,28,42.1,1644,,,28,,,,0,908,0,0,0,0,0,0,0,0,0,0,0,82600,5749,0,2773,0,1998,5500,0,,
331216,554024,10-AUG-2025 00.15.02,2032,155500,186.7,154.7,32,45,1605,,,32,,,,0,887,0,0,0,0,0,0,0,0,0,0,0,91000,5961,0,3190,0,1998,5500,0,,
331221,554025,10-AUG-2025 01.30.25,2032,163400,173.3,137.3,36,34.2,1646,,22,14,,,,0,908,0,0,0,0,0,0,0,0,0,0,0,76900,5190,0,3182,0,1888,6400,0,,
331224,554026,10-AUG-2025 02.18.16,2015,161700,175.49,136.5,38.99,38.8,1616,,23.83,15.16,,,,0,799,0,0,0,0,0,0,0,0,0,0,0,80100,5248,0,2913,0,2000,5500,0,,
331227,554027,10-AUG-2025 03.20.31,2015,162400,186.2,150.2,36,48.8,1658,,22,14,,,,0,799,0,0,0,0,0,0,0,0,0,0,0,86300,6172,0,3200,0,1664,5600,0,,
331230,554028,10-AUG-2025 04.16.26,2015,166600,186.99,150.7,36.29,39.6,1660,,22.18,14.11,,,,0,788,0,0,0,0,0,0,0,0,0,0,0,80100,6242,0,2837,0,1485,5600,0,,
331233,554029,10-AUG-2025 05.12.21,2015,164800,162.29,131.3,30.99,38.3,1651,,18.94,12.05,,,,0,800,0,0,0,0,0,0,0,0,0,0,0,76500,5320,345,2859,0,1108,5500,0,,
331239,554030,11-AUG-2025 00.41.51,2015,161400,230.9,182.9,48,80.7,1681,,,48,,,,0,1007,0,0,0,0,0,0,0,0,0,0,0,128500,6806,478,4149,0,2005,6800,0,,
331241,554031,11-AUG-2025 02.03.37,2032,163800,189,153,36,46.2,1699,,22,14,,,,0,998,0,0,0,0,0,0,0,0,0,0,0,92500,5475,0,2812,0,2011,5500,0,,
331243,554032,11-AUG-2025 03.04.22,5091,163300,183.2,148.2,35,43.2,1693,,21.39,13.61,,,,0,998,0,0,0,0,0,0,0,0,0,0,0,89000,5006,0,2688,0,2060,5500,0,,
331249,554034,11-AUG-2025 05.39.43,5091,163200,181.99,143,38.99,37.6,1647,,23.83,15.16,,,,0,994,0,0,0,0,0,0,0,0,0,0,0,82700,4388,0,2299,0,501,6800,0,,
331251,554035,11-AUG-2025 06.30.22,5091,161300,178.79,139.8,38.99,40.9,1639,,23.83,15.16,,,,0,990,0,0,0,0,0,0,0,0,0,0,0,82500,4887,0,2198,0,1901,5500,0,,
331255,554036,11-AUG-2025 07.28.32,5091,164100,186.4,151.4,35,42.5,1655,,21.39,13.61,,,,0,1002,0,0,0,0,0,0,0,0,0,0,0,84100,5368,0,2353,0,1988,5500,0,,
331257,554037,11-AUG-2025 08.30.17,5091,163000,187.59,151.4,36.19,41.2,1685,,22.12,14.07,,,,0,932,0,0,0,0,0,0,0,0,0,0,0,83900,5449,0,2476,0,1988,5500,0,,
331261,554038,11-AUG-2025 09.26.53,5091,164300,180.6,145.6,35,40.5,1639,,21.39,13.61,,,,0,922,0,0,0,0,0,0,0,0,0,0,0,80200,5061,0,2098,0,1995,5300,0,,
331263,554039,11-AUG-2025 10.19.36,5091,164100,183.59,150.6,32.99,41.4,1640,,20.16,12.83,,,,0,932,0,0,0,0,0,0,0,0,0,0,0,83900,5349,0,2342,0,1552,5500,0,,
331267,554040,11-AUG-2025 11.13.23,5091,165000,188.66,155.3,33.36,40.4,1625,,2.46,10.72,20.18,,,0,930,0,0,0,0,0,0,0,0,0,0,0,85100,5431,0,2321,0,1996,5500,0,,
331270,554041,11-AUG-2025 12.03.36,5091,164300,190.1,154.1,36,38.3,1643,,22,14,,,,0,932,0,0,0,0,0,0,0,0,0,0,0,82400,5348,0,2655,0,1995,5500,0,,
331273,554042,11-AUG-2025 12.54.23,5043,164200,182.6,146.6,36,38,1655,,22,14,,,,0,941,0,0,0,0,0,0,0,0,0,0,0,81200,5409,0,2757,0,1996,5500,0,,
331276,554043,11-AUG-2025 13.43.56,8061,163800,183.69,150.7,32.99,39,1637,,20.16,12.83,,,,0,921,0,0,0,0,0,0,0,0,0,0,0,82600,5412,0,2841,0,1994,5500,0,,
331279,554044,11-AUG-2025 14.32.46,1056,164200,182,146,36,37.9,1641,,22,14,,,,0,932,0,0,0,0,0,0,0,0,0,0,0,81300,5493,0,2993,0,1996,5500,0,,
331282,554045,11-AUG-2025 15.35.33,2010,162000,195.7,159.7,36,42.9,1630,,22,14,,,,0,300,0,0,0,0,0,0,0,0,0,0,0,88600,5489,0,3387,0,1996,5500,0,,
331284,554046,11-AUG-2025 16.35.47,2010,163400,182.32,145.2,37.12,43.4,1645,,4.64,10.83,21.65,,,0,290,0,0,0,0,0,0,0,0,0,0,0,86700,5020,0,3504,0,1996,5500,0,,
331288,554047,11-AUG-2025 20.47.17,2010,164700,147.8,117.8,30,46.5,1638,,,30,,,,0,302,0,0,0,0,0,0,0,0,0,0,0,86100,6428,0,3250,0,2098,6000,0,,
331291,554048,11-AUG-2025 21.44.53,1011,164300,183.45,117.8,65.65,40.4,1673,,4.23,30,31.42,,,0,299,0,0,0,0,0,0,0,0,0,0,0,79600,4988,0,2659,0,2098,6000,0,,
331294,554049,11-AUG-2025 22.58.54,2010,162300,186,121.7,64.3,44.1,1660,,1.08,40.42,22.8,,,0,288,0,0,0,0,0,0,0,0,0,0,0,82500,5430,0,2884,0,1996,4000,0,,
331297,554050,12-AUG-2025 00.03.04,1011,163200,194.19,141.2,52.99,46,1675,,32.38,20.61,,,,0,308,0,0,0,0,0,0,0,0,0,0,0,86400,6183,0,2413,0,2746,4400,0,,
331300,554051,12-AUG-2025 01.08.08,1011,164000,186.29,152.3,33.99,42.5,1644,,20.77,13.22,,,,0,308,0,0,0,0,0,0,0,0,0,0,0,87200,5188,0,2709,0,2000,5000,0,,
331304,554052,12-AUG-2025 01.58.23,2015,159400,182.89,148.9,33.99,40,1650,,20.77,13.22,,,,0,806,0,0,0,0,0,0,0,0,0,0,0,83200,5246,0,3171,0,2250,5000,0,,
331306,554053,12-AUG-2025 02.51.17,2015,164000,184.6,149.6,35,43.1,1629,,21.39,13.61,,,,0,800,0,0,0,0,0,0,0,0,0,0,0,87600,5462,0,3281,0,2001,5000,0,,
331310,554054,12-AUG-2025 03.42.27,2015,164800,184.4,149.4,35,40.9,1650,,21.39,13.61,,,,0,800,0,0,0,0,0,0,0,0,0,0,0,86100,5247,331,2884,0,2000,5000,0,,
331312,554055,12-AUG-2025 04.34.48,2015,161000,188.09,150.1,37.99,42,1633,,23.22,14.77,,,,0,789,0,0,0,0,0,0,0,0,0,0,0,87000,5528,500,3098,0,2000,5000,0,,
331315,554056,12-AUG-2025 05.43.48,2015,164600,184.8,148.8,36,43.2,1555,,36,,,,,0,789,0,0,0,0,0,0,0,0,0,0,0,83600,5315,0,2895,0,2000,5000,0,,
