Repository: sanad-code/udacity-aimaster-capstone-ai-programming-foundations-project

# Steel Production Data Analysis — Udacity AI Master Capstone

This project analyzes steel production data to identify key factors affecting energy consumption, quality indicators, and production efficiency. It covers data cleaning, exploratory data analysis (EDA), and visualization of relationships between variables such as DRI Carbon and Silica (SiO2). The insights support data-driven decisions to optimize the steelmaking process.

## What Was Built

A Jupyter Notebook (`data-workflow/data_workflow.ipynb`) that loads, cleans, and analyzes internal steel production heat data, producing visualizations and statistical summaries saved under `outputs/`.

File: data/raw/flat_raw_data.csv (part 76 of 86)
RC,HID,STOP_DATE,STEEL_GRADE,TAPPED_WGT,TOTAL_CHARGE,DRI_CHARGE,SCRAP_CHARGE,POWER_ON_TIME,FINAL_TEMP,TOTAL_C_DRI,LOCAL_SCRAP,HOME_RETURN_SCRAP,IMPORTED_SCRAP,PIG_IRON,DRI_BRIQUETTED,FESI,FEMN,SIMN,FECR,NICKEL,FETI,FEB,FENB,FEP,FEMO,CU,FEV,NITROVAN,ELEC_ENERGY,OXYGEN,COKE_LUMP,MODULE_CARBON,COKE_POWDER,BURNT_LIME,BURNT_DOLAMITE,FLUX,C_ANALYSIS, 
331319,554057,12-AUG-2025 06.46.35,2015,162600,184.3,141.3,43,43.7,1655,,43,,,,,0,799,0,0,0,0,0,0,0,0,0,0,0,83600,5634,413,2860,0,1998,5000,0,,
331322,554058,12-AUG-2025 07.48.18,2015,164500,188.99,150,38.99,43.6,1678,,23.83,15.16,,,,0,806,0,0,0,0,0,0,0,0,0,0,0,85800,5622,0,3008,0,1995,5000,0,,
331324,554059,12-AUG-2025 09.03.29,2015,164800,187.28,151,36.28,44.3,1619,,1.21,11.87,23.2,,,0,800,0,0,0,0,0,0,0,0,0,0,0,86000,5719,0,3267,0,2993,3900,0,,
331328,554060,12-AUG-2025 09.56.05,1015,164400,181.64,146.2,35.44,40.8,1637,,1.04,9.68,24.72,,,0,800,0,0,0,0,0,0,0,0,0,0,0,84000,5127,344,3005,0,2339,3500,0,,
331331,554061,12-AUG-2025 10.47.15,1015,164600,179.51,144.4,35.11,38.3,1646,,0.96,24.01,10.14,,,0,797,0,0,0,0,0,0,0,0,0,0,0,81900,5065,344,3064,0,2994,4000,0,,
331333,554062,12-AUG-2025 11.41.23,2015,164000,181.58,146.6,34.98,39.7,1640,,2.36,20.67,11.95,,,0,801,0,0,0,0,0,0,0,0,0,0,0,84200,4770,0,2734,0,2994,3900,0,,
331336,554063,12-AUG-2025 12.33.54,2015,164000,183.39,155.2,28.19,39.1,1685,,2.08,10.18,15.93,,,0,800,0,0,0,0,0,0,0,0,0,0,0,83400,5506,0,3204,0,1996,4000,0,,
331339,554064,12-AUG-2025 13.23.25,2015,163700,179.85,144.5,35.35,38.2,1662,,4.22,8.75,22.38,,,0,801,0,0,0,0,0,0,0,0,0,0,0,83000,5051,0,2589,0,1996,4500,0,,
331341,554065,12-AUG-2025 14.12.07,1011,161000,166.93,134.8,32.13,36.2,1652,,1.98,18.35,11.8,,,0,303,0,0,0,0,0,0,0,0,0,0,0,77000,5122,0,2564,0,1996,4500,0,,
331344,554066,12-AUG-2025 15.06.54,7063,161300,183.5,147.5,36,39.4,1628,,22,14,,,,0,908,0,0,0,0,0,0,0,0,0,0,0,84000,5040,0,2420,0,1996,4500,0,,
331348,554067,12-AUG-2025 16.01.54,7063,161900,186.3,150.3,36,41,1664,,22,14,,,,0,896,0,0,0,0,0,0,0,0,0,0,0,85500,5620,0,2855,0,2000,5000,0,,
331351,554068,12-AUG-2025 17.02.18,5082,163700,191.8,155.8,36,40.9,1642,,,36,,,,0,900,0,0,0,0,0,0,0,0,0,0,0,84700,5924,0,2842,0,1997,5000,0,,
331354,554069,12-AUG-2025 17.51.04,1056,161900,182.7,144.7,38,38.3,1669,,2.57,13.61,21.82,,,0,894,0,0,0,0,0,0,0,0,0,0,0,79600,5336,0,2277,0,2000,4800,0,,
331357,554070,12-AUG-2025 18.44.48,1056,162400,182.39,140.4,41.99,39.2,1647,,1.62,26.72,13.65,,,0,899,0,0,0,0,0,0,0,0,0,0,0,80500,5087,0,2282,0,1997,5000,0,,
331359,554071,12-AUG-2025 19.55.24,1056,163300,167.6,132.6,35,39,1647,,1.09,33.91,,,,0,899,0,0,0,0,0,0,0,0,0,0,0,78700,5579,0,3233,0,2262,5000,0,,
331363,554072,12-AUG-2025 21.47.38,2067,162700,189.5,150.5,39,42.9,1631,,,39,,,,0,903,0,0,0,0,0,0,0,0,0,0,0,86100,5665,0,3366,0,2007,5000,0,,
331366,554073,12-AUG-2025 22.39.09,2067,120500,159.9,121.9,38,38.9,1578,,,38,,,,0,900,0,0,0,0,0,0,0,0,0,0,0,76600,5385,0,3488,0,1996,4700,0,,
331369,554074,13-AUG-2025 00.39.10,2067,162200,191,157,34,48.2,1705,,1.84,12.13,20.03,,,0,1006,0,0,0,0,0,0,0,0,0,0,0,96200,6260,571,3992,0,1999,5300,0,,
331371,554075,13-AUG-2025 01.31.50,2067,160100,194.18,158.9,35.28,42.3,1627,,21.6,13.68,,,,0,999,0,0,0,0,0,0,0,0,0,0,0,87600,5682,0,3488,0,1999,5000,0,,
331374,554076,13-AUG-2025 02.24.19,1067,165500,188,153,35,40.9,1613,,21.39,13.61,,,,0,1000,0,0,0,0,0,0,0,0,0,0,0,86300,5585,0,3887,0,1997,5000,0,,
331377,554077,13-AUG-2025 03.21.10,1067,164800,188,156,32,41.5,1645,,19.56,12.44,,,,0,999,0,0,0,0,0,0,0,0,0,0,0,87100,5668,283,3769,0,1997,5000,0,,
331379,554078,13-AUG-2025 04.12.23,1067,165200,184.66,149.3,35.36,41.8,1622,,2.43,21.1,11.83,,,0,1009,0,0,0,0,0,0,0,0,0,0,0,86500,5149,0,3741,0,1997,5000,0,,
331384,554079,13-AUG-2025 05.04.33,1067,160400,178.58,143.3,35.28,40.7,1637,,21.6,13.68,,,,0,1000,0,0,0,0,0,0,0,0,0,0,0,82000,5391,0,3028,0,2000,5000,0,,
331386,554080,13-AUG-2025 05.58.53,1067,166100,187.79,149.8,37.99,40.4,1628,,23.22,14.77,,,,0,1000,0,0,0,0,0,0,0,0,0,0,0,84900,6024,482,3176,0,2000,5000,0,,
331390,554081,13-AUG-2025 06.56.31,1067,165100,179.7,147.7,32,39.6,1659,,32,,,,,0,1000,0,0,0,0,0,0,0,0,0,0,0,83300,5510,235,3309,0,1749,5000,0,,
331393,554082,13-AUG-2025 07.47.30,1067,164700,187.39,150.4,36.99,40.6,1646,,22.6,14.39,,,,0,902,0,0,0,0,0,0,0,0,0,0,0,84400,5593,0,2943,0,1994,5000,0,,
331396,554083,13-AUG-2025 08.41.51,1067,164900,187.47,150.7,36.77,40.1,1626,,,10.14,26.63,,,0,903,0,0,0,0,0,0,0,0,0,0,0,85000,6034,0,3044,0,1995,5000,0,,
331399,554084,13-AUG-2025 09.31.25,5040,164600,177.24,145,32.24,39.4,1626,,1.7,19.26,11.28,,,0,903,0,0,0,0,0,0,0,0,0,0,0,84000,5482,0,2603,0,1995,5000,0,,
331402,554085,13-AUG-2025 10.20.20,5095,164600,181.54,147.5,34.04,39.5,1630,,1.98,11.18,20.88,,,0,906,0,0,0,0,0,0,0,0,0,0,0,84600,5503,0,3124,0,1995,5000,0,,
331404,554086,13-AUG-2025 11.10.34,5095,163900,184.17,149.3,34.87,38.9,1634,,1.5,11.85,21.52,,,0,906,0,0,0,0,0,0,0,0,0,0,0,84600,5568,0,3212,0,1996,5000,0,,
331408,554087,13-AUG-2025 12.05.45,5095,164800,180.61,145.6,35.01,39.5,1655,,,25.38,9.63,,,0,907,0,0,0,0,0,0,0,0,0,0,0,84000,5369,0,3353,0,1995,5000,0,,
331411,554088,13-AUG-2025 13.15.11,5095,164300,190.07,154.1,35.97,42.9,1673,,,10.25,25.72,,,0,906,0,0,0,0,0,0,0,0,0,0,0,90800,5897,0,3540,0,1996,5000,0,,
331413,554089,13-AUG-2025 14.15.30,6095,164600,185,150.4,34.6,40.1,1662,,1.9,22.1,10.6,,,0,909,0,0,0,0,0,0,0,0,0,0,0,85100,5481,0,2814,0,1995,5000,0,,
331417,554090,13-AUG-2025 15.07.01,1010,164000,177.94,139.9,38.04,38.5,1676,,,28.11,9.93,,,0,300,0,0,0,0,0,0,0,0,0,0,0,80600,5501,0,2848,0,1996,5000,0,,
331419,554091,13-AUG-2025 16.02.34,1015,164300,183.54,149,34.54,40.3,1681,,2.32,15.59,16.63,,,0,800,0,0,0,0,0,0,0,0,0,0,0,84800,5584,0,2715,0,2002,5000,0,,
331423,554092,13-AUG-2025 16.56.42,1015,160600,188.89,148.9,39.99,42.1,1654,,24.44,15.55,,,,0,807,0,0,0,0,0,0,0,0,0,0,0,86400,5221,0,2882,0,2004,5000,0,,
331425,554093,13-AUG-2025 17.51.01,1015,164200,180.69,143.7,36.99,40.4,1643,,22.6,14.39,,,,0,800,0,0,0,0,0,0,0,0,0,0,0,83000,5415,0,3202,0,2003,5000,0,,
331429,554094,13-AUG-2025 18.59.11,2015,159800,196.29,158.3,37.99,45.4,1659,,23.22,14.77,,,,0,804,0,0,0,0,0,0,0,0,0,0,0,93000,6213,0,3720,0,2004,5700,0,,
331432,554095,13-AUG-2025 19.55.22,2015,163400,192.09,153.1,38.99,43.6,1646,,23.83,15.16,,,,0,808,0,0,0,0,0,0,0,0,0,0,0,88500,5738,0,3780,0,2002,5000,0,,
331435,554096,13-AUG-2025 20.53.51,2015,161900,184,149,35,44.2,1666,,21.39,13.61,,,,0,807,0,0,0,0,0,0,0,0,0,0,0,85200,5789,0,3511,0,2002,5700,0,,
331439,554097,13-AUG-2025 21.49.30,2015,164300,183.49,153.5,29.99,40.5,1642,,18.33,11.66,,,,0,800,0,0,0,0,0,0,0,0,0,0,0,83500,5505,0,2595,0,2000,5500,0,,
331442,554098,13-AUG-2025 22.38.40,2015,161100,184.39,154.4,29.99,40.6,1619,,18.33,11.66,,,,0,809,0,0,0,0,0,0,0,0,0,0,0,85100,5679,0,2767,0,2002,5500,0,,
331445,554099,13-AUG-2025 23.27.42,2015,165000,187.4,151.4,36,39.8,1569,,22,14,,,,0,800,0,0,0,0,0,0,0,0,0,0,0,83300,5514,122,2867,0,1996,5500,0,,
331448,554100,14-AUG-2025 00.16.52,2015,164700,186.19,148.9,37.29,39.4,1630,,22.79,14.5,,,,0,799,0,0,0,0,0,0,0,0,0,0,0,85100,5437,0,2710,0,2000,5500,0,,
331451,554101,14-AUG-2025 01.14.16,2015,165100,184.2,149.2,35,40.9,1663,,21.39,13.61,,,,0,799,0,0,0,0,0,0,0,0,0,0,0,84000,5419,0,2793,0,2000,5500,0,,
331453,554102,14-AUG-2025 02.05.02,1032,164900,185.49,147.5,37.99,40.5,1659,,23.22,14.77,,,,0,302,0,0,0,0,0,0,0,0,0,0,0,84800,5561,0,3099,0,1998,5500,0,,
331456,554103,14-AUG-2025 02.50.42,1014,103600,141.3,105.3,36,33.2,1622,,22,14,,,,0,0,0,0,0,0,0,0,0,0,0,0,0,66000,4969,494,2917,0,1500,3900,0,,
331459,554104,14-AUG-2025 04.30.21,1012,166400,177.2,141.6,35.6,39.4,1657,,21.76,13.84,,,,0,292,0,0,0,0,0,0,0,0,0,0,0,81900,5517,235,3918,0,2000,5500,0,,
331461,554105,14-AUG-2025 05.30.22,1014,166100,180.09,143.5,36.59,40.4,1644,,22.36,14.23,,,,0,300,0,0,0,0,0,0,0,0,0,0,0,82300,5673,498,3474,0,2000,5500,0,,
331464,554106,14-AUG-2025 06.26.01,1014,165100,180.69,142.4,38.29,41.4,1642,,23.4,14.89,,,,0,310,0,0,0,0,0,0,0,0,0,0,0,86000,6015,127,3527,0,2004,5400,0,,
331467,554107,14-AUG-2025 07.25.02,1011,164500,188.59,150.3,38.29,43.3,1664,,23.4,14.89,,,,0,300,0,0,0,0,0,0,0,0,0,0,0,89600,5651,0,4583,0,1998,5500,0,,
331470,554108,14-AUG-2025 08.23.11,1010,163700,185.6,149.6,36,40.5,1634,,22,14,,,,0,309,0,0,0,0,0,0,0,0,0,0,0,85000,5657,0,3715,0,1995,5500,0,,
331473,554109,14-AUG-2025 09.18.36,1032,164600,180.79,141.8,38.99,40.6,1636,,23.83,15.16,,,,0,795,0,0,0,0,0,0,0,0,0,0,0,84000,5505,0,4219,0,1996,5500,0,,
331477,554110,14-AUG-2025 11.05.33,1015,164100,185.88,150.6,35.28,42,1670,,21.6,13.68,,,,0,800,0,0,0,0,0,0,0,0,0,0,0,85000,5845,0,4532,0,1993,5500,0,,
331480,554111,14-AUG-2025 12.10.22,2015,160700,197.49,164.5,32.99,46.1,1664,,20.16,12.83,,,,0,802,0,0,0,0,0,0,0,0,0,0,0,93000,6358,0,5174,0,1996,5500,0,,
331483,554112,14-AUG-2025 13.08.32,6040,159400,195.29,161.3,33.99,45.3,1661,,20.77,13.22,,,,0,800,0,0,0,0,0,0,0,0,0,0,0,92200,5805,0,3423,0,1996,5500,0,,
331486,554113,14-AUG-2025 14.39.15,6040,166700,187.9,151.9,36,43.9,1624,,22,14,,,,0,304,0,0,0,0,0,0,0,0,0,0,0,87400,5468,0,3461,0,1663,5500,0,,
331490,554114,14-AUG-2025 15.40.23,2010,162900,193.3,157.3,36,44.7,1663,,22,14,,,,0,299,0,0,0,0,0,0,0,0,0,0,0,88300,6042,0,4024,0,1996,5500,0,,
331493,554115,14-AUG-2025 16.38.32,2010,164500,189.69,149.7,39.99,44.3,1662,,24.44,15.55,,,,0,291,0,0,0,0,0,0,0,0,0,0,0,87500,5816,0,3840,0,2003,5500,0,,
331495,554116,14-AUG-2025 17.30.56,2010,162500,184.59,151.6,32.99,39.4,1655,,20.16,12.83,,,,0,299,0,0,0,0,0,0,0,0,0,0,0,82000,5413,0,2483,0,2004,5700,0,,
331498,554117,14-AUG-2025 18.30.37,2015,163000,185.7,150.7,35,43.1,1631,,21.39,13.61,,,,0,809,0,0,0,0,0,0,0,0,0,0,0,86000,5461,0,2968,0,2002,5700,0,,
331501,554118,14-AUG-2025 19.19.53,2015,159300,184.69,147.7,36.99,39.8,1646,,22.6,14.39,,,,0,791,0,0,0,0,0,0,0,0,0,0,0,83300,5366,0,2396,0,2003,5500,0,,
331504,554119,14-AUG-2025 20.09.14,2015,163700,183.8,148.8,35,40,1653,,21.39,13.61,,,,0,799,0,0,0,0,0,0,0,0,0,0,0,83900,5427,0,2419,0,2003,5500,0,,
331507,554120,14-AUG-2025 21.01.32,1015,163600,172.19,135.2,36.99,38,1634,,22.6,14.39,,,,0,799,0,0,0,0,0,0,0,0,0,0,0,80000,5289,0,3011,0,2002,5500,0,,
331510,554121,14-AUG-2025 21.58.03,1015,158700,183.8,148.8,35,39.8,1639,,21.39,13.61,,,,0,800,0,0,0,0,0,0,0,0,0,0,0,84000,5400,0,2827,0,2016,5500,0,,
331513,554122,14-AUG-2025 22.51.12,1011,159200,183.79,147.5,36.29,41.5,1658,,22.18,14.11,,,,0,309,0,0,0,0,0,0,0,0,0,0,0,87600,4590,0,2409,0,2016,5700,0,,
331516,554123,14-AUG-2025 23.44.27,1011,164700,180.91,144.9,36.01,39.6,1639,,22.01,14,,,,0,297,0,0,0,0,0,0,0,0,0,0,0,84500,5725,0,2685,0,2992,5400,0,,
331519,554124,15-AUG-2025 00.35.26,6095,165200,173.49,135.2,38.29,37.7,1671,,23.4,14.89,,,,0,1000,0,0,0,0,0,0,0,0,0,0,0,79100,5250,0,2773,0,2000,5500,0,,
331522,554125,15-AUG-2025 02.19.33,6095,165500,195.48,160.2,35.28,47.1,1661,,21.6,13.68,,,,0,1005,0,0,0,0,0,0,0,0,0,0,0,92800,6212,124,3627,0,1997,5800,0,,
331525,554126,15-AUG-2025 03.12.44,6095,165400,189.19,149.9,39.29,42.4,1690,,24.01,15.28,,,,0,1008,0,0,0,0,0,0,0,0,0,0,0,89300,5737,0,3013,0,1500,5500,0,,
331528,554127,15-AUG-2025 04.03.12,6095,165400,188.09,150.1,37.99,42.3,1635,,23.22,14.77,,,,0,1009,0,0,0,0,0,0,0,0,0,0,0,87600,5834,0,2812,0,2004,5500,0,,
331530,554128,15-AUG-2025 04.53.13,6095,165700,184.89,146.9,37.99,39.8,1667,,23.22,14.77,,,,0,1006,0,0,0,0,0,0,0,0,0,0,0,85300,5542,361,2684,0,2007,5500,0,,
331533,554129,15-AUG-2025 05.42.26,9904,167100,180.19,140.2,39.99,38.6,1652,,24.44,15.55,,,,0,800,0,0,0,0,0,0,0,0,0,0,0,81100,5330,504,2651,0,2000,5500,0,,
331536,554130,15-AUG-2025 06.48.13,9904,166400,185.09,145.6,39.49,44.3,1671,,24.13,15.36,,,,0,799,0,0,0,0,0,0,0,0,0,0,0,87400,5799,223,3081,0,1998,5500,0,,
331540,554131,15-AUG-2025 08.05.48,9904,165200,188.7,152.7,36,46.1,1653,,22,14,,,,0,791,0,0,0,0,0,0,0,0,0,0,0,89600,6337,0,3669,0,2000,5700,0,,
331543,554132,15-AUG-2025 08.59.17,5040,162900,185.1,148.1,37,42.7,1662,,,37,,,,0,901,0,0,0,0,0,0,0,0,0,0,0,85400,5643,0,3357,0,1996,5500,0,,
331546,554133,15-AUG-2025 09.51.13,5043,165300,189.72,150.5,39.22,40.9,1648,,1.9,37.32,,,,0,909,0,0,0,0,0,0,0,0,0,0,0,85100,5878,0,3409,0,2000,5500,0,,
331549,554134,15-AUG-2025 10.43.53,5043,162300,188.89,151.9,36.99,41.5,1658,,,13.32,23.67,,,0,888,0,0,0,0,0,0,0,0,0,0,0,84700,5906,0,2652,0,1996,5500,0,,
331552,554135,15-AUG-2025 11.31.34,5091,163000,186.59,150.6,35.99,39.5,1641,,4.74,19.93,11.32,,,0,894,0,0,0,0,0,0,0,0,0,0,0,84600,5503,0,2843,0,2000,5500,0,,
331556,554136,15-AUG-2025 12.27.43,5091,163600,185.09,148.1,36.99,40.7,1664,,1.91,,35.08,,,0,898,0,0,0,0,0,0,0,0,0,0,0,84900,5693,0,2697,0,2000,5500,0,,
331559,554137,15-AUG-2025 13.28.45,5091,166400,177.8,141.8,36,42.4,1626,,22,14,,,,0,903,0,0,0,0,0,0,0,0,0,0,0,83000,5501,0,2791,0,1996,5500,0,,
331561,554138,15-AUG-2025 14.45.07,2032,165100,194,157,37,45.6,1659,,,37,,,,0,908,0,0,0,0,0,0,0,0,0,0,0,91000,6174,0,3024,0,1996,5500,0,,
331565,554139,15-AUG-2025 15.42.08,2032,166200,191.89,157,34.89,41.3,1664,,,8.69,26.2,,,0,900,0,0,0,0,0,0,0,0,0,0,0,87000,5797,0,3091,0,1996,5500,0,,
331567,554140,15-AUG-2025 17.04.37,1032,165200,208.39,170.4,37.99,47.9,1643,,23.22,14.77,,,,0,900,0,0,0,0,0,0,0,0,0,0,0,93000,6730,0,3428,0,2001,5600,0,,
331570,554141,15-AUG-2025 18.02.24,2032,165300,183.79,149.8,33.99,45,1682,,20.77,13.22,,,,0,799,0,0,0,0,0,0,0,0,0,0,0,90200,5796,0,4091,0,2004,5500,0,,
331573,554142,15-AUG-2025 18.56.08,2015,165300,188.49,151.5,36.99,41.7,1660,,22.6,14.39,,,,0,809,0,0,0,0,0,0,0,0,0,0,0,85400,6024,516,3040,0,2004,5500,0,,
331576,554143,15-AUG-2025 19.48.35,2015,165500,185,150,35,41,1597,,21.39,13.61,,,,0,800,0,0,0,0,0,0,0,0,0,0,0,85800,5711,0,3013,0,2001,5500,0,,
331579,554144,15-AUG-2025 20.49.13,2015,165100,195.69,161.7,33.99,43.6,1642,,20.77,13.22,,,,0,803,0,0,0,0,0,0,0,0,0,0,0,91500,6069,236,3057,0,1998,5500,0,,
331582,554145,15-AUG-2025 21.42.53,2015,164900,190.09,155,35.09,41.4,1622,,21.44,13.65,,,,0,799,0,0,0,0,0,0,0,0,0,0,0,85100,6159,0,3031,0,2001,5500,0,,
331585,554146,15-AUG-2025 22.38.34,2015,165700,192.99,155,37.99,42.5,1648,,23.22,14.77,,,,0,799,0,0,0,0,0,0,0,0,0,0,0,86000,5516,0,2554,0,2003,5500,0,,
331588,554147,15-AUG-2025 23.35.57,2015,165900,189.99,153,36.99,42.8,1600,,22.6,14.39,,,,0,806,0,0,0,0,0,0,0,0,0,0,0,88200,5806,589,2205,0,1998,5500,0,,
331591,554148,16-AUG-2025 00.31.29,2015,165000,185.09,148.1,36.99,39.3,1627,,22.6,14.39,,,,0,799,0,0,0,0,0,0,0,0,0,0,0,84100,5390,570,2033,0,1996,5500,0,,
331594,554149,16-AUG-2025 01.22.07,2015,163400,182.49,144.2,38.29,40.6,1641,,23.4,14.89,,,,0,799,0,0,0,0,0,0,0,0,0,0,0,83500,5470,588,1963,0,1998,5500,0,,
331598,554150,16-AUG-2025 02.11.49,2015,165000,179.79,144.7,35.09,40.6,1616,,21.44,13.65,,,,0,800,0,0,0,0,0,0,0,0,0,0,0,84000,5459,0,2070,0,1996,5500,0,,
331600,554151,16-AUG-2025 03.10.19,2015,157100,188.09,149.8,38.29,42.7,1626,,23.4,14.89,,,,0,800,0,0,0,0,0,0,0,0,0,0,0,88900,5685,741,2411,0,2000,5500,0,,
331604,554152,16-AUG-2025 04.03.18,2015,165300,186.99,150,36.99,40.1,1634,,22.6,14.39,,,,0,799,0,0,0,0,0,0,0,0,0,0,0,86700,5446,829,2841,0,0,6600,0,,
331607,554153,16-AUG-2025 04.59.38,2015,165200,178,140,38,43.1,1628,,38,,,,,0,799,0,0,0,0,0,0,0,0,0,0,0,88700,4954,70,2592,0,2007,5500,0,,
331610,554154,16-AUG-2025 06.01.19,6095,156100,183.99,150,33.99,46.1,1672,,20.77,13.22,,,,0,1003,0,0,0,0,0,0,0,0,0,0,0,91100,5889,128,3169,0,2000,5500,0,,
331613,554155,16-AUG-2025 06.53.28,6095,165700,186.39,148.1,38.29,39.3,1652,,23.4,14.89,,,,0,1004,0,0,0,0,0,0,0,0,0,0,0,85000,5261,131,2747,0,1996,5500,0,,
331616,554156,16-AUG-2025 07.46.04,6095,163900,185.6,151.3,34.3,40.6,1637,,20.96,13.34,,,,0,890,0,0,0,0,0,0,0,0,0,0,0,85200,5693,131,2432,0,1998,5500,0,,
331618,554157,16-AUG-2025 08.35.08,6095,164600,185.8,150.8,35,40,1662,,,35,,,,0,896,0,0,0,0,0,0,0,0,0,0,0,84800,5379,0,2917,0,2000,5500,0,,
331621,554158,16-AUG-2025 09.25.39,6095,158500,186.2,150.2,36,39.1,1645,,22,14,,,,0,902,0,0,0,0,0,0,0,0,0,0,0,84400,5749,0,2581,0,2000,5500,0,,
331623,554159,16-AUG-2025 10.28.55,6095,165800,190.58,152.6,37.98,44.2,1670,,1.97,8.56,27.45,,,0,909,0,0,0,0,0,0,0,0,0,0,0,89900,5287,0,2364,0,1999,5500,0,,
331626,554160,16-AUG-2025 11.19.44,6095,164800,185.39,146.4,38.99,39.8,1641,,4.68,22.18,12.13,,,0,899,0,0,0,0,0,0,0,0,0,0,0,85100,5693,0,2934,0,2000,5500,0,,
331629,554161,16-AUG-2025 12.19.24,2010,162500,180.5,141.5,39,41.4,1627,,2.4,16.14,20.46,,,0,299,0,0,0,0,0,0,0,0,0,0,0,84100,5732,0,2703,0,2000,5500,0,,
331632,554162,16-AUG-2025 13.21.26,1010,160100,195.39,161.4,33.99,43.4,1652,,,11.11,22.88,,,0,296,0,0,0,0,0,0,0,0,0,0,0,91500,5853,128,3341,0,2000,5500,0,,
331636,554163,16-AUG-2025 14.15.05,2010,165300,190.79,152.8,37.99,39.9,1642,,,14.43,23.56,,,0,304,0,0,0,0,0,0,0,0,0,0,0,88100,5435,0,2698,0,2053,5500,0,,
331639,554164,16-AUG-2025 15.08.09,2010,164800,184.09,151.1,32.99,40.4,1645,,,6.88,26.11,,,0,300,0,0,0,0,0,0,0,0,0,0,0,85000,5487,0,2531,0,2053,5500,0,,
331642,554165,16-AUG-2025 16.05.10,2015,167600,192.3,156.3,36,41.4,1656,,22,14,,,,0,798,0,0,0,0,0,0,0,0,0,0,0,85100,6065,349,3042,0,2003,5800,0,,
331647,554166,16-AUG-2025 18.09.09,2015,166700,220.22,184.2,36.02,59.3,1667,,22.01,14.01,,,,0,792,0,0,0,0,0,0,0,0,0,0,0,123000,7130,595,3850,0,3024,6500,0,,
331651,554167,16-AUG-2025 19.07.16,2010,166400,185,150,35,42.1,1670,,21.39,13.61,,,,0,300,0,0,0,0,0,0,0,0,0,0,0,83200,5734,0,2529,0,1995,5500,0,,
331653,554168,16-AUG-2025 20.06.00,2010,178300,195.3,160.3,35,45.4,1630,,21.39,13.61,,,,0,306,0,0,0,0,0,0,0,0,0,0,0,87000,6529,0,3820,0,1503,6100,0,,
331655,554169,16-AUG-2025 21.06.45,2010,159000,186.9,151.9,35,40.2,1650,,21.39,13.61,,,,0,300,0,0,0,0,0,0,0,0,0,0,0,85500,5810,0,2526,0,2000,6000,0,,
331658,554170,16-AUG-2025 21.58.09,2010,163400,184.4,149.4,35,40.4,1623,,21.39,13.61,,,,0,308,0,0,0,0,0,0,0,0,0,0,0,86000,5944,0,2995,0,2001,6000,0,,
331661,554171,16-AUG-2025 22.56.25,1015,162500,183.89,150.9,32.99,44.1,1623,,20.16,12.83,,,,0,799,0,0,0,0,0,0,0,0,0,0,0,91000,5529,302,2512,0,2000,6000,0,,
331664,554172,16-AUG-2025 23.54.01,1015,158800,190.4,155.4,35,42,1655,,21.39,13.61,,,,0,800,0,0,0,0,0,0,0,0,0,0,0,88400,5618,0,3202,0,1994,5900,0,,
331668,554173,17-AUG-2025 00.46.35,2015,163400,190.79,155.5,35.29,42.3,1614,,21.57,13.72,,,,0,808,0,0,0,0,0,0,0,0,0,0,0,89200,5755,0,3028,0,1995,5900,0,,
331671,554174,17-AUG-2025 01.35.25,2015,161800,184.99,150,34.99,39.5,1603,,21.39,13.6,,,,0,797,0,0,0,0,0,0,0,0,0,0,0,85100,5364,0,3131,0,1996,6000,0,,
331674,554175,17-AUG-2025 02.27.36,2015,158600,182.89,149.9,32.99,41.3,1616,,20.16,12.83,,,,0,788,0,0,0,0,0,0,0,0,0,0,0,87000,5612,348,3500,0,1995,6000,0,,
331677,554176,17-AUG-2025 03.21.00,2015,164100,178.89,147.9,30.99,41.6,1617,,18.94,12.05,,,,0,799,0,0,0,0,0,0,0,0,0,0,0,88100,5381,0,3109,0,1996,6000,0,,
331680,554177,17-AUG-2025 04.23.05,2015,161300,181.12,146.1,35.02,42.9,1623,,2.12,9.18,23.72,,,0,799,0,0,0,0,0,0,0,0,0,0,0,87000,5843,320,3509,0,1994,6000,0,,
331683,554178,17-AUG-2025 05.28.00,2015,156900,182.73,146.1,36.63,44.3,1613,,,9.8,26.83,,,0,789,0,0,0,0,0,0,0,0,0,0,0,89300,5306,320,3707,0,1995,6000,0,,
331686,554179,17-AUG-2025 06.20.17,2032,168100,176.1,140.1,36,39.3,1671,,22,14,,,,0,808,0,0,0,0,0,0,0,0,0,0,0,83300,5197,237,3343,0,1995,6000,0,,
331689,554180,17-AUG-2025 07.26.35,2051,161700,193.09,163,30.09,43.8,1647,,18.39,11.7,,,,0,0,0,0,0,0,0,0,0,0,0,0,0,91100,6216,0,3923,0,1013,6500,0,,
331692,554181,17-AUG-2025 08.21.15,2051,162700,192.8,156.8,36,42.9,1665,,22,14,,,,0,809,0,0,0,0,0,0,0,0,0,0,0,89500,6034,0,3974,0,1999,5000,0,,
331695,554182,17-AUG-2025 09.18.30,2051,163400,189.56,160.7,28.86,40.7,1639,,,,28.86,,,0,808,0,0,0,0,0,0,0,0,0,0,0,85100,5834,0,3638,0,2000,5500,0,,
331698,554183,17-AUG-2025 10.13.15,5071,161900,187.1,146.1,41,43.3,1650,,,41,,,,0,0,0,0,0,0,0,0,0,0,0,0,0,87800,6248,0,4111,0,2000,5400,0,,
331701,554184,17-AUG-2025 11.07.37,5071,156700,188.9,160.9,28,41.9,1634,,,28,,,,0,1005,0,0,0,0,0,0,0,0,0,0,0,87600,6158,0,3716,0,2000,4000,0,,
331703,554185,17-AUG-2025 12.01.01,5071,163400,176,143,33,39.2,1666,,,33,,,,0,0,0,0,0,0,0,0,0,0,0,0,0,82500,5508,0,3556,0,1499,4000,0,,
331706,554186,17-AUG-2025 13.09.32,6071,161000,195.69,162.7,32.99,45.3,1622,,2.04,8.42,22.53,,,0,1006,0,0,0,0,0,0,0,0,0,0,0,94200,5929,0,3863,0,2000,3900,0,,
331710,554187,17-AUG-2025 14.13.07,6071,157800,189.09,150.1,38.99,42.8,1626,,,,38.99,,,0,1006,0,0,0,0,0,0,0,0,0,0,0,85200,5804,0,3437,0,2000,4000,0,,
331712,554188,17-AUG-2025 15.33.42,6040,169300,200,164,36,44.4,1644,,22,14,,,,0,1004,0,0,0,0,0,0,0,0,0,0,0,93000,5892,0,3779,0,2000,4000,0,,
331716,554189,17-AUG-2025 16.26.57,6040,162500,186.29,153.3,32.99,42.5,1568,,20.16,12.83,,,,0,1006,0,0,0,0,0,0,0,0,0,0,0,90600,5939,353,3039,0,2504,4000,0,,
331719,554190,17-AUG-2025 17.36.23,1010,162700,186.99,156,30.99,40.8,1657,,18.94,12.05,,,,0,306,0,0,0,0,0,0,0,0,0,0,0,85500,5808,303,2868,0,2001,3600,0,,
331722,554191,17-AUG-2025 18.31.13,1012,162600,182.79,149.8,32.99,42.1,1677,,20.16,12.83,,,,0,308,0,0,0,0,0,0,0,0,0,0,0,87000,5296,0,2891,0,2003,4000,0,,
331724,554192,17-AUG-2025 19.30.33,1012,169300,186.12,150.1,36.02,40.3,1673,,22.01,14.01,,,,0,294,0,0,0,0,0,0,0,0,0,0,0,85100,6167,299,3119,0,2001,4000,0,,
331727,554193,17-AUG-2025 20.50.53,1012,161500,186.4,150.4,36,45.7,1680,,22,14,,,,0,306,0,0,0,0,0,0,0,0,0,0,0,87100,6355,352,3430,0,2000,4000,0,,
331730,554194,17-AUG-2025 22.14.36,1012,162400,189.49,152.5,36.99,42.7,1658,,22.6,14.39,,,,0,302,0,0,0,0,0,0,0,0,0,0,0,89000,5951,0,3229,0,2003,4000,0,,
331733,554195,17-AUG-2025 23.03.22,1012,161900,180.1,144.1,36,37.4,1654,,22,14,,,,0,300,0,0,0,0,0,0,0,0,0,0,0,79800,5609,0,2958,0,2001,4000,0,,
331736,554196,18-AUG-2025 00.04.13,1012,160600,185.68,150.4,35.28,41.8,1601,,21.6,13.68,,,,0,305,0,0,0,0,0,0,0,0,0,0,0,87400,5409,0,2990,0,1334,5500,0,,
331739,554197,18-AUG-2025 00.58.43,1012,159800,181.1,146.1,35,40.4,1646,,21.39,13.61,,,,0,300,0,0,0,0,0,0,0,0,0,0,0,86300,5360,0,3021,0,1995,5500,0,,
331743,554198,18-AUG-2025 01.50.13,1012,162300,183.89,149.8,34.09,41.9,1533,,20.84,13.25,,,,0,304,0,0,0,0,0,0,0,0,0,0,0,87000,5379,0,3035,0,2000,5500,0,,
331746,554199,18-AUG-2025 02.40.33,1014,162500,178.69,145.7,32.99,39.7,1655,,20.16,12.83,,,,0,299,0,0,0,0,0,0,0,0,0,0,0,85500,5227,0,3130,0,1995,5500,0,,
331748,554200,18-AUG-2025 03.32.18,1014,162800,172.2,137.2,35,36.6,1616,,21.39,13.61,,,,0,303,0,0,0,0,0,0,0,0,0,0,0,80800,5143,0,2970,0,1994,5500,0,,
331752,554201,18-AUG-2025 04.34.47,1014,159500,176.69,143.6,33.09,40,1628,,,10.53,22.56,,,0,300,0,0,0,0,0,0,0,0,0,0,0,83100,5415,0,2791,0,1995,5500,0,,
331755,554202,18-AUG-2025 05.25.57,1014,160300,178.09,145.1,32.99,39.3,1595,,20.16,12.83,,,,0,300,0,0,0,0,0,0,0,0,0,0,0,84600,5366,0,2650,0,1995,5500,0,,
331758,554203,18-AUG-2025 06.20.13,1014,163700,162.79,131.8,30.99,37.9,1616,,18.94,12.05,,,,0,300,0,0,0,0,0,0,0,0,0,0,0,80000,4950,0,2638,0,1498,5000,0,,
331760,554204,18-AUG-2025 07.52.16,1010,163000,202.1,166,36.1,48.3,1644,,22.06,14.04,,,,0,291,0,0,0,0,0,0,0,0,0,0,0,93900,6646,240,3439,0,1828,5000,0,,
331764,554205,18-AUG-2025 08.48.14,1010,162400,186.3,147.3,39,40.8,1650,,,39,,,,0,308,0,0,0,0,0,0,0,0,0,0,0,84400,5886,0,2917,0,1995,5000,0,,
331767,554206,18-AUG-2025 09.42.56,1010,159100,186.9,145.9,41,41.9,1660,,15.54,17.05,8.41,,,0,292,0,0,0,0,0,0,0,0,0,0,0,86100,5714,0,3293,0,1998,5500,0,,
331769,554207,18-AUG-2025 10.43.24,1010,162600,186.88,145.9,40.98,44.6,1628,,3.19,16.42,21.37,,,0,307,0,0,0,0,0,0,0,0,0,0,0,89800,5335,0,3323,0,1999,4900,0,,
331772,554208,18-AUG-2025 11.36.49,1010,162300,185.79,151.8,33.99,42.3,1656,,15.79,10.05,8.15,,,0,299,0,0,0,0,0,0,0,0,0,0,0,87500,5358,0,2741,0,1999,4000,0,,
331775,554209,18-AUG-2025 12.35.30,1010,163300,185.99,145,40.99,42,1652,,7.54,8.98,24.47,,,0,304,0,0,0,0,0,0,0,0,0,0,0,86100,5612,0,3218,0,2000,4000,0,,
331778,554210,18-AUG-2025 13.28.14,1010,162600,167.59,130.6,36.99,37.7,1670,,4.52,20.71,11.76,,,0,307,0,0,0,0,0,0,0,0,0,0,0,77800,4859,0,2994,0,3000,2000,0,,
331781,554211,18-AUG-2025 14.37.46,1010,165400,192.2,161.2,31,43.3,1638,,,31,,,,0,0,0,0,0,0,0,0,0,0,0,0,0,90300,5653,0,3281,0,3000,3300,0,,
331785,554212,18-AUG-2025 15.28.46,1010,164100,189.7,153.7,36,40.6,1627,,22,14,,,,0,0,0,0,0,0,0,0,0,0,0,0,0,87000,5445,0,2963,0,3000,7200,0,,
331788,554213,18-AUG-2025 16.24.24,1010,160900,187.89,149.9,37.99,40.5,1637,,23.22,14.77,,,,0,601,0,0,0,0,0,0,0,0,0,0,0,85800,5438,0,2925,0,2000,5500,0,,
331791,554214,18-AUG-2025 17.14.39,1010,165800,186.29,150,36.29,40.3,1633,,22.18,14.11,,,,0,799,0,0,0,0,0,0,0,0,0,0,0,84300,5425,0,2807,0,1999,5500,0,,
331794,554215,18-AUG-2025 18.06.06,1015,163500,185.7,150.7,35,42.2,1617,,35,,,,,0,0,0,0,0,0,0,0,0,0,0,0,0,88000,5799,0,3121,0,1999,7300,0,,
331797,554216,18-AUG-2025 19.03.39,1015,161300,189.55,152.2,37.35,43.7,1638,,22.82,14.53,,,,0,806,0,0,0,0,0,0,0,0,0,0,0,91100,6008,130,3616,0,1441,5500,0,,
331800,554217,18-AUG-2025 19.58.29,6095,164000,208.79,172.5,36.29,45.9,1623,,22.18,14.11,,,,0,808,0,0,0,0,0,0,0,0,0,0,0,96300,6443,165,3501,0,2052,5500,0,,
331803,554218,18-AUG-2025 20.59.25,6095,165500,171.29,135,36.29,40.8,1649,,22.18,14.11,,,,0,794,0,0,0,0,0,0,0,0,0,0,0,82700,5496,169,2897,0,1999,5500,0,,
331806,554219,18-AUG-2025 21.58.16,1015,162500,180.2,141.2,39,40.1,1654,,39,,,,,0,794,0,0,0,0,0,0,0,0,0,0,0,83600,5806,304,2968,0,2000,5500,0,,
331809,554220,18-AUG-2025 22.46.35,1015,164200,179.8,144.6,35.2,39.2,1649,,21.51,13.69,,,,0,788,0,0,0,0,0,0,0,0,0,0,0,85500,5510,304,3147,0,2000,5500,0,,
331812,554221,18-AUG-2025 23.37.45,1015,163100,187.89,150.6,37.29,42.5,1641,,22.79,14.5,,,,0,797,0,0,0,0,0,0,0,0,0,0,0,87000,5619,0,3170,0,1994,5500,0,,
331814,554222,19-AUG-2025 00.40.45,1010,159000,185.49,149.2,36.29,43.9,1661,,22.18,14.11,,,,0,308,0,0,0,0,0,0,0,0,0,0,0,88400,6014,0,3334,0,1995,5700,0,,
331817,554223,19-AUG-2025 01.29.40,2014,163300,179.9,140.7,39.2,38.9,1601,,23.96,15.24,,,,0,307,0,0,0,0,0,0,0,0,0,0,0,83200,5339,0,3515,0,1996,5500,0,,
331820,554224,19-AUG-2025 02.23.49,1014,162900,174.49,140.5,33.99,40.1,1598,,20.77,13.22,,,,0,299,0,0,0,0,0,0,0,0,0,0,0,85400,5386,0,3344,0,1996,5500,0,,
331822,554225,19-AUG-2025 02.13.10,1014,162900,179.18,143.9,35.28,39,1639,,21.6,13.68,,,,0,300,0,0,0,0,0,0,0,0,0,0,0,84500,5262,0,2993,0,1996,5500,0,,
331825,554226,19-AUG-2025 04.08.07,1010,156000,181.9,145.9,36,40.9,1573,,22,14,,,,0,302,0,0,0,0,0,0,0,0,0,0,0,87200,5433,0,3265,0,1995,5500,0,,
331828,554227,19-AUG-2025 05.00.20,1010,162700,187.29,149.3,37.99,40,1659,,23.22,14.77,,,,0,300,0,0,0,0,0,0,0,0,0,0,0,88400,5756,0,3432,0,1995,5500,0,,
331831,554228,19-AUG-2025 05.53.16,1010,162800,180.99,147,33.99,40.7,1667,,20.77,13.22,,,,0,307,0,0,0,0,0,0,0,0,0,0,0,89100,5709,0,3477,0,1995,5500,0,,
331834,554229,19-AUG-2025 06.58.47,1015,162500,192.1,156.1,36,42.5,1667,,22,14,,,,0,808,0,0,0,0,0,0,0,0,0,0,0,89900,6208,0,3851,0,2106,5500,0,,
331837,554230,19-AUG-2025 07.55.07,1015,153800,190.7,154.7,36,42.1,1659,,22,14,,,,0,809,0,0,0,0,0,0,0,0,0,0,0,90100,5975,0,3763,0,2000,4800,0,,
331840,554231,19-AUG-2025 08.49.56,1015,162200,191.7,151.7,40,42.7,1642,,,40,,,,0,800,0,0,0,0,0,0,0,0,0,0,0,89400,5949,0,3973,0,1996,5000,0,,
331843,554232,19-AUG-2025 09.42.57,1015,162600,186.5,150.5,36,41.9,1645,,22,14,,,,0,800,0,0,0,0,0,0,0,0,0,0,0,88600,5764,0,3327,0,2000,5000,0,,
331846,554233,19-AUG-2025 10.41.37,1015,160900,190.2,150.8,39.4,42,1600,,,,39.4,,,0,801,0,0,0,0,0,0,0,0,0,0,0,90000,5832,0,3436,0,2000,5000,0,,
331850,554234,19-AUG-2025 11.31.47,1015,159300,190,153,37,40.2,1650,,,37,,,,0,789,0,0,0,0,0,0,0,0,0,0,0,89300,5826,0,3313,0,1999,5000,0,,
331853,554235,19-AUG-2025 12.24.21,1015,160100,190.29,150.3,39.99,42.4,1616,,8.08,8.45,23.46,,,0,800,0,0,0,0,0,0,0,0,0,0,0,89600,5563,0,3121,0,1998,5000,0,,
331856,554236,19-AUG-2025 13.15.37,1015,154000,188.42,146.8,41.62,41.4,1649,,2.72,12.58,26.32,,,0,993,0,0,0,0,0,0,0,0,0,0,0,87800,5959,0,3611,0,2000,5000,0,,
331859,554237,19-AUG-2025 14.08.32,5071,161600,189.4,152.4,37,42,1644,,,37,,,,0,991,0,0,0,0,0,0,0,0,0,0,0,88500,5912,0,3730,0,1997,6000,0,,
331862,554238,19-AUG-2025 15.01.21,5071,161900,190.4,153.4,37,41.5,1640,,,37,,,,0,1006,0,0,0,0,0,0,0,0,0,0,0,87600,5828,0,3749,0,2000,5000,0,,
331864,554239,19-AUG-2025 16.03.47,5071,155700,175.1,139.1,36,40.9,1657,,22,14,,,,0,1004,0,0,0,0,0,0,0,0,0,0,0,85500,5638,0,3426,0,1500,5500,0,,
331867,554240,19-AUG-2025 17.09.57,5071,158900,191.29,154.3,36.99,44.9,1641,,22.6,14.39,,,,0,1006,0,0,0,0,0,0,0,0,0,0,0,90900,5848,349,3111,0,2000,5500,0,,
331870,554241,19-AUG-2025 18.01.41,5071,162800,189.2,154.2,35,42.3,1671,,21.39,13.61,,,,0,991,0,0,0,0,0,0,0,0,0,0,0,89300,5881,297,3242,0,2000,5500,0,,
331873,554242,19-AUG-2025 18.50.31,5071,164100,189.2,156.2,33,40.2,1640,,33,,,,,0,1004,0,0,0,0,0,0,0,0,0,0,0,88200,5602,0,3278,0,2050,5500,0,,
331876,554243,19-AUG-2025 19.39.01,5071,156500,189.09,159.1,29.99,39.8,1657,,18.33,11.66,,,,0,996,0,0,0,0,0,0,0,0,0,0,0,88000,5834,350,3005,0,1996,5500,0,,
331878,554244,19-AUG-2025 20.30.38,5071,166700,196.09,158.8,37.29,42,1629,,22.79,14.5,,,,0,999,0,0,0,0,0,0,0,0,0,0,0,89800,5895,152,3614,0,2000,5500,0,,
331882,554245,19-AUG-2025 21.44.18,5071,156500,187.79,149.8,37.99,42.1,1664,,23.22,14.77,,,,0,1003,0,0,0,0,0,0,0,0,0,0,0,88300,5861,0,2875,0,1999,5500,0,,
331885,554246,19-AUG-2025 22.50.21,5071,165200,190.29,154.1,36.19,41.7,1663,,22.12,14.07,,,,0,1004,0,0,0,0,0,0,0,0,0,0,0,88400,6215,384,3015,0,2000,5500,0,,
331888,554247,19-AUG-2025 23.43.08,5071,161100,189.49,155.5,33.99,40.5,1642,,20.77,13.22,,,,0,909,0,0,0,0,0,0,0,0,0,0,0,87100,5773,0,2964,0,1995,5500,0,,
331891,554248,20-AUG-2025 00.36.17,5071,161800,181.33,150.2,31.13,38.6,1636,,1.16,9.39,20.58,,,0,907,0,0,0,0,0,0,0,0,0,0,0,82000,5764,0,3102,0,1995,5500,0,,
331894,554249,20-AUG-2025 01.46.51,5071,162400,197.42,162.2,35.22,45.2,1657,,3.58,18.58,13.06,,,0,905,0,0,0,0,0,0,0,0,0,0,0,92700,6151,236,3035,0,1995,5500,0,,
331897,554250,20-AUG-2025 02.40.47,1010,159400,194.51,159.5,35.01,41.3,1623,,1.98,8.22,24.81,,,0,306,0,0,0,0,0,0,0,0,0,0,0,88800,5748,0,3176,0,1996,5500,0,,
331900,554251,20-AUG-2025 03.37.18,1011,161900,198.69,159.5,39.19,42.7,1692,,4.32,22.51,12.36,,,0,305,0,0,0,0,0,0,0,0,0,0,0,89000,6029,0,2762,0,1996,5500,0,,
331903,554252,20-AUG-2025 04.28.57,1011,161200,183.9,149.7,34.2,38.1,1665,,,8.26,25.94,,,0,306,0,0,0,0,0,0,0,0,0,0,0,85900,5886,0,3664,0,1996,5500,0,,
331906,554253,20-AUG-2025 05.39.47,1011,160100,207.18,170,37.18,45.2,1665,,2.84,20.58,13.76,,,0,307,0,0,0,0,0,0,0,0,0,0,0,96900,6358,0,3546,0,1996,5500,0,,
331908,554254,20-AUG-2025 06.47.47,1011,164400,187.57,149.8,37.77,42.2,1646,,4.98,9.34,23.45,,,0,294,0,0,0,0,0,0,0,0,0,0,0,88100,5868,0,3441,0,1995,5500,0,,
331912,554255,20-AUG-2025 07.43.35,1011,162500,200.3,164.3,36,43.8,1630,,22,14,,,,0,293,0,0,0,0,0,0,0,0,0,0,0,94100,6490,0,3649,0,2000,5500,0,,
331915,554256,20-AUG-2025 08.47.44,1011,162200,199.3,164.3,35,44,1660,,21.39,13.61,,,,0,305,0,0,0,0,0,0,0,0,0,0,0,94000,5931,299,3192,0,2000,5500,0,,
331919,554257,20-AUG-2025 09.43.34,1011,162000,194.69,160.7,33.99,43.2,1653,,20.77,13.22,,,,0,299,0,0,0,0,0,0,0,0,0,0,0,92000,6411,898,3867,0,2001,5500,0,,
331922,554258,20-AUG-2025 10.41.13,1014,162000,196.79,159.8,36.99,42.8,1635,,22.6,14.39,,,,0,289,0,0,0,0,0,0,0,0,0,0,0,92600,6675,597,4065,0,2000,5500,0,,
331925,554259,20-AUG-2025 11.54.24,1014,160100,198.09,161.1,36.99,45.4,1645,,22.6,14.39,,,,0,307,0,0,0,0,0,0,0,0,0,0,0,92000,6698,596,4030,0,2000,5700,0,,
331928,554260,20-AUG-2025 12.48.25,1014,157600,190.09,150,40.09,42.4,1651,,24.5,15.59,,,,0,306,0,0,0,0,0,0,0,0,0,0,0,88100,6107,241,3922,0,2004,5500,0,,
331931,554261,20-AUG-2025 13.44.33,1010,158600,184.7,149.7,35,41.2,1654,,21.39,13.61,,,,0,305,0,0,0,0,0,0,0,0,0,0,0,86300,6043,236,3875,0,2004,5500,0,,
331934,554262,20-AUG-2025 14.54.17,2010,161900,184.7,149.7,35,43.8,1684,,21.39,13.61,,,,0,292,0,0,0,0,0,0,0,0,0,0,0,88700,5325,299,3277,0,2004,6000,0,,
331937,554263,20-AUG-2025 16.35.15,1010,163600,205.2,164.2,41,48.7,1611,,25.06,15.94,,,,0,309,0,0,0,0,0,0,0,0,0,0,0,96800,6688,463,4063,0,1997,5500,0,,
331941,554264,20-AUG-2025 17.27.54,2015,158800,192.12,160.1,32.02,43.1,1640,,2.96,8.73,20.33,,,0,803,0,0,0,0,0,0,0,0,0,0,0,91000,5991,0,3057,0,2000,5500,0,,
331943,554265,20-AUG-2025 18.23.38,1015,163700,189.7,158.7,31,43.3,1584,,31,,,,,0,800,0,0,0,0,0,0,0,0,0,0,0,89700,5688,169,3188,0,2000,5500,0,,
331947,554266,20-AUG-2025 19.16.36,1030,164300,189.19,150.2,38.99,41.6,1674,,23.83,15.16,,,,0,999,0,0,0,0,0,0,0,0,0,0,0,88300,5708,0,3288,0,2000,5500,0,,
331949,554267,20-AUG-2025 20.10.44,1030,158600,189.79,152.7,37.09,39.9,1661,,22.67,14.42,,,,0,999,0,0,0,0,0,0,0,0,0,0,0,86700,5630,367,2610,0,2000,5500,0,,
331952,554268,20-AUG-2025 21.02.45,1030,158600,186.39,150.1,36.29,42,1659,,22.18,14.11,,,,0,998,0,0,0,0,0,0,0,0,0,0,0,87500,5945,304,3261,0,2000,5500,0,,
331955,554269,20-AUG-2025 22.05.59,1030,164000,191.2,151.2,40,42.8,1646,,40,,,,,0,999,0,0,0,0,0,0,0,0,0,0,0,88500,5965,373,3162,0,2000,5500,0,,
331957,554270,20-AUG-2025 23.07.54,1032,161500,189.09,151.1,37.99,42.8,1647,,23.22,14.77,,,,0,999,0,0,0,0,0,0,0,0,0,0,0,88900,5711,0,2958,0,2000,5500,0,,
331960,554271,21-AUG-2025 00.12.59,1032,163200,200.19,162.2,37.99,44.9,1633,,23.22,14.77,,,,0,995,0,0,0,0,0,0,0,0,0,0,0,92000,6327,0,3561,0,1996,5500,0,,
331964,554272,21-AUG-2025 01.07.35,5071,163100,185.08,149.8,35.28,40.2,1669,,21.6,13.68,,,,0,893,0,0,0,0,0,0,0,0,0,0,0,85000,5525,0,3040,0,1995,5500,0,,
331967,554273,21-AUG-2025 01.59.15,5071,163100,188.69,149.7,38.99,41.2,1626,,23.82,15.17,,,,0,900,0,0,0,0,0,0,0,0,0,0,0,88400,5884,0,3228,0,1995,5500,0,,
331970,554274,21-AUG-2025 03.06.54,5071,163000,185.55,150.1,35.45,41.4,1626,,,21.43,14.02,,,0,900,0,0,0,0,0,0,0,0,0,0,0,88300,5844,0,3353,0,1996,5500,0,,
331973,554275,21-AUG-2025 03.58.54,5071,163400,190.28,154,36.28,39.4,1641,,,10.24,26.04,,,0,900,0,0,0,0,0,0,0,0,0,0,0,88100,5603,0,2888,0,1996,5500,0,,
331976,554276,21-AUG-2025 04.53.25,6040,160900,190.43,154,36.43,41.2,1635,,3,10.28,23.15,,,0,908,0,0,0,0,0,0,0,0,0,0,0,86000,6121,0,3644,0,1996,5500,0,,
331979,554277,21-AUG-2025 06.04.45,5040,163100,184.89,149.8,35.09,42.6,1648,,21.44,13.65,,,,0,897,0,0,0,0,0,0,0,0,0,0,0,88000,5935,0,3421,0,1997,5500,0,,
331983,554278,21-AUG-2025 09.02.26,5040,163800,225.69,188.5,37.19,57.7,1645,,22.73,14.46,,,,0,1004,0,0,0,0,0,0,0,0,0,0,0,112000,7888,855,5461,0,2002,7200,0,,
331987,554279,21-AUG-2025 09.53.35,5095,156000,186.59,150.4,36.19,42.9,1672,,22.12,14.07,,,,0,997,0,0,0,0,0,0,0,0,0,0,0,89800,5878,0,3911,0,2001,5500,0,,
331989,554280,21-AUG-2025 10.48.56,5095,161000,187.5,151.5,36,42.3,1647,,22,14,,,,0,1007,0,0,0,0,0,0,0,0,0,0,0,90000,5489,349,3564,0,2170,5500,0,,
331991,554281,21-AUG-2025 11.48.50,5095,156900,196.3,160.3,36,44.6,1636,,22,14,,,,0,1007,0,0,0,0,0,0,0,0,0,0,0,92000,6180,0,3413,0,2004,5500,0,,
331994,554282,21-AUG-2025 12.55.26,5095,162500,186.49,150.2,36.29,42.4,1634,,22.18,14.11,,,,0,998,0,0,0,0,0,0,0,0,0,0,0,85000,6265,1017,2975,0,2001,5500,0,,
331998,554283,21-AUG-2025 13.55.46,1015,152100,185,150,35,42.1,1673,,21.39,13.61,,,,0,808,0,0,0,0,0,0,0,0,0,0,0,86100,5570,299,2957,0,1999,5500,0,,
332000,554284,21-AUG-2025 14.56.26,1015,153900,179.19,148.2,30.99,39.7,1652,,18.94,12.05,,,,0,800,0,0,0,0,0,0,0,0,0,0,0,84100,6094,0,3257,0,2001,5500,0,,
332004,554285,21-AUG-2025 15.51.19,2015,157200,188.59,151.4,37.19,41.1,1662,,22.73,14.46,,,,0,801,0,0,0,0,0,0,0,0,0,0,0,87600,5593,418,2387,0,2052,5500,0,,
332006,554286,21-AUG-2025 16.42.09,2015,159600,181.99,149,32.99,40.4,1636,,20.16,12.83,,,,0,799,0,0,0,0,0,0,0,0,0,0,0,87200,5772,69,2812,0,2052,5500,0,,
332010,554287,21-AUG-2025 17.32.20,1015,162800,186.39,149.4,36.99,39.7,1664,,22.6,14.39,,,,0,802,0,0,0,0,0,0,0,0,0,0,0,85400,5473,72,2536,0,1995,5500,0,,
332013,554288,21-AUG-2025 18.22.05,1015,153200,186.3,154.3,32,39.6,1585,,19.56,12.44,,,,0,800,0,0,0,0,0,0,0,0,0,0,0,83700,5823,0,2905,0,2002,5500,0,,
332016,554289,21-AUG-2025 19.55.41,2015,162600,164.29,133.3,30.99,45.8,1653,,18.94,12.05,,,,0,300,0,0,0,0,0,0,0,0,0,0,0,80000,6578,170,4349,0,2007,5400,0,,
332019,554290,21-AUG-2025 21.28.36,1057,157200,199.19,165.9,33.29,49.9,1662,,20.34,12.95,,,,0,998,0,0,0,0,0,0,0,0,0,0,0,97700,6827,911,3736,0,1996,5600,0,,
332022,554291,21-AUG-2025 22.23.05,1057,158500,181.3,149.3,32,42.6,1654,,19.56,12.44,,,,0,998,0,0,0,0,0,0,0,0,0,0,0,87500,5622,168,3579,0,1999,5500,0,,
332025,554292,21-AUG-2025 23.24.17,1057,163100,199.79,159.8,39.99,47.5,1663,,24.44,15.55,,,,0,999,0,0,0,0,0,0,0,0,0,0,0,97000,6251,569,4228,0,1996,5500,0,,
332027,554293,22-AUG-2025 00.17.46,1057,162000,190.39,151.1,39.29,42.1,1637,,24.01,15.28,,,,0,999,0,0,0,0,0,0,0,0,0,0,0,86700,5828,346,3640,0,2000,5500,0,,
332031,554294,22-AUG-2025 01.21.15,1057,160200,190.98,152,38.98,47,1658,,1.23,22.75,15,,,0,998,0,0,0,0,0,0,0,0,0,0,0,90500,6183,350,4123,0,1998,6100,0,,
332033,554295,22-AUG-2025 02.16.46,1057,155300,188.45,149.5,38.95,43.4,1647,,2.52,8.49,27.94,,,0,1005,0,0,0,0,0,0,0,0,0,0,0,88100,5994,116,3743,0,1996,5500,0,,
332036,554296,22-AUG-2025 03.24.46,5091,156300,189.19,150.2,38.99,47,1643,,5.39,15.72,17.88,,,0,998,0,0,0,0,0,0,0,0,0,0,0,91600,6551,351,4166,0,1996,5500,0,,
332040,554297,22-AUG-2025 04.28.36,1015,163400,175,140,35,41.1,1633,,,16.04,18.96,,,0,800,0,0,0,0,0,0,0,0,0,0,0,85500,5922,609,4332,0,2000,5500,0,,
332043,554298,22-AUG-2025 05.53.06,1015,160500,200.8,163.8,37,48.7,1626,,,37,,,,0,811,0,0,0,0,0,0,0,0,0,0,0,99200,6144,0,3997,0,2000,5500,0,,
332046,554299,22-AUG-2025 07.11.20,1015,160400,189.9,157.8,32.1,47.4,1640,,,22.03,10.07,,,0,800,0,0,0,0,0,0,0,0,0,0,0,95000,6393,333,4156,0,1999,5500,0,,
332049,554300,22-AUG-2025 08.26.57,1015,162000,196.6,160.6,36,48,1623,,22,14,,,,0,808,0,0,0,0,0,0,0,0,0,0,0,95600,5940,0,4139,0,1996,5500,0,,
332052,554301,22-AUG-2025 09.25.47,1015,163300,184.5,148.5,36,42.8,1643,,22,14,,,,0,800,0,0,0,0,0,0,0,0,0,0,0,87100,5707,0,3678,0,2000,5500,0,,
332055,554302,22-AUG-2025 10.21.46,1015,160500,172.99,140,32.99,40.8,1660,,20.16,12.83,,,,0,806,0,0,0,0,0,0,0,0,0,0,0,82800,5923,323,3713,0,2001,5300,0,,
332057,554303,22-AUG-2025 20.43.47,2015,161000,196.79,158.8,37.99,59,1667,,23.22,14.77,,,,0,798,0,0,0,0,0,0,0,0,0,0,0,108300,7562,543,4857,0,2004,6600,0,,
332061,554304,23-AUG-2025 00.50.51,5095,161400,192.79,155.8,36.99,53.3,1634,,22.6,14.39,,,,0,990,0,0,0,0,0,0,0,0,0,0,0,105400,6442,366,3863,0,2000,6100,0,,
332064,554305,23-AUG-2025 02.11.18,5095,157500,190.5,155.5,35,47.1,1678,,21.39,13.61,,,,0,998,0,0,0,0,0,0,0,0,0,0,0,94800,6420,332,4247,0,2000,5500,0,,
332068,554306,23-AUG-2025 03.07.19,6095,162500,189.8,153.8,36,43.4,1636,,22,14,,,,0,1004,0,0,0,0,0,0,0,0,0,0,0,90800,5638,0,3919,0,2000,5500,0,,
332071,554307,23-AUG-2025 04.06.09,1011,160700,180.99,142,38.99,43.5,1633,,23.82,15.17,,,,0,300,0,0,0,0,0,0,0,0,0,0,0,88600,5881,234,3810,0,2000,5500,0,,
332074,554308,23-AUG-2025 05.33.18,1011,161300,201.5,170.5,31,55.1,1629,,,,31,,,0,300,0,0,0,0,0,0,0,0,0,0,0,99100,6323,256,3460,0,2000,6300,0,,
332078,554309,23-AUG-2025 06.30.21,1011,163400,191.2,160.2,31,42.2,1621,,3.59,27.41,,,,0,300,0,0,0,0,0,0,0,0,0,0,0,90600,6028,117,3696,0,2015,5500,0,,
332081,554310,23-AUG-2025 07.24.57,2011,161600,191.89,153.9,37.99,42.7,1668,,5.16,,32.83,,,0,310,0,0,0,0,0,0,0,0,0,0,0,88100,5874,117,3525,0,2015,5500,0,,
332084,554311,23-AUG-2025 08.19.49,2010,163500,192.32,157,35.32,43.8,1602,,2.5,9.03,23.79,,,0,288,0,0,0,0,0,0,0,0,0,0,0,91600,5898,0,3066,0,1998,5500,0,,
332087,554312,23-AUG-2025 09.12.39,2010,163000,183.19,148.7,34.49,40.5,1624,,21.08,13.41,,,,0,288,0,0,0,0,0,0,0,0,0,0,0,86500,5718,0,3810,0,1999,5500,0,,
332090,554313,23-AUG-2025 10.11.59,1010,162400,182.99,150,32.99,40.9,1646,,20.16,12.83,,,,0,799,0,0,0,0,0,0,0,0,0,0,0,87000,5710,0,3647,0,2000,5500,0,,
332093,554314,23-AUG-2025 11.05.59,1015,161300,184.79,146.8,37.99,41.4,1681,,23.22,14.77,,,,0,799,0,0,0,0,0,0,0,0,0,0,0,88000,5701,0,3017,0,2001,5500,0,,
332096,554315,23-AUG-2025 12.06.53,1015,168400,185.09,150,35.09,40.3,1664,,21.44,13.65,,,,0,799,0,0,0,0,0,0,0,0,0,0,0,87300,6546,0,4084,0,2001,5500,0,,
332098,554316,23-AUG-2025 13.10.32,2015,158800,188.09,151.1,36.99,43.2,1651,,22.6,14.39,,,,0,799,0,0,0,0,0,0,0,0,0,0,0,90000,5782,303,3275,0,2001,5500,0,,
332101,554317,23-AUG-2025 14.03.09,2015,160200,190.49,160.5,29.99,40.9,1643,,18.33,11.66,,,,0,808,0,0,0,0,0,0,0,0,0,0,0,88000,5763,0,3099,0,2004,5500,0,,
332104,554318,23-AUG-2025 14.57.38,2015,162100,189.19,159.2,29.99,43.2,1663,,18.33,11.66,,,,0,791,0,0,0,0,0,0,0,0,0,0,0,90000,6052,240,3506,0,2005,5500,0,,
332108,554319,23-AUG-2025 16.06.02,2015,163300,196.8,160.8,36,43.4,1674,,22,14,,,,0,806,0,0,0,0,0,0,0,0,0,0,0,90100,6609,240,2711,0,2005,6100,0,,
