Repository: sanad-code/udacity-aimaster-capstone-ai-programming-foundations-project

# Steel Production Data Analysis — Udacity AI Master Capstone

This project analyzes steel production data to identify key factors affecting energy consumption, quality indicators, and production efficiency. It covers data cleaning, exploratory data analysis (EDA), and visualization of relationships between variables such as DRI Carbon and Silica (SiO2). The insights support data-driven decisions to optimize the steelmaking process.

## What Was Built

A Jupyter Notebook (`data-workflow/data_workflow.ipynb`) that loads, cleans, and analyzes internal steel production heat data, producing visualizations and statistical summaries saved under `outputs/`.

File: data/raw/flat_raw_data.csv (part 77 of 86)
RC,HID,STOP_DATE,STEEL_GRADE,TAPPED_WGT,TOTAL_CHARGE,DRI_CHARGE,SCRAP_CHARGE,POWER_ON_TIME,FINAL_TEMP,TOTAL_C_DRI,LOCAL_SCRAP,HOME_RETURN_SCRAP,IMPORTED_SCRAP,PIG_IRON,DRI_BRIQUETTED,FESI,FEMN,SIMN,FECR,NICKEL,FETI,FEB,FENB,FEP,FEMO,CU,FEV,NITROVAN,ELEC_ENERGY,OXYGEN,COKE_LUMP,MODULE_CARBON,COKE_POWDER,BURNT_LIME,BURNT_DOLAMITE,FLUX,C_ANALYSIS, 
332111,554320,23-AUG-2025 17.02.12,2015,163700,199.09,160.8,38.29,41.6,1639,,,11.85,26.44,,,0,799,0,0,0,0,0,0,0,0,0,0,0,86800,5949,240,2776,0,1994,6100,0,,
332114,554321,23-AUG-2025 17.56.28,2030,163600,194.8,155.6,39.2,41,1659,,,,39.2,,,0,800,0,0,0,0,0,0,0,0,0,0,0,87600,5797,0,2323,0,1995,5500,0,,
332117,554322,23-AUG-2025 18.46.52,2030,163300,182.97,151.7,31.27,39.9,1644,,8.81,9.04,13.42,,,0,799,0,0,0,0,0,0,0,0,0,0,0,87400,5543,0,2784,0,1995,5400,0,,
332120,554323,23-AUG-2025 19.45.59,1015,163600,190.1,161.1,29,40.7,1650,,2.22,,26.78,,,0,802,0,0,0,0,0,0,0,0,0,0,0,85700,5999,0,3161,0,1998,5500,0,,
332123,554324,23-AUG-2025 20.50.03,1056,161200,193.59,160.6,32.99,42.5,1620,,20.16,12.83,,,,0,799,0,0,0,0,0,0,0,0,0,0,0,88400,6177,0,2965,0,2050,5500,0,,
332126,554325,23-AUG-2025 21.45.19,1056,160700,198,162,36,42.5,1650,,22,14,,,,0,799,0,0,0,0,0,0,0,0,0,0,0,89500,6188,0,2948,0,1999,5500,0,,
332129,554326,23-AUG-2025 22.58.24,1056,162100,189.1,162,27.1,42.4,1633,,16.56,10.54,,,,0,807,0,0,0,0,0,0,0,0,0,0,0,81900,6131,0,3584,0,1999,5500,0,,
332132,554327,24-AUG-2025 00.08.34,1015,160500,200.6,168.6,32,46.1,1635,,,32,,,,0,800,0,0,0,0,0,0,0,0,0,0,0,94800,6309,0,3564,0,2016,5700,0,,
332135,554328,24-AUG-2025 01.05.05,1015,162200,190.8,153.8,37,42.5,1678,,,37,,,,0,1900,0,0,0,0,0,0,0,0,0,0,0,89000,5800,129,3276,0,2000,5500,0,,
332137,554329,24-AUG-2025 02.10.04,1015,162500,191.09,155.1,35.99,43.6,1649,,4.66,10.15,21.18,,,0,788,0,0,0,0,0,0,0,0,0,0,0,91100,5948,0,4466,0,2010,5500,0,,
332140,554330,24-AUG-2025 03.07.09,1015,155100,185.53,150.6,34.93,41.3,1646,,,8.88,26.05,,,0,800,0,0,0,0,0,0,0,0,0,0,0,87800,6124,240,4362,0,3996,4000,0,,
332142,554331,24-AUG-2025 04.02.14,1015,161000,180.39,148.4,31.99,42.5,1640,,16.45,11.38,4.16,,,0,807,0,0,0,0,0,0,0,0,0,0,0,86900,5883,239,5213,0,3992,4000,0,,
332146,554332,24-AUG-2025 05.03.40,1015,158200,151.3,123.3,28,37.7,1639,,3.14,,24.86,,,0,808,0,0,0,0,0,0,0,0,0,0,0,75000,5394,239,4174,0,3992,4000,0,,
332149,554333,24-AUG-2025 22.07.22,1015,157600,186.5,150.5,36,75.7,1700,,22,14,,,,0,307,0,0,0,0,0,0,0,0,0,0,0,111800,6467,527,3328,0,1992,5500,0,,
332154,554334,24-AUG-2025 23.17.31,1010,160200,197.4,162.4,35,44.9,1663,,21.39,13.61,,,,0,308,0,0,0,0,0,0,0,0,0,0,0,94000,5960,0,3052,0,1999,5500,0,,
332156,554335,25-AUG-2025 00.13.32,1010,161500,189,151,38,42.1,1666,,,38,,,,0,310,0,0,0,0,0,0,0,0,0,0,0,85600,5562,0,3015,0,1999,5500,0,,
332158,554336,25-AUG-2025 01.16.41,1010,161900,187.95,152.2,35.75,43.1,1638,,,13.58,22.17,,,0,307,0,0,0,0,0,0,0,0,0,0,0,87300,5999,0,2785,0,1998,5500,0,,
332160,554337,25-AUG-2025 02.13.32,1015,159500,181.2,148.2,33,40.8,1645,,,33,,,,0,807,0,0,0,0,0,0,0,0,0,0,0,84200,5806,0,2769,0,2000,5500,0,,
332164,554338,25-AUG-2025 03.05.47,2010,160900,180.1,150.1,30,40.7,1635,,,20.16,9.84,,,0,308,0,0,0,0,0,0,0,0,0,0,0,85200,5520,0,2950,0,1996,5500,0,,
332167,554339,25-AUG-2025 03.57.01,2010,160900,178.4,142.4,36,39.7,1662,,22,14,,,,0,306,0,0,0,0,0,0,0,0,0,0,0,82100,5582,0,2277,0,2000,5500,0,,
332171,554340,25-AUG-2025 04.48.31,1057,159000,180,148,32,39.6,1663,,,18.65,13.35,,,0,1009,0,0,0,0,0,0,0,0,0,0,0,82600,5715,0,2826,0,1996,5500,0,,
332174,554341,25-AUG-2025 05.40.26,1057,160600,177.04,142.6,34.44,39.6,1657,,4.67,17.66,12.11,,,0,1008,0,0,0,0,0,0,0,0,0,0,0,82300,5470,0,2736,0,2006,5500,0,,
332176,554342,25-AUG-2025 06.31.55,1057,160800,183.74,150.3,33.44,38.5,1646,,,8.78,24.66,,,0,1008,0,0,0,0,0,0,0,0,0,0,0,80700,5403,0,1958,0,2016,5500,0,,
332180,554343,25-AUG-2025 07.27.11,1057,158400,182.25,150.9,31.35,40.2,1657,,,31.35,,,,0,1007,0,0,0,0,0,0,0,0,0,0,0,84500,5860,0,3013,0,2002,5500,0,,
332182,554344,25-AUG-2025 08.20.43,1057,162500,221.7,185.7,36,44.6,1661,,22,14,,,,0,1007,0,0,0,0,0,0,0,0,0,0,0,91400,6457,262,3364,0,1998,5500,0,,
332186,554345,25-AUG-2025 09.18.14,1057,163500,186,150,36,39.4,1652,,22,14,,,,0,2009,0,0,0,0,0,0,0,0,0,0,0,83300,5832,0,2739,0,2000,5500,0,,
332189,554346,25-AUG-2025 10.12.18,1057,158300,186,150,36,39.9,1655,,22,14,,,,0,0,0,0,0,0,0,0,0,0,0,0,0,84100,5976,252,2506,0,1999,5500,0,,
332192,554347,25-AUG-2025 11.04.24,1057,163800,186,150,36,41.1,1630,,36,,,,,0,1005,0,0,0,0,0,0,0,0,0,0,0,84300,5820,0,2405,0,2000,5500,0,,
332194,554348,25-AUG-2025 11.57.43,1015,162800,191.2,156.2,35,41.6,1669,,35,,,,,0,792,0,0,0,0,0,0,0,0,0,0,0,87200,5977,491,2648,0,1302,5500,0,,
332198,554349,25-AUG-2025 12.49.04,1015,158100,186.4,149.4,37,39.6,1629,,3.76,19.5,13.74,,,0,806,0,0,0,0,0,0,0,0,0,0,0,82300,5450,243,2778,0,749,5500,0,,
332200,554350,25-AUG-2025 13.37.55,1010,163800,185.9,149.9,36,38.5,1658,,22,14,,,,0,307,0,0,0,0,0,0,0,0,0,0,0,82800,5423,0,2535,0,1994,5500,0,,
332203,554351,25-AUG-2025 14.31.54,2067,163700,61.8,25.8,36,41.5,1663,,22,14,,,,0,996,0,0,0,0,0,0,0,0,0,0,0,84000,5678,319,2395,0,1498,5500,0,,
332206,554352,25-AUG-2025 15.25.05,2067,162500,191.4,155.4,36,41.6,1658,,22,14,,,,0,1007,0,0,0,0,0,0,0,0,0,0,0,87900,5795,0,2897,0,1998,5500,0,,
332209,554353,25-AUG-2025 16.16.39,2067,162900,187.5,151.2,36.3,40,1658,,1.67,9.52,25.11,,,0,1003,0,0,0,0,0,0,0,0,0,0,0,85400,5664,0,2317,0,1995,5500,0,,
332212,554354,25-AUG-2025 16.20.15,1014,162600,178.59,146.2,32.39,40.2,1646,,4.06,18.76,9.57,,,0,296,0,0,0,0,0,0,0,0,0,0,0,82100,5496,0,2712,0,1995,5500,0,,
332215,554355,25-AUG-2025 18.10.15,1014,159800,186.22,149.3,36.92,39.6,1642,,,9.8,27.12,,,0,306,0,0,0,0,0,0,0,0,0,0,0,83400,5465,0,2607,0,1995,5500,0,,
332218,554356,25-AUG-2025 19.02.29,1056,162400,185.49,149.5,35.99,40.2,1661,,17.88,18.11,,,,0,807,0,0,0,0,0,0,0,0,0,0,0,83800,5720,0,2597,0,1997,5500,0,,
332221,554357,25-AUG-2025 19.52.19,5042,162900,180.39,145.3,35.09,39.3,1646,,1.8,8.23,25.06,,,0,806,0,0,0,0,0,0,0,0,0,0,0,80900,5274,0,2626,0,2029,5500,0,,
332224,554358,25-AUG-2025 20.41.24,5042,162400,182.21,149.5,32.71,38.8,1640,,1.96,18.28,12.47,,,0,801,0,0,0,0,0,0,0,0,0,0,0,80800,5307,0,2217,0,2028,5500,0,,
332227,554359,25-AUG-2025 21.32.16,5042,162300,184.9,153.9,31,39.9,1651,,14.83,16.17,,,,0,800,0,0,0,0,0,0,0,0,0,0,0,83600,5489,0,2124,0,1995,5500,0,,
332230,554360,25-AUG-2025 22.24.25,5042,162300,183.8,151.8,32,40.3,1619,,19.56,12.44,,,,0,808,0,0,0,0,0,0,0,0,0,0,0,83400,5516,0,2233,0,2000,5500,0,,
332233,554361,25-AUG-2025 23.18.35,5042,156500,200.79,163.7,37.09,42.3,1650,,22.67,14.42,,,,0,807,0,0,0,0,0,0,0,0,0,0,0,88800,6176,0,2902,0,1993,5500,0,,
332237,554362,26-AUG-2025 00.11.40,5042,156200,182.5,141.5,41,38.4,1663,,25.06,15.94,,,,0,999,0,0,0,0,0,0,0,0,0,0,0,80600,5681,0,2473,0,2000,5500,0,,
332239,554363,26-AUG-2025 01.02.35,5042,163100,171,134,37,36.8,1625,,,37,,,,0,1006,0,0,0,0,0,0,0,0,0,0,0,78100,5131,0,2792,0,1499,5500,0,,
332243,554364,26-AUG-2025 01.54.25,5042,159700,180.2,142.2,38,40.2,1646,,,38,,,,0,1004,0,0,0,0,0,0,0,0,0,0,0,80300,5569,0,2562,0,1997,5500,0,,
332246,554365,26-AUG-2025 02.59.59,5042,158100,170.3,134.3,36,39.4,1611,,22,14,,,,0,1003,0,0,0,0,0,0,0,0,0,0,0,77000,5689,0,2589,0,2000,5700,0,,
332249,554366,26-AUG-2025 03.50.20,5042,162600,181.3,144.3,37,39.1,1642,,,37,,,,0,1008,0,0,0,0,0,0,0,0,0,0,0,80500,5746,0,2720,0,2000,5500,0,,
332252,554367,26-AUG-2025 04.40.39,6095,152400,181.2,145.2,36,40,1635,,,36,,,,0,997,0,0,0,0,0,0,0,0,0,0,0,84000,5238,0,2814,0,2000,5400,0,,
332254,554368,26-AUG-2025 05.29.49,1056,162600,181,147,34,37.8,1677,,,34,,,,0,992,0,0,0,0,0,0,0,0,0,0,0,81000,5505,0,2196,0,1999,5500,0,,
332257,554369,26-AUG-2025 06.17.16,1056,161900,153.6,141.6,12,37.4,1632,,,12,,,,0,1003,0,0,0,0,0,0,0,0,0,0,0,79500,5151,0,2257,0,1999,5300,0,,
332260,554370,26-AUG-2025 07.05.56,1056,162000,180.3,145.3,35,38.7,1665,,,35,,,,0,999,0,0,0,0,0,0,0,0,0,0,0,81300,5324,0,2558,0,2000,5500,0,,
332263,554371,26-AUG-2025 07.56.46,1056,158600,193,155,38,40.5,1624,,,38,,,,0,992,0,0,0,0,0,0,0,0,0,0,0,85600,5653,128,2342,0,2000,5500,0,,
332266,554372,26-AUG-2025 08.53.36,1056,163600,192.98,155,37.98,41.9,1624,,2.9,23.42,11.66,,,0,999,0,0,0,0,0,0,0,0,0,0,0,86500,5961,502,2720,0,2000,5500,0,,
332269,554373,26-AUG-2025 09.45.36,1056,164100,190.6,149.6,41,40.9,1648,,41,,,,,0,1000,0,0,0,0,0,0,0,0,0,0,0,83800,5798,0,2663,0,1995,5500,0,,
332272,554374,26-AUG-2025 10.38.59,1056,164200,188.09,150.1,37.99,42,1649,,23.22,14.77,,,,0,1006,0,0,0,0,0,0,0,0,0,0,0,85300,5847,0,2849,0,2001,5500,0,,
332275,554375,26-AUG-2025 11.39.21,1056,160200,169.79,132.8,36.99,39.9,1657,,22.6,14.39,,,,0,1005,0,0,0,0,0,0,0,0,0,0,0,78000,4953,237,2238,0,2004,5300,0,,
332278,554376,26-AUG-2025 12.40.25,1056,164000,185.4,150.4,35,39.9,1678,,21.39,13.61,,,,0,1002,0,0,0,0,0,0,0,0,0,0,0,84300,5628,352,2404,0,1500,5500,0,,
332282,554377,26-AUG-2025 13.32.49,1056,163300,199.3,161.3,38,40.1,1633,,38,,,,,0,0,0,0,0,0,0,0,0,0,0,0,0,85400,5897,350,2581,0,749,6000,0,,
332285,554378,26-AUG-2025 14.19.55,1056,158500,170.1,134.1,36,36.4,1656,,22,14,,,,0,1005,0,0,0,0,0,0,0,0,0,0,0,76400,4997,315,1892,0,2000,5500,0,,
332288,554379,26-AUG-2025 15.21.37,1056,160800,184.7,149.7,35,38.6,1660,,35,,,,,0,1007,0,0,0,0,0,0,0,0,0,0,0,82100,5463,0,2324,0,1996,5600,0,,
332290,554380,26-AUG-2025 16.13.06,1056,162200,190.3,154.2,36.1,39.2,1644,,22.06,14.04,,,,0,789,0,0,0,0,0,0,0,0,0,0,0,84600,5506,0,2148,0,2064,5500,0,,
332294,554381,26-AUG-2025 17.09.27,1056,157000,186.28,130.3,55.98,41.2,1645,,34.21,21.77,,,,0,997,0,0,0,0,0,0,0,0,0,0,0,84000,5699,0,2237,0,1995,4800,0,,
332297,554382,26-AUG-2025 18.04.26,1056,156100,186.39,129.4,56.99,39.3,1637,,34.83,22.16,,,,0,1006,0,0,0,0,0,0,0,0,0,0,0,81100,5525,0,2234,0,2696,4100,0,,
332300,554383,26-AUG-2025 19.04.19,6091,162000,190.39,160.4,29.99,39.9,1644,,18.33,11.66,,,,0,955,0,0,0,0,0,0,0,0,0,0,0,84400,5696,0,2256,0,2996,4000,0,,
332303,554384,26-AUG-2025 19.55.46,5042,156500,188.59,160.4,28.19,40.9,1668,,17.23,10.96,,,,0,963,0,0,0,0,0,0,0,0,0,0,0,84300,5625,0,2724,0,2996,4100,0,,
332306,554385,26-AUG-2025 20.45.06,5042,157700,176.49,150.5,25.99,35.9,1651,,16.74,9.25,,,,0,963,0,0,0,0,0,0,0,0,0,0,0,78100,5545,0,2431,0,1995,4000,0,,
332308,554386,26-AUG-2025 21.54.30,5040,155800,188.23,152.4,35.83,40.9,,,,8.68,27.15,,,0,957,0,0,0,0,0,0,0,0,0,0,0,85500,5766,0,2832,0,1998,5500,0,,
332311,554387,26-AUG-2025 22.43.16,5042,164500,181.19,145,36.19,39.4,1648,,22.12,14.07,,,,0,955,0,0,0,0,0,0,0,0,0,0,0,82600,5506,0,2865,0,1998,5500,0,,
332314,554388,26-AUG-2025 23.37.01,5042,157100,204.09,180.1,23.99,42,1660,,14.66,9.33,,,,0,954,0,0,0,0,0,0,0,0,0,0,0,93000,6246,301,2533,0,2000,5500,0,,
332317,554389,27-AUG-2025 00.34.17,5042,158000,189.99,160,29.99,40.7,1673,,18.33,11.66,,,,0,963,0,0,0,0,0,0,0,0,0,0,0,87900,5749,318,2689,0,3497,3000,0,,
332320,554390,27-AUG-2025 01.30.17,5042,156500,190,154,36,39.9,1657,,22,14,,,,0,960,0,0,0,0,0,0,0,0,0,0,0,84800,5356,0,2379,0,2999,3100,0,,
332323,554391,27-AUG-2025 02.25.30,5042,163700,180.89,143.9,36.99,38.6,1647,,22.6,14.39,,,,0,963,0,0,0,0,0,0,0,0,0,0,0,79700,5777,300,2922,0,3000,3000,0,,
332326,554392,27-AUG-2025 03.22.31,5040,161000,188.9,149.7,39.2,41.1,1649,,23.96,15.24,,,,0,965,0,0,0,0,0,0,0,0,0,0,0,85600,5477,0,2433,0,2997,3000,0,,
332329,554393,27-AUG-2025 04.20.31,5040,160500,197.2,158,39.2,39.6,1659,,23.96,15.24,,,,0,960,0,0,0,0,0,0,0,0,0,0,0,85900,5852,0,3138,0,3000,3000,0,,
332332,554394,27-AUG-2025 05.07.42,5040,163800,150.4,109.4,41,33.7,1681,,25.06,15.94,,,,0,953,0,0,0,0,0,0,0,0,0,0,0,70100,4221,0,2243,0,2000,5500,0,,
332335,554395,27-AUG-2025 06.17.08,5040,163600,190,154,36,42,1672,,22,14,,,,0,964,0,0,0,0,0,0,0,0,0,0,0,89000,5467,268,2148,0,2000,5500,0,,
332338,554396,27-AUG-2025 07.06.50,5040,158900,186.49,153.5,32.99,40.5,1666,,20.16,12.83,,,,0,963,0,0,0,0,0,0,0,0,0,0,0,85600,5361,0,2397,0,2004,5500,0,,
332341,554397,27-AUG-2025 07.56.52,7063,159100,189.29,152.3,36.99,40.2,1646,,22.6,14.39,,,,0,958,0,0,0,0,0,0,0,0,0,0,0,86100,5698,0,2658,0,2004,5500,0,,
332344,554398,27-AUG-2025 09.00.28,7063,164300,189.39,150.4,38.99,41.4,1630,,23.83,15.16,,,,0,947,0,0,0,0,0,0,0,0,0,0,0,87500,5488,482,2547,0,1999,5500,0,,
332346,554399,27-AUG-2025 09.50.40,7063,164400,194.5,158.5,36,39.7,1646,,22,14,,,,0,308,0,0,0,0,0,0,0,0,0,0,0,83500,5647,253,2514,0,2000,5500,0,,
332349,554400,27-AUG-2025 10.44.37,1011,162800,173.89,143.9,29.99,38.7,1676,,18.33,11.66,,,,0,308,0,0,0,0,0,0,0,0,0,0,0,80600,5362,242,2266,0,2995,3000,0,,
332353,554401,27-AUG-2025 11.44.51,1011,157800,190.29,158.1,32.19,40.6,1682,,19.67,12.52,,,,0,304,0,0,0,0,0,0,0,0,0,0,0,86000,5821,0,2629,0,2993,3000,0,,
332356,554402,27-AUG-2025 13.09.28,1011,164400,200.5,164.5,36,43.2,1640,,22,14,,,,0,307,0,0,0,0,0,0,0,0,0,0,0,91900,5679,216,3462,0,2994,3000,0,,
332358,554403,27-AUG-2025 14.45.08,1011,164000,189.85,151,38.85,47.1,1628,,,,38.85,,,0,310,0,0,0,0,0,0,0,0,0,0,0,88900,6411,466,3679,0,2000,5600,0,,
332362,554404,27-AUG-2025 15.48.08,1011,164200,185.2,153.2,32,43.2,1639,,32,,,,,0,306,0,0,0,0,0,0,0,0,0,0,0,86500,5815,0,2966,0,1995,5200,0,,
332364,554405,27-AUG-2025 17.10.40,1011,155700,198,159.8,38.2,44.2,1628,,23.35,14.85,,,,0,309,0,0,0,0,0,0,0,0,0,0,0,89300,5954,0,2880,0,1995,5500,0,,
332368,554406,27-AUG-2025 18.47.08,1011,163400,191.39,154.2,37.19,46.8,1639,,22.73,14.46,,,,0,299,0,0,0,0,0,0,0,0,0,0,0,87000,6750,0,3430,0,1500,5300,0,,
332372,554407,27-AUG-2025 19.36.10,1010,155700,190.34,155.8,34.54,39.8,1625,,21.11,13.43,,,,0,307,0,0,0,0,0,0,0,0,0,0,0,85400,5621,0,2440,0,2008,5500,0,,
332375,554408,27-AUG-2025 20.39.57,1010,155800,183.6,150.4,33.2,41.6,1639,,20.29,12.91,,,,0,299,0,0,0,0,0,0,0,0,0,0,0,87000,5544,0,3033,0,1994,5500,0,,
332378,554409,27-AUG-2025 21.32.03,1010,160300,185.3,149.3,36,39.9,1655,,22,14,,,,0,309,0,0,0,0,0,0,0,0,0,0,0,85300,5376,0,2603,0,1997,5500,0,,
332381,554410,27-AUG-2025 22.22.12,1011,162200,185.59,146.6,38.99,40,1665,,23.83,15.16,,,,0,303,0,0,0,0,0,0,0,0,0,0,0,84600,5243,0,2433,0,1998,5500,0,,
332384,554411,27-AUG-2025 23.11.02,2015,162300,178.29,139.3,38.99,36.8,1689,,23.83,15.16,,,,0,307,0,0,0,0,0,0,0,0,0,0,0,80000,5323,0,2060,0,1994,5500,0,,
332386,554412,28-AUG-2025 00.05.38,2015,161400,203.4,167.4,36,44,1649,,22,14,,,,0,805,0,0,0,0,0,0,0,0,0,0,0,93500,5915,0,2893,0,1996,6000,0,,
332389,554413,28-AUG-2025 01.06.37,2015,164200,192.7,156.7,36,41.4,1643,,22,14,,,,0,800,0,0,0,0,0,0,0,0,0,0,0,89500,5688,0,2713,0,2004,5500,0,,
332392,554414,28-AUG-2025 02.15.02,1011,164500,194.7,158.7,36,44.2,1664,,22,14,,,,0,300,0,0,0,0,0,0,0,0,0,0,0,91100,5791,747,2377,0,1001,5500,0,,
332395,554415,28-AUG-2025 03.07.08,1015,164100,185.3,153.3,32,41,1671,,19.56,12.44,,,,0,807,0,0,0,0,0,0,0,0,0,0,0,87800,5615,303,3111,0,2000,5500,0,,
332398,554416,28-AUG-2025 04.00.52,1057,164200,185,150,35,39.9,1660,,21.39,13.61,,,,0,995,0,0,0,0,0,0,0,0,0,0,0,85700,5703,205,2845,0,2001,5500,0,,
332401,554417,28-AUG-2025 04.53.09,1057,167600,184.39,153.4,30.99,40.2,1627,,18.94,12.05,,,,0,993,0,0,0,0,0,0,0,0,0,0,0,85600,6178,781,3404,0,2003,5500,0,,
332404,554418,28-AUG-2025 06.08.49,1057,165700,221.69,187.7,33.99,51.7,1654,,20.77,13.22,,,,0,1008,0,0,0,0,0,0,0,0,0,0,0,108400,7746,686,4264,0,2002,6000,0,,
332407,554419,28-AUG-2025 07.04.09,1057,165000,189.99,156,33.99,43.7,1667,,20.77,13.22,,,,0,992,0,0,0,0,0,0,0,0,0,0,0,88000,5921,176,3174,0,2000,6000,0,,
332410,554420,28-AUG-2025 07.57.31,1057,165800,188.3,153.3,35,41.3,1645,,21.39,13.61,,,,0,1007,0,0,0,0,0,0,0,0,0,0,0,86200,5702,0,2381,0,3001,5700,0,,
332414,554421,28-AUG-2025 08.47.37,1057,167700,189.09,150.1,38.99,41.4,1670,,23.83,15.16,,,,0,1004,0,0,0,0,0,0,0,0,0,0,0,86000,5692,413,2619,0,2000,6000,0,,
332416,554422,28-AUG-2025 09.52.19,1057,159200,184.4,150.4,34,40.2,1653,,34,,,,,0,1005,0,0,0,0,0,0,0,0,0,0,0,86100,5974,413,2860,0,2247,6200,0,,
332419,554423,28-AUG-2025 10.48.32,1057,164100,194.69,155.7,38.99,44.2,1661,,23.83,15.16,,,,0,1009,0,0,0,0,0,0,0,0,0,0,0,88600,6019,385,2556,0,2000,5500,0,,
332422,554424,28-AUG-2025 11.45.12,1057,165500,202.2,165.2,37,46,1627,,37,,,,,0,1006,0,0,0,0,0,0,0,0,0,0,0,91500,6427,438,3001,0,2052,5500,0,,
332425,554425,28-AUG-2025 12.41.38,1057,164200,189.09,151.7,37.39,43.4,1678,,,9.54,27.85,,,0,1004,0,0,0,0,0,0,0,0,0,0,0,87000,5859,0,2436,0,1996,5500,0,,
332429,554426,28-AUG-2025 13.38.18,1014,160700,196.49,159.5,36.99,45,1629,,22.6,14.39,,,,0,301,0,0,0,0,0,0,0,0,0,0,0,90400,6118,0,2096,0,2245,5500,0,,
332431,554427,28-AUG-2025 14.41.58,1014,164700,190.2,155.2,35,42.3,1658,,21.39,13.61,,,,0,300,0,0,0,0,0,0,0,0,0,0,0,87100,5820,506,2621,0,2000,5500,0,,
332435,554428,28-AUG-2025 15.47.58,1014,165600,181.1,145.1,36,46.5,1656,,36,,,,,0,300,0,0,0,0,0,0,0,0,0,0,0,85200,5535,506,3132,0,2000,5500,0,,
332438,554429,28-AUG-2025 17.06.38,1011,163500,188.5,151.5,37,52.4,1646,,,37,,,,0,290,0,0,0,0,0,0,0,0,0,0,0,87800,6330,0,3244,0,2000,5500,0,,
332442,554430,28-AUG-2025 18.55.28,1011,162800,172.6,139.6,33,40,1632,,,33,,,,0,306,0,0,0,0,0,0,0,0,0,0,0,79300,6136,0,3059,0,1996,5500,0,,
332445,554431,28-AUG-2025 20.10.38,1010,165700,200.99,161,39.99,47.8,1652,,,,39.99,,,0,301,0,0,0,0,0,0,0,0,0,0,0,93700,5889,0,3310,0,1000,6000,0,,
332449,554432,28-AUG-2025 21.01.43,1010,162000,184.6,150.6,34,40.7,1665,,,34,,,,0,305,0,0,0,0,0,0,0,0,0,0,0,83200,5676,86,2913,0,1999,5500,0,,
332451,554433,28-AUG-2025 22.09.53,1010,161100,188.5,155.5,33,43.9,1645,,,33,,,,0,299,0,0,0,0,0,0,0,0,0,0,0,87200,6271,0,2914,0,2442,6000,0,,
332454,554434,28-AUG-2025 23.02.03,1010,155900,186.3,150.3,36,42.3,1667,,22,14,,,,0,308,0,0,0,0,0,0,0,0,0,0,0,87700,5268,0,3003,0,1999,5500,0,,
332457,554435,28-AUG-2025 23.56.40,1011,167500,197.7,156.7,41,43.4,1609,,,41,,,,0,307,0,0,0,0,0,0,0,0,0,0,0,91100,5622,0,3105,0,2000,5500,0,,
332460,554436,29-AUG-2025 00.47.48,1011,165200,185.2,150.2,35,40.6,1642,,21.39,13.61,,,,0,302,0,0,0,0,0,0,0,0,0,0,0,87500,5336,0,2822,0,2000,5500,0,,
332462,554437,29-AUG-2025 01.38.48,2030,163500,184.79,151.8,32.99,40.3,1667,,20.16,12.83,,,,0,997,0,0,0,0,0,0,0,0,0,0,0,87000,5524,0,2859,0,2002,5500,0,,
332467,554438,29-AUG-2025 02.27.43,1032,161800,179,144,35,38.5,1675,,21.39,13.61,,,,0,996,0,0,0,0,0,0,0,0,0,0,0,83600,5681,0,2679,0,1999,5500,0,,
332470,554439,29-AUG-2025 03.18.59,1032,163000,186.69,148.7,37.99,39.4,1663,,23.22,14.77,,,,0,1001,0,0,0,0,0,0,0,0,0,0,0,86000,5650,373,2812,0,2002,5500,0,,
332473,554440,29-AUG-2025 04.07.59,5095,163400,175.89,137.9,37.99,37.7,1639,,23.22,14.77,,,,0,993,0,0,0,0,0,0,0,0,0,0,0,80000,5530,0,2856,0,2001,5500,0,,
332476,554441,29-AUG-2025 05.05.29,5095,163100,198.39,161.4,36.99,41,,,22.6,14.39,,,,0,1003,0,0,0,0,0,0,0,0,0,0,0,91000,6016,0,2781,0,2002,6000,0,,
332479,554442,29-AUG-2025 05.55.43,5095,162500,186.1,151.1,35,39.7,1638,,21.39,13.61,,,,0,1006,0,0,0,0,0,0,0,0,0,0,0,87000,5804,0,2692,0,3108,6000,0,,
332482,554443,29-AUG-2025 06.43.58,1067,162200,186.69,152.7,33.99,40.8,1640,,20.77,13.22,,,,0,1008,0,0,0,0,0,0,0,0,0,0,0,86600,5558,0,2952,0,2003,5400,0,,
332485,554444,29-AUG-2025 07.59.01,2067,163700,196.69,160.4,36.29,42.8,1644,,22.18,14.11,,,,0,1005,0,0,0,0,0,0,0,0,0,0,0,90800,6016,0,2089,0,1998,5900,0,,
332489,554445,29-AUG-2025 08.51.24,2067,166100,191.6,156.6,35,41.4,1638,,21.39,13.61,,,,0,1004,0,0,0,0,0,0,0,0,0,0,0,90100,5435,320,2662,0,1661,5500,0,,
332491,554446,29-AUG-2025 09.40.11,2063,160200,193.32,157.4,35.92,41.2,1635,,1.76,20.04,14.12,,,0,1005,0,0,0,0,0,0,0,0,0,0,0,88500,5567,130,2677,0,1995,5500,0,,
332495,554447,29-AUG-2025 10.31.20,2032,166000,192.09,155.1,36.99,41.4,1654,,22.6,14.39,,,,0,1007,0,0,0,0,0,0,0,0,0,0,0,87800,6002,240,2846,0,1913,5500,0,,
332498,554448,29-AUG-2025 11.23.40,2032,164000,188.3,153.3,35,40.6,1652,,21.39,13.61,,,,0,996,0,0,0,0,0,0,0,0,0,0,0,85900,5685,238,2674,0,2011,5500,0,,
332500,554449,29-AUG-2025 12.02.30,6095,81100,94.4,59.4,35,24.2,1704,,21.39,13.61,,,,0,0,0,0,0,0,0,0,0,0,0,0,0,44100,3071,0,1428,0,1248,3400,0,,
332502,554450,29-AUG-2025 13.44.14,6040,159400,196.2,160.2,36,46.3,1653,,22,14,,,,0,992,0,0,0,0,0,0,0,0,0,0,0,91100,6137,410,2726,0,2000,5700,0,,
332505,554451,29-AUG-2025 14.34.44,1056,163700,185.6,150.6,35,40.9,1693,,21.39,13.61,,,,0,1007,0,0,0,0,0,0,0,0,0,0,0,86000,5478,351,2563,0,1996,5500,0,,
332507,554452,29-AUG-2025 15.32.35,1056,163200,200.4,164.4,36,44.1,1647,,22,14,,,,0,1006,0,0,0,0,0,0,0,0,0,0,0,91200,6557,0,3304,0,2000,5500,0,,
332511,554453,29-AUG-2025 16.31.01,1056,165000,190.5,152.5,38,45,1666,,,38,,,,0,1004,0,0,0,0,0,0,0,0,0,0,0,90900,5638,0,3447,0,1997,5500,0,,
332514,554454,29-AUG-2025 17.23.16,1058,160300,181.9,147.9,34,38,1655,,,34,,,,0,1004,0,0,0,0,0,0,0,0,0,0,0,81700,5316,0,2793,0,2000,5500,0,,
332517,554455,29-AUG-2025 18.32.19,1058,159800,199.1,163.1,36,43.2,1651,,22,14,,,,0,1011,0,0,0,0,0,0,0,0,0,0,0,91200,5864,0,2523,0,1999,5500,0,,
332520,554456,29-AUG-2025 19.32.26,1058,166600,191.09,153.1,37.99,42,1622,,3.82,,34.17,,,0,1004,0,0,0,0,0,0,0,0,0,0,0,89100,5312,0,3035,0,1996,5500,0,,
332523,554457,29-AUG-2025 20.21.26,1058,164500,195.8,159.8,36,40.8,1674,,22,14,,,,0,1013,0,0,0,0,0,0,0,0,0,0,0,88100,5771,0,2695,0,2000,5500,0,,
332527,554458,29-AUG-2025 21.10.16,1058,164900,184.7,152.7,32,39,1650,,,32,,,,0,997,0,0,0,0,0,0,0,0,0,0,0,84300,5516,0,2772,0,1999,5500,0,,
332529,554459,29-AUG-2025 21.59.31,1058,157600,186.3,151.3,35,38.7,1646,,,35,,,,0,1002,0,0,0,0,0,0,0,0,0,0,0,84200,5430,0,2447,0,2000,5300,0,,
332533,554460,29-AUG-2025 22.57.51,1056,166200,192.3,156.3,36,40,1645,,,36,,,,0,998,0,0,0,0,0,0,0,0,0,0,0,87600,5291,0,1631,0,2000,5700,0,,
332536,554461,30-AUG-2025 00.08.26,1058,166500,188.3,152.3,36,42.8,1641,,22,14,,,,0,1014,0,0,0,0,0,0,0,0,0,0,0,89000,5467,172,3060,0,2002,5500,0,,
332539,554462,30-AUG-2025 01.00.01,1058,166800,186.3,151.3,35,41.4,1684,,21.39,13.61,,,,0,998,0,0,0,0,0,0,0,0,0,0,0,87100,5753,241,2824,0,2002,5500,0,,
332542,554463,30-AUG-2025 01.51.21,1056,167100,189.19,152.2,36.99,40.3,1684,,22.6,14.39,,,,0,1016,0,0,0,0,0,0,0,0,0,0,0,86800,5743,205,2752,0,2001,5500,0,,
332544,554464,30-AUG-2025 02.44.07,1056,160400,185.4,150.4,35,40,1626,,21.39,13.61,,,,0,1004,0,0,0,0,0,0,0,0,0,0,0,86200,5300,205,2451,0,2004,5500,0,,
332547,554465,30-AUG-2025 03.35.57,6095,164200,186.2,154.2,32,40.3,1642,,19.56,12.44,,,,0,1005,0,0,0,0,0,0,0,0,0,0,0,87000,5679,542,2542,0,2003,5500,0,,
332551,554466,30-AUG-2025 04.27.36,6095,163000,186.5,150.5,36,41.4,1650,,22,14,,,,0,1003,0,0,0,0,0,0,0,0,0,0,0,87000,5518,0,2896,0,2004,5500,0,,
332554,554467,30-AUG-2025 05.12.06,6095,166900,170.1,134.1,36,36,1667,,22,14,,,,0,996,0,0,0,0,0,0,0,0,0,0,0,78300,5298,0,3289,0,2556,6500,0,,
332556,554468,30-AUG-2025 06.13.10,8060,163700,190.7,154.7,36,41.4,1654,,22,14,,,,0,1003,0,0,0,0,0,0,0,0,0,0,0,87400,6074,574,2878,0,2000,5500,0,,
332559,554469,30-AUG-2025 07.31.28,8061,169500,181.2,145.2,36,44,1705,,22,14,,,,0,1006,0,0,0,0,0,0,0,0,0,0,0,88300,6363,203,3155,0,2001,5500,0,,
332561,554470,30-AUG-2025 10.28.21,8061,163600,211.8,175.8,36,52.3,1647,,22,14,,,,0,998,0,0,0,0,0,0,0,0,0,0,0,101000,6771,443,3077,0,2004,5500,0,,
332565,554471,30-AUG-2025 11.21.46,1056,163700,34.69,0.5,34.19,39.4,1653,,,8.37,25.82,,,0,998,0,0,0,0,0,0,0,0,0,0,0,82800,5378,0,2365,0,2000,5500,0,,
332568,554472,30-AUG-2025 12.13.21,1056,163900,185.1,148.1,37,41,1675,,17.5,19.5,,,,0,1007,0,0,0,0,0,0,0,0,0,0,0,84500,5449,0,2302,0,2000,5500,0,,
332571,554473,30-AUG-2025 13.06.06,1056,163500,191.53,156.2,35.33,41.3,1640,,,,35.33,,,0,997,0,0,0,0,0,0,0,0,0,0,0,84000,6078,0,2692,0,2493,5500,0,,
332574,554474,30-AUG-2025 14.08.26,1056,164500,184.52,150.3,34.22,42.3,1650,,2.9,9.18,22.14,,,0,996,0,0,0,0,0,0,0,0,0,0,0,86300,5888,0,2845,0,2029,5500,0,,
332577,554475,30-AUG-2025 15.08.21,1056,168700,179.92,145.7,34.22,40.1,1646,,20.91,13.31,,,,0,1007,0,0,0,0,0,0,0,0,0,0,0,82900,5431,0,2609,0,2497,5500,0,,
332580,554476,30-AUG-2025 16.17.36,1056,164200,181.09,144.1,36.99,42,1662,,22.6,14.39,,,,0,1003,0,0,0,0,0,0,0,0,0,0,0,84100,6165,0,2869,0,2497,5500,0,,
332583,554477,30-AUG-2025 17.34.17,1056,158300,200.3,167.3,33,45,1659,,,33,,,,0,997,0,0,0,0,0,0,0,0,0,0,0,93900,6141,0,3055,0,2000,5500,0,,
332587,554478,30-AUG-2025 18.24.47,1056,161400,191,155,36,40,1649,,22,14,,,,0,1014,0,0,0,0,0,0,0,0,0,0,0,84800,5775,0,2749,0,1995,5500,0,,
332590,554479,30-AUG-2025 19.49.23,1056,163200,186.6,153.6,33,41.8,1643,,,33,,,,0,1016,0,0,0,0,0,0,0,0,0,0,0,88000,5820,0,2833,0,2000,5500,0,,
332593,554480,30-AUG-2025 21.11.17,1056,160800,189.1,153.1,36,41.1,1659,,22,14,,,,0,319,0,0,0,0,0,0,0,0,0,0,0,87300,5530,0,2853,0,1999,5500,0,,
332596,554481,30-AUG-2025 22.02.38,1056,154500,182.4,148.4,34,39.8,1628,,,34,,,,0,303,0,0,0,0,0,0,0,0,0,0,0,83000,5397,0,2233,0,2000,5500,0,,
332599,554482,30-AUG-2025 23.07.38,1056,162600,186.2,151.2,35,41.9,1642,,,35,,,,0,321,0,0,0,0,0,0,0,0,0,0,0,85700,6051,0,2603,0,2000,5500,0,,
332602,554483,31-AUG-2025 00.38.07,1017,162500,187.49,150.5,36.99,44.9,1623,,22.6,14.39,,,,0,310,0,0,0,0,0,0,0,0,0,0,0,90500,6556,200,3176,0,2001,5500,0,,
332604,554484,31-AUG-2025 01.41.52,1017,161900,187.99,150,37.99,44.8,1657,,23.22,14.77,,,,0,326,0,0,0,0,0,0,0,0,0,0,0,88000,6186,242,3265,0,2000,5500,0,,
332608,554485,31-AUG-2025 02.37.48,1015,163500,182.99,145,37.99,42.3,1651,,23.22,14.77,,,,0,303,0,0,0,0,0,0,0,0,0,0,0,85000,5852,0,3348,0,2002,5800,0,,
332610,554486,31-AUG-2025 03.30.31,5043,162100,179.99,147,32.99,40,1646,,20.16,12.83,,,,0,1004,0,0,0,0,0,0,0,0,0,0,0,83400,5528,204,2639,0,2000,5500,0,,
332614,554487,31-AUG-2025 04.20.18,5043,160700,179.99,142,37.99,40.1,1633,,23.22,14.77,,,,0,1008,0,0,0,0,0,0,0,0,0,0,0,85000,4873,0,2403,0,2004,5500,0,,
332617,554488,31-AUG-2025 05.09.28,5043,162500,162.7,127.7,35,39.5,1646,,21.39,13.61,,,,0,1017,0,0,0,0,0,0,0,0,0,0,0,80100,5329,0,2866,0,2001,5500,0,,
332620,554489,31-AUG-2025 05.59.58,5043,162900,181.8,149.8,32,40.5,1657,,19.56,12.44,,,,0,990,0,0,0,0,0,0,0,0,0,0,0,85700,5705,0,2704,0,1999,6700,0,,
332623,554490,31-AUG-2025 07.09.12,5040,163000,186.09,152.1,33.99,43.6,1649,,20.77,13.22,,,,0,882,0,0,0,0,0,0,0,0,0,0,0,89000,6362,0,3345,0,2504,8000,0,,
332626,554491,31-AUG-2025 08.12.42,5043,164800,195.89,160.8,35.09,40.8,1640,,21.44,13.65,,,,0,0,0,0,0,0,0,0,0,0,0,0,0,85000,6014,0,2496,0,2221,5300,0,,
332629,554492,31-AUG-2025 09.06.49,5043,162500,183.19,146.2,36.99,39,1642,,22.6,14.39,,,,0,945,0,0,0,0,0,0,0,0,0,0,0,83200,5639,0,2478,0,2508,5500,0,,
332632,554493,31-AUG-2025 10.10.32,5043,156700,188,153,35,43.6,1666,,21.39,13.61,,,,0,963,0,0,0,0,0,0,0,0,0,0,0,89000,6001,0,2588,0,2497,5500,0,,
332635,554494,31-AUG-2025 11.01.18,5043,163900,,186.7,,42.8,1656,,,,,,,0,949,0,0,0,0,0,0,0,0,0,0,0,86700,6634,0,2867,0,2998,5500,0,,
332638,554495,31-AUG-2025 12.13.33,1032,167900,165.9,162.9,3,40.8,1646,,1.83,1.17,,,,0,796,0,0,0,0,0,0,0,0,0,0,0,80800,6071,0,3366,0,2998,5500,0,,
332640,554496,31-AUG-2025 14.25.55,1015,160000,191.89,155.7,36.19,48.3,1647,,22.12,14.07,,,,0,333,0,0,0,0,0,0,0,0,0,0,0,96100,5925,209,2517,0,2216,6500,0,,
332645,554497,31-AUG-2025 16.38.35,1017,153200,186.28,151,35.28,45.4,1683,,21.6,13.68,,,,0,328,0,0,0,0,0,0,0,0,0,0,0,91500,6073,0,2909,0,2105,6500,0,,
332647,554498,31-AUG-2025 17.34.45,1010,161600,190.5,156.5,34,41.6,1637,,12.2,7.77,14.03,,,0,303,0,0,0,0,0,0,0,0,0,0,0,87400,5942,0,2903,0,2999,6500,0,,
332650,554499,31-AUG-2025 18.32.55,2015,164100,191,151,40,43.4,1648,,,40,,,,0,806,0,0,0,0,0,0,0,0,0,0,0,90500,6057,0,3263,0,2994,6500,0,,
332653,554500,31-AUG-2025 19.26.31,2015,161200,186.9,150.9,36,41.1,1660,,22,14,,,,0,809,0,0,0,0,0,0,0,0,0,0,0,86300,5635,0,3203,0,2997,6500,0,,
332656,554501,31-AUG-2025 21.46.52,1015,162600,190.6,154.6,36,44,1644,,22,14,,,,0,801,0,0,0,0,0,0,0,0,0,0,0,89000,6086,0,2333,0,2993,6500,0,,
332660,554502,31-AUG-2025 22.49.55,1015,164300,189.7,153.7,36,44,1646,,,36,,,,0,805,0,0,0,0,0,0,0,0,0,0,0,90200,6331,126,3363,0,2994,6500,0,,
332663,554503,01-SEP-2025 00.01.44,2030,164400,199.7,164.7,35,43.5,1639,,,35,,,,0,800,0,0,0,0,0,0,0,0,0,0,0,94600,6084,299,2747,0,3006,6500,0,,
332667,554504,01-SEP-2025 00.53.50,6095,164500,191.1,155.1,36,40.1,1611,,22,14,,,,0,1009,0,0,0,0,0,0,0,0,0,0,0,85000,5894,261,2622,0,2000,6000,0,,
332670,554505,01-SEP-2025 01.52.31,6095,165000,191.1,155.1,36,41.7,1633,,36,,,,,0,999,0,0,0,0,0,0,0,0,0,0,0,88100,5893,0,2061,0,1996,6400,0,,
332673,554506,01-SEP-2025 02.48.50,6095,164400,193.5,157.5,36,42,1683,,22,14,,,,0,1004,0,0,0,0,0,0,0,0,0,0,0,89600,6225,193,3012,0,1498,6000,0,,
332676,554507,01-SEP-2025 03.53.40,1058,164900,191.7,155.7,36,42.7,1631,,22,14,,,,0,1000,0,0,0,0,0,0,0,0,0,0,0,86200,5929,130,2349,0,2000,6000,0,,
332678,554508,01-SEP-2025 04.55.52,2011,164500,170.1,135.1,35,40.7,1661,,35,,,,,0,300,0,0,0,0,0,0,0,0,0,0,0,83000,5582,669,2379,0,1997,6000,0,,
332682,554509,01-SEP-2025 06.01.32,2011,163900,191.1,155.1,36,43.1,1647,,22,14,,,,0,291,0,0,0,0,0,0,0,0,0,0,0,89800,6228,0,2709,0,1500,6000,0,,
332685,554510,01-SEP-2025 06.56.47,1017,164100,189.5,153.5,36,41.2,1668,,36,,,,,0,301,0,0,0,0,0,0,0,0,0,0,0,88500,5797,0,2381,0,2002,5500,0,,
332687,554511,01-SEP-2025 08.10.37,1015,166100,190.29,150.3,39.99,42.9,1648,,24.44,15.55,,,,0,799,0,0,0,0,0,0,0,0,0,0,0,86500,5901,0,2562,0,1995,5900,0,,
332690,554512,01-SEP-2025 09.20.08,1015,164400,185.19,146.2,38.99,43.1,1653,,23.83,15.16,,,,0,803,0,0,0,0,0,0,0,0,0,0,0,88200,5888,0,2745,0,1995,6000,0,,
332693,554513,01-SEP-2025 10.17.22,1015,161200,184.49,147.5,36.99,42.2,1641,,22.6,14.39,,,,0,802,0,0,0,0,0,0,0,0,0,0,0,87000,5904,0,2322,0,1998,6000,0,,
332696,554514,01-SEP-2025 11.09.21,1015,163800,188.29,149.3,38.99,41,1647,,23.83,15.16,,,,0,799,0,0,0,0,0,0,0,0,0,0,0,87000,5502,0,2642,0,2066,6000,0,,
332698,554515,01-SEP-2025 12.11.58,1015,163900,183.69,150.7,32.99,41.6,1671,,20.16,12.83,,,,0,803,0,0,0,0,0,0,0,0,0,0,0,90300,5929,0,3496,0,1996,6000,0,,
332702,554516,01-SEP-2025 13.07.37,1015,163100,189.09,152.1,36.99,42.6,1656,,22.6,14.39,,,,0,797,0,0,0,0,0,0,0,0,0,0,0,88400,5475,0,2625,0,1995,6000,0,,
332705,554517,01-SEP-2025 14.04.09,1056,161200,192,160,32,43.1,1684,,19.56,12.44,,,,0,788,0,0,0,0,0,0,0,0,0,0,0,90000,6117,0,2892,0,1995,6000,0,,
332708,554518,01-SEP-2025 14.56.22,1056,164400,181.3,144.3,37,39.7,1641,,3.74,20.7,12.56,,,0,800,0,0,0,0,0,0,0,0,0,0,0,83400,5567,0,2744,0,1999,6000,0,,
332711,554519,01-SEP-2025 16.18.43,1056,164100,199.89,162.9,36.99,46.2,1665,,22.6,14.39,,,,0,997,0,0,0,0,0,0,0,0,0,0,0,95000,6406,0,3297,0,2496,6000,0,,
332715,554520,01-SEP-2025 17.16.28,1056,164400,201.19,167.2,33.99,43.1,1658,,20.77,13.22,,,,0,1000,0,0,0,0,0,0,0,0,0,0,0,93400,6223,0,3282,0,2499,6000,0,,
332718,554521,01-SEP-2025 18.10.29,1014,157700,190.39,150.4,39.99,42.3,1681,,2.28,22.14,15.57,,,0,312,0,0,0,0,0,0,0,0,0,0,0,91200,5573,0,3255,0,2495,6000,0,,
332720,554522,01-SEP-2025 19.05.53,1011,164700,188.68,153.4,35.28,40.9,1661,,21.6,13.68,,,,0,304,0,0,0,0,0,0,0,0,0,0,0,87700,5836,0,3046,0,2500,6000,0,,
332723,554523,01-SEP-2025 20.03.59,1011,163900,188.79,151.8,36.99,41.4,1646,,4.51,19.53,12.95,,,0,307,0,0,0,0,0,0,0,0,0,0,0,89200,5406,0,3073,0,2499,6000,0,,
332727,554524,01-SEP-2025 21.06.48,1011,159600,180.99,139,41.99,43.3,1625,,1.77,24.75,15.47,,,0,306,0,0,0,0,0,0,0,0,0,0,0,86800,6037,287,3956,0,2495,6000,0,,
332729,554525,01-SEP-2025 22.28.59,1032,167300,195.7,159.7,36,51.3,1641,,22,14,,,,0,289,0,0,0,0,0,0,0,0,0,0,0,93400,6528,239,3363,0,2549,6800,0,,
332733,554526,01-SEP-2025 23.34.54,1012,165600,196.9,159.9,37,48.3,1650,,,14.29,22.71,,,0,300,0,0,0,0,0,0,0,0,0,0,0,93500,6141,128,3430,0,2000,6000,0,,
332735,554527,02-SEP-2025 00.39.32,1011,160800,190.59,155.3,35.29,44.8,1677,,21.57,13.72,,,,0,0,0,0,0,0,0,0,0,0,0,0,0,93100,6189,482,3540,0,2004,6000,0,,
332738,554528,02-SEP-2025 01.32.38,1012,163600,193.49,156.5,36.99,45.3,1570,,22.6,14.39,,,,0,306,0,0,0,0,0,0,0,0,0,0,0,93700,5890,829,3741,0,1498,6000,0,,
332741,554529,02-SEP-2025 02.30.29,1011,164700,190.6,152.6,38,43.5,1644,,4.39,10.31,23.3,,,0,307,0,0,0,0,0,0,0,0,0,0,0,92800,5714,878,3532,0,2052,6000,0,,
332744,554530,02-SEP-2025 03.23.00,1011,164700,190.39,153.1,37.29,43,1633,,2.12,20.94,14.23,,,0,300,0,0,0,0,0,0,0,0,0,0,0,90400,5855,0,3401,0,2052,6000,0,,
332747,554531,02-SEP-2025 04.21.14,1011,158400,190.7,154.7,36,44.1,1617,,22,14,,,,0,301,0,0,0,0,0,0,0,0,0,0,0,93400,5609,130,3706,0,2004,6000,0,,
332750,554532,02-SEP-2025 05.14.49,1011,164000,189.49,155.5,33.99,44.1,1659,,20.77,13.22,,,,0,292,0,0,0,0,0,0,0,0,0,0,0,92100,5644,611,3317,0,2004,6000,0,,
332754,554533,02-SEP-2025 06.19.09,1015,165800,169.7,134.7,35,41.3,1617,,21.39,13.61,,,,0,805,0,0,0,0,0,0,0,0,0,0,0,85100,5637,684,3408,0,1998,6000,0,,
332756,554534,02-SEP-2025 07.15.40,1015,161200,192.6,160.6,32,44.2,1628,,19.56,12.44,,,,0,790,0,0,0,0,0,0,0,0,0,0,0,91400,5663,351,3342,0,1996,6000,0,,
332759,554535,02-SEP-2025 08.06.15,1015,164900,186.8,150.8,36,40.1,1631,,22,14,,,,0,792,0,0,0,0,0,0,0,0,0,0,0,84200,5568,0,3237,0,1996,6000,0,,
332762,554536,02-SEP-2025 09.08.11,1015,164600,186.17,150.9,35.27,43.9,,,1.84,10.4,23.03,,,0,802,0,0,0,0,0,0,0,0,0,0,0,89100,5891,0,3688,0,1552,6000,0,,
332765,554537,02-SEP-2025 10.03.19,1015,161300,179.06,151.3,27.76,41.4,1527,,3.97,12.98,10.81,,,0,800,0,0,0,0,0,0,0,0,0,0,0,86700,5382,0,3353,0,1996,6000,0,,
332768,554538,02-SEP-2025 10.56.41,1015,162100,188.83,155.7,33.13,43.6,1632,,4.13,18.22,10.78,,,0,801,0,0,0,0,0,0,0,0,0,0,0,88400,5983,0,3004,0,2549,6000,0,,
332772,554539,02-SEP-2025 12.02.54,2015,162100,184.01,151.1,32.91,45.9,1621,,,9.56,23.35,,,0,800,0,0,0,0,0,0,0,0,0,0,0,90700,5984,0,3468,0,1996,6000,0,,
332775,554540,02-SEP-2025 12.59.54,9992,157700,186.8,150.8,36,41.1,1659,,22,14,,,,0,1483,0,0,0,0,0,0,0,0,0,0,0,86000,5874,0,2994,0,1995,6000,0,,
332778,554541,02-SEP-2025 14.01.01,1011,166400,160.6,125.6,35,38.7,1615,,21.39,13.61,,,,0,308,0,0,0,0,0,0,0,0,0,0,0,77400,5339,0,3325,0,1995,5500,0,,
332781,554542,02-SEP-2025 15.19.11,1010,164400,204.1,168.1,36,48.2,1640,,22,14,,,,0,1006,0,0,0,0,0,0,0,0,0,0,0,98100,6305,0,3938,0,1498,7000,0,,
332784,554543,02-SEP-2025 16.29.43,7063,165500,210.39,172.4,37.99,50.3,1660,,23.22,14.77,,,,0,998,0,0,0,0,0,0,0,0,0,0,0,99600,7328,0,4454,0,2004,6100,0,,
332787,554544,02-SEP-2025 17.24.54,7063,165500,188.29,152,36.29,42.5,1651,,22.18,14.11,,,,0,1007,0,0,0,0,0,0,0,0,0,0,0,88900,5274,0,2959,0,2003,5500,0,,
332789,554545,02-SEP-2025 18.19.20,1015,156800,186.99,145,41.99,41.4,1666,,25.66,16.33,,,,0,805,0,0,0,0,0,0,0,0,0,0,0,87500,5964,0,2918,0,2001,6000,0,,
332792,554546,02-SEP-2025 19.13.14,1015,164500,184.8,148.8,36,40.7,1643,,22,14,,,,0,807,0,0,0,0,0,0,0,0,0,0,0,88000,5735,0,2958,0,2004,6000,0,,
332795,554547,02-SEP-2025 20.11.20,1015,162700,184,149,35,41.7,,,21.39,13.61,,,,0,806,0,0,0,0,0,0,0,0,0,0,0,88900,5828,0,3596,0,2004,6000,0,,
332798,554548,02-SEP-2025 21.15.00,1015,163400,50.76,14.4,36.36,43,1659,,22.22,14.14,,,,0,809,0,0,0,0,0,0,0,0,0,0,0,91000,5652,0,3146,0,2004,6000,0,,
332802,554549,02-SEP-2025 22.09.10,1015,157700,166.29,130,36.29,37.1,1656,,22.18,14.11,,,,0,809,0,0,0,0,0,0,0,0,0,0,0,80300,4678,0,1675,0,2001,6000,0,,
332805,554550,02-SEP-2025 23.25.39,1015,157600,197.4,161.4,36,46.7,1622,,22,14,,,,0,807,0,0,0,0,0,0,0,0,0,0,0,98300,6051,387,3014,0,2000,6200,0,,
332808,554551,03-SEP-2025 00.25.59,1015,164000,200.18,163.2,36.98,46,1644,,3.26,9.16,24.56,,,0,792,0,0,0,0,0,0,0,0,0,0,0,97800,6053,964,3609,0,1996,6500,0,,
332811,554552,03-SEP-2025 01.28.24,1015,109700,154.49,119.2,35.29,39,1666,,21.57,13.72,,,,0,409,0,0,0,0,0,0,0,0,0,0,0,79500,4851,719,2875,0,1498,5300,0,,
332813,554553,03-SEP-2025 02.22.31,1015,158500,180.1,144.1,36,41.1,1665,,22,14,,,,0,810,0,0,0,0,0,0,0,0,0,0,0,86000,5511,175,3543,0,1500,5500,0,,
332816,554554,03-SEP-2025 03.22.31,1015,158600,183.29,144.3,38.99,41.5,1672,,23.83,15.16,,,,0,808,0,0,0,0,0,0,0,0,0,0,0,87600,5888,573,3710,0,2997,4000,0,,
332819,554555,03-SEP-2025 04.17.50,1015,166500,187.99,150.7,37.29,43.2,1654,,22.79,14.5,,,,0,788,0,0,0,0,0,0,0,0,0,0,0,92000,5840,1080,3347,0,2247,4000,0,,
332822,554556,03-SEP-2025 05.10.20,2015,166800,145.54,110.2,35.34,36.4,1644,,4.46,10.04,20.84,,,0,270,0,0,0,0,0,0,0,0,0,0,0,69900,4919,480,3001,0,665,3400,0,,
332829,554557,04-SEP-2025 00.16.46,2067,157500,158.1,122.1,36,91.5,1679,,22,14,,,,0,1008,0,0,0,0,0,0,0,0,0,0,0,119700,6901,653,5155,0,954,6300,0,,
332831,554558,04-SEP-2025 01.16.50,2063,156300,198.63,159.8,38.83,47,1676,,3.98,16.56,18.29,,,0,1007,0,0,0,0,0,0,0,0,0,0,0,95900,5954,0,2666,0,2000,5500,0,,
332833,554559,04-SEP-2025 02.15.30,2030,163500,188.99,155,33.99,44.9,1676,,20.77,13.22,,,,0,793,0,0,0,0,0,0,0,0,0,0,0,91600,5679,0,3337,0,1498,5500,0,,
332835,554560,04-SEP-2025 03.39.21,2030,160000,184.68,149.4,35.28,49.9,1665,,21.6,13.68,,,,0,995,0,0,0,0,0,0,0,0,0,0,0,96000,6075,0,3689,0,2000,5500,0,,
332838,554561,04-SEP-2025 04.35.07,2032,156900,182.19,149.2,32.99,41.1,1634,,20.16,12.83,,,,0,997,0,0,0,0,0,0,0,0,0,0,0,84200,5293,0,2543,0,2000,5500,0,,
332841,554562,04-SEP-2025 05.31.08,2030,157600,188,148,40,42.5,1638,,40,,,,,0,995,0,0,0,0,0,0,0,0,0,0,0,88100,5545,574,3431,0,1497,5500,0,,
332844,554563,04-SEP-2025 06.27.57,2030,164700,187.44,150.1,37.34,44,1650,,4.36,9.84,23.14,,,0,986,0,0,0,0,0,0,0,0,0,0,0,87000,5947,574,2776,0,2000,5500,0,,
332848,554564,04-SEP-2025 07.18.16,2032,156100,182.69,150.4,32.29,40.9,1647,,19.73,12.56,,,,0,1547,0,0,0,0,0,0,0,0,0,0,0,86000,5217,573,2871,0,1995,5500,0,,
332851,554565,04-SEP-2025 08.13.06,2015,162300,177.4,145.4,32,41,1626,,,,,,,0,806,0,0,0,0,0,0,0,0,0,0,0,81800,5517,185,2851,0,1996,5500,0,,
332854,554566,04-SEP-2025 09.05.54,2015,158800,181.1,149.1,32,40.9,1635,,,32,,,,0,807,0,0,0,0,0,0,0,0,0,0,0,85500,5490,238,3424,0,1996,5500,0,,
332857,554567,04-SEP-2025 09.57.18,1015,163200,184.74,150.3,34.44,39.2,1648,,,10.94,23.5,,,0,800,0,0,0,0,0,0,0,0,0,0,0,83300,5264,0,2891,0,2016,5500,0,,
332860,554568,04-SEP-2025 10.52.23,1015,162500,183.29,150.3,32.99,41,1657,,1.37,20.96,10.66,,,0,258,0,0,0,0,0,0,0,0,0,0,0,84300,5777,0,3350,0,1996,5500,0,,
332863,554569,04-SEP-2025 11.45.02,1015,154300,183.93,151.6,32.33,40.2,1660,,,18.26,14.07,,,0,309,0,0,0,0,0,0,0,0,0,0,0,86700,5675,0,3181,0,2016,5500,0,,
332866,554570,04-SEP-2025 12.40.54,1015,161400,185.2,146.2,39,41.6,1676,,,39,,,,0,806,0,0,0,0,0,0,0,0,0,0,0,86600,5363,0,2949,0,2016,5500,0,,
332869,554571,04-SEP-2025 13.48.36,1015,163700,185.5,149.5,36,44.8,1655,,,36,,,,0,907,0,0,0,0,0,0,0,0,0,0,0,89300,5560,0,3610,0,2008,5500,0,,
332872,554572,04-SEP-2025 14.59.54,1015,162700,189.84,150.4,39.44,43.9,1670,,6,,33.44,,,0,897,0,0,0,0,0,0,0,0,0,0,0,86800,5835,0,2875,0,1999,5500,0,,
332875,554573,04-SEP-2025 16.02.24,8061,161800,195.2,158.2,37,44.8,1637,,,37,,,,0,1006,0,0,0,0,0,0,0,0,0,0,0,89400,6147,0,3832,0,2000,6800,0,,
332877,554574,04-SEP-2025 16.56.17,2010,157500,185.03,150,35.03,41.2,1646,,21.41,13.62,,,,0,1310,0,0,0,0,0,0,0,0,0,0,0,87000,5770,0,3561,0,2000,5000,0,,
332880,554575,04-SEP-2025 17.54.43,2010,160500,198.49,161.5,36.99,47.2,1636,,22.6,14.39,,,,0,294,0,0,0,0,0,0,0,0,0,0,0,95500,5841,0,4078,0,2500,5000,0,,
332883,554576,04-SEP-2025 18.45.03,2010,162900,180.59,140.6,39.99,40.9,1623,,24.44,15.55,,,,0,308,0,0,0,0,0,0,0,0,0,0,0,81600,5387,0,3113,0,3000,4000,0,,
332886,554577,04-SEP-2025 19.44.37,2010,163000,179.9,144.9,35,43.1,1615,,21.39,13.61,,,,0,301,0,0,0,0,0,0,0,0,0,0,0,86200,6101,201,3790,0,3000,4000,0,,
332889,554578,04-SEP-2025 20.37.08,2010,159500,178.38,143.1,35.28,40.6,1660,,21.6,13.68,,,,0,307,0,0,0,0,0,0,0,0,0,0,0,83000,5195,0,3129,0,2002,4000,0,,
332892,554579,04-SEP-2025 21.31.04,2010,161300,176.3,140.3,36,40.9,1645,,22,14,,,,0,309,0,0,0,0,0,0,0,0,0,0,0,83000,5358,0,4033,0,2004,4000,0,,
332896,554580,04-SEP-2025 22.24.54,1015,164400,185.2,150.2,35,40.1,1657,,21.39,13.61,,,,0,800,0,0,0,0,0,0,0,0,0,0,0,83000,5358,0,2927,0,2721,4000,0,,
332898,554581,04-SEP-2025 23.20.18,1015,155800,189.5,159.3,30.2,41.8,1651,,18.46,11.74,,,,0,803,0,0,0,0,0,0,0,0,0,0,0,85900,5807,0,3419,0,1943,5500,0,,
332902,554582,05-SEP-2025 00.12.44,1015,160100,189.89,159.9,29.99,43,1665,,18.33,11.66,,,,0,807,0,0,0,0,0,0,0,0,0,0,0,89100,5892,0,3632,0,2004,5600,0,,
332904,554583,05-SEP-2025 01.02.25,1010,164100,184.42,153.2,31.22,39.2,1677,,19.08,12.14,,,,0,249,0,0,0,0,0,0,0,0,0,0,0,83500,5610,0,3150,0,1996,5500,0,,
332907,554584,05-SEP-2025 01.52.07,1010,157000,187.29,149.1,38.19,41.3,1680,,23.34,14.85,,,,0,250,0,0,0,0,0,0,0,0,0,0,0,86600,5234,0,3363,0,1500,5500,0,,
332910,554585,05-SEP-2025 02.54.14,1015,159900,185.19,148.2,36.99,46.5,1632,,22.6,14.39,,,,0,807,0,0,0,0,0,0,0,0,0,0,0,90000,6216,239,3509,0,2004,5500,0,,
332913,554586,05-SEP-2025 03.54.54,1015,157000,177.39,139.4,37.99,40.5,1666,,23.22,14.77,,,,0,808,0,0,0,0,0,0,0,0,0,0,0,82600,4960,233,3063,0,1500,5500,0,,
