Repository: sanad-code/udacity-aimaster-capstone-ai-programming-foundations-project

# Steel Production Data Analysis — Udacity AI Master Capstone

This project analyzes steel production data to identify key factors affecting energy consumption, quality indicators, and production efficiency. It covers data cleaning, exploratory data analysis (EDA), and visualization of relationships between variables such as DRI Carbon and Silica (SiO2). The insights support data-driven decisions to optimize the steelmaking process.

## What Was Built

A Jupyter Notebook (`data-workflow/data_workflow.ipynb`) that loads, cleans, and analyzes internal steel production heat data, producing visualizations and statistical summaries saved under `outputs/`.

File: data/raw/flat_raw_data.csv (part 78 of 86)
RC,HID,STOP_DATE,STEEL_GRADE,TAPPED_WGT,TOTAL_CHARGE,DRI_CHARGE,SCRAP_CHARGE,POWER_ON_TIME,FINAL_TEMP,TOTAL_C_DRI,LOCAL_SCRAP,HOME_RETURN_SCRAP,IMPORTED_SCRAP,PIG_IRON,DRI_BRIQUETTED,FESI,FEMN,SIMN,FECR,NICKEL,FETI,FEB,FENB,FEP,FEMO,CU,FEV,NITROVAN,ELEC_ENERGY,OXYGEN,COKE_LUMP,MODULE_CARBON,COKE_POWDER,BURNT_LIME,BURNT_DOLAMITE,FLUX,C_ANALYSIS, 
332917,554587,05-SEP-2025 04.48.05,1015,164700,177.99,139,38.99,41,1645,,23.83,15.16,,,,0,789,0,0,0,0,0,0,0,0,0,0,0,86200,5339,744,2997,0,1498,5500,0,,
332919,554588,05-SEP-2025 05.52.48,1015,155300,191.3,155.3,36,48,1620,,22,14,,,,0,808,0,0,0,0,0,0,0,0,0,0,0,94000,6086,352,3348,0,2000,5500,0,,
332921,554589,05-SEP-2025 06.51.54,1015,160300,183.6,143.6,40,43.6,1641,,40,,,,,0,266,0,0,0,0,0,0,0,0,0,0,0,85600,5388,0,2911,0,1998,5600,0,,
332925,554590,05-SEP-2025 07.56.34,1015,162000,187.6,143.6,44,44.9,1618,,26.89,17.11,,,,0,805,0,0,0,0,0,0,0,0,0,0,0,89400,5637,0,3754,0,1997,5500,0,,
332928,554591,05-SEP-2025 08.50.35,1015,161400,175.2,139.2,36,42.3,1632,,22,14,,,,0,792,0,0,0,0,0,0,0,0,0,0,0,87000,5560,0,3594,0,1995,5500,0,,
332931,554592,05-SEP-2025 09.43.38,1015,155500,182.3,140.3,42,41.5,1660,,1.78,14.22,26,,,0,299,0,0,0,0,0,0,0,0,0,0,0,83900,5464,0,3500,0,1996,5500,0,,
332934,554593,05-SEP-2025 10.36.34,1011,160300,170.4,140.4,30,39.5,1627,,8,10.14,11.86,,,0,305,0,0,0,0,0,0,0,0,0,0,0,80000,5343,0,3404,0,2000,5500,0,,
332937,554594,05-SEP-2025 11.47.34,1011,164200,200.94,170.2,30.74,49.3,1634,,,20.32,10.42,,,0,305,0,0,0,0,0,0,0,0,0,0,0,95600,6439,0,4017,0,2443,5500,0,,
332940,554595,05-SEP-2025 12.44.18,1014,161500,185.89,155.9,29.99,43.4,1652,,,8.22,21.77,,,0,0,0,0,0,0,0,0,0,0,0,0,0,88400,5825,0,3599,0,1996,5500,0,,
332943,554596,05-SEP-2025 13.44.10,1011,164200,183.4,151.4,32,42.5,1623,,,32,,,,0,307,0,0,0,0,0,0,0,0,0,0,0,86100,5786,0,4052,0,2000,5500,0,,
332946,554597,05-SEP-2025 14.39.34,1015,157200,187.2,149.2,38,42.5,1649,,,38,,,,0,809,0,0,0,0,0,0,0,0,0,0,0,84700,5843,0,2784,0,2000,5500,0,,
332949,554598,05-SEP-2025 15.38.39,1015,164700,195.9,160,35.9,44.5,1638,,,35.9,,,,0,810,0,0,0,0,0,0,0,0,0,0,0,91600,5676,0,3845,0,3000,3000,0,,
332952,554599,05-SEP-2025 16.37.38,1015,164100,160.2,124.2,36,42.4,1651,,22,14,,,,0,806,0,0,0,0,0,0,0,0,0,0,0,77000,5449,0,3777,0,2501,3000,0,,
332955,554600,05-SEP-2025 17.56.14,1015,164200,193.2,157.2,36,43.4,1663,,22,14,,,,0,800,0,0,0,0,0,0,0,0,0,0,0,89900,5741,0,3118,0,3003,3000,0,,
332958,554601,05-SEP-2025 20.45.59,1015,164300,195.19,157.2,37.99,55.3,1628,,23.22,14.77,,,,0,809,0,0,0,0,0,0,0,0,0,0,0,99500,6367,0,4364,0,3003,5100,0,,
332962,554602,05-SEP-2025 21.48.46,1015,162400,191.3,155.3,36,44.9,1646,,22,14,,,,0,800,0,0,0,0,0,0,0,0,0,0,0,87500,5774,0,3365,0,2000,5100,0,,
332965,554603,05-SEP-2025 23.03.57,1015,164200,185.6,150.4,35.2,45.2,1652,,,35.2,,,,0,807,0,0,0,0,0,0,0,0,0,0,0,87600,5858,0,3875,0,4007,1700,0,,
332968,554604,06-SEP-2025 00.25.30,1015,163600,192,155.7,36.3,43.9,1620,,,36.3,,,,0,806,0,0,0,0,0,0,0,0,0,0,0,85300,5886,0,3785,0,2997,2500,0,,
332972,554605,06-SEP-2025 01.23.40,1015,161100,194.6,155.4,39.2,44.6,1613,,23.96,15.24,,,,0,229,0,0,0,0,0,0,0,0,0,0,0,87400,6024,0,3735,0,2497,3000,0,,
332975,554606,06-SEP-2025 02.15.25,1015,161300,192.59,155.4,37.19,40.8,1631,,22.73,14.46,,,,0,799,0,0,0,0,0,0,0,0,0,0,0,85900,5418,0,3053,0,2996,3000,0,,
332978,554607,06-SEP-2025 03.04.45,8061,161500,181.2,142.7,38.5,37.3,1635,,23.53,14.97,,,,0,1008,0,0,0,0,0,0,0,0,0,0,0,80500,5288,0,2920,0,3108,3000,0,,
332981,554608,06-SEP-2025 03.58.17,1058,164700,186.1,151.1,35,42.3,1647,,21.39,13.61,,,,0,1006,0,0,0,0,0,0,0,0,0,0,0,85600,5759,0,3543,0,3107,3000,0,,
332984,554609,06-SEP-2025 04.49.05,8061,162200,173.36,138.5,34.86,38.7,1611,,2.08,21.38,11.4,,,0,1006,0,0,0,0,0,0,0,0,0,0,0,81000,5380,0,3429,0,3108,2900,0,,
332986,554610,06-SEP-2025 05.58.11,1017,164000,181.16,146.2,34.96,42.5,1601,,4.12,20.36,10.48,,,0,290,0,0,0,0,0,0,0,0,0,0,0,86200,5609,0,3006,0,3107,3000,0,,
332990,554611,06-SEP-2025 06.49.56,1017,164200,185.29,146.3,38.99,42.4,1661,,18.8,20.19,,,,0,293,0,0,0,0,0,0,0,0,0,0,0,86100,5388,0,3205,0,3052,3000,0,,
332992,554612,06-SEP-2025 07.44.29,1017,162700,191.29,149.3,41.99,43.5,1658,,25.66,16.33,,,,0,292,0,0,0,0,0,0,0,0,0,0,0,87400,5826,0,3508,0,2994,4000,0,,
332994,554613,06-SEP-2025 09.16.09,1015,162400,185.76,151,34.76,44,1627,,,22.74,12.02,,,0,800,0,0,0,0,0,0,0,0,0,0,0,86700,5626,0,4150,0,2993,3000,0,,
332998,554614,06-SEP-2025 10.11.47,1015,162300,182.79,148.8,33.99,42.1,1645,,12.91,14.45,6.63,,,0,795,0,0,0,0,0,0,0,0,0,0,0,85500,5445,0,2915,0,3000,3000,0,,
333001,554615,06-SEP-2025 11.12.27,1015,162000,185.5,149.5,36,45.4,1680,,3.04,20.48,12.48,,,0,805,0,0,0,0,0,0,0,0,0,0,0,89200,5949,0,3449,0,3500,3000,0,,
333004,554616,06-SEP-2025 12.04.26,1015,163700,186.09,150.1,35.99,40.9,1643,,2.84,9.69,23.46,,,0,796,0,0,0,0,0,0,0,0,0,0,0,86300,5584,0,3055,0,1999,5300,0,,
333007,554617,06-SEP-2025 12.57.19,1015,163200,184.99,143,41.99,41.6,1625,,3.31,,38.68,,,0,799,0,0,0,0,0,0,0,0,0,0,0,86000,5405,0,2956,0,2000,5500,0,,
333009,554618,06-SEP-2025 14.06.39,1015,160100,191.8,153.8,38,46.2,1647,,4.32,22.79,10.89,,,0,788,0,0,0,0,0,0,0,0,0,0,0,90700,6024,0,3204,0,2495,5500,0,,
333013,554619,06-SEP-2025 14.57.27,1015,161700,184.6,151.6,33,42.3,1659,,,33,,,,0,806,0,0,0,0,0,0,0,0,0,0,0,86300,5455,0,2844,0,2000,5500,0,,
333016,554620,06-SEP-2025 15.56.26,1015,164100,188.6,151.6,37,43.7,1675,,,11.43,25.57,,,0,803,0,0,0,0,0,0,0,0,0,0,0,88000,5477,0,2708,0,3442,5500,0,,
333020,554621,06-SEP-2025 16.50.36,5042,164200,188.99,152,36.99,42.4,1647,,22.6,14.39,,,,0,807,0,0,0,0,0,0,0,0,0,0,0,86100,4989,0,2953,0,3220,1400,0,,
333023,554622,06-SEP-2025 17.47.07,2015,164400,187,151,36,45.4,1611,,22,14,,,,0,799,0,0,0,0,0,0,0,0,0,0,0,88500,5526,0,3159,0,4218,3000,0,,
333026,554623,06-SEP-2025 18.41.51,2015,163300,182.4,147.1,35.3,41.5,1674,,,35.3,,,,0,799,0,0,0,0,0,0,0,0,0,0,0,85600,5863,0,3221,0,2053,5500,0,,
333028,554624,06-SEP-2025 19.41.11,2011,165800,174.49,138,36.49,43,1676,,22.3,14.19,,,,0,305,0,0,0,0,0,0,0,0,0,0,0,82600,5124,0,2268,0,2008,5500,0,,
333031,554625,06-SEP-2025 20.56.51,2011,162800,186.3,150.3,36,47.9,1680,,22,14,,,,0,1006,0,0,0,0,0,0,0,0,0,0,0,92700,6073,935,2979,0,2001,5100,0,,
333034,554626,06-SEP-2025 21.56.48,2032,163600,183.9,147.9,36,45.2,1672,,22,14,,,,0,0,0,0,0,0,0,0,0,0,0,0,0,90100,5617,741,3094,0,2002,5700,0,,
333037,554627,06-SEP-2025 22.50.46,1010,163400,189.5,153.5,36,38.5,1646,,22,14,,,,0,300,0,0,0,0,0,0,0,0,0,0,0,83000,5740,0,2818,0,2000,5500,0,,
333040,554628,07-SEP-2025 00.13.20,1010,164000,188.9,152.9,36,45,1657,,22,14,,,,0,305,0,0,0,0,0,0,0,0,0,0,0,86600,6017,0,3123,0,1994,5300,0,,
333043,554629,07-SEP-2025 01.06.52,1015,164000,187.64,155.6,32.04,42.3,1654,,2.64,18.46,10.94,,,0,805,0,0,0,0,0,0,0,0,0,0,0,85500,5750,0,2701,0,1995,5500,0,,
333046,554630,07-SEP-2025 02.03.32,1015,157900,184.61,150.6,34.01,43.7,1629,,,9.7,24.31,,,0,803,0,0,0,0,0,0,0,0,0,0,0,89100,5129,0,2642,0,1995,5500,0,,
333049,554631,07-SEP-2025 02.57.07,1015,159700,184.9,149.9,35,43.1,1605,,21.39,13.61,,,,0,807,0,0,0,0,0,0,0,0,0,0,0,89000,4996,0,2504,0,1995,5500,0,,
333052,554632,07-SEP-2025 03.59.37,1015,164700,186.71,150.6,36.11,42.9,1622,,24.75,11.36,,,,0,807,0,0,0,0,0,0,0,0,0,0,0,87700,5873,0,2794,0,1995,5500,0,,
333055,554633,07-SEP-2025 04.58.42,1015,161600,189,154.8,34.2,44.4,1675,,20.9,13.3,,,,0,808,0,0,0,0,0,0,0,0,0,0,0,91200,5771,0,2845,0,1995,5500,0,,
333058,554634,07-SEP-2025 05.51.02,1015,160400,185.69,150.5,35.19,39.9,1645,,16.94,18.25,,,,0,790,0,0,0,0,0,0,0,0,0,0,0,84000,5566,0,2686,0,1995,5500,0,,
333061,554635,07-SEP-2025 06.45.07,5082,157000,184.3,150.1,34.2,42.7,1667,,20.9,13.3,,,,0,895,0,0,0,0,0,0,0,0,0,0,0,86600,5845,0,2878,0,1995,5500,0,,
333065,554636,07-SEP-2025 07.47.22,2032,163400,186.39,150.2,36.19,45,1638,,22.12,14.07,,,,0,900,0,0,0,0,0,0,0,0,0,0,0,89200,4604,0,2400,0,1995,5500,0,,
333067,554637,07-SEP-2025 08.43.21,2032,160600,187.37,148.6,38.77,40.9,1657,,4.32,9.34,25.11,,,0,900,0,0,0,0,0,0,0,0,0,0,0,84900,5498,0,3056,0,1996,5500,0,,
333071,554638,07-SEP-2025 09.33.32,2015,159800,185.08,150.3,34.78,39.9,1648,,,,34.78,,,0,803,0,0,0,0,0,0,0,0,0,0,0,85100,4956,0,2655,0,2000,5500,0,,
333073,554639,07-SEP-2025 10.27.18,2011,162700,170.8,134.8,36,39.6,1654,,,36,,,,0,302,0,0,0,0,0,0,0,0,0,0,0,82200,5368,0,3184,0,500,5500,0,,
333076,554640,07-SEP-2025 11.40.01,2011,163200,198.5,160.5,38,47.5,1659,,,38,,,,0,0,0,0,0,0,0,0,0,0,0,0,0,94500,6068,0,3425,0,1996,5500,0,,
333079,554641,07-SEP-2025 12.34.18,1016,161500,183.6,147.6,36,41.5,1636,,22,14,,,,0,304,0,0,0,0,0,0,0,0,0,0,0,84800,5710,0,3454,0,2000,4500,0,,
333082,554642,07-SEP-2025 13.26.39,2014,161200,187.66,152.2,35.46,40.5,1640,,,9.88,25.58,,,0,308,0,0,0,0,0,0,0,0,0,0,0,85700,5629,0,3394,0,1999,4500,0,,
333085,554643,07-SEP-2025 14.16.08,2014,161400,179.59,152.6,26.99,38.8,1654,,3.52,9.78,13.69,,,0,299,0,0,0,0,0,0,0,0,0,0,0,82600,5595,0,3194,0,1999,4700,0,,
333088,554644,07-SEP-2025 15.04.37,2010,162900,187.5,151.5,36,40.5,1634,,22,14,,,,0,294,0,0,0,0,0,0,0,0,0,0,0,86100,5262,0,3149,0,2000,4400,0,,
333090,554645,07-SEP-2025 15.58.18,2010,160500,184.8,149.8,35,43.1,1634,,,35,,,,0,304,0,0,0,0,0,0,0,0,0,0,0,85900,5665,0,3566,0,2003,4500,0,,
333094,554646,07-SEP-2025 16.50.03,1015,160700,185.8,149.8,36,40.6,1653,,22,14,,,,0,802,0,0,0,0,0,0,0,0,0,0,0,85000,5516,0,3408,0,1996,4500,0,,
333097,554647,07-SEP-2025 17.42.01,2011,161000,186.2,150.2,36,41.6,1639,,22,14,,,,0,310,0,0,0,0,0,0,0,0,0,0,0,85500,5727,0,2986,0,2000,4500,0,,
333099,554648,07-SEP-2025 17.44.05,1011,158800,185.2,150.2,35,42.4,1658,,35,,,,,0,308,0,0,0,0,0,0,0,0,0,0,0,85500,5792,0,3222,0,2000,4500,0,,
333102,554649,07-SEP-2025 19.36.22,1057,160800,199.4,163.4,36,42.2,1652,,36,,,,,0,993,0,0,0,0,0,0,0,0,0,0,0,90400,5917,0,3174,0,1994,4500,0,,
333105,554650,07-SEP-2025 20.25.54,2010,165700,181.1,149.1,32,41,1658,,19.56,12.44,,,,0,306,0,0,0,0,0,0,0,0,0,0,0,82800,5429,576,2458,0,1999,4500,0,,
333108,554651,07-SEP-2025 21.20.41,1011,159100,180.79,143.8,36.99,42.4,1654,,22.6,14.39,,,,0,307,0,0,0,0,0,0,0,0,0,0,0,83900,5112,0,2717,0,2000,4100,0,,
333111,554652,07-SEP-2025 22.23.20,1011,160900,195.1,158.1,37,43.8,1643,,37,,,,,0,305,0,0,0,0,0,0,0,0,0,0,0,90300,5420,0,2920,0,1999,4500,0,,
333113,554653,07-SEP-2025 23.16.52,1011,159000,176,140,36,42.5,1677,,22,14,,,,0,305,0,0,0,0,0,0,0,0,0,0,0,82100,5555,0,3762,0,1500,4500,0,,
333116,554654,08-SEP-2025 00.08.50,1011,164400,186.1,150.1,36,41.4,1632,,22,14,,,,0,309,0,0,0,0,0,0,0,0,0,0,0,82900,5646,0,3134,0,1995,5000,0,,
333120,554655,08-SEP-2025 01.02.21,1011,157200,192.1,153.8,38.3,43.5,1651,,3.68,10.8,23.82,,,0,300,0,0,0,0,0,0,0,0,0,0,0,88000,5621,0,3232,0,1995,5000,0,,
333122,554656,08-SEP-2025 01.53.04,1011,162300,191.75,155.5,36.25,39.9,1660,,8.05,17.41,10.79,,,0,308,0,0,0,0,0,0,0,0,0,0,0,87800,5405,0,3523,0,1330,5000,0,,
333126,554657,08-SEP-2025 02.48.52,1011,159000,188.37,149.7,38.67,40.6,1678,,1.86,16.62,20.19,,,0,293,0,0,0,0,0,0,0,0,0,0,0,85500,5859,0,3283,0,1995,5000,0,,
333129,554658,08-SEP-2025 03.40.51,1011,164200,188.08,153.2,34.88,42.2,1653,,,9.26,25.62,,,0,300,0,0,0,0,0,0,0,0,0,0,0,88500,5049,0,2688,0,1993,5000,0,,
333132,554659,08-SEP-2025 04.30.05,1010,163500,176.34,139.9,36.44,37.6,1649,,3.34,10.64,22.46,,,0,293,0,0,0,0,0,0,0,0,0,0,0,80000,5274,0,2892,0,1995,5000,0,,
333135,554660,08-SEP-2025 05.48.05,1015,164400,189.78,154.7,35.08,43.3,1667,,3.44,20.96,10.68,,,0,807,0,0,0,0,0,0,0,0,0,0,0,89100,5833,0,3183,0,1995,5000,0,,
333138,554661,08-SEP-2025 06.43.21,1015,163300,188.9,154.7,34.2,42.3,1655,,15.83,10.08,8.29,,,0,807,0,0,0,0,0,0,0,0,0,0,0,88000,5849,0,3180,0,2000,5500,0,,
333141,554662,08-SEP-2025 07.35.05,1015,160100,187.19,150.2,36.99,41.1,1639,,18.12,18.87,,,,0,789,0,0,0,0,0,0,0,0,0,0,0,85100,5535,0,3055,0,1996,5500,0,,
333146,554663,08-SEP-2025 08.26.35,1015,160900,187.89,152.9,34.99,40.1,1654,,3.44,8.69,22.86,,,0,800,0,0,0,0,0,0,0,0,0,0,0,85000,5391,0,2867,0,1500,4500,0,,
333148,554664,08-SEP-2025 09.22.42,7054,162400,189.5,148.5,41,42.7,1633,,,41,,,,0,999,0,0,0,0,0,0,0,0,0,0,0,89700,5200,0,3720,0,2000,4500,0,,
333151,554665,08-SEP-2025 10.18.01,7054,162400,190.89,152.9,37.99,44.6,1649,,23.22,14.77,,,,0,999,0,0,0,0,0,0,0,0,0,0,0,91100,5355,0,3948,0,1996,4500,0,,
333154,554666,08-SEP-2025 11.15.22,7054,164500,182.16,146,36.16,41.3,1665,,,,36.16,,,0,999,0,0,0,0,0,0,0,0,0,0,0,86600,5103,0,4101,0,2000,4500,0,,
333157,554667,08-SEP-2025 12.23.32,7054,158100,197.3,161.3,36,45.8,1681,,22,14,,,,0,999,0,0,0,0,0,0,0,0,0,0,0,91900,5950,0,4096,0,1999,5500,0,,
333160,554668,08-SEP-2025 13.26.06,7054,163400,185.3,150.3,35,43.6,1615,,,35,,,,0,1002,0,0,0,0,0,0,0,0,0,0,0,88000,5715,0,3494,0,2993,5500,0,,
333162,554669,08-SEP-2025 14.16.22,7054,158500,186.5,153.5,33,41.1,1638,,,33,,,,0,998,0,0,0,0,0,0,0,0,0,0,0,87000,5407,0,3537,0,2648,5500,0,,
333165,554670,08-SEP-2025 15.09.03,7054,164100,183.9,151.9,32,42.6,1654,,,32,,,,0,997,0,0,0,0,0,0,0,0,0,0,0,88300,5021,0,2951,0,2994,5500,0,,
333167,554671,08-SEP-2025 16.05.06,7054,156200,181.5,149.5,32,41.1,1673,,19.56,12.44,,,,0,998,0,0,0,0,0,0,0,0,0,0,0,85000,5628,0,3632,0,2497,5700,0,,
333170,554672,08-SEP-2025 18.05.37,2032,164600,199.69,159.7,39.99,46.5,1645,,24.44,15.55,,,,0,903,0,0,0,0,0,0,0,0,0,0,0,92500,6151,0,2984,0,1994,5500,0,,
333174,554673,08-SEP-2025 18.58.53,2032,161800,196.1,160.1,36,42.7,1641,,22,14,,,,0,894,0,0,0,0,0,0,0,0,0,0,0,90200,5710,0,3196,0,2000,4500,0,,
333177,554674,08-SEP-2025 19.49.57,2032,162400,189.1,155.1,34,40.7,1645,,34,,,,,0,900,0,0,0,0,0,0,0,0,0,0,0,86100,5517,0,3208,0,2006,4500,0,,
333180,554675,08-SEP-2025 20.40.06,2032,157800,190.2,155,35.2,42.5,1648,,21.51,13.69,,,,0,907,0,0,0,0,0,0,0,0,0,0,0,88000,5602,0,3122,0,2000,4500,0,,
333182,554676,08-SEP-2025 21.48.57,2032,165100,192.3,159.3,33,43.6,1645,,33,,,,,0,900,0,0,0,0,0,0,0,0,0,0,0,89600,5948,572,2638,0,1857,4500,0,,
333185,554677,08-SEP-2025 22.44.08,2032,161100,181.6,149.6,32,41.8,1667,,19.56,12.44,,,,0,897,0,0,0,0,0,0,0,0,0,0,0,85900,5600,378,3759,0,2000,4500,0,,
333189,554678,08-SEP-2025 23.35.53,2015,163800,182.89,152.9,29.99,42.3,1632,,18.33,11.66,,,,0,799,0,0,0,0,0,0,0,0,0,0,0,87100,5733,0,3923,0,1996,5000,0,,
333192,554679,09-SEP-2025 00.27.42,1015,161100,186.5,150.5,36,41.8,1684,,22,14,,,,0,800,0,0,0,0,0,0,0,0,0,0,0,86700,5878,0,3780,0,1995,6000,0,,
333194,554680,09-SEP-2025 01.19.53,1015,163500,180.99,147.7,33.29,41.2,1659,,20.34,12.95,,,,0,801,0,0,0,0,0,0,0,0,0,0,0,86100,5754,0,3840,0,1996,6000,0,,
333197,554681,09-SEP-2025 02.21.53,1015,164900,186.24,156.2,30.04,42.1,1653,,3.9,19,7.14,,,0,809,0,0,0,0,0,0,0,0,0,0,0,89300,5891,0,4059,0,1995,6000,0,,
333201,554682,09-SEP-2025 03.17.23,1015,160300,201.04,165.1,35.94,45.7,1669,,4.42,,31.52,,,0,800,0,0,0,0,0,0,0,0,0,0,0,95000,5844,0,3803,0,2000,6000,0,,
333204,554683,09-SEP-2025 04.23.13,1015,162200,200.06,165.3,34.76,45.5,1627,,,19.26,15.5,,,0,800,0,0,0,0,0,0,0,0,0,0,0,95000,5801,0,3307,0,1993,6000,0,,
333207,554684,09-SEP-2025 05.25.28,1015,164300,185.39,150.4,34.99,43.6,1679,,3.21,11.24,20.54,,,0,797,0,0,0,0,0,0,0,0,0,0,0,86900,5960,0,4234,0,1998,6200,0,,
333210,554685,09-SEP-2025 06.34.34,1015,164700,195.49,163.4,32.09,44.4,1632,,14.67,9.34,8.08,,,0,800,0,0,0,0,0,0,0,0,0,0,0,92100,6055,0,3552,0,1996,6000,0,,
333213,554686,09-SEP-2025 07.29.54,1015,163900,199.2,166,33.2,45.3,1658,,21.6,11.6,,,,0,798,0,0,0,0,0,0,0,0,0,0,0,93500,6324,0,3418,0,2000,6000,0,,
333217,554687,09-SEP-2025 09.02.14,2015,166300,202.8,166.8,36,49.1,1625,,22,14,,,,0,799,0,0,0,0,0,0,0,0,0,0,0,99100,5678,239,3696,0,2002,5300,0,,
333220,554688,09-SEP-2025 10.18.56,2032,166700,202.8,166.8,36,53.1,1640,,22,14,,,,0,900,0,0,0,0,0,0,0,0,0,0,0,95000,6026,239,3348,0,2003,6900,0,,
333223,554689,09-SEP-2025 11.11.48,2032,161200,185.69,150.2,35.49,42,1679,,21.69,13.8,,,,0,0,0,0,0,0,0,0,0,0,0,0,0,87600,5616,0,3147,0,2001,5000,0,,
333225,554690,09-SEP-2025 12.09.27,1015,161300,184.2,150,34.2,44.4,1622,,20.9,13.3,,,,0,800,0,0,0,0,0,0,0,0,0,0,0,89500,5593,0,3152,0,2001,5000,0,,
333227,554691,09-SEP-2025 13.06.24,1015,162900,186.19,150,36.19,44,1618,,22.12,14.07,,,,0,790,0,0,0,0,0,0,0,0,0,0,0,90000,5599,0,3209,0,2000,5000,0,,
333232,554692,09-SEP-2025 14.21.13,1015,160500,175,134,41,42.5,1627,,25.06,15.94,,,,0,223,0,0,0,0,0,0,0,0,0,0,0,84100,5169,0,3108,0,2003,5000,0,,
333235,554693,09-SEP-2025 15.26.37,1015,163500,191.3,155.3,36,43.5,1654,,22,14,,,,0,789,0,0,0,0,0,0,0,0,0,0,0,90100,5848,0,3591,0,2001,5500,0,,
333238,554694,09-SEP-2025 16.23.46,1015,162700,192.09,158.1,33.99,44,1676,,20.77,13.22,,,,0,809,0,0,0,0,0,0,0,0,0,0,0,91900,5840,128,2970,0,2052,5500,0,,
333241,554695,09-SEP-2025 17.14.58,1015,159700,189.99,160,29.99,42.5,1663,,18.33,11.66,,,,0,799,0,0,0,0,0,0,0,0,0,0,0,88000,5389,0,2512,0,2000,5500,0,,
333243,554696,09-SEP-2025 18.13.34,1015,164500,196.55,156.8,39.75,43.7,1672,,3.7,22.8,13.25,,,0,808,0,0,0,0,0,0,0,0,0,0,0,91300,5975,147,2881,0,2052,5500,0,,
333247,554697,09-SEP-2025 19.03.44,2032,164100,182.31,151.3,31.01,40.8,1669,,,20.16,10.85,,,0,799,0,0,0,0,0,0,0,0,0,0,0,84800,5484,216,3044,0,2606,5500,0,,
333249,554698,09-SEP-2025 20.01.53,2032,164200,170.7,134.7,36,39.3,1651,,22,14,,,,0,984,0,0,0,0,0,0,0,0,0,0,0,78500,5487,243,2879,0,2002,5500,0,,
333252,554699,09-SEP-2025 22.10.23,9904,164700,194.59,157.6,36.99,47.6,1642,,22.6,14.39,,,,0,0,0,0,0,0,0,0,0,0,0,0,0,95100,5777,131,2883,0,2002,5500,0,,
333256,554700,09-SEP-2025 23.01.24,9904,164000,188.89,151.2,37.69,40.6,1656,,7.8,,29.89,,,0,800,0,0,0,0,0,0,0,0,0,0,0,86100,5275,0,3091,0,2006,5500,0,,
333259,554701,10-SEP-2025 00.10.38,1010,164000,190.89,157.9,32.99,43.9,1646,,20.16,12.83,,,,0,290,0,0,0,0,0,0,0,0,0,0,0,91100,6026,0,3350,0,1995,5500,0,,
333261,554702,10-SEP-2025 01.03.14,1010,163800,193.37,156.8,36.57,42.3,1632,,3.34,10.4,22.83,,,0,300,0,0,0,0,0,0,0,0,0,0,0,91400,5675,0,3138,0,1996,5500,0,,
333264,554703,10-SEP-2025 01.56.53,1010,164100,190.62,155.8,34.82,41,1649,,4.38,30.44,,,,0,306,0,0,0,0,0,0,0,0,0,0,0,88000,5764,0,2945,0,1995,5500,0,,
333267,554704,10-SEP-2025 02.46.34,1010,164200,192.79,160.5,32.29,40.7,1638,,,10.31,21.98,,,0,306,0,0,0,0,0,0,0,0,0,0,0,89200,5673,0,3284,0,1994,5500,0,,
333270,554705,10-SEP-2025 03.40.23,1010,164200,191.79,156.4,35.39,44.1,1683,,,11.2,24.19,,,0,306,0,0,0,0,0,0,0,0,0,0,0,92000,5670,0,3286,0,2000,5500,0,,
333273,554706,10-SEP-2025 04.33.48,1010,164100,191.7,155.7,36,42,1658,,22,14,,,,0,296,0,0,0,0,0,0,0,0,0,0,0,90000,5597,0,3110,0,1995,5500,0,,
333276,554707,10-SEP-2025 05.37.23,1010,163800,184.07,150.9,33.17,40.7,1658,,,9.24,23.93,,,0,306,0,0,0,0,0,0,0,0,0,0,0,87000,5946,0,3416,0,1995,5500,0,,
333279,554708,10-SEP-2025 06.45.55,2015,164100,192.69,156.2,36.49,46.8,1678,,2.8,9.54,24.15,,,0,299,0,0,0,0,0,0,0,0,0,0,0,95600,5895,0,3525,0,2000,5500,0,,
333283,554709,10-SEP-2025 07.45.08,1016,159700,201.18,163.1,38.08,45.6,1672,,21.86,16.22,,,,0,307,0,0,0,0,0,0,0,0,0,0,0,98100,5926,0,4004,0,2408,5000,0,,
333285,554710,10-SEP-2025 08.42.18,1016,160300,208.9,173.3,35.6,45.6,1615,,,11.68,23.92,,,0,302,0,0,0,0,0,0,0,0,0,0,0,98000,6561,0,4364,0,2408,5500,0,,
333289,554711,10-SEP-2025 09.37.58,2032,160500,187.5,151.5,36,44.4,1672,,22,14,,,,0,304,0,0,0,0,0,0,0,0,0,0,0,89600,5566,0,3698,0,1996,5500,0,,
333292,554712,10-SEP-2025 10.41.56,1011,159800,195.6,159.6,36,47.8,1674,,22,14,,,,0,300,0,0,0,0,0,0,0,0,0,0,0,96200,6427,0,3955,0,2006,5900,0,,
333295,554713,10-SEP-2025 11.31.11,1011,162400,158.8,122.8,36,36.4,1677,,22,14,,,,0,301,0,0,0,0,0,0,0,0,0,0,0,77000,5089,273,2874,0,2002,5500,0,,
333297,554714,10-SEP-2025 12.51.13,1011,158800,196,160,36,45.5,1646,,22,14,,,,0,224,0,0,0,0,0,0,0,0,0,0,0,93500,6396,202,3138,0,2001,5500,0,,
333299,554715,10-SEP-2025 13.48.53,1011,160600,187.5,151.5,36,45.1,1577,,22,14,,,,0,258,0,0,0,0,0,0,0,0,0,0,0,90000,5938,0,3389,0,2004,5100,0,,
333302,554716,10-SEP-2025 14.45.17,1010,160900,184,148,36,45,1616,,22,14,,,,0,249,0,0,0,0,0,0,0,0,0,0,0,90000,6005,0,3350,0,2004,6900,0,,
333306,554717,10-SEP-2025 15.41.54,1010,157800,195.19,156.2,38.99,44.3,1628,,23.83,15.16,,,,0,271,0,0,0,0,0,0,0,0,0,0,0,90000,5709,0,3322,0,2004,5500,0,,
333309,554718,10-SEP-2025 16.37.57,1010,160800,185.29,146.3,38.99,44.4,1611,,23.83,15.16,,,,0,256,0,0,0,0,0,0,0,0,0,0,0,86100,5606,314,2689,0,1498,5500,0,,
333312,554719,10-SEP-2025 17.47.57,1010,160100,185.19,145.2,39.99,48.2,1631,,24.44,15.55,,,,0,300,0,0,0,0,0,0,0,0,0,0,0,88800,5809,95,2709,0,1998,5900,0,,
333316,554720,10-SEP-2025 18.41.23,1010,161100,185.39,151.4,33.99,43.6,1663,,20.77,13.22,,,,0,304,0,0,0,0,0,0,0,0,0,0,0,87100,5414,321,2752,0,1497,5500,0,,
333318,554721,10-SEP-2025 19.50.57,1010,160600,184.49,144.5,39.99,48.6,1618,,24.44,15.55,,,,0,304,0,0,0,0,0,0,0,0,0,0,0,90700,6141,193,3569,0,1998,5700,0,,
333322,554722,10-SEP-2025 20.43.18,1010,162200,178.7,143.7,35,41.2,1656,,21.39,13.61,,,,0,289,0,0,0,0,0,0,0,0,0,0,0,83100,5801,437,2480,0,2000,5500,0,,
333325,554723,10-SEP-2025 21.33.12,1010,161300,170.7,134.7,36,39.1,1633,,22,14,,,,0,291,0,0,0,0,0,0,0,0,0,0,0,80400,5259,96,2440,0,1999,5400,0,,
333327,554724,10-SEP-2025 22.54.18,1010,157500,179.39,149.4,29.99,48,1666,,18.33,11.66,,,,0,1003,0,0,0,0,0,0,0,0,0,0,0,89500,5661,0,3173,0,2003,5500,0,,
333331,554725,10-SEP-2025 23.51.14,2032,162700,185.79,150.5,35.29,43.3,1639,,21.57,13.72,,,,0,903,0,0,0,0,0,0,0,0,0,0,0,89200,5664,0,3146,0,2000,5500,0,,
333333,554726,11-SEP-2025 00.42.08,2032,159300,181.6,144.6,37,40.1,1654,,,37,,,,0,900,0,0,0,0,0,0,0,0,0,0,0,84100,5246,0,2902,0,1499,5500,0,,
333336,554727,11-SEP-2025 01.32.04,1010,160500,179.1,143.1,36,39.9,1658,,,36,,,,0,906,0,0,0,0,0,0,0,0,0,0,0,83200,5311,0,3226,0,2000,5500,0,,
333339,554728,11-SEP-2025 02.24.14,2032,160100,181.7,140.7,41,40.7,1642,,,41,,,,0,906,0,0,0,0,0,0,0,0,0,0,0,84100,5415,0,2823,0,2000,5500,0,,
333342,554729,11-SEP-2025 03.14.57,2032,161400,180.2,141.2,39,39.9,1637,,,39,,,,0,899,0,0,0,0,0,0,0,0,0,0,0,83700,5321,0,3131,0,2000,5500,0,,
333345,554730,11-SEP-2025 04.05.57,2032,159300,170,131,39,37.4,1635,,,39,,,,0,895,0,0,0,0,0,0,0,0,0,0,0,78000,5292,0,2799,0,2000,5500,0,,
333348,554731,11-SEP-2025 05.07.39,2032,162500,190.3,153.3,37,42.4,1657,,,37,,,,0,909,0,0,0,0,0,0,0,0,0,0,0,88600,5851,0,2909,0,2000,5500,0,,
333351,554732,11-SEP-2025 06.09.13,2032,160000,180.09,140.1,39.99,42.5,1688,,24.44,15.55,,,,0,896,0,0,0,0,0,0,0,0,0,0,0,84100,5672,0,3184,0,2000,5500,0,,
333354,554733,11-SEP-2025 06.59.34,2032,160000,181.6,140.6,41,40.3,1665,,,41,,,,0,906,0,0,0,0,0,0,0,0,0,0,0,84500,5378,0,2960,0,2000,5500,0,,
333357,554734,11-SEP-2025 08.00.03,1015,162900,189,153,36,44.7,1639,,22,14,,,,0,798,0,0,0,0,0,0,0,0,0,0,0,91000,6080,0,2943,0,1995,5500,0,,
333359,554735,11-SEP-2025 08.52.17,1032,163000,186.4,151.2,35.2,40.1,1660,,21.51,13.69,,,,0,799,0,0,0,0,0,0,0,0,0,0,0,85000,5370,0,2481,0,2000,5500,0,,
333363,554736,11-SEP-2025 09.41.34,2032,161900,166,130,36,36.7,1661,,22,14,,,,0,895,0,0,0,0,0,0,0,0,0,0,0,76600,5206,201,2958,0,2001,5500,0,,
333366,554737,11-SEP-2025 10.52.09,2030,162300,185,150,35,41.9,1621,,21.39,13.61,,,,0,903,0,0,0,0,0,0,0,0,0,0,0,86000,5904,199,3156,0,2001,5500,0,,
333369,554738,11-SEP-2025 11.51.15,1015,162300,184.4,148.4,36,43.3,1686,,22,14,,,,0,800,0,0,0,0,0,0,0,0,0,0,0,90100,6059,221,3354,0,2004,5500,0,,
333373,554739,11-SEP-2025 12.45.55,1015,160700,182.3,146.3,36,38.9,1653,,22,14,,,,0,793,0,0,0,0,0,0,0,0,0,0,0,82500,5855,0,2659,0,2003,5500,0,,
333376,554740,11-SEP-2025 13.35.49,2015,162300,179.99,143,36.99,38.7,1675,,22.6,14.39,,,,0,806,0,0,0,0,0,0,0,0,0,0,0,83000,5462,0,3077,0,1334,6000,0,,
333378,554741,11-SEP-2025 14.30.04,2015,161600,191.2,155.2,36,42.9,1614,,22,14,,,,0,792,0,0,0,0,0,0,0,0,0,0,0,88600,5555,0,2723,0,2004,5500,0,,
333381,554742,11-SEP-2025 15.25.24,2015,164000,190.99,154,36.99,42.9,1635,,22.6,14.39,,,,0,799,0,0,0,0,0,0,0,0,0,0,0,91500,5557,237,3525,0,1999,5700,0,,
333384,554743,11-SEP-2025 16.21.14,2015,164000,186.89,149.9,36.99,41.9,1624,,22.6,14.39,,,,0,799,0,0,0,0,0,0,0,0,0,0,0,86700,5639,352,2851,0,2105,5500,0,,
333387,554744,11-SEP-2025 17.13.05,2015,163800,184.79,143.8,40.99,40.1,1642,,2.54,10.68,27.77,,,0,800,0,0,0,0,0,0,0,0,0,0,0,83100,5505,0,2695,0,2000,5500,0,,
333390,554745,11-SEP-2025 18.07.19,1010,163400,192.09,150.1,41.99,42.7,1669,,25.66,16.33,,,,0,303,0,0,0,0,0,0,0,0,0,0,0,89200,5948,241,2711,0,2000,5500,0,,
333393,554746,11-SEP-2025 19.05.34,1010,164500,186.7,149.7,37,40.4,1627,,37,,,,,0,295,0,0,0,0,0,0,0,0,0,0,0,86600,5493,352,2684,0,2000,5500,0,,
333396,554747,11-SEP-2025 20.12.49,1015,164200,192.89,154.9,37.99,42.4,1629,,23.22,14.77,,,,0,800,0,0,0,0,0,0,0,0,0,0,0,91100,5651,814,2308,0,2000,5500,0,,
333400,554748,11-SEP-2025 21.03.16,2015,162000,189.7,153.7,36,41.4,1666,,36,,,,,0,802,0,0,0,0,0,0,0,0,0,0,0,88500,5507,657,2836,0,1996,5500,0,,
333403,554749,11-SEP-2025 22.00.28,2015,162100,198.09,159.1,38.99,45.3,1643,,5.03,20.76,13.2,,,0,788,0,0,0,0,0,0,0,0,0,0,0,93600,6101,0,2737,0,2000,5500,0,,
333405,554750,11-SEP-2025 22.53.48,1010,162800,197.1,159.1,38,42.6,1666,,38,,,,,0,299,0,0,0,0,0,0,0,0,0,0,0,92400,5912,0,3080,0,2000,5500,0,,
333408,554751,11-SEP-2025 23.48.49,2011,162300,172.09,133.1,38.99,39.3,1642,,23.83,15.16,,,,0,306,0,0,0,0,0,0,0,0,0,0,0,80100,5470,0,2977,0,1997,5500,0,,
333412,554752,12-SEP-2025 01.08.55,2011,162600,191.73,152,39.73,43,1676,,,10.5,29.23,,,0,299,0,0,0,0,0,0,0,0,0,0,0,90200,5826,0,3251,0,1999,5500,0,,
333414,554753,12-SEP-2025 02.02.45,2011,161500,190.3,151.3,39,41.9,1613,,,39,,,,0,299,0,0,0,0,0,0,0,0,0,0,0,88600,5775,0,3289,0,2000,5500,0,,
333417,554754,12-SEP-2025 03.04.36,2011,159500,184.4,148.4,36,42.4,1632,,22,14,,,,0,302,0,0,0,0,0,0,0,0,0,0,0,86700,6128,0,3158,0,2000,6900,0,,
333420,554755,12-SEP-2025 04.09.59,2011,161600,184.8,144.8,40,41.7,1673,,,40,,,,0,299,0,0,0,0,0,0,0,0,0,0,0,85100,5417,0,3376,0,2000,5500,0,,
333423,554756,12-SEP-2025 05.22.40,2011,161400,185.8,144.8,41,46.2,1641,,,41,,,,0,300,0,0,0,0,0,0,0,0,0,0,0,87800,6124,0,3074,0,1996,5800,0,,
333427,554757,12-SEP-2025 06.25.00,2011,161500,189.1,150.1,39,43.5,1560,,,39,,,,0,299,0,0,0,0,0,0,0,0,0,0,0,89300,5826,0,3664,0,1999,5500,0,,
333430,554758,12-SEP-2025 07.45.26,1010,162600,173.2,135.2,38,41.3,1664,,,38,,,,0,305,0,0,0,0,0,0,0,0,0,0,0,77300,6024,0,3108,0,2000,5800,0,,
333433,554759,12-SEP-2025 08.55.15,2010,162200,188.89,149.9,38.99,41.4,1674,,23.83,15.16,,,,0,304,0,0,0,0,0,0,0,0,0,0,0,87100,6027,203,2906,0,2001,5500,0,,
333436,554760,12-SEP-2025 09.50.00,2032,162400,187.99,150,37.99,41.9,1656,,23.22,14.77,,,,0,988,0,0,0,0,0,0,0,0,0,0,0,86000,5950,0,2997,0,2001,5500,0,,
333439,554761,12-SEP-2025 10.51.00,2030,160700,187.91,151.7,36.21,42.7,1634,,22.13,14.08,,,,0,0,0,0,0,0,0,0,0,0,0,0,0,88500,5822,0,2750,0,2004,5500,0,,
333442,554762,12-SEP-2025 11.48.29,2010,163700,205.4,169.4,36,43,1678,,22,14,,,,0,295,0,0,0,0,0,0,0,0,0,0,0,94000,6030,0,3568,0,2001,5500,0,,
333445,554763,12-SEP-2025 12.52.55,2010,164800,223.69,189.7,33.99,46.1,1641,,20.77,13.22,,,,0,292,0,0,0,0,0,0,0,0,0,0,0,101000,6746,271,4064,0,2504,6000,0,,
333448,554764,12-SEP-2025 13.58.35,2010,170600,182.1,146.1,36,47.2,1665,,22,14,,,,0,300,0,0,0,0,0,0,0,0,0,0,0,88100,6139,0,3376,0,1951,5500,0,,
333451,554765,12-SEP-2025 15.07.56,2010,164500,179.9,143.9,36,44,1672,,22,14,,,,0,307,0,0,0,0,0,0,0,0,0,0,0,87800,5942,0,3760,0,2002,5500,0,,
333454,554766,12-SEP-2025 16.06.17,1016,171400,197.9,161.9,36,45.1,1657,,22,14,,,,0,287,0,0,0,0,0,0,0,0,0,0,0,91600,6156,0,2791,0,1996,5500,0,,
333457,554767,12-SEP-2025 16.57.46,2010,166600,194.99,160.5,34.49,42.3,1626,,,11.57,22.92,,,0,306,0,0,0,0,0,0,0,0,0,0,0,90100,6107,0,3318,0,1995,5500,0,,
333460,554768,12-SEP-2025 17.54.00,2010,164500,195.25,160.5,34.75,41.2,1659,,,,34.75,,,0,300,0,0,0,0,0,0,0,0,0,0,0,89000,5819,0,3488,0,1995,5500,0,,
333463,554769,12-SEP-2025 18.46.55,2010,163700,188.23,150.4,37.83,40.1,1672,,,,37.83,,,0,299,0,0,0,0,0,0,0,0,0,0,0,85400,5640,0,3137,0,1995,5500,0,,
333466,554770,12-SEP-2025 19.35.55,1011,163700,185.9,150.4,35.5,39.6,1647,,2.78,19,13.72,,,0,299,0,0,0,0,0,0,0,0,0,0,0,86100,5426,0,2990,0,1995,5800,0,,
333468,554771,12-SEP-2025 20.35.57,2015,163300,181.8,145.8,36,40.1,1679,,22,14,,,,0,300,0,0,0,0,0,0,0,0,0,0,0,85100,5791,0,2892,0,1329,5500,0,,
333472,554772,12-SEP-2025 21.35.50,2015,162800,182,146,36,40.4,1645,,22,14,,,,0,797,0,0,0,0,0,0,0,0,0,0,0,85100,5425,0,3086,0,1996,5500,0,,
333475,554773,12-SEP-2025 22.37.01,2015,160700,191.4,155.4,36,44.3,1626,,22,14,,,,0,807,0,0,0,0,0,0,0,0,0,0,0,88900,5697,0,3428,0,2000,5500,0,,
333479,554774,12-SEP-2025 23.33.46,2015,161100,186.1,150.1,36,43.1,1632,,22,14,,,,0,790,0,0,0,0,0,0,0,0,0,0,0,88000,5690,0,3624,0,2000,5500,0,,
333482,554775,13-SEP-2025 00.29.42,2015,162100,191.2,156.2,35,42.3,1658,,,35,,,,0,803,0,0,0,0,0,0,0,0,0,0,0,87100,5793,0,2834,0,2015,5500,0,,
333485,554776,13-SEP-2025 01.25.46,2015,162500,192.2,156.2,36,43.6,1636,,,9.09,26.91,,,0,1007,0,0,0,0,0,0,0,0,0,0,0,89000,6022,0,3079,0,2015,5500,0,,
333488,554777,13-SEP-2025 02.21.22,1056,162300,190.55,151.2,39.35,42.6,1630,,6.64,18.64,14.07,,,0,998,0,0,0,0,0,0,0,0,0,0,0,88100,6007,0,3030,0,2000,5500,0,,
333491,554778,13-SEP-2025 03.11.27,1056,155000,185.4,151.4,34,40.8,1652,,,34,,,,0,993,0,0,0,0,0,0,0,0,0,0,0,86700,5646,0,2710,0,2000,5500,0,,
333493,554779,13-SEP-2025 04.01.10,1056,163400,186.44,150.9,35.54,40.2,1632,,,9.68,25.86,,,0,1008,0,0,0,0,0,0,0,0,0,0,0,86300,5618,0,2833,0,1998,5500,0,,
333496,554780,13-SEP-2025 05.03.08,1056,162600,154.2,120.2,34,37.4,1682,,,21.78,12.22,,,0,994,0,0,0,0,0,0,0,0,0,0,0,74500,4901,0,2744,0,1500,5100,0,,
333499,554781,13-SEP-2025 06.12.11,1056,160800,199.5,162.5,37,44.7,1639,,,37,,,,0,991,0,0,0,0,0,0,0,0,0,0,0,91400,6357,0,3511,0,1999,5500,0,,
333503,554782,13-SEP-2025 07.01.48,1056,156600,184.9,150.9,34,38.5,1631,,,34,,,,0,1003,0,0,0,0,0,0,0,0,0,0,0,83200,5692,0,2559,0,2000,5500,0,,
333506,554783,13-SEP-2025 07.56.31,1056,164100,200,167,33,42.6,1623,,,33,,,,0,895,0,0,0,0,0,0,0,0,0,0,0,91000,6068,0,3025,0,2000,5500,0,,
333508,554784,13-SEP-2025 08.49.51,1056,165600,200.99,164,36.99,42.4,1673,,22.6,14.39,,,,0,999,0,0,0,0,0,0,0,0,0,0,0,91000,6079,0,3290,0,2000,5500,0,,
333511,554785,13-SEP-2025 09.51.08,1056,164300,203.7,167.7,36,43.1,1639,,22,14,,,,0,1003,0,0,0,0,0,0,0,0,0,0,0,92100,6170,0,3168,0,2002,6100,0,,
333514,554786,13-SEP-2025 10.46.32,1056,165700,192.5,157.3,35.2,41.5,1670,,21.51,13.69,,,,0,999,0,0,0,0,0,0,0,0,0,0,0,88000,5924,0,3871,0,2002,5500,0,,
333518,554787,13-SEP-2025 11.43.48,2081,165800,185.99,151.5,34.49,40.9,1637,,21.08,13.41,,,,0,706,0,0,0,0,0,0,0,0,0,0,0,86000,6077,0,3392,0,2002,5500,0,,
333520,554788,13-SEP-2025 12.36.31,2081,165700,165.29,128.2,37.09,37,1657,,22.67,14.42,,,,0,702,0,0,0,0,0,0,0,0,0,0,0,77500,5996,274,3416,0,2002,5500,0,,
333522,554789,13-SEP-2025 13.58.57,2081,166200,205.9,170.7,35.2,52,1667,,21.51,13.69,,,,0,710,0,0,0,0,0,0,0,0,0,0,0,100100,6623,595,3403,0,2002,6300,0,,
333527,554790,13-SEP-2025 14.49.12,1056,165300,179.49,145,34.49,39.9,1683,,21.08,13.41,,,,0,1003,0,0,0,0,0,0,0,0,0,0,0,83900,5290,0,2612,0,2000,5500,0,,
333529,554791,13-SEP-2025 15.55.21,1056,160900,194.49,160.5,33.99,43.9,1648,,20.77,13.22,,,,0,998,0,0,0,0,0,0,0,0,0,0,0,90100,5812,0,2840,0,1995,5400,0,,
333533,554792,13-SEP-2025 16.46.57,6074,164400,192.8,160.6,32.2,42.8,1554,,19.68,12.52,,,,0,990,0,0,0,0,0,0,0,0,0,0,0,89500,5801,0,3083,0,1995,5500,0,,
333535,554793,13-SEP-2025 17.43.02,8055,164300,188.79,153.2,35.59,43.3,1681,,5.72,,29.87,,,0,993,0,0,0,0,0,0,0,0,0,0,0,90200,5672,0,3666,0,1994,5500,0,,
333538,554794,13-SEP-2025 18.46.37,2051,163800,187.57,151.9,35.67,42.4,1663,,,,35.67,,,0,789,0,0,0,0,0,0,0,0,0,0,0,87200,5897,0,3019,0,1995,5200,0,,
333541,554795,13-SEP-2025 19.42.01,2051,164300,195.68,160.6,35.08,42.9,1653,,10.82,,24.26,,,0,799,0,0,0,0,0,0,0,0,0,0,0,89200,6143,0,3579,0,1995,5500,0,,
333544,554796,13-SEP-2025 21.08.28,1014,161800,196.5,160.5,36,49.1,1681,,22,14,,,,0,301,0,0,0,0,0,0,0,0,0,0,0,94000,6132,351,2937,0,1995,5200,0,,
333547,554797,13-SEP-2025 22.04.17,1014,161700,191.7,155.7,36,43.8,1665,,22,14,,,,0,291,0,0,0,0,0,0,0,0,0,0,0,90000,5649,0,3312,0,1995,5500,0,,
333549,554798,13-SEP-2025 22.59.28,2032,168600,187.9,151.9,36,39.9,1692,,22,14,,,,0,994,0,0,0,0,0,0,0,0,0,0,0,87800,5725,0,3450,0,1995,5600,0,,
333552,554799,13-SEP-2025 23.54.13,2032,165000,193.4,157.4,36,41.5,1645,,22,14,,,,0,999,0,0,0,0,0,0,0,0,0,0,0,87500,5680,0,2770,0,2000,5500,0,,
333555,554800,14-SEP-2025 00.56.00,2032,165900,190.3,146.3,44,42.6,1652,,,44,,,,0,999,0,0,0,0,0,0,0,0,0,0,0,87600,5510,0,3062,0,2000,5500,0,,
333558,554801,14-SEP-2025 01.47.44,1010,163600,190.92,156.1,34.82,43,1628,,2.6,10.24,21.98,,,0,290,0,0,0,0,0,0,0,0,0,0,0,89400,5635,0,3040,0,1995,5500,0,,
333561,554802,14-SEP-2025 03.53.09,2010,165700,196.8,160.8,36,42.6,1632,,22,14,,,,0,300,0,0,0,0,0,0,0,0,0,0,0,90500,5964,0,3101,0,1999,5500,0,,
333565,554803,14-SEP-2025 05.17.18,2010,167000,192.5,155.5,37,44.4,1637,,,37,,,,0,306,0,0,0,0,0,0,0,0,0,0,0,90400,5769,0,3574,0,2000,5300,0,,
333569,554804,14-SEP-2025 06.07.29,2010,162700,186.5,150.5,36,40.7,1654,,22,14,,,,0,294,0,0,0,0,0,0,0,0,0,0,0,87000,5409,0,3053,0,1552,5500,0,,
333571,554805,14-SEP-2025 06.59.58,2010,166600,187.6,151.6,36,40.5,1647,,22,14,,,,0,309,0,0,0,0,0,0,0,0,0,0,0,87000,5762,0,2856,0,2051,5500,0,,
333574,554806,14-SEP-2025 08.06.03,2010,165600,194.59,160.1,34.49,43.1,1663,,21.08,13.41,,,,0,1006,0,0,0,0,0,0,0,0,0,0,0,91400,6137,132,3526,0,2000,5500,0,,
333577,554807,14-SEP-2025 09.10.19,2067,164000,200.2,164.2,36,44.6,1663,,22,14,,,,0,998,0,0,0,0,0,0,0,0,0,0,0,93200,6276,0,3416,0,1996,5500,0,,
333580,554808,14-SEP-2025 09.59.39,2030,161400,181.39,148.4,32.99,39.1,1659,,20.16,12.83,,,,0,988,0,0,0,0,0,0,0,0,0,0,0,83900,5415,0,2883,0,1997,5500,0,,
333583,554809,14-SEP-2025 11.14.29,2010,165000,194.99,162,32.99,47.2,1677,,20.16,12.83,,,,0,306,0,0,0,0,0,0,0,0,0,0,0,93000,6295,0,3070,0,1998,5500,0,,
333585,554810,14-SEP-2025 12.30.39,2010,162400,189.98,154.7,35.28,44.7,1656,,21.6,13.68,,,,0,300,0,0,0,0,0,0,0,0,0,0,0,90200,6003,0,2852,0,2003,5200,0,,
333588,554811,14-SEP-2025 13.22.44,2010,164400,190.29,156.3,33.99,42.3,1649,,20.77,13.22,,,,0,303,0,0,0,0,0,0,0,0,0,0,0,87500,5864,0,3025,0,2002,5500,0,,
333591,554812,14-SEP-2025 14.15.03,2010,162300,186,150,36,44.1,1633,,22,14,,,,0,289,0,0,0,0,0,0,0,0,0,0,0,88000,5798,252,2585,0,2000,5500,0,,
333594,554813,14-SEP-2025 15.04.13,2010,164000,180.5,140.5,40,40.7,1651,,40,,,,,0,301,0,0,0,0,0,0,0,0,0,0,0,84000,5609,0,3054,0,1996,5500,0,,
333597,554814,14-SEP-2025 15.59.33,2010,168200,190.89,152.8,38.09,43.1,1643,,23.28,14.81,,,,0,306,0,0,0,0,0,0,0,0,0,0,0,84800,6172,0,3580,0,1995,5500,0,,
333601,554815,14-SEP-2025 16.57.34,2015,172100,201.5,168.3,33.2,46.1,1637,,20.29,12.91,,,,0,807,0,0,0,0,0,0,0,0,0,0,0,94600,6284,0,3483,0,1796,5500,0,,
333604,554816,14-SEP-2025 17.50.29,2015,167700,189.59,153.4,36.19,42.8,1676,,22.12,14.07,,,,0,808,0,0,0,0,0,0,0,0,0,0,0,88600,5791,0,3200,0,1995,5500,0,,
333607,554817,14-SEP-2025 18.42.20,2015,165900,195.5,160.3,35.2,41.7,1638,,21.51,13.69,,,,0,799,0,0,0,0,0,0,0,0,0,0,0,88200,5694,0,2821,0,2000,5500,0,,
333610,554818,14-SEP-2025 19.42.34,2015,171100,190.59,156.6,33.99,41.7,1668,,20.77,13.22,,,,0,800,0,0,0,0,0,0,0,0,0,0,0,89300,5372,0,2933,0,1998,5500,0,,
333612,554819,14-SEP-2025 20.32.59,1010,166800,182.2,146.2,36,40,1663,,22,14,,,,0,300,0,0,0,0,0,0,0,0,0,0,0,84000,5415,0,2678,0,2000,5500,0,,
333616,554820,14-SEP-2025 21.44.39,2032,168600,195,161.8,33.2,44.9,1636,,20.29,12.91,,,,0,796,0,0,0,0,0,0,0,0,0,0,0,90600,5601,0,2654,0,2000,5500,0,,
333619,554821,14-SEP-2025 22.34.19,2015,168500,190.7,155.7,35,41,1643,,21.39,13.61,,,,0,800,0,0,0,0,0,0,0,0,0,0,0,88900,5396,0,3031,0,1996,5500,0,,
333622,554822,14-SEP-2025 23.39.39,2015,164400,203.69,171.5,32.19,46.3,1664,,19.67,12.52,,,,0,800,0,0,0,0,0,0,0,0,0,0,0,94200,6143,0,3548,0,1997,5500,0,,
333624,554823,15-SEP-2025 00.50.30,2015,158300,190.9,160.9,30,44.1,1632,,18.33,11.67,,,,0,799,0,0,0,0,0,0,0,0,0,0,0,90700,5958,0,3603,0,2000,5500,0,,
333628,554824,15-SEP-2025 01.40.21,2015,163900,187.1,156.1,31,41.4,1636,,,31,,,,0,800,0,0,0,0,0,0,0,0,0,0,0,88100,5392,0,2829,0,2000,5500,0,,
333630,554825,15-SEP-2025 02.30.55,2015,163800,186.29,150.3,35.99,42.4,1646,,5.49,12.7,17.8,,,0,800,0,0,0,0,0,0,0,0,0,0,0,87400,5737,0,3255,0,2015,5500,0,,
333634,554826,15-SEP-2025 03.42.25,2015,166500,188.4,150.7,37.7,45.4,1612,,3.3,18.96,15.44,,,0,800,0,0,0,0,0,0,0,0,0,0,0,89000,6080,0,4213,0,2016,5500,0,,
333637,554827,15-SEP-2025 04.47.05,2010,151900,186.2,150.2,36,43.6,1657,,22,14,,,,0,305,0,0,0,0,0,0,0,0,0,0,0,85300,6199,0,3521,0,2012,5500,0,,
333640,554828,15-SEP-2025 05.51.17,2015,163700,189.69,151.1,38.59,42.8,1654,,,17.6,20.99,,,0,800,0,0,0,0,0,0,0,0,0,0,0,86300,5636,0,3510,0,1998,5500,0,,
333644,554829,15-SEP-2025 06.42.46,2015,166000,185.4,148.4,37,40.5,1627,,,37,,,,0,809,0,0,0,0,0,0,0,0,0,0,0,84500,5371,0,2891,0,2008,5500,0,,
333647,554830,15-SEP-2025 07.43.35,2015,160900,199.3,161.3,38,42.1,1677,,,38,,,,0,807,0,0,0,0,0,0,0,0,0,0,0,90000,6172,0,3418,0,2000,5500,0,,
333649,554831,15-SEP-2025 08.33.17,2015,159800,190.29,155,35.29,40.9,1650,,21.57,13.72,,,,0,799,0,0,0,0,0,0,0,0,0,0,0,85700,5598,250,2882,0,2000,5500,0,,
333652,554832,15-SEP-2025 09.28.12,1011,161900,186,150,36,40.4,1651,,22,14,,,,0,301,0,0,0,0,0,0,0,0,0,0,0,86000,5749,0,3477,0,1998,5500,0,,
333656,554833,15-SEP-2025 10.18.51,6099,157700,180.22,150,30.22,41.7,1640,,18.47,11.75,,,,0,999,0,0,0,0,0,0,0,0,0,0,0,86200,5429,0,3034,0,2000,5500,0,,
333659,554834,15-SEP-2025 11.08.01,6095,157900,165.19,135.2,29.99,39.1,1649,,18.33,11.66,,,,0,1000,0,0,0,0,0,0,0,0,0,0,0,79700,5116,147,3042,0,1998,5500,0,,
333661,554835,15-SEP-2025 12.49.26,6095,163500,191.69,162.4,29.29,44.9,1660,,17.9,11.39,,,,0,1005,0,0,0,0,0,0,0,0,0,0,0,93200,5785,0,2777,0,2000,5500,0,,
333664,554836,15-SEP-2025 13.44.45,6095,164500,195,159,36,39.9,1645,,22,14,,,,0,1004,0,0,0,0,0,0,0,0,0,0,0,85100,5655,0,2350,0,2000,5500,0,,
333667,554837,15-SEP-2025 14.34.32,6095,159400,187.5,149.5,38,39.3,1669,,38,,,,,0,1006,0,0,0,0,0,0,0,0,0,0,0,83000,5365,0,2269,0,2000,5400,0,,
333670,554838,15-SEP-2025 15.24.42,6095,160600,188.3,161.3,27,39.4,1643,,16.5,10.5,,,,0,1007,0,0,0,0,0,0,0,0,0,0,0,86200,5146,0,2308,0,1996,5500,0,,
333673,554839,15-SEP-2025 16.17.02,6095,164900,190.59,160.6,29.99,41.5,1672,,18.33,11.66,,,,0,998,0,0,0,0,0,0,0,0,0,0,0,87300,5594,0,2835,0,1999,5500,0,,
333676,554840,15-SEP-2025 17.06.22,2032,163500,189.69,155.6,34.09,40.4,1648,,20.83,13.26,,,,0,993,0,0,0,0,0,0,0,0,0,0,0,86800,5466,0,2819,0,1997,5500,0,,
333679,554841,15-SEP-2025 17.59.15,1015,159500,195.79,161.7,34.09,42.5,1654,,20.83,13.26,,,,0,799,0,0,0,0,0,0,0,0,0,0,0,92000,5912,0,3194,0,2660,5500,0,,
333683,554842,15-SEP-2025 18.48.16,2015,160900,186.5,154.5,32,39.7,1609,,19.56,12.44,,,,0,800,0,0,0,0,0,0,0,0,0,0,0,86100,5309,0,2680,0,2000,5500,0,,
333685,554843,15-SEP-2025 19.35.22,2015,167500,169.42,135.3,34.12,38.2,1652,,20.85,13.27,,,,0,808,0,0,0,0,0,0,0,0,0,0,0,78700,4780,0,2435,0,1863,5500,0,,
333688,554844,15-SEP-2025 20.37.56,2015,163100,191.09,157,34.09,41.7,1648,,20.83,13.26,,,,0,806,0,0,0,0,0,0,0,0,0,0,0,90900,5466,0,2297,0,2106,5500,0,,
333691,554845,15-SEP-2025 21.27.22,2015,156400,186.39,149.3,37.09,40.6,1631,,22.67,14.42,,,,0,800,0,0,0,0,0,0,0,0,0,0,0,86500,5039,0,2100,0,1998,5500,0,,
333694,554846,15-SEP-2025 22.15.41,2015,156800,181.69,149.5,32.19,39.3,1643,,19.67,12.52,,,,0,801,0,0,0,0,0,0,0,0,0,0,0,84400,4955,0,2163,0,1996,5500,0,,
333697,554847,15-SEP-2025 23.03.25,2015,165600,185.3,153.3,32,39.3,1642,,19.56,12.44,,,,0,800,0,0,0,0,0,0,0,0,0,0,0,86100,5335,0,2581,0,1996,5500,0,,
333700,554848,16-SEP-2025 00.04.27,2015,163500,198.8,162.8,36,42.4,1637,,22,14,,,,0,304,0,0,0,0,0,0,0,0,0,0,0,93000,6005,0,3383,0,2004,5500,0,,
333703,554849,16-SEP-2025 01.06.33,2015,162100,198.39,161.4,36.99,44.3,1636,,22.6,14.39,,,,0,297,0,0,0,0,0,0,0,0,0,0,0,91300,6386,0,3421,0,2004,5800,0,,
333706,554850,16-SEP-2025 02.00.31,2010,162100,186.4,154.4,32,40.5,1639,,19.56,12.44,,,,0,301,0,0,0,0,0,0,0,0,0,0,0,87200,5783,0,3615,0,2004,5500,0,,
333709,554851,16-SEP-2025 02.54.57,2032,162500,187.39,149.4,37.99,38.2,1661,,23.22,14.77,,,,0,803,0,0,0,0,0,0,0,0,0,0,0,83600,5998,0,2244,0,1999,5500,0,,
333713,554852,16-SEP-2025 03.48.13,2032,162100,188.2,153.2,35,40.7,1655,,21.39,13.61,,,,0,642,0,0,0,0,0,0,0,0,0,0,0,86600,5662,0,2422,0,2002,5500,0,,
333716,554853,16-SEP-2025 04.43.41,2032,162300,180.5,145.5,35,39.7,1658,,21.39,13.61,,,,0,796,0,0,0,0,0,0,0,0,0,0,0,85000,5696,0,3308,0,2004,5500,0,,
333719,554854,16-SEP-2025 05.39.23,2015,162300,180.49,149.5,30.99,39.4,1671,,18.94,12.05,,,,0,1045,0,0,0,0,0,0,0,0,0,0,0,82500,5813,297,2657,0,2000,5500,0,,
