Repository: sanad-code/udacity-aimaster-capstone-ai-programming-foundations-project

# Steel Production Data Analysis — Udacity AI Master Capstone

This project analyzes steel production data to identify key factors affecting energy consumption, quality indicators, and production efficiency. It covers data cleaning, exploratory data analysis (EDA), and visualization of relationships between variables such as DRI Carbon and Silica (SiO2). The insights support data-driven decisions to optimize the steelmaking process.

## What Was Built

A Jupyter Notebook (`data-workflow/data_workflow.ipynb`) that loads, cleans, and analyzes internal steel production heat data, producing visualizations and statistical summaries saved under `outputs/`.

File: data/raw/flat_raw_data.csv (part 79 of 86)
RC,HID,STOP_DATE,STEEL_GRADE,TAPPED_WGT,TOTAL_CHARGE,DRI_CHARGE,SCRAP_CHARGE,POWER_ON_TIME,FINAL_TEMP,TOTAL_C_DRI,LOCAL_SCRAP,HOME_RETURN_SCRAP,IMPORTED_SCRAP,PIG_IRON,DRI_BRIQUETTED,FESI,FEMN,SIMN,FECR,NICKEL,FETI,FEB,FENB,FEP,FEMO,CU,FEV,NITROVAN,ELEC_ENERGY,OXYGEN,COKE_LUMP,MODULE_CARBON,COKE_POWDER,BURNT_LIME,BURNT_DOLAMITE,FLUX,C_ANALYSIS, 
333722,554855,16-SEP-2025 06.56.57,2015,163000,202.3,166.3,36,44.6,1648,,22,14,,,,0,0,0,0,0,0,0,0,0,0,0,0,0,97000,6157,352,2846,0,2503,6000,0,,
333724,554856,16-SEP-2025 07.52.15,2015,163300,191.5,159.5,32,41,1645,,19.56,12.44,,,,0,804,0,0,0,0,0,0,0,0,0,0,0,88000,5651,0,2901,0,1999,5500,0,,
333727,554857,16-SEP-2025 08.44.52,2015,157400,192.19,161.2,30.99,41.4,1649,,18.94,12.05,,,,0,806,0,0,0,0,0,0,0,0,0,0,0,90000,5749,0,3282,0,1998,5500,0,,
333729,554858,16-SEP-2025 09.38.06,2015,159600,188.89,159.6,29.29,41.7,1662,,17.9,11.39,,,,0,802,0,0,0,0,0,0,0,0,0,0,0,88800,5726,96,3004,0,2000,5200,0,,
333733,554859,16-SEP-2025 10.29.53,2015,163500,198.19,160.2,37.99,41,1631,,23.22,14.77,,,,0,791,0,0,0,0,0,0,0,0,0,0,0,91000,5570,0,3084,0,1999,5000,0,,
333736,554860,16-SEP-2025 11.22.17,2010,156300,189.89,153.6,36.29,41.2,1654,,22.18,14.11,,,,0,303,0,0,0,0,0,0,0,0,0,0,0,87500,5555,118,2887,0,2000,5000,0,,
333739,554861,16-SEP-2025 12.18.22,2010,157000,190.09,153.1,36.99,40.4,1663,,22.6,14.39,,,,0,296,0,0,0,0,0,0,0,0,0,0,0,86500,5245,0,2811,0,2000,4900,0,,
333742,554862,16-SEP-2025 13.11.28,2010,163200,185.99,149,36.99,40.2,1662,,22.6,14.39,,,,0,304,0,0,0,0,0,0,0,0,0,0,0,85100,5578,247,2238,0,2000,5000,0,,
333745,554863,16-SEP-2025 14.02.08,1015,156400,191,155,36,39.1,1654,,36,,,,,0,807,0,0,0,0,0,0,0,0,0,0,0,85300,5734,0,3082,0,2000,5000,0,,
333748,554864,16-SEP-2025 14.49.43,1015,157200,185.39,148.1,37.29,37.4,1654,,22.79,14.5,,,,0,799,0,0,0,0,0,0,0,0,0,0,0,83500,5130,0,2861,0,1998,5000,0,,
333751,554865,16-SEP-2025 15.55.08,2015,157200,182.8,147.8,35,43.2,1655,,21.39,13.61,,,,0,798,0,0,0,0,0,0,0,0,0,0,0,86200,5267,0,2885,0,2106,4700,0,,
333755,554866,16-SEP-2025 16.57.12,2015,160100,189.49,154.4,35.09,41.4,1610,,21.44,13.65,,,,0,797,0,0,0,0,0,0,0,0,0,0,0,87600,5416,0,3199,0,2000,5500,0,,
333758,554867,16-SEP-2025 17.48.29,2010,157100,185.9,153.9,32,39,1625,,19.56,12.44,,,,0,289,0,0,0,0,0,0,0,0,0,0,0,83400,5169,0,2032,0,1701,5000,0,,
333761,554868,16-SEP-2025 18.35.54,2010,157400,188.8,153.8,35,38,1649,,21.39,13.61,,,,0,300,0,0,0,0,0,0,0,0,0,0,0,83500,5409,0,2520,0,1996,5000,0,,
333764,554869,16-SEP-2025 19.40.53,1015,156000,188.8,152.7,36.1,44,1656,,22.06,14.04,,,,0,806,0,0,0,0,0,0,0,0,0,0,0,89500,5597,0,3319,0,2000,5000,0,,
333767,554870,16-SEP-2025 20.21.30,1017,80200,115.6,79.5,36.1,27.3,1685,,22.06,14.04,,,,0,0,0,0,0,0,0,0,0,0,0,0,0,56200,3830,0,1523,0,1531,5000,0,,
333769,554871,17-SEP-2025 03.38.23,1017,161700,190.49,160.4,30.09,45.8,1663,,18.39,11.7,,,,0,293,0,0,0,0,0,0,0,0,0,0,0,93600,6826,0,3846,0,2000,5500,0,,
333771,554872,17-SEP-2025 04.38.50,1017,155000,180.39,140.4,39.99,40.8,1628,,24.44,15.55,,,,0,289,0,0,0,0,0,0,0,0,0,0,0,85000,5902,0,3112,0,2501,5000,0,,
333775,554873,17-SEP-2025 05.31.49,1017,161700,170.4,143.2,27.2,39,1686,,16.62,10.58,,,,0,306,0,0,0,0,0,0,0,0,0,0,0,82100,5857,349,2579,0,2779,5000,0,,
333778,554874,17-SEP-2025 06.26.49,2015,157500,185.2,157.2,28,38.2,1656,,17.11,10.89,,,,0,292,0,0,0,0,0,0,0,0,0,0,0,84400,5949,0,3112,0,3500,3000,0,,
333780,554875,17-SEP-2025 21.21.50,1010,158000,211.1,166.1,45,82.7,1674,,,45,,,,0,298,0,0,0,0,0,0,0,0,0,0,0,118700,6507,572,4034,0,2988,6600,0,,
333786,554876,17-SEP-2025 22.21.59,1010,155400,203.1,166.1,37,46.9,1687,,,37,,,,0,240,0,0,0,0,0,0,0,0,0,0,0,96100,6023,572,3484,0,2988,6600,0,,
333788,554877,17-SEP-2025 23.20.53,1010,163500,215,177,38,45,1663,,,38,,,,0,299,0,0,0,0,0,0,0,0,0,0,0,95500,6199,0,3435,0,2000,5500,0,,
333790,554878,18-SEP-2025 00.20.25,1010,157500,194.6,159.6,35,42.6,1646,,21.39,13.61,,,,0,307,0,0,0,0,0,0,0,0,0,0,0,90000,5980,0,3205,0,2001,5500,0,,
333792,554879,18-SEP-2025 01.22.04,1010,163600,190.29,156.3,33.99,42,1618,,20.77,13.22,,,,0,292,0,0,0,0,0,0,0,0,0,0,0,88000,5945,0,3283,0,2001,5500,0,,
333795,554880,18-SEP-2025 02.17.30,1010,159100,187.49,153.5,33.99,41.2,1634,,20.77,13.22,,,,0,306,0,0,0,0,0,0,0,0,0,0,0,87000,5403,0,3256,0,2001,5500,0,,
333798,554881,18-SEP-2025 03.08.31,1010,163600,184.8,149.8,35,40.8,1636,,21.39,13.61,,,,0,300,0,0,0,0,0,0,0,0,0,0,0,85000,5423,0,2907,0,2000,5500,0,,
333801,554882,18-SEP-2025 04.00.30,1010,155200,47.99,10,37.99,41.3,1644,,23.22,14.77,,,,0,303,0,0,0,0,0,0,0,0,0,0,0,86900,5532,0,2956,0,2001,5500,0,,
333804,554883,18-SEP-2025 04.54.20,1056,164000,186.09,152.1,33.99,41.6,1643,,20.77,13.22,,,,0,995,0,0,0,0,0,0,0,0,0,0,0,86300,5693,0,3354,0,2004,5500,0,,
333807,554884,18-SEP-2025 05.45.34,1056,163000,186.4,150.4,36,40,1671,,22,14,,,,0,997,0,0,0,0,0,0,0,0,0,0,0,84000,5597,0,2455,0,2003,5500,0,,
333810,554885,18-SEP-2025 06.44.31,1056,164900,184.59,150.6,33.99,40.2,1633,,20.77,13.22,,,,0,249,0,0,0,0,0,0,0,0,0,0,0,84000,5534,0,2840,0,2000,5500,0,,
333814,554886,18-SEP-2025 07.38.20,1056,158100,192.2,156.2,36,41.3,1684,,22,14,,,,0,1007,0,0,0,0,0,0,0,0,0,0,0,86200,5694,129,2405,0,2000,5500,0,,
333816,554887,18-SEP-2025 08.28.31,1056,164000,185.1,152.1,33,40.9,1629,,33,,,,,0,999,0,0,0,0,0,0,0,0,0,0,0,85000,5363,0,2867,0,1999,5500,0,,
333820,554888,18-SEP-2025 09.27.45,1056,162900,186.7,151.7,35,41.4,1672,,21.39,13.61,,,,0,998,0,0,0,0,0,0,0,0,0,0,0,86700,5570,0,3157,0,1996,5500,0,,
333823,554889,18-SEP-2025 10.22.41,2030,164100,187.29,155,32.29,42.8,1644,,19.73,12.56,,,,0,1005,0,0,0,0,0,0,0,0,0,0,0,86700,5875,505,3107,0,2000,5500,0,,
333826,554890,18-SEP-2025 11.22.36,2030,158200,184.9,154.9,30,43.1,1673,,30,,,,,0,998,0,0,0,0,0,0,0,0,0,0,0,86900,5894,0,3162,0,1999,5500,0,,
333829,554891,18-SEP-2025 12.12.41,2030,163900,185.5,153.5,32,41,1645,,19.56,12.44,,,,0,998,0,0,0,0,0,0,0,0,0,0,0,86000,5563,0,3210,0,1997,5500,0,,
333832,554892,18-SEP-2025 14.01.56,2030,164300,199.39,159.2,40.19,50.7,1675,,24.56,15.63,,,,0,986,0,0,0,0,0,0,0,0,0,0,0,98300,6310,0,4260,0,2000,5500,0,,
333834,554893,18-SEP-2025 15.09.15,2030,156800,196.58,161.3,35.28,46.1,1681,,21.6,13.68,,,,0,1004,0,0,0,0,0,0,0,0,0,0,0,94300,6207,0,3997,0,1998,5500,0,,
333837,554894,18-SEP-2025 16.03.52,2030,158600,197.3,161.3,36,42.9,1623,,,36,,,,0,998,0,0,0,0,0,0,0,0,0,0,0,88100,5662,0,3660,0,1999,5500,0,,
333840,554895,18-SEP-2025 16.56.26,2030,155300,186.1,153.1,33,42.2,1651,,,33,,,,0,1006,0,0,0,0,0,0,0,0,0,0,0,87300,5788,0,3591,0,2001,5500,0,,
333843,554896,18-SEP-2025 17.49.15,2030,162700,191.9,155.9,36,40.5,1640,,22,14,,,,0,1008,0,0,0,0,0,0,0,0,0,0,0,85600,5299,0,3042,0,2004,5500,0,,
333847,554897,18-SEP-2025 18.42.21,2030,163800,196.5,160.5,36,42.9,1658,,22,14,,,,0,1006,0,0,0,0,0,0,0,0,0,0,0,88800,5638,0,3778,0,2004,5500,0,,
333850,554898,18-SEP-2025 19.45.45,2030,160400,187.1,151.1,36,43,1622,,,36,,,,0,1004,0,0,0,0,0,0,0,0,0,0,0,87600,5574,0,4113,0,2004,5500,0,,
333853,554899,18-SEP-2025 20.58.12,2030,158000,182,149,33,47.3,1614,,,33,,,,0,1006,0,0,0,0,0,0,0,0,0,0,0,89200,5883,0,4337,0,2004,5500,0,,
333856,554900,18-SEP-2025 22.01.12,2030,163800,184.4,154.4,30,44.3,1661,,,30,,,,0,1006,0,0,0,0,0,0,0,0,0,0,0,88400,5547,0,3820,0,2003,5500,0,,
333858,554901,18-SEP-2025 22.56.06,2030,159600,185.9,157.9,28,41.9,1634,,,28,,,,0,1005,0,0,0,0,0,0,0,0,0,0,0,87500,5720,0,3718,0,2004,5500,0,,
333862,554902,18-SEP-2025 23.49.27,2030,163600,191.3,155.3,36,40.1,1677,,22,14,,,,0,1008,0,0,0,0,0,0,0,0,0,0,0,87000,5773,0,3679,0,2001,5500,0,,
333865,554903,19-SEP-2025 00.44.33,2030,162500,183.89,144.9,38.99,40.8,1633,,23.83,15.16,,,,0,1007,0,0,0,0,0,0,0,0,0,0,0,84400,5627,0,3604,0,2001,5500,0,,
333867,554904,19-SEP-2025 01.38.26,2067,157500,199.99,158,41.99,43.9,1649,,25.66,16.33,,,,0,1008,0,0,0,0,0,0,0,0,0,0,0,92000,6220,0,3737,0,2001,5500,0,,
333870,554905,19-SEP-2025 02.29.06,2067,154900,199.09,161.1,37.99,42.8,1655,,23.22,14.77,,,,0,998,0,0,0,0,0,0,0,0,0,0,0,91000,5948,0,2866,0,2001,5500,0,,
333874,554906,19-SEP-2025 03.21.57,2067,164100,190.19,156.2,33.99,39.8,1619,,20.77,13.22,,,,0,1004,0,0,0,0,0,0,0,0,0,0,0,87100,5423,349,2494,0,2002,5500,0,,
333876,554907,19-SEP-2025 04.09.13,1067,156300,192.8,156.8,36,39.5,1667,,22,14,,,,0,990,0,0,0,0,0,0,0,0,0,0,0,87000,5853,130,2833,0,2001,5500,0,,
333878,554908,19-SEP-2025 04.58.07,1067,158600,194.99,158,36.99,40,1672,,22.6,14.39,,,,0,999,0,0,0,0,0,0,0,0,0,0,0,88100,5990,0,2932,0,2000,5500,0,,
333882,554909,19-SEP-2025 05.46.16,1067,167000,185.3,150.3,35,38.7,1625,,21.39,13.61,,,,0,1006,0,0,0,0,0,0,0,0,0,0,0,83100,5630,0,2915,0,2001,5500,0,,
333885,554910,19-SEP-2025 06.32.23,1067,159300,160.4,132.4,28,33.6,1681,,17.11,10.89,,,,0,1003,0,0,0,0,0,0,0,0,0,0,0,73000,5515,300,2757,0,2001,5500,0,,
333888,554911,19-SEP-2025 07.38.07,1030,162600,189.99,153.8,36.19,42.8,1669,,22.12,14.07,,,,0,1006,0,0,0,0,0,0,0,0,0,0,0,91200,5504,303,2719,0,2050,5500,0,,
333891,554912,19-SEP-2025 08.32.42,1030,162800,190.22,158.1,32.12,42.5,1652,,19.63,12.49,,,,0,1008,0,0,0,0,0,0,0,0,0,0,0,89500,5707,0,3390,0,1996,5500,0,,
333894,554913,19-SEP-2025 09.22.52,1030,160500,190.59,156.6,33.99,39.7,1660,,20.77,13.22,,,,0,1000,0,0,0,0,0,0,0,0,0,0,0,87200,5799,0,2865,0,1996,5500,0,,
333897,554914,19-SEP-2025 10.11.37,2030,165100,189.89,159.8,30.09,39.4,1648,,18.39,11.7,,,,0,1005,0,0,0,0,0,0,0,0,0,0,0,86600,5526,0,2699,0,1996,5500,0,,
333900,554915,19-SEP-2025 10.58.23,2030,165200,174.4,141.2,33.2,37.3,1570,,20.29,12.91,,,,0,296,0,0,0,0,0,0,0,0,0,0,0,80200,5020,0,2219,0,1720,5500,0,,
333903,554916,19-SEP-2025 11.59.17,2030,159000,195.2,159.2,36,39.2,1624,,22,14,,,,0,1002,0,0,0,0,0,0,0,0,0,0,0,85300,5736,0,2745,0,1995,5500,0,,
333906,554917,19-SEP-2025 12.52.43,2030,160600,206.7,178.6,28.1,42.5,1628,,17.17,10.93,,,,0,1006,0,0,0,0,0,0,0,0,0,0,0,93400,6086,0,3216,0,1998,5000,0,,
333909,554918,19-SEP-2025 14.07.27,1032,161800,210.3,174.3,36,47.7,1671,,22,14,,,,0,1007,0,0,0,0,0,0,0,0,0,0,0,95500,6886,0,3006,0,2000,6300,0,,
333912,554919,19-SEP-2025 15.04.46,1032,160600,210.3,174.3,36,44.3,1674,,22,14,,,,0,1004,0,0,0,0,0,0,0,0,0,0,0,92900,6224,0,3654,0,2000,6300,0,,
333915,554920,19-SEP-2025 16.04.28,1032,159900,195.1,159.1,36,42.8,1648,,22,14,,,,0,1005,0,0,0,0,0,0,0,0,0,0,0,88700,6153,0,3161,0,2110,5600,0,,
333919,554921,19-SEP-2025 16.58.54,1032,160000,187.6,155.6,32,42,1645,,,32,,,,0,1006,0,0,0,0,0,0,0,0,0,0,0,87600,5814,0,2974,0,2000,5500,0,,
333921,554922,19-SEP-2025 18.00.23,1011,159800,191.29,159.3,31.99,41.3,1650,,,10.12,21.87,,,0,291,0,0,0,0,0,0,0,0,0,0,0,87900,6068,0,2529,0,2000,5400,0,,
333924,554923,19-SEP-2025 18.51.38,1010,163400,188.7,150.7,38,39.9,1659,,23.22,14.78,,,,0,307,0,0,0,0,0,0,0,0,0,0,0,83200,5374,0,1952,0,2000,5500,0,,
333926,554924,19-SEP-2025 19.47.23,1010,160900,181.5,145.5,36,40.3,1679,,22,14,,,,0,308,0,0,0,0,0,0,0,0,0,0,0,84800,5517,0,2394,0,2000,5500,0,,
333930,554925,19-SEP-2025 20.37.37,5040,156800,186,149,37,40.6,1671,,,23.06,13.94,,,0,1005,0,0,0,0,0,0,0,0,0,0,0,86100,5473,0,2611,0,2000,5500,0,,
333932,554926,19-SEP-2025 21.34.18,5040,163100,181.7,145.7,36,39.5,1683,,22,14,,,,0,1007,0,0,0,0,0,0,0,0,0,0,0,85100,5410,0,2140,0,2000,5500,0,,
333934,554927,19-SEP-2025 22.42.43,5040,163000,185.3,156.3,29,41.1,1644,,,29,,,,0,1007,0,0,0,0,0,0,0,0,0,0,0,87600,5820,0,2430,0,1996,5500,0,,
333938,554928,19-SEP-2025 23.37.03,5042,162800,197.6,161.6,36,43.5,1668,,22,14,,,,0,1007,0,0,0,0,0,0,0,0,0,0,0,92900,5507,0,2639,0,2001,5500,0,,
333940,554929,20-SEP-2025 00.31.18,5042,159400,200.19,164,36.19,41.7,1632,,22.12,14.07,,,,0,991,0,0,0,0,0,0,0,0,0,0,0,89100,5696,0,2677,0,2004,5500,0,,
333943,554930,20-SEP-2025 01.30.37,5040,163900,187,151,36,41.3,1667,,22,14,,,,0,1008,0,0,0,0,0,0,0,0,0,0,0,87000,5878,0,2067,0,2001,5500,0,,
333946,554931,20-SEP-2025 02.20.54,5042,163400,190.09,152.1,37.99,38.6,1659,,23.22,14.77,,,,0,997,0,0,0,0,0,0,0,0,0,0,0,84000,5483,0,1925,0,2001,5500,0,,
333949,554932,20-SEP-2025 03.13.03,5040,163600,177,141,36,37,1626,,22,14,,,,0,1008,0,0,0,0,0,0,0,0,0,0,0,80100,5293,240,1781,0,2001,5500,0,,
333951,554933,20-SEP-2025 04.19.53,5040,159700,200.19,164,36.19,42.6,1676,,22.12,14.07,,,,0,1006,0,0,0,0,0,0,0,0,0,0,0,91000,6175,302,1936,0,2000,5500,0,,
333954,554934,20-SEP-2025 05.15.09,5040,164400,196.49,158.5,37.99,39.1,1636,,23.22,14.77,,,,0,1007,0,0,0,0,0,0,0,0,0,0,0,84000,6002,0,2762,0,2004,5500,0,,
333958,554935,20-SEP-2025 06.10.45,1030,162400,205.09,168,37.09,42.8,1642,,22.67,14.42,,,,0,993,0,0,0,0,0,0,0,0,0,0,0,92000,6166,0,2253,0,2002,5800,0,,
333961,554936,20-SEP-2025 07.12.27,1030,166000,178,142,36,41.6,1675,,22,14,,,,0,1007,0,0,0,0,0,0,0,0,0,0,0,79100,5981,0,2286,0,2000,5600,0,,
333963,554937,20-SEP-2025 09.14.59,1032,165500,202.5,166.5,36,48.7,1655,,22,14,,,,0,1003,0,0,0,0,0,0,0,0,0,0,0,94900,5952,0,2687,0,2000,5500,0,,
333967,554938,20-SEP-2025 10.40.44,1015,165800,189.99,152.9,37.09,43.3,1678,,22.67,14.42,,,,0,806,0,0,0,0,0,0,0,0,0,0,0,88600,5649,0,2438,0,2000,5500,0,,
333969,554939,20-SEP-2025 11.58.59,1015,163500,189.99,159,30.99,44.6,1627,,18.94,12.05,,,,0,800,0,0,0,0,0,0,0,0,0,0,0,89800,5842,0,2804,0,1996,5500,0,,
333973,554940,20-SEP-2025 13.24.34,1015,158800,190.9,158.9,32,43,1661,,19.56,12.44,,,,0,800,0,0,0,0,0,0,0,0,0,0,0,88200,5924,0,2771,0,1996,5500,0,,
333976,554941,20-SEP-2025 14.43.45,2015,161300,189.8,156.7,33.1,44,1617,,20.23,12.87,,,,0,788,0,0,0,0,0,0,0,0,0,0,0,88600,5643,0,2888,0,1996,5500,0,,
333979,554942,20-SEP-2025 15.57.44,2015,156200,190.89,157.9,32.99,43,1648,,20.16,12.83,,,,0,799,0,0,0,0,0,0,0,0,0,0,0,87900,5921,0,2889,0,1994,5500,0,,
333984,554943,20-SEP-2025 16.52.54,2015,162400,185.6,150.6,35,40.6,1634,,,8.25,26.75,,,0,807,0,0,0,0,0,0,0,0,0,0,0,85200,5470,0,2567,0,1995,5500,0,,
333986,554944,20-SEP-2025 18.04.44,2015,159500,190.2,154.2,36,42.5,1652,,,36,,,,0,791,0,0,0,0,0,0,0,0,0,0,0,87100,5934,0,2766,0,2000,5500,0,,
333990,554945,20-SEP-2025 19.03.00,2015,156100,185.8,148.8,37,42.5,1632,,,9.75,27.25,,,0,806,0,0,0,0,0,0,0,0,0,0,0,85000,5481,0,2803,0,2000,5500,0,,
333992,554946,20-SEP-2025 20.15.25,1032,164300,185,152,33,40.3,1642,,,21.68,11.32,,,0,805,0,0,0,0,0,0,0,0,0,0,0,83400,5652,0,2913,0,2000,5500,0,,
333995,554947,20-SEP-2025 21.12.32,2015,159200,181.79,142.8,38.99,42,1657,,,12.81,26.18,,,0,999,0,0,0,0,0,0,0,0,0,0,0,83400,5865,0,2512,0,1998,5500,0,,
333998,554948,20-SEP-2025 22.08.00,6095,159600,181,150,31,40.3,1687,,,31,,,,0,1005,0,0,0,0,0,0,0,0,0,0,0,82800,5382,0,2284,0,1996,5200,0,,
334001,554949,20-SEP-2025 22.59.50,6095,156000,183.9,151.9,32,40.3,1673,,,32,,,,0,992,0,0,0,0,0,0,0,0,0,0,0,84000,5720,0,2603,0,2008,5500,0,,
334004,554950,21-SEP-2025 00.16.10,6095,166000,199.69,169.7,29.99,43.8,1660,,18.33,11.66,,,,0,1002,0,0,0,0,0,0,0,0,0,0,0,95000,6019,0,2775,0,2000,5500,0,,
334006,554951,21-SEP-2025 01.23.26,6095,163500,191.3,160,31.3,43.6,1663,,19.13,12.17,,,,0,998,0,0,0,0,0,0,0,0,0,0,0,90700,5711,194,2889,0,1996,5500,0,,
334010,554952,21-SEP-2025 02.17.55,6095,159800,189.39,154.4,34.99,42.4,1671,,,23.65,11.34,,,0,994,0,0,0,0,0,0,0,0,0,0,0,89500,5752,0,2865,0,2000,5500,0,,
334013,554953,21-SEP-2025 03.09.31,6095,159800,192.39,154.4,37.99,41,1646,,23.22,14.77,,,,0,992,0,0,0,0,0,0,0,0,0,0,0,86200,5890,0,2565,0,2000,5500,0,,
334015,554954,21-SEP-2025 04.45.41,6095,162700,189.4,154.4,35,42.9,1674,,35,,,,,0,1005,0,0,0,0,0,0,0,0,0,0,0,88900,6471,240,2523,0,1999,5500,0,,
334019,554955,21-SEP-2025 05.37.22,6095,160800,198.2,166.2,32,42.6,1662,,19.56,12.44,,,,0,1006,0,0,0,0,0,0,0,0,0,0,0,92200,6041,0,3058,0,1998,5500,0,,
334023,554956,21-SEP-2025 06.29.21,6095,159400,186.89,149.6,37.29,40.3,1633,,22.79,14.5,,,,0,1004,0,0,0,0,0,0,0,0,0,0,0,84700,5942,242,3048,0,2000,5500,0,,
334025,554957,21-SEP-2025 07.20.02,6095,162800,191,155,36,43.5,1617,,36,,,,,0,997,0,0,0,0,0,0,0,0,0,0,0,88100,5687,0,2714,0,1997,5600,0,,
334029,554958,21-SEP-2025 08.15.01,5095,161500,190,155,35,40.1,1667,,21.39,13.61,,,,0,999,0,0,0,0,0,0,0,0,0,0,0,86000,5418,0,2686,0,1997,5600,0,,
334031,554959,21-SEP-2025 09.13.11,5095,157500,186.29,149,37.29,42.9,1663,,22.79,14.5,,,,0,987,0,0,0,0,0,0,0,0,0,0,0,82500,6408,0,3055,0,2029,5600,0,,
334034,554960,21-SEP-2025 10.06.52,7063,157700,182.39,149.2,33.19,42.4,1660,,20.28,12.91,,,,0,1001,0,0,0,0,0,0,0,0,0,0,0,84400,5824,0,2556,0,1995,5500,0,,
334038,554961,21-SEP-2025 11.02.16,7063,161600,193.5,161.3,32.2,42.2,1646,,19.68,12.52,,,,0,999,0,0,0,0,0,0,0,0,0,0,0,84000,6244,0,2544,0,1995,5500,0,,
334041,554962,21-SEP-2025 11.52.11,1030,157700,182.44,146.9,35.54,39.2,1677,,,24.24,11.3,,,0,791,0,0,0,0,0,0,0,0,0,0,0,82000,5575,0,2572,0,2000,5500,0,,
334043,554963,21-SEP-2025 12.46.15,1015,157200,182.9,146.9,36,36.8,1658,,22,14,,,,0,808,0,0,0,0,0,0,0,0,0,0,0,77200,5933,0,3171,0,2000,5500,0,,
334047,554964,21-SEP-2025 14.16.25,1015,162200,195.9,159.9,36,45.1,1698,,22,14,,,,0,796,0,0,0,0,0,0,0,0,0,0,0,91700,6062,0,3349,0,1995,5500,0,,
334049,554965,21-SEP-2025 15.06.05,1015,161900,194.9,159.9,35,40.2,1687,,21.39,13.61,,,,0,799,0,0,0,0,0,0,0,0,0,0,0,85500,5898,0,2545,0,1995,5500,0,,
334052,554966,21-SEP-2025 16.01.31,1015,159300,188.8,153.8,35,41.3,1668,,21.39,13.61,,,,0,805,0,0,0,0,0,0,0,0,0,0,0,86600,5899,0,2588,0,1996,5500,0,,
334055,554967,21-SEP-2025 16.55.42,2015,159400,198.9,162.9,36,43.2,1674,,22,14,,,,0,789,0,0,0,0,0,0,0,0,0,0,0,90100,6409,0,3446,0,2016,5500,0,,
334058,554968,21-SEP-2025 18.01.04,2015,164300,180.2,145.2,35,41.6,1650,,21.39,13.61,,,,0,804,0,0,0,0,0,0,0,0,0,0,0,82400,5905,0,2965,0,2001,5500,0,,
334062,554969,21-SEP-2025 19.08.52,1015,163900,180.3,142.3,38,42,1668,,,38,,,,0,810,0,0,0,0,0,0,0,0,0,0,0,82100,6549,0,3455,0,2008,5500,0,,
334066,554970,21-SEP-2025 19.58.41,2015,155800,180.2,144.2,36,37.6,1671,,,36,,,,0,810,0,0,0,0,0,0,0,0,0,0,0,80400,5718,0,2633,0,2008,5500,0,,
334068,554971,21-SEP-2025 20.48.42,1015,163300,190.7,154.7,36,38.8,1662,,22,14,,,,0,299,0,0,0,0,0,0,0,0,0,0,0,84200,5946,0,2845,0,2007,5500,0,,
334072,554972,21-SEP-2025 21.53.05,1010,161500,178.99,145,33.99,40.6,1671,,20.77,13.22,,,,0,309,0,0,0,0,0,0,0,0,0,0,0,82800,6281,0,3248,0,2008,5500,0,,
334075,554973,21-SEP-2025 22.43.22,1010,156100,180.6,145.6,35,38.2,1653,,,35,,,,0,299,0,0,0,0,0,0,0,0,0,0,0,80000,5825,0,2717,0,2008,5200,0,,
334078,554974,21-SEP-2025 23.36.42,1010,164300,195.2,159.2,36,41.2,1665,,22,14,,,,0,303,0,0,0,0,0,0,0,0,0,0,0,88300,6098,0,3078,0,1997,5500,0,,
334081,554975,22-SEP-2025 00.28.17,1010,164100,188.78,153.5,35.28,40.4,1661,,21.6,13.68,,,,0,307,0,0,0,0,0,0,0,0,0,0,0,85000,6019,0,2775,0,1500,5500,0,,
334084,554976,22-SEP-2025 01.28.52,2010,162300,189.29,150.3,38.99,40.8,1680,,23.83,15.16,,,,0,309,0,0,0,0,0,0,0,0,0,0,0,86500,5824,0,2527,0,1998,5500,0,,
334087,554977,22-SEP-2025 02.23.22,2032,160500,195.29,160,35.29,38.6,1664,,21.57,13.72,,,,0,906,0,0,0,0,0,0,0,0,0,0,0,85400,5879,0,2661,0,1996,5800,0,,
334090,554978,22-SEP-2025 03.14.13,2032,163700,189.79,151.5,38.29,40.4,1656,,23.4,14.89,,,,0,908,0,0,0,0,0,0,0,0,0,0,0,84300,5786,0,1950,0,1997,5400,0,,
334092,554979,22-SEP-2025 04.02.47,1015,162800,184.2,149.2,35,38.3,1671,,21.39,13.61,,,,0,807,0,0,0,0,0,0,0,0,0,0,0,82100,5577,0,2270,0,1749,5500,0,,
334095,554980,22-SEP-2025 04.55.23,1015,163800,189.59,152.6,36.99,41.6,1674,,22.6,14.39,,,,0,799,0,0,0,0,0,0,0,0,0,0,0,88100,5898,0,2444,0,2004,5500,0,,
334098,554981,22-SEP-2025 06.36.22,2067,159900,196.29,163.3,32.99,45.6,1669,,20.16,12.83,,,,0,1004,0,0,0,0,0,0,0,0,0,0,0,92600,6163,0,2606,0,1747,5700,0,,
334100,554982,22-SEP-2025 07.31.22,6095,164500,190.9,154.9,36,41.7,1661,,22,14,,,,0,0,0,0,0,0,0,0,0,0,0,0,0,86100,5917,0,2858,0,1165,5500,0,,
334103,554983,22-SEP-2025 08.23.53,6095,159800,188.54,155.1,33.44,40.3,1644,,,11.17,22.27,,,0,961,0,0,0,0,0,0,0,0,0,0,0,85600,6029,0,2846,0,1996,5500,0,,
334107,554984,22-SEP-2025 09.17.40,6095,160400,193.39,161.8,31.59,41,1661,,,8.89,22.7,,,0,958,0,0,0,0,0,0,0,0,0,0,0,86400,6394,0,2794,0,1996,5500,0,,
334109,554985,22-SEP-2025 10.14.32,6095,159500,178.89,140.7,38.19,39.7,1682,,,24.19,14,,,0,964,0,0,0,0,0,0,0,0,0,0,0,82400,5333,0,2217,0,1995,5500,0,,
334113,554986,22-SEP-2025 11.36.05,6095,158700,190.23,155.1,35.13,42.5,1659,,,10.73,24.4,,,0,961,0,0,0,0,0,0,0,0,0,0,0,88100,5626,0,2577,0,998,5700,0,,
334117,554987,22-SEP-2025 12.32.02,6095,157600,194.3,158.3,36,38.1,1625,,22,14,,,,0,965,0,0,0,0,0,0,0,0,0,0,0,83700,5937,0,2415,0,1774,5500,0,,
334121,554988,22-SEP-2025 13.34.21,9993,159900,192.17,158.3,33.87,40,1688,,,33.87,,,,0,816,0,0,0,0,0,0,0,0,0,0,0,79600,5556,0,2407,0,1774,5500,0,,
334123,554989,22-SEP-2025 15.06.35,2015,157400,198.42,163.9,34.52,42.8,1659,,,8.1,26.42,,,0,791,0,0,0,0,0,0,0,0,0,0,0,91000,5991,0,2202,0,1995,5500,0,,
334126,554990,22-SEP-2025 16.04.32,2015,162600,206.82,171.2,35.62,41.6,1645,,,10.2,25.42,,,0,810,0,0,0,0,0,0,0,0,0,0,0,91200,6194,238,2741,0,2001,5500,0,,
334129,554991,22-SEP-2025 17.10.51,2015,160300,200.4,165.4,35,45.4,1642,,21.39,13.61,,,,0,810,0,0,0,0,0,0,0,0,0,0,0,92100,6935,0,3759,0,2555,6500,0,,
334132,554992,22-SEP-2025 18.14.36,2015,159800,219.21,183.2,36.01,51.9,1635,,22.01,14,,,,0,808,0,0,0,0,0,0,0,0,0,0,0,102700,7454,0,3980,0,2498,6700,0,,
334136,554993,22-SEP-2025 19.23.01,2015,158300,182.2,149.7,32.5,40.1,1662,,19.86,12.64,,,,0,807,0,0,0,0,0,0,0,0,0,0,0,84100,5764,0,2662,0,2502,6500,0,,
334138,554994,22-SEP-2025 20.50.01,2015,160400,189.59,151.5,38.09,46.7,1669,,23.28,14.81,,,,0,805,0,0,0,0,0,0,0,0,0,0,0,91000,6208,0,2681,0,2502,6700,0,,
334142,554995,22-SEP-2025 21.41.06,1015,159800,173.5,137.5,36,36.6,1664,,22,14,,,,0,257,0,0,0,0,0,0,0,0,0,0,0,79100,5540,0,3540,0,1753,6500,0,,
334145,554996,22-SEP-2025 22.48.12,1015,158800,185.5,149.5,36,47.3,1662,,22,14,,,,0,800,0,0,0,0,0,0,0,0,0,0,0,91700,6578,240,3832,0,2502,6500,0,,
334147,554997,22-SEP-2025 23.43.51,2010,163500,190.49,154.2,36.29,40.9,1656,,22.18,14.11,,,,0,299,0,0,0,0,0,0,0,0,0,0,0,85000,5982,0,2388,0,2006,5100,0,,
334150,554998,23-SEP-2025 00.36.32,2010,159800,187.69,149.7,37.99,39.1,1650,,23.22,14.77,,,,0,309,0,0,0,0,0,0,0,0,0,0,0,82200,5379,0,1741,0,2000,5500,0,,
334153,554999,23-SEP-2025 01.46.52,2010,160900,191.49,157.5,33.99,43.1,1661,,20.77,13.22,,,,0,309,0,0,0,0,0,0,0,0,0,0,0,88100,5687,0,2825,0,1997,5500,0,,
334157,555000,23-SEP-2025 02.38.51,2010,164000,193.89,153.9,39.99,41.7,1660,,,17.37,22.62,,,0,306,0,0,0,0,0,0,0,0,0,0,0,87500,5732,0,2596,0,1497,5500,0,,
334159,555001,23-SEP-2025 03.34.36,2010,164000,195.82,157.6,38.22,43.1,1648,,,12.28,25.94,,,0,304,0,0,0,0,0,0,0,0,0,0,0,90100,6267,0,2954,0,1997,5500,0,,
334163,555002,23-SEP-2025 04.35.36,2010,164500,188.39,149.4,38.99,40.8,1639,,,26.48,12.51,,,0,308,0,0,0,0,0,0,0,0,0,0,0,83200,5742,0,1835,0,2000,5500,0,,
334166,555003,23-SEP-2025 05.25.23,2010,164000,187.79,149.8,37.99,38.7,1659,,23.22,14.77,,,,0,307,0,0,0,0,0,0,0,0,0,0,0,86000,5691,0,2293,0,1998,5500,0,,
334169,555004,23-SEP-2025 06.16.02,2015,163200,175.4,135.1,40.3,37.3,1647,,24.63,15.67,,,,0,806,0,0,0,0,0,0,0,0,0,0,0,78900,5483,0,2165,0,2000,5500,0,,
334171,555005,23-SEP-2025 07.17.03,2015,157700,196.4,155.4,41,41.2,1628,,41,,,,,0,807,0,0,0,0,0,0,0,0,0,0,0,87300,5672,0,2188,0,1996,5500,0,,
334175,555006,23-SEP-2025 08.23.15,2015,157900,183.18,149.2,33.98,42.6,1603,,,7.44,26.54,,,0,790,0,0,0,0,0,0,0,0,0,0,0,86700,5635,0,2471,0,1996,5200,0,,
334178,555007,23-SEP-2025 09.27.32,2015,154700,178.78,144.9,33.88,39.3,1668,,,13.46,20.42,,,0,253,0,0,0,0,0,0,0,0,0,0,0,83300,5859,0,2483,0,1995,5500,0,,
334181,555008,23-SEP-2025 10.22.53,1010,159200,182.59,145.3,37.29,40.3,1677,,,11.83,25.46,,,0,277,0,0,0,0,0,0,0,0,0,0,0,84000,5992,0,2622,0,1994,5200,0,,
334184,555009,23-SEP-2025 11.16.17,1011,159300,169.98,140.5,29.48,38.3,1656,,,8.94,20.54,,,0,308,0,0,0,0,0,0,0,0,0,0,0,81100,5432,0,2769,0,1996,5500,0,,
334186,555010,23-SEP-2025 12.22.03,1015,156600,185.52,154.1,31.42,40.8,1677,,,20.18,11.24,,,0,810,0,0,0,0,0,0,0,0,0,0,0,88300,6117,0,2487,0,1996,5500,0,,
334189,555011,23-SEP-2025 13.14.32,1015,156100,187.31,151.7,35.61,40.2,1652,,,9.4,26.21,,,0,807,0,0,0,0,0,0,0,0,0,0,0,85100,5925,0,2638,0,1996,5500,0,,
334193,555012,23-SEP-2025 14.09.56,1010,156900,187.7,151.7,36,41.6,1673,,22,14,,,,0,304,0,0,0,0,0,0,0,0,0,0,0,84200,6318,0,2527,0,1996,5500,0,,
334196,555013,23-SEP-2025 15.01.37,1011,159500,180.51,144.4,36.11,39.9,1649,,,11.3,24.81,,,0,307,0,0,0,0,0,0,0,0,0,0,0,81000,5494,0,2218,0,1996,5500,0,,
334199,555014,23-SEP-2025 16.02.22,1010,162000,179.1,143.1,36,39.2,1674,,22,14,,,,0,299,0,0,0,0,0,0,0,0,0,0,0,82000,6289,0,2918,0,2001,5500,0,,
334202,555015,23-SEP-2025 17.03.07,1010,158800,188,152,36,40.8,1655,,22,14,,,,0,306,0,0,0,0,0,0,0,0,0,0,0,86000,6552,0,2872,0,2001,5500,0,,
334204,555016,23-SEP-2025 17.59.02,2011,162100,190.4,149.4,41,40.4,1666,,25.06,15.94,,,,0,246,0,0,0,0,0,0,0,0,0,0,0,86000,6306,0,2337,0,1998,5500,0,,
334208,555017,23-SEP-2025 18.56.27,2011,163200,190.4,155.4,35,41.6,1614,,21.39,13.61,,,,0,257,0,0,0,0,0,0,0,0,0,0,0,88200,5865,0,3219,0,2001,5500,0,,
334210,555018,23-SEP-2025 19.52.44,2011,163200,189.5,153.5,36,41,1674,,22,14,,,,0,308,0,0,0,0,0,0,0,0,0,0,0,84800,6546,0,2665,0,2001,5500,0,,
334213,555019,23-SEP-2025 20.48.32,1056,163200,190,155,35,40.6,1673,,21.39,13.61,,,,0,1004,0,0,0,0,0,0,0,0,0,0,0,85900,6149,0,2480,0,2001,5500,0,,
334216,555020,23-SEP-2025 21.40.13,1056,163300,189.19,152.2,36.99,40.1,1640,,22.6,14.39,,,,0,259,0,0,0,0,0,0,0,0,0,0,0,86800,5543,0,2460,0,2000,5500,0,,
334219,555021,23-SEP-2025 22.38.54,1056,160500,169.79,132.6,37.19,37.3,1676,,22.73,14.46,,,,0,269,0,0,0,0,0,0,0,0,0,0,0,78700,6040,0,2994,0,1499,6000,0,,
334222,555022,24-SEP-2025 00.49.08,1056,159100,210.19,174,36.19,49,1655,,22.12,14.07,,,,0,989,0,0,0,0,0,0,0,0,0,0,0,101800,6941,129,3759,0,1503,5500,0,,
334225,555023,24-SEP-2025 01.43.38,1056,163500,189.6,149.6,40,41.8,1647,,40,,,,,0,1004,0,0,0,0,0,0,0,0,0,0,0,87000,5762,0,2094,0,2000,5500,0,,
334228,555024,24-SEP-2025 02.37.17,1056,164100,191.49,152.5,38.99,40.5,1638,,23.83,15.16,,,,0,1005,0,0,0,0,0,0,0,0,0,0,0,86100,5636,0,2431,0,2003,5500,0,,
334231,555025,24-SEP-2025 03.40.42,1056,164300,186.8,145.8,41,42.5,1659,,25.06,15.94,,,,0,1006,0,0,0,0,0,0,0,0,0,0,0,88600,5796,0,3245,0,1498,5500,0,,
334234,555026,24-SEP-2025 04.32.07,1056,163400,186.48,143.7,42.78,38.1,1658,,,28.42,14.36,,,0,1005,0,0,0,0,0,0,0,0,0,0,0,81500,5713,0,2084,0,2000,5500,0,,
334237,555027,24-SEP-2025 04.22.03,1056,163500,184.49,142.5,41.99,37.9,1660,,25.66,16.33,,,,0,1007,0,0,0,0,0,0,0,0,0,0,0,84000,5712,0,2471,0,1999,5500,0,,
334240,555028,24-SEP-2025 06.14.47,1056,163900,191.19,151.9,39.29,40.3,1651,,24.01,15.28,,,,0,1007,0,0,0,0,0,0,0,0,0,0,0,86200,5691,0,2524,0,2000,5500,0,,
334243,555029,24-SEP-2025 07.06.03,1056,163500,183.8,140.8,43,40.7,1623,,43,,,,,0,1004,0,0,0,0,0,0,0,0,0,0,0,84100,5572,0,2084,0,2004,5200,0,,
334245,555030,24-SEP-2025 08.23.57,1056,166700,199.19,162.2,36.99,44.3,1668,,22.6,14.39,,,,0,1009,0,0,0,0,0,0,0,0,0,0,0,93300,6409,0,3134,0,2004,5500,0,,
334249,555031,24-SEP-2025 09.22.53,1056,166800,189.9,150.9,39,42.7,1674,,,39,,,,0,999,0,0,0,0,0,0,0,0,0,0,0,87000,6421,0,3288,0,2004,5500,0,,
334252,555032,24-SEP-2025 10.20.04,2030,161400,190.2,156.2,34,41,1654,,,22.33,11.67,,,0,907,0,0,0,0,0,0,0,0,0,0,0,85700,6451,0,3250,0,2003,5500,0,,
334255,555033,24-SEP-2025 11.28.24,2030,163200,189.4,156.4,33,44.5,1660,,,33,,,,0,907,0,0,0,0,0,0,0,0,0,0,0,90400,6526,0,3272,0,2003,5500,0,,
334258,555034,24-SEP-2025 12.30.23,2030,163600,179.2,113.2,66,40.3,1675,,,66,,,,0,900,0,0,0,0,0,0,0,0,0,0,0,78300,6598,0,3475,0,2004,5000,0,,
334261,555035,24-SEP-2025 14.07.55,2030,166200,200.29,149.3,50.99,49.7,1640,,31.16,19.83,,,,0,899,0,0,0,0,0,0,0,0,0,0,0,90700,7176,0,3944,0,2002,6000,0,,
334264,555036,24-SEP-2025 15.27.14,2030,161900,195,163,32,47.8,1661,,,32,,,,0,896,0,0,0,0,0,0,0,0,0,0,0,90100,7321,0,3895,0,2000,6100,0,,
334267,555037,24-SEP-2025 16.28.41,2030,159700,184.99,151,33.99,39.3,1669,,20.77,13.22,,,,0,991,0,0,0,0,0,0,0,0,0,0,0,86000,6310,0,3167,0,2000,5500,0,,
334271,555038,24-SEP-2025 17.33.01,2030,163500,218.5,182.5,36,43.8,1632,,22,14,,,,0,1004,0,0,0,0,0,0,0,0,0,0,0,92500,6808,198,2489,0,2000,5500,0,,
334274,555039,24-SEP-2025 18.58.31,2030,163500,208.28,153.3,54.98,45.1,1627,,33.6,21.38,,,,0,2002,0,0,0,0,0,0,0,0,0,0,0,92100,6891,0,2708,0,2216,6000,0,,
334277,555040,24-SEP-2025 19.57.00,2030,160400,185.49,127.5,57.99,42.7,1674,,35.44,22.55,,,,0,0,0,0,0,0,0,0,0,0,0,0,0,86100,6204,0,2358,0,2007,6100,0,,
334280,555041,24-SEP-2025 20.48.10,2030,159200,187.5,151.5,36,39.8,1668,,22,14,,,,0,1005,0,0,0,0,0,0,0,0,0,0,0,85000,5814,0,2202,0,2502,6000,0,,
334284,555042,24-SEP-2025 21.40.24,2030,160300,200,168,32,40.7,1660,,19.56,12.44,,,,0,1009,0,0,0,0,0,0,0,0,0,0,0,90000,6031,0,2247,0,2499,6000,0,,
334286,555043,24-SEP-2025 22.32.51,2010,160800,200.6,165.6,35,41.4,1638,,21.39,13.61,,,,0,306,0,0,0,0,0,0,0,0,0,0,0,90000,6033,0,1999,0,2499,6000,0,,
334289,555044,24-SEP-2025 23.22.45,2015,162900,189.91,153.9,36.01,39.5,1648,,22.01,14,,,,0,789,0,0,0,0,0,0,0,0,0,0,0,85800,5835,0,2865,0,1991,5500,0,,
334292,555045,25-SEP-2025 00.28.24,2015,164100,192.99,133,59.99,42.7,1628,,36.66,23.33,,,,0,806,0,0,0,0,0,0,0,0,0,0,0,85400,5941,0,2956,0,1498,5500,0,,
334295,555046,25-SEP-2025 01.19.50,2015,163700,190.28,159.2,31.08,39.6,1655,,,,31.08,,,0,800,0,0,0,0,0,0,0,0,0,0,0,87000,5957,0,2287,0,2000,5500,0,,
334298,555047,25-SEP-2025 02.06.05,2015,163600,189.69,149.7,39.99,37.5,1672,,24.44,15.55,,,,0,810,0,0,0,0,0,0,0,0,0,0,0,84700,5550,0,2438,0,1998,5500,0,,
334303,555048,25-SEP-2025 04.04.31,2015,165600,157.2,121.2,36,34.9,1628,,22,14,,,,0,1003,0,0,0,0,0,0,0,0,0,0,0,75000,5158,0,2460,0,2000,5500,0,,
334305,555049,25-SEP-2025 05.17.25,1067,155800,189.49,153.2,36.29,43.2,1672,,22.18,14.11,,,,0,1002,0,0,0,0,0,0,0,0,0,0,0,92400,5934,0,3041,0,1998,5500,0,,
334308,555050,25-SEP-2025 06.09.44,1067,164500,191.1,155.1,36,40.1,1639,,22,14,,,,0,1008,0,0,0,0,0,0,0,0,0,0,0,85900,5955,0,2656,0,2000,5500,0,,
334311,555051,25-SEP-2025 07.00.41,1067,164600,185.7,142.7,43,38.9,1637,,43,,,,,0,995,0,0,0,0,0,0,0,0,0,0,0,84700,5848,0,2623,0,1998,5500,0,,
334314,555052,25-SEP-2025 07.54.34,1067,166700,188.89,150.6,38.29,41.4,1654,,23.4,14.89,,,,0,1007,0,0,0,0,0,0,0,0,0,0,0,86600,6060,0,2808,0,2002,5500,0,,
334318,555053,25-SEP-2025 08.47.05,1010,158900,186.1,151.1,35,40.8,1636,,,35,,,,0,289,0,0,0,0,0,0,0,0,0,0,0,86500,6093,0,3197,0,2002,5500,0,,
334320,555054,25-SEP-2025 09.44.35,1011,166900,185.49,121.5,63.99,40.8,1618,,39.1,24.89,,,,0,296,0,0,0,0,0,0,0,0,0,0,0,81100,6031,0,2838,0,1996,5200,0,,
334323,555055,25-SEP-2025 10.52.31,1011,166500,184.6,120.6,64,43.4,1678,,,64,,,,0,294,0,0,0,0,0,0,0,0,0,0,0,84200,6996,0,2698,0,2000,5500,0,,
334326,555056,25-SEP-2025 11.50.46,2030,154800,63.8,3.8,60,39.2,1680,,,60,,,,0,306,0,0,0,0,0,0,0,0,0,0,0,77900,5320,0,2068,0,1997,5100,0,,
334329,555057,25-SEP-2025 12.41.21,2032,165100,176.2,142.2,34,38.2,1667,,,34,,,,0,309,0,0,0,0,0,0,0,0,0,0,0,80400,5220,0,2310,0,1996,5100,0,,
334331,555058,25-SEP-2025 13.59.54,2032,166500,201.4,172.4,29,43.1,1639,,,29,,,,0,291,0,0,0,0,0,0,0,0,0,0,0,92200,6569,0,2288,0,2001,5300,0,,
334335,555059,25-SEP-2025 14.51.45,2010,157800,174.89,141.9,32.99,37.9,1655,,20.16,12.83,,,,0,304,0,0,0,0,0,0,0,0,0,0,0,80000,5512,0,2370,0,2000,5500,0,,
334338,555060,25-SEP-2025 16.21.41,2010,164200,188.4,152.4,36,46.9,1670,,22,14,,,,0,297,0,0,0,0,0,0,0,0,0,0,0,98000,7572,0,2782,0,2499,6800,0,,
334340,555061,25-SEP-2025 17.20.42,2010,158400,201.2,165.2,36,40.6,1629,,22,14,,,,0,290,0,0,0,0,0,0,0,0,0,0,0,88100,6559,0,2253,0,2500,6800,0,,
334343,555062,25-SEP-2025 18.12.26,5040,163900,199.5,167.5,32,39.8,1661,,19.56,12.44,,,,0,1005,0,0,0,0,0,0,0,0,0,0,0,88100,6064,0,2057,0,2000,5500,0,,
334346,555063,25-SEP-2025 19.07.22,5040,158000,195.49,164.5,30.99,39.8,1655,,18.94,12.05,,,,0,1005,0,0,0,0,0,0,0,0,0,0,0,86700,6412,0,2963,0,2002,5500,0,,
334349,555064,25-SEP-2025 20.21.41,5040,159600,201.1,165.1,36,49.4,1663,,22,14,,,,0,1007,0,0,0,0,0,0,0,0,0,0,0,91000,6826,0,3111,0,2000,5700,0,,
334352,555065,25-SEP-2025 21.35.42,5082,164200,182.6,146.6,36,41.5,1646,,22,14,,,,0,1005,0,0,0,0,0,0,0,0,0,0,0,85200,5870,0,2872,0,2004,5500,0,,
334356,555066,25-SEP-2025 23.04.54,5082,160100,201.79,167.8,33.99,54.4,1634,,20.77,13.22,,,,0,1005,0,0,0,0,0,0,0,0,0,0,0,97000,7690,300,3748,0,2000,6700,0,,
334359,555067,26-SEP-2025 00.04.11,5082,161900,175.9,140.9,35,38.8,1673,,21.39,13.61,,,,0,996,0,0,0,0,0,0,0,0,0,0,0,80400,6260,0,2662,0,1996,5000,0,,
334362,555068,26-SEP-2025 01.21.35,5082,161400,192.32,161.8,30.52,46.2,1677,,,8.18,22.34,,,0,1006,0,0,0,0,0,0,0,0,0,0,0,89900,7005,0,3191,0,1996,5300,0,,
334365,555069,26-SEP-2025 02.23.51,5082,161500,170.39,140.2,30.19,37.7,1636,,,17.47,12.72,,,0,1007,0,0,0,0,0,0,0,0,0,0,0,78800,5636,0,2549,0,1995,5300,0,,
334368,555070,26-SEP-2025 03.44.01,2032,161900,194.2,163.7,30.5,47.5,1654,,,10.66,19.84,,,0,964,0,0,0,0,0,0,0,0,0,0,0,95000,6244,0,3406,0,1996,5500,0,,
334371,555071,26-SEP-2025 04.50.22,2032,162500,192.97,130,62.97,43.9,1630,,,31.9,31.07,,,0,962,0,0,0,0,0,0,0,0,0,0,0,87400,6834,0,2936,0,1996,5400,0,,
334373,555072,26-SEP-2025 05.47.02,1011,164500,178.28,136.8,41.48,39.7,1631,,,8.26,33.22,,,0,308,0,0,0,0,0,0,0,0,0,0,0,83000,6150,0,2559,0,1996,5500,0,,
334375,555073,26-SEP-2025 07.25.16,1011,156700,197.4,161.4,36,46.6,1649,,22,14,,,,0,300,0,0,0,0,0,0,0,0,0,0,0,92800,7172,0,3810,0,1999,5300,0,,
334379,555074,26-SEP-2025 08.20.41,1011,160000,191.8,159.8,32,40.5,1635,,,32,,,,0,309,0,0,0,0,0,0,0,0,0,0,0,85800,6623,0,3224,0,2006,5500,0,,
334382,555075,26-SEP-2025 09.14.56,1011,167400,175.9,140.9,35,37.8,1653,,,35,,,,0,305,0,0,0,0,0,0,0,0,0,0,0,81300,5941,0,2826,0,2008,5500,0,,
334385,555076,26-SEP-2025 10.16.51,1011,167300,185.9,153.9,32,40.5,1638,,19.56,12.44,,,,0,289,0,0,0,0,0,0,0,0,0,0,0,84000,6640,0,3127,0,2004,5500,0,,
334388,555077,26-SEP-2025 11.09.31,2030,156600,186.6,157.6,29,39.9,1650,,17.72,11.28,,,,0,1006,0,0,0,0,0,0,0,0,0,0,0,83800,6120,0,2459,0,2004,5500,0,,
334391,555078,26-SEP-2025 12.15.32,2032,163900,196.1,164.1,32,42.6,1640,,19.56,12.44,,,,0,998,0,0,0,0,0,0,0,0,0,0,0,89800,6826,0,2711,0,2004,5500,0,,
334394,555079,26-SEP-2025 13.07.23,2032,163800,194.19,162.2,31.99,41,1639,,19.55,12.44,,,,0,999,0,0,0,0,0,0,0,0,0,0,0,88000,6151,0,2488,0,2002,5500,0,,
334397,555080,26-SEP-2025 13.57.38,1030,163700,187.44,155.7,31.74,39.8,1630,,,,31.74,,,0,1005,0,0,0,0,0,0,0,0,0,0,0,83700,6145,0,2777,0,2004,5400,0,,
334400,555081,26-SEP-2025 14.44.38,1014,161400,179.7,142.7,37,37.3,1629,,,37,,,,0,299,0,0,0,0,0,0,0,0,0,0,0,80500,5457,0,2401,0,2002,5500,0,,
334403,555082,26-SEP-2025 15.51.47,2030,157000,190.1,159.1,31,40.9,1652,,18.95,12.05,,,,0,1002,0,0,0,0,0,0,0,0,0,0,0,90500,6601,0,3260,0,1999,5800,0,,
334406,555083,26-SEP-2025 16.59.28,2030,164600,189.99,156,33.99,41.7,1651,,20.77,13.22,,,,0,1007,0,0,0,0,0,0,0,0,0,0,0,88500,6525,297,3357,0,2000,6000,0,,
334409,555084,26-SEP-2025 18.47.41,2030,163500,190,158,32,47.4,1671,,19.56,12.44,,,,0,994,0,0,0,0,0,0,0,0,0,0,0,97000,7045,297,2603,0,2000,5500,0,,
334411,555085,26-SEP-2025 19.46.12,2030,164000,199.4,163.4,36,42.6,1622,,22,14,,,,0,998,0,0,0,0,0,0,0,0,0,0,0,91100,6489,0,2747,0,2010,5900,0,,
334414,555086,26-SEP-2025 20.43.42,2030,159800,190.48,155.2,35.28,42.6,1694,,21.6,13.68,,,,0,1005,0,0,0,0,0,0,0,0,0,0,0,91000,6194,0,2721,0,2002,6000,0,,
334417,555087,26-SEP-2025 21.42.23,1032,164200,191.5,155.5,36,40.7,1639,,22,14,,,,0,1007,0,0,0,0,0,0,0,0,0,0,0,84000,6194,0,2803,0,2001,6100,0,,
334420,555088,26-SEP-2025 22.54.29,5091,164200,190.4,158.4,32,45.7,1653,,19.56,12.44,,,,0,1006,0,0,0,0,0,0,0,0,0,0,0,92600,6210,0,3386,0,2001,6100,0,,
334424,555089,26-SEP-2025 23.49.13,6091,159700,193.2,157.2,36,42.8,1644,,22,14,,,,0,998,0,0,0,0,0,0,0,0,0,0,0,88200,5810,0,2929,0,1998,5500,0,,
334427,555090,27-SEP-2025 00.45.52,7060,160100,188.79,154.8,33.99,41.5,1668,,20.77,13.22,,,,0,992,0,0,0,0,0,0,0,0,0,0,0,88000,6237,0,2637,0,1995,5500,0,,
334430,555091,27-SEP-2025 01.40.28,7060,160000,172.19,139.2,32.99,37.1,1669,,20.16,12.83,,,,0,1004,0,0,0,0,0,0,0,0,0,0,0,79600,5960,0,2823,0,1996,5500,0,,
334433,555092,27-SEP-2025 02.44.02,7060,154200,193.6,162.4,31.2,43.7,1678,,,11.56,19.64,,,0,1004,0,0,0,0,0,0,0,0,0,0,0,94700,5821,0,2507,0,2000,5500,0,,
334436,555093,27-SEP-2025 03.33.42,7060,160100,187.99,149.9,38.09,38.1,1637,,18.75,19.34,,,,0,1006,0,0,0,0,0,0,0,0,0,0,0,83100,5843,0,2350,0,1995,5500,0,,
334439,555094,27-SEP-2025 04.24.08,7060,160000,185.9,151.8,34.1,40.5,1658,,,23.5,10.6,,,0,1007,0,0,0,0,0,0,0,0,0,0,0,86000,5804,0,2748,0,1995,5000,0,,
334442,555095,27-SEP-2025 05.37.13,7063,157200,168.11,137.8,30.31,41.8,1659,,,11.04,19.27,,,0,1008,0,0,0,0,0,0,0,0,0,0,0,87500,6182,0,2630,0,1996,5500,0,,
334445,555096,27-SEP-2025 09.05.09,9904,157300,201.12,165.4,35.72,50.9,1611,,,18.66,17.06,,,0,2177,0,0,0,0,0,0,0,0,0,0,0,100200,6692,0,3383,0,1996,5500,0,,
334451,555097,27-SEP-2025 10.14.18,6095,160400,223.39,165.4,57.99,42.7,1687,,,,57.99,,,0,942,0,0,0,0,0,0,0,0,0,0,0,83000,6017,0,2381,0,2008,5500,0,,
334453,555098,27-SEP-2025 11.28.52,1058,159600,200.99,167,33.99,45.7,1662,,20.77,13.22,,,,0,899,0,0,0,0,0,0,0,0,0,0,0,94200,6747,0,3364,0,2000,5500,0,,
334455,555099,27-SEP-2025 12.21.59,1056,159900,187.6,156.6,31,39.4,1654,,,31,,,,0,900,0,0,0,0,0,0,0,0,0,0,0,85600,6183,0,2347,0,1996,5500,0,,
334458,555100,27-SEP-2025 13.19.24,1056,158200,187.6,149.6,38,40.2,1684,,,38,,,,0,904,0,0,0,0,0,0,0,0,0,0,0,84300,6230,0,2611,0,2000,5500,0,,
334462,555101,27-SEP-2025 14.11.00,1056,159500,184.19,151.2,32.99,39.4,1658,,20.16,12.83,,,,0,900,0,0,0,0,0,0,0,0,0,0,0,81400,6424,0,2865,0,1996,5500,0,,
334464,555102,27-SEP-2025 15.07.04,1056,163100,190.1,158.1,32,40.5,1632,,19.56,12.44,,,,0,907,0,0,0,0,0,0,0,0,0,0,0,82400,6398,0,2714,0,1498,5500,0,,
334467,555103,27-SEP-2025 16.18.34,1056,164500,192,160,32,45.2,1544,,19.56,12.44,,,,0,905,0,0,0,0,0,0,0,0,0,0,0,90000,6099,0,3654,0,2000,5500,0,,
334471,555104,27-SEP-2025 17.27.24,2032,158500,188.2,158.2,30,43.2,1653,,30,,,,,0,905,0,0,0,0,0,0,0,0,0,0,0,86300,6526,0,2897,0,1997,5500,0,,
334474,555105,27-SEP-2025 18.26.09,2032,163200,183.93,121.4,62.53,41.6,1648,,,32.54,29.99,,,0,905,0,0,0,0,0,0,0,0,0,0,0,82600,6275,0,2171,0,1998,5200,0,,
334477,555106,27-SEP-2025 19.23.40,2032,158100,199.98,130,69.98,43.1,1678,,,12.98,57,,,0,899,0,0,0,0,0,0,0,0,0,0,0,84400,6627,0,2720,0,2000,5500,0,,
334480,555107,27-SEP-2025 20.19.50,2032,157800,190.7,154.7,36,42.2,1646,,22,14,,,,0,899,0,0,0,0,0,0,0,0,0,0,0,86600,6363,0,3248,0,2000,5500,0,,
334483,555108,27-SEP-2025 21.14.52,2032,161500,191.4,155.4,36,42.7,1660,,22,14,,,,0,905,0,0,0,0,0,0,0,0,0,0,0,86000,6165,0,2662,0,2000,5500,0,,
334486,555109,27-SEP-2025 22.08.40,5091,164200,192.4,155.4,37,40.6,1656,,37,,,,,0,895,0,0,0,0,0,0,0,0,0,0,0,84600,6365,0,2819,0,1498,5500,0,,
334488,555110,27-SEP-2025 23.01.20,5091,157700,185.5,149.5,36,39.2,1661,,22,14,,,,0,905,0,0,0,0,0,0,0,0,0,0,0,83100,5965,0,2282,0,2000,5500,0,,
334492,555111,28-SEP-2025 00.21.24,5091,162000,168.5,149.5,19,38.5,1647,,11.61,7.39,,,,0,908,0,0,0,0,0,0,0,0,0,0,0,79400,5977,0,2951,0,2000,5500,0,,
334495,555112,28-SEP-2025 01.33.59,5091,163500,188.85,158.7,30.15,43.8,1661,,,30.15,,,,0,992,0,0,0,0,0,0,0,0,0,0,0,91200,6527,0,3055,0,1996,5500,0,,
334498,555113,28-SEP-2025 02.31.50,5091,161900,187.23,159.2,28.03,41,1650,,,11.03,17,,,0,995,0,0,0,0,0,0,0,0,0,0,0,89400,6813,0,2729,0,1995,5500,0,,
334500,555114,28-SEP-2025 03.24.25,5091,157000,186.14,150,36.14,38.2,1654,,,12.52,23.62,,,0,996,0,0,0,0,0,0,0,0,0,0,0,82300,6194,0,2777,0,1995,5500,0,,
334504,555115,28-SEP-2025 04.27.31,1017,157200,172.78,138,34.78,40.6,1680,,,24.64,10.14,,,0,310,0,0,0,0,0,0,0,0,0,0,0,82000,6046,125,3755,0,2197,4000,0,,
334506,555116,28-SEP-2025 05.33.39,2011,155700,184,148,36,42.1,1652,,22,14,,,,0,307,0,0,0,0,0,0,0,0,0,0,0,84500,6483,125,3983,0,3108,4000,0,,
334513,555117,29-SEP-2025 00.31.44,2030,157100,206.8,170.8,36,59.6,1695,,22,14,,,,0,907,0,0,0,0,0,0,0,0,0,0,0,126200,5789,351,2994,0,1500,6100,0,,
334515,555118,29-SEP-2025 02.10.10,2030,157700,212.64,178.4,34.24,50.3,1671,,,17.54,16.7,,,0,897,0,0,0,0,0,0,0,0,0,0,0,103300,6788,351,3227,0,1998,6100,0,,
334517,555119,29-SEP-2025 03.03.11,2030,162100,190.58,156.5,34.08,40.9,1682,,16.76,17.32,,,,0,900,0,0,0,0,0,0,0,0,0,0,0,85700,5800,0,1727,0,1996,5500,0,,
334519,555120,29-SEP-2025 06.07.31,2032,159700,185.02,150.8,34.22,44.3,1619,,,10.13,24.09,,,0,893,0,0,0,0,0,0,0,0,0,0,0,88200,5257,0,2237,0,2051,5500,0,,
334523,555121,29-SEP-2025 07.02.14,2032,163100,181.25,151.2,30.05,41.3,1636,,,9.51,20.54,,,0,908,0,0,0,0,0,0,0,0,0,0,0,85100,5212,0,1818,0,1998,5500,0,,
334525,555122,29-SEP-2025 08.05.50,1032,161300,196,160,36,44.2,1643,,22,14,,,,0,1006,0,0,0,0,0,0,0,0,0,0,0,92000,6232,0,2825,0,2001,5500,0,,
