Repository: sanad-code/udacity-aimaster-capstone-ai-programming-foundations-project

# Steel Production Data Analysis — Udacity AI Master Capstone

This project analyzes steel production data to identify key factors affecting energy consumption, quality indicators, and production efficiency. It covers data cleaning, exploratory data analysis (EDA), and visualization of relationships between variables such as DRI Carbon and Silica (SiO2). The insights support data-driven decisions to optimize the steelmaking process.

## What Was Built

A Jupyter Notebook (`data-workflow/data_workflow.ipynb`) that loads, cleans, and analyzes internal steel production heat data, producing visualizations and statistical summaries saved under `outputs/`.

File: data/raw/flat_raw_data.csv (part 80 of 86)
RC,HID,STOP_DATE,STEEL_GRADE,TAPPED_WGT,TOTAL_CHARGE,DRI_CHARGE,SCRAP_CHARGE,POWER_ON_TIME,FINAL_TEMP,TOTAL_C_DRI,LOCAL_SCRAP,HOME_RETURN_SCRAP,IMPORTED_SCRAP,PIG_IRON,DRI_BRIQUETTED,FESI,FEMN,SIMN,FECR,NICKEL,FETI,FEB,FENB,FEP,FEMO,CU,FEV,NITROVAN,ELEC_ENERGY,OXYGEN,COKE_LUMP,MODULE_CARBON,COKE_POWDER,BURNT_LIME,BURNT_DOLAMITE,FLUX,C_ANALYSIS, 
334528,555123,29-SEP-2025 09.06.31,1032,162600,180,148,32,40.1,1666,,19.56,12.44,,,,0,1003,0,0,0,0,0,0,0,0,0,0,0,84300,5497,0,2459,0,2001,5500,0,,
334531,555124,29-SEP-2025 10.11.30,1032,163300,192.89,159.9,32.99,41.7,1651,,20.16,12.83,,,,0,991,0,0,0,0,0,0,0,0,0,0,0,86500,6465,0,2732,0,2000,5500,0,,
334534,555125,29-SEP-2025 11.05.01,1032,158900,186,154,32,41.8,1625,,19.56,12.44,,,,0,1001,0,0,0,0,0,0,0,0,0,0,0,87000,5458,0,1927,0,2000,5500,0,,
334537,555126,29-SEP-2025 12.08.21,1032,160000,187.49,154.5,32.99,41.6,1681,,20.16,12.83,,,,0,1005,0,0,0,0,0,0,0,0,0,0,0,85000,6055,0,2462,0,2004,5500,0,,
334540,555127,29-SEP-2025 13.06.42,1032,160200,180.79,146.8,33.99,40.6,1608,,20.77,13.22,,,,0,1002,0,0,0,0,0,0,0,0,0,0,0,83500,5349,0,1672,0,2001,5500,0,,
334543,555128,29-SEP-2025 13.59.05,2032,161100,186.89,153.9,32.99,40.4,1632,,20.16,12.83,,,,0,1005,0,0,0,0,0,0,0,0,0,0,0,86100,5762,0,1955,0,2000,5500,0,,
334546,555129,29-SEP-2025 14.55.15,2032,160600,196.7,160.7,36,42.1,1619,,22,14,,,,0,1006,0,0,0,0,0,0,0,0,0,0,0,87900,5447,0,2592,0,2001,5400,0,,
334550,555130,29-SEP-2025 15.53.21,2032,165100,187.7,160.7,27,42.3,1628,,16.5,10.5,,,,0,1007,0,0,0,0,0,0,0,0,0,0,0,88000,5830,91,2905,0,2001,5500,0,,
334552,555131,29-SEP-2025 16.48.32,2032,164400,185.99,155,30.99,40.1,1641,,18.94,12.05,,,,0,1006,0,0,0,0,0,0,0,0,0,0,0,84000,5999,0,2826,0,2000,5500,0,,
334556,555132,29-SEP-2025 17.41.11,2032,164100,185.1,155.1,30,41.7,1627,,30,,,,,0,999,0,0,0,0,0,0,0,0,0,0,0,85900,5699,239,2390,0,2000,5500,0,,
334559,555133,29-SEP-2025 18.33.58,2032,164200,188.89,154.9,33.99,42.1,1663,,20.77,13.22,,,,0,999,0,0,0,0,0,0,0,0,0,0,0,85900,5882,304,2642,0,1997,5500,0,,
334562,555134,29-SEP-2025 19.37.41,2030,164700,155.5,119.5,36,41.7,1662,,22,14,,,,0,990,0,0,0,0,0,0,0,0,0,0,0,80500,5768,240,2516,0,1498,5300,0,,
334565,555135,29-SEP-2025 20.32.36,2030,163600,181.9,110.1,71.8,40,1676,,,31.38,40.42,,,0,998,0,0,0,0,0,0,0,0,0,0,0,78000,5007,0,1669,0,2001,5000,0,,
334567,555136,29-SEP-2025 21.24.07,2030,163800,182.38,155.4,26.98,39.2,1669,,7.89,8.58,10.51,,,0,998,0,0,0,0,0,0,0,0,0,0,0,83800,5395,0,2459,0,1997,5500,0,,
334570,555137,29-SEP-2025 22.16.55,2030,158100,190.23,123.9,66.33,39.6,1683,,,26.7,39.63,,,0,999,0,0,0,0,0,0,0,0,0,0,0,80800,5632,0,2424,0,2000,5600,0,,
334573,555138,29-SEP-2025 23.03.26,2030,164700,185.09,146.1,38.99,38.1,1672,,23.83,15.16,,,,0,997,0,0,0,0,0,0,0,0,0,0,0,81900,5463,128,2529,0,2002,5500,0,,
334576,555139,30-SEP-2025 00.15.25,2030,160100,191.9,156.9,35,43.5,1641,,21.39,13.61,,,,0,995,0,0,0,0,0,0,0,0,0,0,0,89800,6237,0,2967,0,1996,5500,0,,
334579,555140,30-SEP-2025 01.06.36,1030,159600,185,150,35,40.3,1647,,21.39,13.61,,,,0,999,0,0,0,0,0,0,0,0,0,0,0,86000,5720,0,2495,0,1997,5500,0,,
334582,555141,30-SEP-2025 01.58.32,1030,156000,184.4,150.2,34.2,39.5,1585,,20.9,13.3,,,,0,999,0,0,0,0,0,0,0,0,0,0,0,84900,5923,0,2480,0,1996,5500,0,,
334585,555142,30-SEP-2025 02.47.27,1032,160700,183.29,146.2,37.09,38.3,1657,,22.67,14.42,,,,0,996,0,0,0,0,0,0,0,0,0,0,0,81300,5274,0,2200,0,1997,5500,0,,
334588,555143,30-SEP-2025 03.41.41,2032,157800,181.69,117.6,64.09,40.9,1646,,39.17,24.92,,,,0,998,0,0,0,0,0,0,0,0,0,0,0,81400,5604,0,2417,0,1554,5600,0,,
334591,555144,30-SEP-2025 04.34.37,2032,159100,177.48,112.5,64.98,39.7,1640,,39.71,25.27,,,,0,1005,0,0,0,0,0,0,0,0,0,0,0,80400,5588,0,2150,0,2106,5600,0,,
334594,555145,30-SEP-2025 05.28.03,2032,160700,184.59,147.6,36.99,40.7,1641,,22.6,14.39,,,,0,995,0,0,0,0,0,0,0,0,0,0,0,84100,5936,0,2219,0,2106,5600,0,,
334597,555146,30-SEP-2025 06.42.43,2032,161500,185.3,150.3,35,45.7,1637,,21.39,13.61,,,,0,998,0,0,0,0,0,0,0,0,0,0,0,86100,6366,0,2896,0,1998,5500,0,,
334600,555147,30-SEP-2025 07.39.17,2032,162500,190.09,158,32.09,40,1643,,19.61,12.48,,,,0,992,0,0,0,0,0,0,0,0,0,0,0,86000,6024,372,2560,0,2001,5500,0,,
334603,555148,30-SEP-2025 08.36.32,1010,160000,190.29,157.3,32.99,41.9,1639,,20.16,12.83,,,,0,308,0,0,0,0,0,0,0,0,0,0,0,89500,5595,0,2368,0,2001,5500,0,,
334606,555149,30-SEP-2025 09.26.13,1010,160500,169.99,136,33.99,37.6,1659,,20.77,13.22,,,,0,302,0,0,0,0,0,0,0,0,0,0,0,79000,5455,0,2399,0,2000,5500,0,,
334610,555150,30-SEP-2025 10.30.57,1010,160100,194,158,36,42.2,1665,,22,14,,,,0,303,0,0,0,0,0,0,0,0,0,0,0,88000,5763,0,1930,0,2001,5500,0,,
334612,555151,30-SEP-2025 11.24.27,1010,160700,186.7,150.7,36,39.6,1569,,22,14,,,,0,306,0,0,0,0,0,0,0,0,0,0,0,85000,5939,0,2452,0,2000,5500,0,,
334615,555152,30-SEP-2025 12.31.47,1010,161200,51.21,15.2,36.01,39,1630,,22.01,14,,,,0,306,0,0,0,0,0,0,0,0,0,0,0,83600,5579,0,2254,0,2001,5500,0,,
334618,555153,30-SEP-2025 13.26.19,1010,163000,185.3,149.3,36,42.6,1681,,22,14,,,,0,308,0,0,0,0,0,0,0,0,0,0,0,87900,5699,0,3136,0,2000,5500,0,,
334621,555154,30-SEP-2025 14.23.29,1010,162600,184.99,124,60.99,40.2,1645,,37.27,23.72,,,,0,1004,0,0,0,0,0,0,0,0,0,0,0,79800,6044,0,2880,0,2001,5800,0,,
334624,555155,30-SEP-2025 15.27.59,2032,160200,186.08,130.1,55.98,44,1657,,34.21,21.77,,,,0,1006,0,0,0,0,0,0,0,0,0,0,0,84900,6514,0,3023,0,2000,5500,0,,
334628,555156,30-SEP-2025 16.22.24,2032,159800,165.6,129.6,36,40.2,1624,,22,14,,,,0,1003,0,0,0,0,0,0,0,0,0,0,0,79000,5675,0,2358,0,1998,5500,0,,
334631,555157,30-SEP-2025 17.12.33,2032,164000,189.4,153.4,36,38.1,1644,,22,14,,,,0,1002,0,0,0,0,0,0,0,0,0,0,0,81200,5699,0,2135,0,2000,5500,0,,
334634,555158,30-SEP-2025 18.02.08,2032,159700,186.59,155.6,30.99,38.8,1638,,18.94,12.05,,,,0,1005,0,0,0,0,0,0,0,0,0,0,0,84300,5885,0,2341,0,1997,5500,0,,
334636,555159,30-SEP-2025 18.53.38,2032,160400,186.25,156.5,29.75,39.5,1636,,,16.42,13.33,,,0,1006,0,0,0,0,0,0,0,0,0,0,0,81300,5593,0,2092,0,2000,5500,0,,
334639,555160,30-SEP-2025 19.49.19,2032,163800,172,140,32,37.4,1655,,32,,,,,0,1005,0,0,0,0,0,0,0,0,0,0,0,78200,5330,0,2096,0,2000,5500,0,,
334643,555161,30-SEP-2025 20.49.24,2032,160700,197.5,161.5,36,40.3,1643,,22,14,,,,0,999,0,0,0,0,0,0,0,0,0,0,0,88400,5847,0,2152,0,1997,5500,0,,
334646,555162,30-SEP-2025 21.36.28,2032,160500,186,150,36,37.7,1641,,22,14,,,,0,990,0,0,0,0,0,0,0,0,0,0,0,82000,5499,0,1991,0,1997,5500,0,,
334649,555163,30-SEP-2025 22.28.32,5095,164100,185.5,149.5,36,40.1,1664,,22,14,,,,0,1006,0,0,0,0,0,0,0,0,0,0,0,85200,5861,276,2380,0,1999,5500,0,,
334652,555164,30-SEP-2025 22.19.54,5095,162400,191.79,154.8,36.99,40.9,1644,,22.6,14.39,,,,0,1004,0,0,0,0,0,0,0,0,0,0,0,86900,5917,130,3055,0,2002,5500,0,,
334655,555165,01-OCT-2025 00.13.40,5095,162700,190,154,36,41.9,1681,,22,14,,,,0,1004,0,0,0,0,0,0,0,0,0,0,0,86900,5910,261,2431,0,2002,5500,0,,
334657,555166,01-OCT-2025 00.26.30,5095,158100,186.99,156,30.99,43,1670,,,11.44,19.55,,,0,999,0,0,0,0,0,0,0,0,0,0,0,88200,5943,259,2392,0,1994,5400,0,,
334659,555167,01-OCT-2025 02.18.05,1032,162800,191.79,158.8,32.99,40.3,1653,,20.16,12.83,,,,0,897,0,0,0,0,0,0,0,0,0,0,0,87300,5809,0,2992,0,2002,5500,0,,
334663,555168,01-OCT-2025 03.08.14,1032,164700,185.29,155.3,29.99,39.4,1649,,18.33,11.66,,,,0,906,0,0,0,0,0,0,0,0,0,0,0,84100,5444,0,2249,0,2001,5500,0,,
334666,555169,01-OCT-2025 03.59.53,1010,160300,189.4,159.4,30,39.5,1650,,,9.41,20.59,,,0,299,0,0,0,0,0,0,0,0,0,0,0,87300,5914,0,3152,0,2000,5500,0,,
334669,555170,01-OCT-2025 04.57.43,1011,164300,198.29,168.3,29.99,42.7,1639,,18.33,11.66,,,,0,308,0,0,0,0,0,0,0,0,0,0,0,89900,6072,0,2430,0,2000,6000,0,,
334672,555171,01-OCT-2025 05.57.00,1032,164500,183.89,149.9,33.99,39.4,1642,,20.77,13.22,,,,0,906,0,0,0,0,0,0,0,0,0,0,0,83900,6063,0,3097,0,2014,6000,0,,
334675,555172,01-OCT-2025 07.14.43,2032,161700,190.3,130.3,60,43.2,1622,,,60,,,,0,906,0,0,0,0,0,0,0,0,0,0,0,85600,6589,0,2434,0,1498,5700,0,,
334679,555173,01-OCT-2025 08.06.54,2032,163500,192,156,36,41.4,1609,,22,14,,,,0,906,0,0,0,0,0,0,0,0,0,0,0,88900,6009,400,2789,0,2001,5700,0,,
334681,555174,01-OCT-2025 09.04.40,2032,164100,161.99,129,32.99,44,1654,,20.16,12.83,,,,0,906,0,0,0,0,0,0,0,0,0,0,0,89000,5852,200,3486,0,2000,5700,0,,
334685,555175,01-OCT-2025 10.08.25,5071,162500,191,156,35,44.6,1675,,21.39,13.61,,,,0,1008,0,0,0,0,0,0,0,0,0,0,0,90400,6630,0,2967,0,2000,5500,0,,
334688,555176,01-OCT-2025 11.03.35,5071,163800,190.7,158.7,32,41.2,1683,,19.56,12.44,,,,0,1007,0,0,0,0,0,0,0,0,0,0,0,88000,6125,0,2300,0,2005,5500,0,,
334691,555177,01-OCT-2025 11.58.34,5071,163300,179.59,145.6,33.99,38.4,1663,,20.77,13.22,,,,0,1006,0,0,0,0,0,0,0,0,0,0,0,82800,5893,0,2243,0,1999,5500,0,,
334693,555178,01-OCT-2025 13.16.24,5071,151800,191,156,35,44.7,1616,,21.39,13.61,,,,0,2242,0,0,0,0,0,0,0,0,0,0,0,91500,6144,0,2851,0,2112,5500,0,,
334697,555179,01-OCT-2025 14.26.14,6071,164800,159.3,123.3,36,41.5,1643,,22,14,,,,0,1002,0,0,0,0,0,0,0,0,0,0,0,83000,5705,0,2408,0,2112,5500,0,,
334700,555180,01-OCT-2025 15.22.00,6071,161300,169.2,133.2,36,41.5,1620,,22,14,,,,0,993,0,0,0,0,0,0,0,0,0,0,0,84300,5464,0,2278,0,1995,5600,0,,
334703,555181,01-OCT-2025 16.13.42,5071,161600,190.39,157.4,32.99,39.6,1635,,20.16,12.83,,,,0,1002,0,0,0,0,0,0,0,0,0,0,0,84700,5672,0,2708,0,1996,5500,0,,
334706,555182,01-OCT-2025 17.21.51,6071,164100,166.4,130.4,36,43.2,1648,,22,14,,,,0,1003,0,0,0,0,0,0,0,0,0,0,0,85400,5971,0,2849,0,2000,5700,0,,
334709,555183,01-OCT-2025 18.23.02,6071,163900,189.79,135.8,53.99,42.8,1653,,3.45,11.21,39.33,,,0,998,0,0,0,0,0,0,0,0,0,0,0,83700,6498,259,2493,0,1554,5600,0,,
334711,555184,01-OCT-2025 19.31.41,1056,158400,190.99,155.7,35.29,44.4,1637,,21.57,13.72,,,,0,1003,0,0,0,0,0,0,0,0,0,0,0,88900,6457,174,3053,0,2106,5500,0,,
334714,555185,01-OCT-2025 20.22.44,1056,164000,175.2,139.2,36,38.8,1666,,22,14,,,,0,1004,0,0,0,0,0,0,0,0,0,0,0,81400,5134,339,2144,0,1996,5500,0,,
334718,555186,01-OCT-2025 21.20.14,1010,156300,176.8,144.8,32,38.8,1627,,19.56,12.44,,,,0,299,0,0,0,0,0,0,0,0,0,0,0,82400,5409,120,2436,0,2000,5500,0,,
334720,555187,01-OCT-2025 22.16.42,1010,159300,191.1,152.1,39,41,1659,,39,,,,,0,290,0,0,0,0,0,0,0,0,0,0,0,87800,5461,339,2460,0,1303,5500,0,,
334723,555188,01-OCT-2025 23.09.31,1011,156800,179.12,142.2,36.92,38.6,1666,,,17.24,19.68,,,0,302,0,0,0,0,0,0,0,0,0,0,0,83500,5774,0,2495,0,1997,5500,0,,
334726,555189,02-OCT-2025 00.49.35,1011,160100,201.39,164.1,37.29,48.1,1660,,22.79,14.5,,,,0,301,0,0,0,0,0,0,0,0,0,0,0,94300,6879,0,3684,0,2000,5500,0,,
334729,555190,02-OCT-2025 01.50.55,1011,156300,186.6,149.6,37,39.9,1646,,,37,,,,0,304,0,0,0,0,0,0,0,0,0,0,0,84200,6551,0,4211,0,2000,5500,0,,
334732,555191,02-OCT-2025 03.24.22,1011,152700,200.5,173.5,27,49.5,1625,,16.5,10.5,,,,0,306,0,0,0,0,0,0,0,0,0,0,0,100200,5745,449,3834,0,2000,6100,0,,
334735,555192,02-OCT-2025 04.31.41,1011,164000,188.5,160.5,28,43.4,1644,,,28,,,,0,307,0,0,0,0,0,0,0,0,0,0,0,91100,5357,0,3137,0,2016,5500,0,,
334738,555193,02-OCT-2025 05.52.26,1011,163600,189.89,159.9,29.99,45.7,1651,,18.33,11.66,,,,0,309,0,0,0,0,0,0,0,0,0,0,0,94800,5739,357,3715,0,2016,5500,0,,
334742,555194,02-OCT-2025 06.52.51,1011,153300,194.2,165.2,29,46,1629,,17.72,11.28,,,,0,302,0,0,0,0,0,0,0,0,0,0,0,95300,6304,471,3554,0,2051,5500,0,,
334745,555195,02-OCT-2025 07.47.22,1011,164100,189.59,159.6,29.99,41.8,1646,,18.33,11.66,,,,0,298,0,0,0,0,0,0,0,0,0,0,0,90000,5606,0,2536,0,2000,5500,0,,
334747,555196,02-OCT-2025 08.52.36,1010,164200,200,168,32,44.3,1643,,19.56,12.44,,,,0,308,0,0,0,0,0,0,0,0,0,0,0,94100,6732,300,3671,0,2001,5500,0,,
334750,555197,02-OCT-2025 09.48.11,1010,163600,191.5,155.5,36,42.7,1642,,22,14,,,,0,299,0,0,0,0,0,0,0,0,0,0,0,90000,6072,299,3284,0,2004,5500,0,,
334753,555198,02-OCT-2025 10.39.36,1010,163200,169.99,132,37.99,41.2,1656,,23.22,14.77,,,,0,304,0,0,0,0,0,0,0,0,0,0,0,82000,5716,596,3243,0,2001,5200,0,,
334756,555199,02-OCT-2025 11.32.02,1010,160800,174.89,137.9,36.99,39.5,1647,,22.6,14.39,,,,0,298,0,0,0,0,0,0,0,0,0,0,0,82100,5517,318,2714,0,2001,5500,0,,
334759,555200,02-OCT-2025 13.01.13,1032,163800,186.58,127.6,58.98,48.2,1649,,36.04,22.94,,,,0,998,0,0,0,0,0,0,0,0,0,0,0,92000,6207,297,2978,0,2001,5400,0,,
334762,555201,02-OCT-2025 14.07.01,1032,164300,198.68,130.7,67.98,45.3,1653,,41.54,26.44,,,,0,1004,0,0,0,0,0,0,0,0,0,0,0,90600,6090,0,3294,0,2000,5500,0,,
334764,555202,02-OCT-2025 15.08.25,1032,159600,186.19,150,36.19,42.3,1654,,22.12,14.07,,,,0,1006,0,0,0,0,0,0,0,0,0,0,0,89000,6241,0,3079,0,2001,5500,0,,
334768,555203,02-OCT-2025 16.18.52,1032,160900,197.9,162.9,35,49.4,1635,,21.39,13.61,,,,0,1003,0,0,0,0,0,0,0,0,0,0,0,95600,6305,0,3415,0,1996,5600,0,,
334773,555204,02-OCT-2025 17.28.25,2032,164200,195.94,136.1,59.84,47.4,1655,,4.5,25.88,29.46,,,0,1005,0,0,0,0,0,0,0,0,0,0,0,92100,6044,0,3443,0,2000,5700,0,,
334776,555205,02-OCT-2025 18.28.15,2032,164300,199.01,136.1,62.91,45.5,1643,,4.42,19.76,38.73,,,0,1007,0,0,0,0,0,0,0,0,0,0,0,91200,5729,0,3390,0,2000,5700,0,,
334779,555206,02-OCT-2025 19.31.31,2032,156400,198.56,135,63.56,46.6,1642,,,22.28,41.28,,,0,1006,0,0,0,0,0,0,0,0,0,0,0,93300,6310,476,3653,0,1998,5600,0,,
334782,555207,02-OCT-2025 20.36.11,1010,162900,186.49,149.4,37.09,45.2,1623,,17.56,11.18,8.35,,,0,300,0,0,0,0,0,0,0,0,0,0,0,94000,5756,349,3331,0,2000,5500,0,,
334785,555208,02-OCT-2025 21.33.52,1010,161000,183.78,149.8,33.98,43.5,1664,,,22.3,11.68,,,0,289,0,0,0,0,0,0,0,0,0,0,0,92100,5970,0,3319,0,1995,5500,0,,
334789,555209,02-OCT-2025 22.33.13,1010,168600,185.42,152.1,33.32,44.6,1639,,,22.16,11.16,,,0,308,0,0,0,0,0,0,0,0,0,0,0,94200,5590,355,2858,0,2000,5500,0,,
334792,555210,02-OCT-2025 23.34.43,1032,163300,188.6,152.6,36,44.6,1624,,22,14,,,,0,300,0,0,0,0,0,0,0,0,0,0,0,93300,5792,355,3289,0,2000,5500,0,,
334795,555211,03-OCT-2025 00.32.36,2032,156800,192.59,155.5,37.09,45.5,1645,,22.67,14.42,,,,0,289,0,0,0,0,0,0,0,0,0,0,0,94400,5921,0,3349,0,1998,5500,0,,
334798,555212,03-OCT-2025 01.27.12,1010,163600,191.6,155.6,36,42.9,1631,,22,14,,,,0,898,0,0,0,0,0,0,0,0,0,0,0,93600,5566,114,3437,0,1999,5500,0,,
334801,555213,03-OCT-2025 02.32.33,2032,163900,181.49,143.5,37.99,44.9,1644,,23.22,14.77,,,,0,900,0,0,0,0,0,0,0,0,0,0,0,90000,5396,0,3182,0,1999,5500,0,,
334804,555214,03-OCT-2025 03.47.13,2032,164200,196.1,129.1,67,48.6,1647,,,67,,,,0,908,0,0,0,0,0,0,0,0,0,0,0,92000,5700,0,3434,0,2000,5500,0,,
334807,555215,03-OCT-2025 04.57.03,2032,156900,186.1,123.1,63,48.7,1675,,,63,,,,0,905,0,0,0,0,0,0,0,0,0,0,0,92500,6085,0,3686,0,1996,5500,0,,
334809,555216,03-OCT-2025 07.15.12,2032,163800,190.09,152.1,37.99,47.7,1652,,23.22,14.77,,,,0,301,0,0,0,0,0,0,0,0,0,0,0,95700,5978,0,3346,0,1996,5500,0,,
334814,555217,03-OCT-2025 08.19.33,1010,161300,187.1,152.1,35,43.8,1660,,21.39,13.61,,,,0,306,0,0,0,0,0,0,0,0,0,0,0,93400,6128,398,3508,0,2001,5500,0,,
334816,555218,03-OCT-2025 12.20.00,2032,162600,190.19,157.2,32.99,64.4,1665,,20.16,12.83,,,,0,1009,0,0,0,0,0,0,0,0,0,0,0,113000,5092,0,2386,0,2000,5500,0,,
334820,555219,03-OCT-2025 13.24.03,2032,162100,186.3,150.3,36,45.3,1648,,22,14,,,,0,1002,0,0,0,0,0,0,0,0,0,0,0,89000,6171,0,2851,0,2001,5500,0,,
334822,555220,03-OCT-2025 14.24.03,2032,169500,189.99,152,37.99,42.8,1647,,23.22,14.77,,,,0,1007,0,0,0,0,0,0,0,0,0,0,0,90000,6053,0,2937,0,2001,5500,0,,
334824,555221,03-OCT-2025 15.37.18,2032,160300,210.69,170.7,39.99,54.3,1618,,24.44,15.55,,,,0,1005,0,0,0,0,0,0,0,0,0,0,0,104200,6426,237,3939,0,2001,6200,0,,
334828,555222,03-OCT-2025 16.45.33,2032,159400,184.45,151.3,33.15,46.8,1613,,,8.56,24.59,,,0,905,0,0,0,0,0,0,0,0,0,0,0,93100,5337,0,3198,0,1995,5500,0,,
334831,555223,03-OCT-2025 17.48.00,2032,162300,182.26,147.6,34.66,45.2,1682,,2.78,,31.88,,,0,906,0,0,0,0,0,0,0,0,0,0,0,92000,5630,0,3258,0,1994,5500,0,,
334834,555224,03-OCT-2025 18.50.04,2032,159700,177.99,143.9,34.09,41.9,1636,,11.64,12.14,10.31,,,0,906,0,0,0,0,0,0,0,0,0,0,0,87400,5056,0,2586,0,2097,5500,0,,
334837,555225,03-OCT-2025 19.43.40,2032,161400,188.84,154.9,33.94,42.1,1649,,2.62,12.14,19.18,,,0,291,0,0,0,0,0,0,0,0,0,0,0,88900,5392,0,2792,0,1996,5500,0,,
334840,555226,03-OCT-2025 20.41.49,2032,155400,175.4,140.4,35,42.5,1632,,21.39,13.61,,,,0,960,0,0,0,0,0,0,0,0,0,0,0,88000,5596,410,3040,0,1995,5500,0,,
334843,555227,03-OCT-2025 21.41.28,1014,158400,176.1,137,39.1,41.1,1656,,17.91,21.19,,,,0,300,0,0,0,0,0,0,0,0,0,0,0,85200,5888,351,3170,0,2019,5500,0,,
334846,555228,03-OCT-2025 23.09.19,1011,160000,193.5,157.6,35.9,48.1,1624,,,25.62,10.28,,,0,306,0,0,0,0,0,0,0,0,0,0,0,97000,6340,0,3019,0,1995,5500,0,,
334849,555229,04-OCT-2025 00.10.54,1011,159200,186.4,150.4,36,48.5,1646,,22,14,,,,0,296,0,0,0,0,0,0,0,0,0,0,0,96100,5764,350,3579,0,2016,5200,0,,
334852,555230,04-OCT-2025 01.06.43,1010,163900,188.4,143.4,45,45.1,1662,,27.5,17.5,,,,0,304,0,0,0,0,0,0,0,0,0,0,0,92900,5401,350,3165,0,1994,5500,0,,
334855,555231,04-OCT-2025 02.05.14,1032,164900,192,157,35,45.7,1641,,21.39,13.61,,,,0,803,0,0,0,0,0,0,0,0,0,0,0,96500,5406,350,3399,0,1996,5500,0,,
334858,555232,04-OCT-2025 03.03.29,1032,156700,190.6,148.6,42,45.5,1633,,,42,,,,0,907,0,0,0,0,0,0,0,0,0,0,0,96100,5535,348,3318,0,2016,5500,0,,
334860,555233,04-OCT-2025 03.58.41,2032,155600,182.8,146.8,36,44.2,1670,,22,14,,,,0,903,0,0,0,0,0,0,0,0,0,0,0,91000,4966,233,2864,0,2520,5300,0,,
334863,555234,04-OCT-2025 05.15.09,2032,162600,184.6,147.6,37,45.8,1631,,,37,,,,0,906,0,0,0,0,0,0,0,0,0,0,0,93900,5320,0,2379,0,2015,5800,0,,
334868,555235,04-OCT-2025 06.27.50,2032,75000,208.5,172.5,36,20.5,1686,,22,14,,,,0,0,0,0,0,0,0,0,0,0,0,0,0,41700,3403,0,895,0,1512,5600,0,,
334871,555236,04-OCT-2025 07.36.54,2032,160200,189.99,153,36.99,46.8,1618,,22.6,14.39,,,,0,907,0,0,0,0,0,0,0,0,0,0,0,96600,6013,1644,2774,0,2001,5500,0,,
334873,555237,04-OCT-2025 08.43.20,2032,165600,189.9,153.9,36,45.2,1666,,36,,,,,0,894,0,0,0,0,0,0,0,0,0,0,0,98400,6038,316,2785,0,1661,5500,0,,
334877,555238,04-OCT-2025 09.43.51,5071,156700,197.79,160.5,37.29,47,1639,,6.27,9,22.02,,,0,302,0,0,0,0,0,0,0,0,0,0,0,100800,6457,1954,3075,0,2216,5500,0,,
334880,555239,04-OCT-2025 10.43.33,6071,163200,188.7,154.3,34.4,44.7,1640,,2.22,9.44,22.74,,,0,308,0,0,0,0,0,0,0,0,0,0,0,94100,6288,1365,2356,0,2214,5500,0,,
334882,555240,04-OCT-2025 11.58.30,1011,156800,179.99,143,36.99,45.3,1685,,22.6,14.39,,,,0,292,0,0,0,0,0,0,0,0,0,0,0,94800,6047,689,3121,0,2000,5500,0,,
334885,555241,04-OCT-2025 13.26.11,1012,158000,194.8,160.8,34,52.2,1620,,34,,,,,0,306,0,0,0,0,0,0,0,0,0,0,0,104100,6473,1114,3082,0,1908,5500,0,,
334888,555242,04-OCT-2025 14.23.44,1012,164700,181.29,150.3,30.99,42.7,1704,,18.94,12.05,,,,0,301,0,0,0,0,0,0,0,0,0,0,0,92100,6295,603,2682,0,2051,5500,0,,
334892,555243,04-OCT-2025 15.24.04,1010,159800,175.89,135.9,39.99,43.1,1639,,1.98,8.36,29.65,,,0,301,0,0,0,0,0,0,0,0,0,0,0,88300,5755,811,2751,0,1998,5500,0,,
334895,555244,04-OCT-2025 16.58.05,1010,152000,175.98,140.7,35.28,56.3,1650,,21.6,13.68,,,,0,308,0,0,0,0,0,0,0,0,0,0,0,99100,6064,1288,4252,0,1998,6200,0,,
334899,555245,04-OCT-2025 19.47.45,1011,159400,217,181,36,60.9,1671,,22,14,,,,0,995,0,0,0,0,0,0,0,0,0,0,0,110000,6394,737,3780,0,2658,6000,0,,
334902,555246,04-OCT-2025 20.54.40,5042,163200,190.61,155.3,35.31,49.4,1685,,2.9,9.94,22.47,,,0,991,0,0,0,0,0,0,0,0,0,0,0,99000,6664,794,3847,0,2658,6000,0,,
334904,555247,04-OCT-2025 21.56.14,5042,154700,183.03,150.4,32.63,45.8,1642,,1.3,,31.33,,,0,999,0,0,0,0,0,0,0,0,0,0,0,92000,6037,794,2927,0,1995,5500,0,,
334906,555248,04-OCT-2025 23.08.11,5042,154400,184.69,151.2,33.49,47.2,1650,,2.94,18.62,11.93,,,0,998,0,0,0,0,0,0,0,0,0,0,0,94200,6444,0,3255,0,2000,5500,0,,
334909,555249,05-OCT-2025 00.09.05,5042,161900,193.59,154.5,39.09,46.4,1649,,23.89,15.2,,,,0,1005,0,0,0,0,0,0,0,0,0,0,0,92600,5983,0,2509,0,2000,5500,0,,
334912,555250,05-OCT-2025 01.15.35,5042,160500,189.69,155.7,33.99,48.4,1629,,20.77,13.22,,,,0,997,0,0,0,0,0,0,0,0,0,0,0,96700,6357,0,4001,0,2004,5500,0,,
334915,555251,05-OCT-2025 02.22.01,5040,156000,192.6,151.6,41,48.9,1662,,,41,,,,0,992,0,0,0,0,0,0,0,0,0,0,0,97100,6056,0,4257,0,2004,5500,0,,
334919,555252,05-OCT-2025 03.24.35,6071,157300,189.6,160.6,29,47.3,1636,,,29,,,,0,1005,0,0,0,0,0,0,0,0,0,0,0,96000,6022,0,3748,0,2004,5500,0,,
334922,555253,05-OCT-2025 04.28.00,6071,163700,171.2,135.2,36,45.5,1655,,22,14,,,,0,1006,0,0,0,0,0,0,0,0,0,0,0,89100,6102,0,4451,0,2004,5500,0,,
334924,555254,05-OCT-2025 06.02.50,6071,155400,199.6,160.6,39,55.9,1654,,,39,,,,0,1005,0,0,0,0,0,0,0,0,0,0,0,103500,6889,0,4374,0,2004,5500,0,,
334928,555255,05-OCT-2025 07.07.11,7063,156600,194.59,160.6,33.99,48.1,1664,,20.77,13.22,,,,0,1004,0,0,0,0,0,0,0,0,0,0,0,93800,6556,0,3641,0,2004,5500,0,,
334930,555256,05-OCT-2025 08.08.50,6071,166400,190.19,150.2,39.99,46.7,1661,,24.44,15.55,,,,0,1002,0,0,0,0,0,0,0,0,0,0,0,93700,6244,0,4330,0,2000,5500,0,,
334933,555257,05-OCT-2025 09.14.12,1056,164000,191,150,41,48.7,1641,,25.06,15.94,,,,0,1005,0,0,0,0,0,0,0,0,0,0,0,95500,6332,0,4636,0,2000,5500,0,,
334936,555258,05-OCT-2025 10.20.42,1056,160800,180.6,144.6,36,47.3,1616,,36,,,,,0,1003,0,0,0,0,0,0,0,0,0,0,0,93000,5895,699,4509,0,2004,5500,0,,
334939,555259,05-OCT-2025 11.54.31,1056,156800,186.2,150.2,36,51.1,1644,,22,14,,,,0,1006,0,0,0,0,0,0,0,0,0,0,0,97600,7016,699,5105,0,2004,5700,0,,
334942,555260,05-OCT-2025 12.55.51,1011,163700,194,158,36,45.4,1668,,22,14,,,,0,304,0,0,0,0,0,0,0,0,0,0,0,90800,6413,0,2700,0,1996,5500,0,,
334945,555261,05-OCT-2025 13.55.52,1011,164800,193.9,165.9,28,46.5,1667,,17.11,10.89,,,,0,310,0,0,0,0,0,0,0,0,0,0,0,93900,6472,0,2526,0,2000,5500,0,,
334948,555262,05-OCT-2025 15.02.55,1011,160500,183.1,150.1,33,47.2,1624,,33,,,,,0,305,0,0,0,0,0,0,0,0,0,0,0,92200,5933,0,3455,0,2000,5500,0,,
334951,555263,05-OCT-2025 16.03.51,1011,157000,193.8,165.8,28,45.9,1654,,17.11,10.89,,,,0,303,0,0,0,0,0,0,0,0,0,0,0,92200,6369,0,2967,0,2000,5500,0,,
334954,555264,05-OCT-2025 17.12.41,1011,158100,196.64,161.4,35.24,48,1653,,1.5,9.38,24.36,,,0,288,0,0,0,0,0,0,0,0,0,0,0,95000,6565,0,3624,0,2000,5500,0,,
334957,555265,05-OCT-2025 18.20.15,1011,161100,175.1,147,28.1,44.7,1638,,17.17,10.93,,,,0,306,0,0,0,0,0,0,0,0,0,0,0,86900,5894,241,2889,0,2054,5500,0,,
334960,555266,05-OCT-2025 19.24.02,1014,156200,150.3,115.7,34.6,43.7,1637,,,,34.6,,,0,306,0,0,0,0,0,0,0,0,0,0,0,74000,5794,0,2388,0,1846,4700,0,,
334963,555267,05-OCT-2025 22.32.06,6095,158300,206.29,166.2,40.09,76.7,1650,,24.5,15.59,,,,0,961,0,0,0,0,0,0,0,0,0,0,0,117000,8063,0,4190,0,1846,6000,0,,
334968,555268,06-OCT-2025 00.05.17,6095,159000,202.6,166.6,36,50.5,1680,,22,14,,,,0,1005,0,0,0,0,0,0,0,0,0,0,0,101900,6754,0,3535,0,2499,6500,0,,
334970,555269,06-OCT-2025 01.17.18,6095,156200,189.99,152,37.99,47.4,1640,,23.22,14.77,,,,0,994,0,0,0,0,0,0,0,0,0,0,0,98000,6287,0,4260,0,1996,5700,0,,
334972,555270,06-OCT-2025 02.19.31,6095,157500,189.49,152.5,36.99,46.3,1641,,22.6,14.39,,,,0,1008,0,0,0,0,0,0,0,0,0,0,0,94100,5681,0,2747,0,2001,5500,0,,
334975,555271,06-OCT-2025 03.16.20,6095,159100,209.99,172,37.99,46.9,1635,,23.22,14.77,,,,0,1004,0,0,0,0,0,0,0,0,0,0,0,99000,6390,0,3205,0,2500,6000,0,,
334978,555272,06-OCT-2025 04.07.05,6095,159200,190.29,151.3,38.99,41,1631,,23.83,15.16,,,,0,1006,0,0,0,0,0,0,0,0,0,0,0,88000,5795,0,2633,0,1996,5700,0,,
334981,555273,06-OCT-2025 05.06.05,6095,158000,190.1,155.1,35,45.4,1624,,21.39,13.61,,,,0,1000,0,0,0,0,0,0,0,0,0,0,0,94000,6276,0,3829,0,2000,5500,0,,
334985,555274,06-OCT-2025 06.03.58,1056,159000,180.39,142.4,37.99,46.3,1665,,23.22,14.77,,,,0,999,0,0,0,0,0,0,0,0,0,0,0,92000,5831,240,3521,0,2110,5500,0,,
334988,555275,06-OCT-2025 06.54.14,1056,158500,165.19,125.2,39.99,39.3,1632,,24.44,15.55,,,,0,989,0,0,0,0,0,0,0,0,0,0,0,80100,5211,0,3044,0,2002,5500,0,,
334991,555276,06-OCT-2025 08.01.55,1056,159700,190.09,151.1,38.99,47.5,1645,,23.83,15.16,,,,0,1003,0,0,0,0,0,0,0,0,0,0,0,96800,5947,238,3720,0,2000,5500,0,,
334993,555277,06-OCT-2025 09.00.34,1056,157000,189.89,156.6,33.29,47.8,1653,,20.34,12.95,,,,0,1004,0,0,0,0,0,0,0,0,0,0,0,96900,5957,811,3903,0,1999,5500,0,,
334996,555278,06-OCT-2025 10.03.08,1056,157600,189.29,152.3,36.99,47.6,1645,,22.6,14.39,,,,0,991,0,0,0,0,0,0,0,0,0,0,0,96100,5997,126,3485,0,2004,5500,0,,
334999,555279,06-OCT-2025 10.57.14,1056,163100,185.19,147.2,37.99,43.4,1643,,23.22,14.77,,,,0,999,0,0,0,0,0,0,0,0,0,0,0,91000,5396,0,2854,0,1997,5500,0,,
335002,555280,06-OCT-2025 11.56.24,1056,161100,182.6,146.6,36,45.7,1648,,22,14,,,,0,999,0,0,0,0,0,0,0,0,0,0,0,91300,5779,0,3763,0,1998,5500,0,,
335005,555281,06-OCT-2025 12.57.18,1056,161800,186.3,150.3,36,45.2,1644,,22,14,,,,0,997,0,0,0,0,0,0,0,0,0,0,0,90900,6123,0,3567,0,1498,5500,0,,
335008,555282,06-OCT-2025 13.48.36,2030,156900,175.29,141.2,34.09,39.3,1658,,4.44,18.06,11.59,,,0,1002,0,0,0,0,0,0,0,0,0,0,0,82600,5587,0,2799,0,999,5500,0,,
335011,555283,06-OCT-2025 15.05.14,2030,160500,188.04,152.7,35.34,52.9,1646,,,10.54,24.8,,,0,998,0,0,0,0,0,0,0,0,0,0,0,92700,7224,0,4171,0,2011,5600,0,,
335014,555284,06-OCT-2025 16.07.01,2030,159500,190.11,160,30.11,44,1640,,18.4,11.71,,,,0,1005,0,0,0,0,0,0,0,0,0,0,0,90900,5781,0,2535,0,2994,3000,0,,
335017,555285,06-OCT-2025 17.05.42,1010,158300,193.52,160.6,32.92,42.6,1639,,,10.78,22.14,,,0,290,0,0,0,0,0,0,0,0,0,0,0,88800,5554,0,1872,0,3107,3000,0,,
335020,555286,06-OCT-2025 18.22.36,1010,160000,199.67,163.5,36.17,48.2,1622,,2.76,18.18,15.23,,,0,291,0,0,0,0,0,0,0,0,0,0,0,96700,6287,0,3546,0,1554,3200,0,,
335024,555287,06-OCT-2025 19.19.02,1010,161700,185.24,151.7,33.54,40.6,1685,,4.42,17.12,12,,,0,299,0,0,0,0,0,0,0,0,0,0,0,86100,5718,0,3442,0,2054,3000,0,,
335027,555288,06-OCT-2025 20.11.22,1010,154800,182.2,150.1,32.1,40.3,1659,,2.55,9.24,20.31,,,0,291,0,0,0,0,0,0,0,0,0,0,0,84700,5761,0,2843,0,2550,3000,0,,
335030,555289,06-OCT-2025 21.08.01,5042,160600,170.08,134,36.08,41.4,1653,,,10.58,25.5,,,0,1002,0,0,0,0,0,0,0,0,0,0,0,82900,5825,0,3101,0,1998,5500,0,,
335033,555290,06-OCT-2025 22.04.02,5042,160200,179.2,145.4,33.8,43.2,1608,,,23.7,10.1,,,0,999,0,0,0,0,0,0,0,0,0,0,0,88900,5825,0,2448,0,1998,5500,0,,
335036,555291,06-OCT-2025 23.10.51,5042,159700,184.08,144.9,39.18,43.5,1656,,8.96,14.72,15.5,,,0,305,0,0,0,0,0,0,0,0,0,0,0,89100,6261,0,2711,0,2054,5500,0,,
335039,555292,07-OCT-2025 01.25.36,5042,157500,190.9,154.9,36,53.8,1671,,22,14,,,,0,289,0,0,0,0,0,0,0,0,0,0,0,107000,5261,0,3534,0,3002,4700,0,,
335043,555293,07-OCT-2025 02.24.35,1011,159400,179.29,145.3,33.99,41.7,1658,,20.77,13.22,,,,0,299,0,0,0,0,0,0,0,0,0,0,0,86600,6034,0,3047,0,2001,5500,0,,
335045,555294,07-OCT-2025 03.47.21,1011,156000,181.6,161.6,20,50.8,1664,,12.22,7.78,,,,0,306,0,0,0,0,0,0,0,0,0,0,0,101400,7586,0,3598,0,2497,6500,0,,
335047,555295,07-OCT-2025 04.58.12,1011,156800,189.89,151.9,37.99,50.9,1626,,23.22,14.77,,,,0,307,0,0,0,0,0,0,0,0,0,0,0,88900,6744,0,3026,0,2001,5600,0,,
335050,555296,07-OCT-2025 06.00.26,1014,158100,185.09,144,41.09,45.5,1654,,25.11,15.98,,,,0,299,0,0,0,0,0,0,0,0,0,0,0,91300,6560,0,3644,0,2001,5800,0,,
335054,555297,07-OCT-2025 06.58.35,1014,158400,180.69,142.7,37.99,44.5,1625,,23.22,14.77,,,,0,302,0,0,0,0,0,0,0,0,0,0,0,91500,6133,0,2858,0,2001,5500,0,,
335057,555298,07-OCT-2025 07.54.31,1014,161800,190.19,151.2,38.99,44.2,1662,,23.83,15.16,,,,0,300,0,0,0,0,0,0,0,0,0,0,0,91900,6299,219,3345,0,2000,5500,0,,
335059,555299,07-OCT-2025 08.47.32,1014,157800,189.38,154.1,35.28,43.5,1635,,21.6,13.68,,,,0,300,0,0,0,0,0,0,0,0,0,0,0,92100,6157,375,3294,0,1996,5500,0,,
335062,555300,07-OCT-2025 09.46.21,1010,164000,187.29,155,32.29,43.3,1671,,19.73,12.56,,,,0,296,0,0,0,0,0,0,0,0,0,0,0,92200,6315,0,3262,0,2000,5500,0,,
335065,555301,07-OCT-2025 10.51.56,1010,164100,185.5,151.5,34,45.8,1642,,34,,,,,0,306,0,0,0,0,0,0,0,0,0,0,0,94300,6170,0,3414,0,2000,5500,0,,
335069,555302,07-OCT-2025 11.43.25,1014,154100,186.2,152.2,34,42.2,1652,,34,,,,,0,302,0,0,0,0,0,0,0,0,0,0,0,91600,5704,0,2977,0,1995,5500,0,,
335072,555303,07-OCT-2025 12.37.47,1014,154200,175.59,144.6,30.99,41.5,1628,,18.94,12.05,,,,0,291,0,0,0,0,0,0,0,0,0,0,0,86900,6026,126,2737,0,1999,5500,0,,
335074,555304,07-OCT-2025 13.40.35,1010,156500,192.99,160,32.99,45.6,1638,,20.16,12.83,,,,0,297,0,0,0,0,0,0,0,0,0,0,0,93600,6341,237,2802,0,2001,5500,0,,
335078,555305,07-OCT-2025 14.34.31,1010,160600,180.74,147,33.74,41.5,1642,,2.22,,31.52,,,0,291,0,0,0,0,0,0,0,0,0,0,0,87600,6009,0,2584,0,2000,5500,0,,
335081,555306,07-OCT-2025 15.59.43,1010,156900,208.6,176.6,32,54,1664,,32,,,,,0,903,0,0,0,0,0,0,0,0,0,0,0,88100,6977,570,3802,0,1552,5500,0,,
335084,555307,07-OCT-2025 16.57.06,1032,160200,185.2,156.2,29,45.6,1644,,17.72,11.28,,,,0,905,0,0,0,0,0,0,0,0,0,0,0,74700,6197,0,3358,0,1996,5500,0,,
335087,555308,07-OCT-2025 17.49.21,2032,160600,181.89,148.9,32.99,41,1654,,20.16,12.83,,,,0,894,0,0,0,0,0,0,0,0,0,0,0,69500,5729,0,2630,0,2004,5500,0,,
335089,555309,07-OCT-2025 19.29.53,2032,159800,171,136,35,45.3,1665,,,35,,,,0,907,0,0,0,0,0,0,0,0,0,0,0,90400,6187,0,3829,0,2004,5500,0,,
335093,555310,07-OCT-2025 20.35.13,2032,159800,181.3,141.3,40,43.7,1621,,,40,,,,0,907,0,0,0,0,0,0,0,0,0,0,0,87000,6097,0,2774,0,2004,5500,0,,
335096,555311,07-OCT-2025 21.29.32,2032,163000,166.6,124.6,42,39.2,1654,,,42,,,,0,903,0,0,0,0,0,0,0,0,0,0,0,81300,5304,0,2666,0,2000,5300,0,,
335099,555312,07-OCT-2025 22.43.14,2032,159400,188.2,152.2,36,45.1,1638,,22,14,,,,0,905,0,0,0,0,0,0,0,0,0,0,0,91300,6574,0,2837,0,2000,5500,0,,
335102,555313,07-OCT-2025 23.45.37,2032,162500,190.7,154.7,36,47.2,1640,,22,14,,,,0,900,0,0,0,0,0,0,0,0,0,0,0,96100,6449,0,4329,0,2000,5500,0,,
335104,555314,08-OCT-2025 00.50.07,2032,163000,191.09,151.1,39.99,45.1,1651,,24.44,15.55,,,,0,905,0,0,0,0,0,0,0,0,0,0,0,92100,6196,0,2532,0,2001,5500,0,,
335107,555315,08-OCT-2025 01.47.23,2032,156300,180.1,139.1,41,44.6,1634,,25.06,15.94,,,,0,900,0,0,0,0,0,0,0,0,0,0,0,89100,5757,0,2607,0,2001,5500,0,,
335110,555316,08-OCT-2025 02.47.44,2032,162800,176.3,140.3,36,45.9,1629,,22,14,,,,0,897,0,0,0,0,0,0,0,0,0,0,0,92000,6037,0,3577,0,2556,6000,0,,
335113,555317,08-OCT-2025 03.47.04,1058,163500,180.19,142.2,37.99,43.3,1656,,23.22,14.77,,,,0,892,0,0,0,0,0,0,0,0,0,0,0,87100,6196,0,2834,0,2001,5500,0,,
335116,555318,08-OCT-2025 04.53.26,1032,166200,170.99,133,37.99,46.8,1675,,23.22,14.77,,,,0,897,0,0,0,0,0,0,0,0,0,0,0,93000,6053,0,4472,0,2504,6000,0,,
335119,555319,08-OCT-2025 05.56.37,2032,161800,188.2,152.2,36,45.5,1643,,22,14,,,,0,892,0,0,0,0,0,0,0,0,0,0,0,94000,6241,198,3821,0,2001,6000,0,,
335122,555320,08-OCT-2025 07.04.44,2032,158900,191.29,151.3,39.99,49.9,1670,,24.44,15.55,,,,0,898,0,0,0,0,0,0,0,0,0,0,0,104100,6649,618,4424,0,2327,6000,0,,
335125,555321,08-OCT-2025 08.35.43,2032,161800,190.29,154,36.29,48.3,1630,,22.18,14.11,,,,0,894,0,0,0,0,0,0,0,0,0,0,0,98900,6083,0,3598,0,2003,5500,0,,
335127,555322,08-OCT-2025 09.39.34,2032,163400,189.48,154.2,35.28,46.2,1661,,21.6,13.68,,,,0,903,0,0,0,0,0,0,0,0,0,0,0,98100,6308,0,3632,0,1996,5500,0,,
335131,555323,08-OCT-2025 10.36.24,2032,159700,192.7,158.4,34.3,45.1,1624,,20.96,13.34,,,,0,306,0,0,0,0,0,0,0,0,0,0,0,98200,6084,570,2729,0,1997,6500,0,,
335134,555324,08-OCT-2025 11.41.34,1010,156900,192.2,156.2,36,46.9,1625,,22,14,,,,0,303,0,0,0,0,0,0,0,0,0,0,0,97400,6327,0,3561,0,1997,6500,0,,
335137,555325,08-OCT-2025 12.43.27,1014,159800,169.1,133.1,36,44,1679,,22,14,,,,0,302,0,0,0,0,0,0,0,0,0,0,0,89900,6460,239,4081,0,1998,6500,0,,
335140,555326,08-OCT-2025 14.13.03,1014,162200,189.8,158.5,31.3,50.7,1622,,19.13,12.17,,,,0,295,0,0,0,0,0,0,0,0,0,0,0,99000,6975,460,3903,0,1998,6500,0,,
335143,555327,08-OCT-2025 15.09.44,1014,160100,189.4,153.4,36,45.7,1630,,22,14,,,,0,306,0,0,0,0,0,0,0,0,0,0,0,93700,6529,350,3881,0,1996,6500,0,,
335147,555328,08-OCT-2025 16.52.47,8061,162300,250.52,220.3,30.22,57.8,1673,,18.47,11.75,,,,0,899,0,0,0,0,0,0,0,0,0,0,0,116300,8191,317,3962,0,2410,7000,0,,
335151,555329,08-OCT-2025 18.00.55,1056,161300,187.9,151.9,36,47,1681,,22,14,,,,0,1003,0,0,0,0,0,0,0,0,0,0,0,97200,6293,773,4180,0,1882,6000,0,,
335153,555330,08-OCT-2025 19.02.19,1057,160600,195.9,161.9,34,47.1,1675,,,34,,,,0,1005,0,0,0,0,0,0,0,0,0,0,0,99800,6568,0,3766,0,2439,5500,0,,
335155,555331,08-OCT-2025 20.08.15,1056,153000,186.8,150.8,36,48,1691,,22,14,,,,0,1006,0,0,0,0,0,0,0,0,0,0,0,101200,6545,0,4723,0,2389,5500,0,,
335158,555332,08-OCT-2025 21.14.45,5040,161700,189.4,153.4,36,48.4,1653,,22,14,,,,0,1001,0,0,0,0,0,0,0,0,0,0,0,96500,6515,0,4467,0,2003,5500,0,,
335161,555333,08-OCT-2025 22.12.45,2032,161200,189.1,153.1,36,46.6,1674,,22,14,,,,0,906,0,0,0,0,0,0,0,0,0,0,0,94700,6419,0,4251,0,2004,5500,0,,
335165,555334,08-OCT-2025 23.12.35,2032,162400,180.29,143.3,36.99,44.1,1687,,22.6,14.39,,,,0,908,0,0,0,0,0,0,0,0,0,0,0,88000,6501,0,3564,0,2004,5500,0,,
335168,555335,09-OCT-2025 00.20.15,2032,161700,187,152,35,47.8,1645,,21.39,13.61,,,,0,905,0,0,0,0,0,0,0,0,0,0,0,95300,8045,702,5176,0,2028,6500,0,,
335171,555336,09-OCT-2025 01.49.40,2032,158300,191.39,155.2,36.19,51.4,1659,,22.12,14.07,,,,0,807,0,0,0,0,0,0,0,0,0,0,0,100300,7143,352,3368,0,3003,5900,0,,
335174,555337,09-OCT-2025 02.46.15,2051,164500,186.33,150.1,36.23,43.4,1661,,22.14,14.09,,,,0,809,0,0,0,0,0,0,0,0,0,0,0,91400,6425,0,2865,0,2032,6000,0,,
335177,555338,09-OCT-2025 03.46.34,2051,163300,183.19,158.2,24.99,45.1,1664,,15.27,9.72,,,,0,806,0,0,0,0,0,0,0,0,0,0,0,95100,6954,0,4256,0,2000,6000,0,,
335179,555339,09-OCT-2025 04.47.34,2051,162600,200.2,164.2,36,49.5,1671,,22,14,,,,0,808,0,0,0,0,0,0,0,0,0,0,0,102300,6928,509,3839,0,2001,6000,0,,
335182,555340,09-OCT-2025 05.52.30,2051,156100,193.4,157.4,36,48.1,1677,,22,14,,,,0,807,0,0,0,0,0,0,0,0,0,0,0,102100,6907,1095,4215,0,2028,6000,0,,
335185,555341,09-OCT-2025 07.41.54,2051,157800,206.7,170.7,36,56,1668,,22,14,,,,0,805,0,0,0,0,0,0,0,0,0,0,0,110000,7077,1147,2664,0,2028,6700,0,,
335189,555342,09-OCT-2025 07.45.40,2051,159300,202.19,180.2,21.99,50.9,1659,,13.44,8.55,,,,0,305,0,0,0,0,0,0,0,0,0,0,0,108000,7037,0,3872,0,2004,6000,0,,
335191,555343,09-OCT-2025 09.51.50,1011,160100,183.31,150.9,32.41,47.9,1649,,,21.91,10.5,,,0,297,0,0,0,0,0,0,0,0,0,0,0,99000,6186,367,4502,0,2000,6000,0,,
335195,555344,09-OCT-2025 10.56.23,1014,156400,197.79,157.7,40.09,49.8,1659,,24.5,15.59,,,,0,309,0,0,0,0,0,0,0,0,0,0,0,101500,6097,127,3721,0,1999,6500,0,,
335198,555345,09-OCT-2025 11.55.50,1014,159200,179.8,150.6,29.2,40.5,1612,,1.54,27.66,,,,0,300,0,0,0,0,0,0,0,0,0,0,0,86200,5637,0,1628,0,2107,6000,0,,
335201,555346,09-OCT-2025 12.46.54,1014,151100,182.6,146.6,36,38.2,1631,,22,14,,,,0,304,0,0,0,0,0,0,0,0,0,0,0,83700,5644,0,1429,0,1996,6000,0,,
335204,555347,09-OCT-2025 13.52.15,2010,160700,163.2,127.2,36,39.5,1630,,22,14,,,,0,303,0,0,0,0,0,0,0,0,0,0,0,80600,5476,350,3141,0,2441,3000,0,,
335210,555348,09-OCT-2025 17.10.30,1010,155400,178.4,142.4,36,56.8,1661,,22,14,,,,0,0,0,0,0,0,0,0,0,0,0,0,0,96300,7333,497,3473,0,2103,5500,0,,
335212,555349,09-OCT-2025 18.16.35,5040,161400,191.7,155.7,36,45.2,1650,,22,14,,,,0,987,0,0,0,0,0,0,0,0,0,0,0,95800,6062,0,3122,0,2106,6000,0,,
335214,555350,09-OCT-2025 19.12.11,5040,155600,190.5,155.5,35,44.5,1675,,21.39,13.61,,,,0,1005,0,0,0,0,0,0,0,0,0,0,0,93800,6161,0,3075,0,2000,5500,0,,
335217,555351,09-OCT-2025 20.07.01,5040,153900,187.3,150.3,37,43.4,1652,,,37,,,,0,1006,0,0,0,0,0,0,0,0,0,0,0,92200,5951,0,3503,0,1999,5500,0,,
335220,555352,09-OCT-2025 21.08.32,5040,162800,191.39,157.4,33.99,45.2,1636,,20.77,13.22,,,,0,1006,0,0,0,0,0,0,0,0,0,0,0,95300,6264,0,2747,0,1999,5500,0,,
335223,555353,09-OCT-2025 22.08.15,1014,155600,185.6,152.6,33,43.7,1651,,,33,,,,0,307,0,0,0,0,0,0,0,0,0,0,0,90700,6599,0,3490,0,1999,5500,0,,
335226,555354,09-OCT-2025 23.04.51,1014,153400,186.39,152.4,33.99,41.6,1668,,20.77,13.22,,,,0,305,0,0,0,0,0,0,0,0,0,0,0,90000,6395,0,2534,0,2000,5500,0,,
335229,555355,10-OCT-2025 00.06.55,2032,160000,182.99,149,33.99,45.7,1606,,20.77,13.22,,,,0,806,0,0,0,0,0,0,0,0,0,0,0,97500,5910,700,4218,0,1554,6000,0,,
335231,555356,10-OCT-2025 01.29.34,2032,160100,187.3,151.3,36,53,1652,,22,14,,,,0,807,0,0,0,0,0,0,0,0,0,0,0,100000,7023,572,3393,0,2497,5800,0,,
335235,555357,10-OCT-2025 02.34.50,2032,156700,180.49,150.5,29.99,44.4,1672,,18.33,11.66,,,,0,809,0,0,0,0,0,0,0,0,0,0,0,93000,6290,201,3538,0,2001,5500,0,,
335238,555358,10-OCT-2025 03.30.56,2032,163000,179.69,147.6,32.09,42.2,1612,,19.61,12.48,,,,0,808,0,0,0,0,0,0,0,0,0,0,0,87000,6065,0,2629,0,2001,5500,0,,
335241,555359,10-OCT-2025 04.25.34,2032,160600,186.1,150.1,36,41.7,1675,,22,14,,,,0,909,0,0,0,0,0,0,0,0,0,0,0,86100,5562,0,2379,0,2001,5500,0,,
335244,555360,10-OCT-2025 05.32.12,2030,159300,189.3,154.3,35,46.2,1678,,21.39,13.61,,,,0,806,0,0,0,0,0,0,0,0,0,0,0,96100,7126,574,3778,0,2108,5500,0,,
335247,555361,10-OCT-2025 06.30.16,2032,163000,160.69,126.7,33.99,37.2,1651,,20.77,13.22,,,,0,896,0,0,0,0,0,0,0,0,0,0,0,78100,6555,272,3551,0,2001,6000,0,,
335249,555362,10-OCT-2025 09.24.51,2032,156400,199,163,36,52.5,1640,,22,14,,,,0,907,0,0,0,0,0,0,0,0,0,0,0,99100,7159,573,3041,0,1996,5900,0,,
335251,555363,10-OCT-2025 10.30.32,1014,153000,192.89,158.9,33.99,45.6,1653,,20.77,13.22,,,,0,291,0,0,0,0,0,0,0,0,0,0,0,93500,6722,0,3139,0,1995,5500,0,,
335255,555364,10-OCT-2025 11.28.05,1014,156700,186.4,151.4,35,43.2,1636,,21.39,13.61,,,,0,300,0,0,0,0,0,0,0,0,0,0,0,89200,6113,317,2730,0,1995,5500,0,,
335258,555365,10-OCT-2025 12.23.52,1057,158800,189.79,155.8,33.99,41.4,1659,,20.77,13.22,,,,0,1003,0,0,0,0,0,0,0,0,0,0,0,87900,5948,0,2300,0,1995,5500,0,,
335261,555366,10-OCT-2025 13.13.33,1057,155300,179.6,143.6,36,36.3,1641,,22,14,,,,0,991,0,0,0,0,0,0,0,0,0,0,0,78500,5399,0,1460,0,1994,5500,0,,
335264,555367,10-OCT-2025 14.13.52,1056,166500,164.34,132.1,32.24,36.8,1624,,,24.08,8.16,,,0,999,0,0,0,0,0,0,0,0,0,0,0,76800,5193,0,2048,0,1995,5200,0,,
335267,555368,10-OCT-2025 14.20.44,1056,159800,194.7,162.6,32.1,46.7,1664,,3.2,21,7.9,,,0,999,0,0,0,0,0,0,0,0,0,0,0,95500,5185,460,2167,0,2439,5500,0,,
335270,555369,10-OCT-2025 16.20.22,1056,151800,183,151,32,42,1668,,,32,,,,0,1002,0,0,0,0,0,0,0,0,0,0,0,88100,6180,0,2206,0,2000,5400,0,,
335273,555370,10-OCT-2025 17.19.12,1056,163300,181.1,156.1,25,40.5,1638,,,25,,,,0,1692,0,0,0,0,0,0,0,0,0,0,0,85500,6333,0,2272,0,2000,5500,0,,
335276,555371,10-OCT-2025 18.14.37,1056,155700,190.9,155.9,35,41.8,1552,,,35,,,,0,300,0,0,0,0,0,0,0,0,0,0,0,88200,5964,0,2159,0,1998,5500,0,,
335279,555372,10-OCT-2025 19.16.02,1056,150200,190.8,155.8,35,43.7,1648,,,35,,,,0,1002,0,0,0,0,0,0,0,0,0,0,0,89900,6657,0,3342,0,2000,5500,0,,
335282,555373,10-OCT-2025 20.14.44,6095,168700,171.4,136.4,35,40.4,1645,,,35,,,,0,998,0,0,0,0,0,0,0,0,0,0,0,81100,6280,0,2804,0,1999,5400,0,,
335285,555374,10-OCT-2025 21.37.13,6095,158000,191.49,158.5,32.99,47,1655,,20.16,12.83,,,,0,997,0,0,0,0,0,0,0,0,0,0,0,92000,6778,237,3000,0,2000,5500,0,,
335287,555375,10-OCT-2025 22.37.43,6095,159100,180.3,142.3,38,41.7,1650,,,38,,,,0,992,0,0,0,0,0,0,0,0,0,0,0,86100,6396,0,2108,0,2000,5500,0,,
335290,555376,10-OCT-2025 23.42.57,6095,155100,196,160,36,45.3,1655,,22,14,,,,0,1008,0,0,0,0,0,0,0,0,0,0,0,93000,6744,0,3502,0,2000,5500,0,,
335293,555377,11-OCT-2025 00.40.34,6095,158300,191,160,31,44.1,1632,,31,,,,,0,995,0,0,0,0,0,0,0,0,0,0,0,93600,6368,0,3381,0,2000,5500,0,,
335296,555378,11-OCT-2025 01.42.38,6095,159700,181.3,149.3,32,42.8,1659,,19.56,12.44,,,,0,1005,0,0,0,0,0,0,0,0,0,0,0,90500,5879,0,2754,0,2000,5500,0,,
335299,555379,11-OCT-2025 02.34.23,6095,156500,179.49,146.5,32.99,40.1,1647,,20.16,12.83,,,,0,1006,0,0,0,0,0,0,0,0,0,0,0,86000,6134,0,3083,0,1996,5500,0,,
335303,555380,11-OCT-2025 03.34.33,5095,156900,183.8,147.8,36,42.6,1640,,22,14,,,,0,1004,0,0,0,0,0,0,0,0,0,0,0,88900,5061,0,2263,0,2004,5200,0,,
335306,555381,11-OCT-2025 04.36.49,5095,160000,181.19,148.2,32.99,41.7,1640,,20.16,12.83,,,,0,986,0,0,0,0,0,0,0,0,0,0,0,88900,4786,0,2155,0,1997,5500,0,,
335309,555382,11-OCT-2025 05.29.27,1032,158000,170.92,133.8,37.12,41.1,1620,,6.14,24.55,6.43,,,0,987,0,0,0,0,0,0,0,0,0,0,0,82100,5301,0,2518,0,1500,5500,0,,
335312,555383,11-OCT-2025 06.52.38,1056,159900,186.3,154.3,32,44.7,1649,,19.56,12.44,,,,0,999,0,0,0,0,0,0,0,0,0,0,0,91400,5732,0,3227,0,2000,5500,0,,
335316,555384,11-OCT-2025 07.42.33,1058,158600,185.9,154.9,31,40.1,1666,,31,,,,,0,998,0,0,0,0,0,0,0,0,0,0,0,85200,5774,0,2154,0,1995,5500,0,,
335318,555385,11-OCT-2025 08.56.27,1058,158900,185.28,154.5,30.78,42.2,1668,,3.42,19.78,7.58,,,0,998,0,0,0,0,0,0,0,0,0,0,0,88000,5798,0,2932,0,1996,5500,0,,
335320,555386,11-OCT-2025 09.47.59,1058,158700,173.4,138.2,35.2,39.2,1674,,,,5.71,,,0,999,0,0,0,0,0,0,0,0,0,0,0,81000,5282,0,2375,0,1996,5500,0,,
335323,555387,11-OCT-2025 10.37.24,2032,158600,185.64,154.9,30.74,37.6,1654,,2.1,22.62,6.02,,,0,989,0,0,0,0,0,0,0,0,0,0,0,80900,5541,0,1988,0,1994,5500,0,,
335326,555388,11-OCT-2025 11.32.45,2032,157200,180.19,148.2,31.99,41.7,1650,,,31.99,,,,0,987,0,0,0,0,0,0,0,0,0,0,0,87100,5204,0,2071,0,2108,5500,0,,
