Repository: sanad-code/udacity-aimaster-capstone-ai-programming-foundations-project

# Steel Production Data Analysis — Udacity AI Master Capstone

This project analyzes steel production data to identify key factors affecting energy consumption, quality indicators, and production efficiency. It covers data cleaning, exploratory data analysis (EDA), and visualization of relationships between variables such as DRI Carbon and Silica (SiO2). The insights support data-driven decisions to optimize the steelmaking process.

## What Was Built

A Jupyter Notebook (`data-workflow/data_workflow.ipynb`) that loads, cleans, and analyzes internal steel production heat data, producing visualizations and statistical summaries saved under `outputs/`.

File: data/raw/flat_raw_data.csv (part 81 of 86)
RC,HID,STOP_DATE,STEEL_GRADE,TAPPED_WGT,TOTAL_CHARGE,DRI_CHARGE,SCRAP_CHARGE,POWER_ON_TIME,FINAL_TEMP,TOTAL_C_DRI,LOCAL_SCRAP,HOME_RETURN_SCRAP,IMPORTED_SCRAP,PIG_IRON,DRI_BRIQUETTED,FESI,FEMN,SIMN,FECR,NICKEL,FETI,FEB,FENB,FEP,FEMO,CU,FEV,NITROVAN,ELEC_ENERGY,OXYGEN,COKE_LUMP,MODULE_CARBON,COKE_POWDER,BURNT_LIME,BURNT_DOLAMITE,FLUX,C_ANALYSIS, 
335329,555389,11-OCT-2025 12.30.38,2032,158400,181.67,149.8,31.87,45.1,1629,,,20.74,11.13,,,0,998,0,0,0,0,0,0,0,0,0,0,0,94300,5444,0,3297,0,1993,5500,0,,
335332,555390,11-OCT-2025 13.36.24,2032,156500,31.84,0,31.84,42.3,1671,,2.64,8.22,20.98,,,0,999,0,0,0,0,0,0,0,0,0,0,0,91000,5812,0,2316,0,1996,6000,0,,
335335,555391,11-OCT-2025 14.34.44,2032,158800,186.96,154.7,32.26,43.3,1656,,12.46,13.44,6.36,,,0,999,0,0,0,0,0,0,0,0,0,0,0,91600,5623,0,2661,0,1999,6000,0,,
335338,555392,11-OCT-2025 15.48.25,2032,158200,192.25,157.9,34.35,42.9,1635,,2.68,31.67,,,,0,1004,0,0,0,0,0,0,0,0,0,0,0,88200,10683,0,7018,0,2000,4400,0,,
335343,555393,11-OCT-2025 16.44.44,2032,156800,190.7,158.7,32,40.7,1642,,2.79,16.73,12.48,,,0,995,0,0,0,0,0,0,0,0,0,0,0,86100,5993,0,1929,0,2000,5500,0,,
335346,555394,11-OCT-2025 17.39.05,1032,157500,185.9,150.9,35,40.2,1625,,21.39,13.61,,,,0,1004,0,0,0,0,0,0,0,0,0,0,0,84700,5904,0,2342,0,2000,5500,0,,
335350,555395,11-OCT-2025 17.39.19,1032,160600,183.7,147.7,36,41.4,1641,,,36,,,,0,253,0,0,0,0,0,0,0,0,0,0,0,85400,6200,0,2838,0,2000,5500,0,,
335354,555396,11-OCT-2025 19.39.58,1032,157600,179.7,144.7,35,42.4,1628,,21.39,13.61,,,,0,999,0,0,0,0,0,0,0,0,0,0,0,84300,6039,0,3038,0,2000,5500,0,,
335357,555397,11-OCT-2025 21.16.28,1032,158400,186.5,150.5,36,48.2,1644,,,36,,,,0,989,0,0,0,0,0,0,0,0,0,0,0,86000,6837,129,2702,0,1996,5500,0,,
335362,555398,11-OCT-2025 22.26.38,2032,158100,196.1,160.1,36,43.7,1676,,22,14,,,,0,992,0,0,0,0,0,0,0,0,0,0,0,89300,6467,0,2611,0,2000,5500,0,,
335364,555399,11-OCT-2025 23.23.54,8061,159500,193.1,157.1,36,42.4,1636,,22,14,,,,0,999,0,0,0,0,0,0,0,0,0,0,0,91200,5770,127,2766,0,2052,5500,0,,
335367,555400,12-OCT-2025 00.20.45,8061,161900,190.31,159.6,30.71,40,1650,,3.7,9.44,17.57,,,0,1004,0,0,0,0,0,0,0,0,0,0,0,88100,6141,129,2602,0,2000,5500,0,,
335371,555401,12-OCT-2025 01.14.01,1056,152600,190.8,155.8,35,39.4,1640,,35,,,,,0,998,0,0,0,0,0,0,0,0,0,0,0,87100,5533,129,2352,0,1997,5500,0,,
335373,555402,12-OCT-2025 02.05.25,1056,154800,189.93,154.3,35.63,40.7,1628,,6.02,21.94,7.67,,,0,999,0,0,0,0,0,0,0,0,0,0,0,87900,5622,129,2259,0,1997,5500,0,,
335376,555403,12-OCT-2025 02.57.11,1056,158600,186.49,149.5,36.99,39.1,1657,,2.22,18.22,16.55,,,0,1001,0,0,0,0,0,0,0,0,0,0,0,85000,5694,142,2415,0,2960,3000,0,,
335379,555404,12-OCT-2025 03.48.20,1056,154400,170.23,134,36.23,36.1,1632,,10.34,11.3,14.59,,,0,1005,0,0,0,0,0,0,0,0,0,0,0,76300,5450,0,1857,0,3000,2000,0,,
335382,555405,12-OCT-2025 04.51.11,2011,158400,164,129,35,37.8,1678,,35,,,,,0,308,0,0,0,0,0,0,0,0,0,0,0,76200,5607,257,2649,0,2496,2000,0,,
335385,555406,12-OCT-2025 23.26.01,1056,154500,205.9,155.9,50,88.8,1670,,30.56,19.44,,,,0,305,0,0,0,0,0,0,0,0,0,0,0,127700,5697,240,4394,0,1751,7300,0,,
335392,555407,13-OCT-2025 00.23.21,2032,156600,192.9,156.9,36,41.3,1686,,22,14,,,,0,932,0,0,0,0,0,0,0,0,0,0,0,88400,5837,240,2963,0,1997,7400,0,,
335394,555408,13-OCT-2025 00.16.29,1010,160100,194.47,159.1,35.37,43.1,1679,,2.08,20.97,12.32,,,0,587,0,0,0,0,0,0,0,0,0,0,0,91900,5479,0,2347,0,2000,5500,0,,
335396,555409,13-OCT-2025 02.08.43,1010,156100,191,159,32,41.4,1662,,19.56,12.44,,,,0,306,0,0,0,0,0,0,0,0,0,0,0,87600,5717,0,1843,0,1997,5500,0,,
335399,555410,13-OCT-2025 02.59.17,2010,156300,191.04,157.3,33.74,40.3,1633,,1.84,10,21.9,,,0,305,0,0,0,0,0,0,0,0,0,0,0,86900,5163,0,2093,0,1996,5500,0,,
335402,555411,13-OCT-2025 03.50.57,2010,157700,190.29,158,32.29,41.4,1609,,19.73,12.56,,,,0,307,0,0,0,0,0,0,0,0,0,0,0,86800,5389,0,2064,0,1997,5500,0,,
335404,555412,13-OCT-2025 04.40.22,1010,160600,184.35,149.4,34.95,40.1,1684,,1.62,19.88,13.45,,,0,292,0,0,0,0,0,0,0,0,0,0,0,84100,5472,0,2482,0,2000,5500,0,,
335408,555413,13-OCT-2025 05.33.23,1014,155400,183.19,150.2,32.99,41.8,1647,,20.16,12.83,,,,0,305,0,0,0,0,0,0,0,0,0,0,0,86500,5361,0,2427,0,1996,5500,0,,
335410,555414,13-OCT-2025 06.34.13,1014,157000,186.2,150.2,36,43.2,1631,,22,14,,,,0,305,0,0,0,0,0,0,0,0,0,0,0,86900,5993,353,2684,0,2000,5500,0,,
335414,555415,13-OCT-2025 07.27.33,1014,153700,185,155,30,43.9,1618,,30,,,,,0,303,0,0,0,0,0,0,0,0,0,0,0,88000,5752,0,2620,0,2013,5500,0,,
335417,555416,13-OCT-2025 08.23.47,1032,162900,184.39,145.3,39.09,40.8,1653,,23.89,15.2,,,,0,980,0,0,0,0,0,0,0,0,0,0,0,84500,5182,0,2517,0,1996,5500,0,,
335421,555417,13-OCT-2025 09.23.47,1032,161000,189.59,157.5,32.09,43.7,1614,,19.61,12.48,,,,0,981,0,0,0,0,0,0,0,0,0,0,0,88900,5351,262,2487,0,1995,5500,0,,
335424,555418,13-OCT-2025 10.19.07,1032,160400,179.69,150.6,29.09,42.5,1678,,17.78,11.31,,,,0,979,0,0,0,0,0,0,0,0,0,0,0,86900,5142,259,2644,0,1995,5300,0,,
335426,555419,13-OCT-2025 11.10.47,1032,162900,180.1,145.1,35,37.8,1643,,21.39,13.61,,,,0,905,0,0,0,0,0,0,0,0,0,0,0,80700,5051,0,2186,0,2816,4500,0,,
335429,555420,13-OCT-2025 12.06.41,2032,161300,184.8,156.7,28.1,40.2,1641,,17.17,10.93,,,,0,908,0,0,0,0,0,0,0,0,0,0,0,86000,5373,0,2043,0,2387,4100,0,,
335432,555421,13-OCT-2025 13.03.31,2032,158500,198.39,164.3,34.09,43.4,1652,,20.83,13.26,,,,0,908,0,0,0,0,0,0,0,0,0,0,0,90700,5414,0,1925,0,3062,4500,0,,
335436,555422,13-OCT-2025 14.02.59,2032,158400,187.3,154.2,33.1,41.4,1654,,21.24,11.86,,,,0,905,0,0,0,0,0,0,0,0,0,0,0,86800,5599,0,2393,0,2887,4500,0,,
335438,555423,13-OCT-2025 14.59.19,2032,158500,194.39,157.3,37.09,41.9,1658,,13.7,,23.39,,,0,906,0,0,0,0,0,0,0,0,0,0,0,86100,5694,0,2567,0,3009,4500,0,,
335441,555424,13-OCT-2025 16.11.13,1011,163300,186,154,32,48.3,1654,,19.56,12.44,,,,0,303,0,0,0,0,0,0,0,0,0,0,0,90500,5605,0,2832,0,2000,5100,0,,
335445,555425,13-OCT-2025 17.15.22,1011,166100,179.4,156.4,23,47.3,1643,,14.06,8.94,,,,0,307,0,0,0,0,0,0,0,0,0,0,0,88600,6078,0,3062,0,1686,6500,0,,
335448,555426,13-OCT-2025 18.26.22,1011,159800,189.69,153.4,36.29,46,1642,,22.18,14.11,,,,0,303,0,0,0,0,0,0,0,0,0,0,0,89200,5468,0,2782,0,2000,4800,0,,
335451,555427,13-OCT-2025 19.47.26,1011,161100,185.09,154.1,30.99,42.5,1654,,18.94,12.05,,,,0,306,0,0,0,0,0,0,0,0,0,0,0,87500,5581,0,1767,0,2000,5500,0,,
335454,555428,13-OCT-2025 20.48.56,1011,166100,187.19,150.2,36.99,41.9,1631,,22.6,14.39,,,,0,309,0,0,0,0,0,0,0,0,0,0,0,85200,5557,0,1980,0,1884,5500,0,,
335458,555429,13-OCT-2025 22.09.57,1011,165100,199,163,36,49.8,1634,,22,14,,,,0,299,0,0,0,0,0,0,0,0,0,0,0,90700,6796,0,1606,0,2111,6000,0,,
335461,555430,13-OCT-2025 23.11.12,1011,158900,194.99,158.8,36.19,44.8,1637,,22.12,14.07,,,,0,303,0,0,0,0,0,0,0,0,0,0,0,88700,6124,0,805,0,2001,5600,0,,
335464,555431,14-OCT-2025 00.10.48,1011,163400,187.2,160.2,27,41.1,1665,,16.5,10.5,,,,0,306,0,0,0,0,0,0,0,0,0,0,0,87000,5540,128,1837,0,1999,5500,0,,
335468,555432,14-OCT-2025 01.04.18,1011,160500,182.89,149.9,32.99,38.8,1654,,20.16,12.83,,,,0,300,0,0,0,0,0,0,0,0,0,0,0,82100,5173,173,2096,0,2000,5500,0,,
335471,555433,14-OCT-2025 01.56.53,1010,159300,177.6,141.6,36,39.1,1628,,22,14,,,,0,306,0,0,0,0,0,0,0,0,0,0,0,80900,5358,0,1865,0,2000,5500,0,,
335473,555434,14-OCT-2025 03.24.42,1010,161700,178.78,143.5,35.28,50.3,1617,,21.6,13.68,,,,0,274,0,0,0,0,0,0,0,0,0,0,0,92700,4785,822,1882,0,1997,6700,0,,
335477,555435,14-OCT-2025 04.22.43,1011,159700,180.57,144.2,36.37,42.2,1636,,6.44,10.4,19.53,,,0,306,0,0,0,0,0,0,0,0,0,0,0,85900,5439,129,2150,0,1997,5500,0,,
335480,555436,14-OCT-2025 05.08.33,1011,162700,169.9,132.9,37,35.8,1622,,8.07,28.93,,,,0,306,0,0,0,0,0,0,0,0,0,0,0,77100,4743,0,1819,0,1996,5500,0,,
335483,555437,14-OCT-2025 06.07.44,1011,160300,187.29,150,37.29,42.2,1645,,22.79,14.5,,,,0,306,0,0,0,0,0,0,0,0,0,0,0,84900,5780,0,2134,0,2000,5500,0,,
335486,555438,14-OCT-2025 07.07.23,1010,162200,180,147,33,38.5,1686,,33,,,,,0,306,0,0,0,0,0,0,0,0,0,0,0,82600,5630,0,2047,0,1982,5500,0,,
335489,555439,14-OCT-2025 08.22.12,1010,160000,197.3,162.3,35,46.4,1676,,,35,,,,0,307,0,0,0,0,0,0,0,0,0,0,0,95600,6037,0,2549,0,1999,5500,0,,
335492,555440,14-OCT-2025 09.18.56,1010,154200,190.2,154.2,36,42.2,1675,,22,14,,,,0,304,0,0,0,0,0,0,0,0,0,0,0,87200,5657,0,2171,0,2000,5500,0,,
335494,555441,14-OCT-2025 10.26.02,1010,168300,185.29,152.3,32.99,43,1644,,20.16,12.83,,,,0,306,0,0,0,0,0,0,0,0,0,0,0,86000,6040,0,2323,0,1999,5500,0,,
335497,555442,14-OCT-2025 11.22.49,1010,162600,184.79,151.8,32.99,42.1,1671,,20.16,12.83,,,,0,307,0,0,0,0,0,0,0,0,0,0,0,86100,5815,0,2250,0,2000,5500,0,,
335501,555443,14-OCT-2025 12.28.04,1010,159300,189.1,154.1,35,40.8,1637,,21.39,13.61,,,,0,595,0,0,0,0,0,0,0,0,0,0,0,84700,5769,0,2109,0,1999,5500,0,,
335503,555444,14-OCT-2025 13.18.39,2010,163400,180.6,145.6,35,39.6,1643,,21.39,13.61,,,,0,0,0,0,0,0,0,0,0,0,0,0,0,81700,5802,0,2016,0,2000,5300,0,,
335506,555445,14-OCT-2025 14.13.49,2032,162600,182.99,150,32.99,40.5,1663,,20.16,12.83,,,,0,905,0,0,0,0,0,0,0,0,0,0,0,83600,5828,0,2171,0,2000,5500,0,,
335508,555446,14-OCT-2025 15.08.48,1056,164200,180.69,149.7,30.99,39,1667,,18.94,12.05,,,,0,1801,0,0,0,0,0,0,0,0,0,0,0,81300,6104,0,2166,0,2000,5400,0,,
335512,555447,14-OCT-2025 16.07.59,1058,165700,186.79,153.8,32.99,39.9,1644,,20.16,12.83,,,,0,902,0,0,0,0,0,0,0,0,0,0,0,84100,5824,0,1891,0,2994,3000,0,,
335514,555448,14-OCT-2025 17.00.13,1058,165800,188.6,156.6,32,40.5,1635,,19.56,12.44,,,,0,900,0,0,0,0,0,0,0,0,0,0,0,83000,5559,0,1957,0,3996,3000,0,,
335517,555449,14-OCT-2025 17.56.03,1056,163400,184.09,153.1,30.99,41.5,1627,,18.94,12.05,,,,0,901,0,0,0,0,0,0,0,0,0,0,0,84700,5851,0,1973,0,2000,5500,0,,
335520,555450,14-OCT-2025 18.52.10,2032,163400,190.09,159.1,30.99,41.7,1662,,18.94,12.05,,,,0,906,0,0,0,0,0,0,0,0,0,0,0,87000,5969,0,2192,0,2000,5500,0,,
335523,555451,14-OCT-2025 19.50.09,2032,163200,190.7,158.7,32,42.8,1655,,19.56,12.44,,,,0,900,0,0,0,0,0,0,0,0,0,0,0,87000,5775,0,1863,0,2001,5500,0,,
335526,555452,14-OCT-2025 20.58.40,2032,163600,190.59,157.6,32.99,41.8,1656,,20.16,12.83,,,,0,900,0,0,0,0,0,0,0,0,0,0,0,88000,5824,0,2020,0,1996,5500,0,,
335529,555453,14-OCT-2025 21.53.39,2032,163500,190.99,160,30.99,40.9,1652,,18.94,12.05,,,,0,907,0,0,0,0,0,0,0,0,0,0,0,89100,5818,0,1859,0,2001,5500,0,,
335532,555454,14-OCT-2025 22.44.20,2032,164400,195,160,35,39.4,1641,,21.39,13.61,,,,0,900,0,0,0,0,0,0,0,0,0,0,0,87600,5597,0,1683,0,2001,5500,0,,
335535,555455,14-OCT-2025 23.57.33,2032,162300,202.99,170,32.99,46,1643,,20.16,12.83,,,,0,999,0,0,0,0,0,0,0,0,0,0,0,98200,6044,261,2763,0,2000,5500,0,,
335538,555456,15-OCT-2025 00.53.29,2032,157200,193,160,33,43.4,1616,,33,,,,,0,989,0,0,0,0,0,0,0,0,0,0,0,88800,5807,368,2248,0,1997,5500,0,,
335541,555457,15-OCT-2025 01.58.34,2032,163200,191.2,156.2,35,45.8,1633,,21.39,13.61,,,,0,989,0,0,0,0,0,0,0,0,0,0,0,91900,6230,0,2112,0,1997,5500,0,,
335544,555458,15-OCT-2025 02.51.24,2032,154700,191.87,158,33.87,44.3,1653,,6.36,20.34,7.17,,,0,0,0,0,0,0,0,0,0,0,0,0,0,90200,5782,0,1962,0,2000,5500,0,,
335548,555459,15-OCT-2025 03.42.29,1011,158300,180.99,145.7,35.29,40.6,1646,,21.57,13.72,,,,0,299,0,0,0,0,0,0,0,0,0,0,0,83600,5700,270,1782,0,2000,5500,0,,
335550,555460,15-OCT-2025 04.44.45,1011,154000,169.99,136,33.99,42.1,1621,,20.77,13.22,,,,0,304,0,0,0,0,0,0,0,0,0,0,0,82900,5415,0,2423,0,2000,5500,0,,
335555,555461,15-OCT-2025 05.56.49,1014,154200,200.6,164.6,36,42.1,1616,,22,14,,,,0,295,0,0,0,0,0,0,0,0,0,0,0,88200,6456,0,2641,0,2052,5500,0,,
335558,555462,15-OCT-2025 06.58.03,6095,161200,182.36,150,32.36,42.2,1643,,8.8,17.26,6.3,,,0,999,0,0,0,0,0,0,0,0,0,0,0,85200,6046,0,2248,0,2000,5500,0,,
335561,555463,15-OCT-2025 07.50.40,6095,158700,188.2,156.2,32,41.4,1650,,19.56,12.44,,,,0,999,0,0,0,0,0,0,0,0,0,0,0,85200,6194,0,2194,0,2001,5500,0,,
335564,555464,15-OCT-2025 08.51.41,6095,162300,191.7,155.7,36,44.1,1667,,22,14,,,,0,1004,0,0,0,0,0,0,0,0,0,0,0,90300,5814,127,2948,0,2007,5500,0,,
335566,555465,15-OCT-2025 09.45.14,6095,155300,175.69,144.7,30.99,40.8,1621,,18.94,12.05,,,,0,990,0,0,0,0,0,0,0,0,0,0,0,83100,5584,0,2569,0,2003,5500,0,,
335568,555466,15-OCT-2025 10.55.25,5071,166900,195.3,159.3,36,44.6,1647,,22,14,,,,0,998,0,0,0,0,0,0,0,0,0,0,0,90200,6127,0,2334,0,2000,5500,0,,
335571,555467,15-OCT-2025 13.19.44,9993,158100,150.99,121,29.99,49.9,1646,,18.33,11.66,,,,0,1007,0,0,0,0,0,0,0,0,0,0,0,84500,6965,0,2242,0,1000,4900,0,,
335576,555468,15-OCT-2025 14.20.09,9993,167100,183.89,150.9,32.99,41.7,1633,,20.16,12.83,,,,0,997,0,0,0,0,0,0,0,0,0,0,0,83400,6124,0,1693,0,2000,5500,0,,
335578,555469,15-OCT-2025 15.11.50,7060,160100,184.99,154,30.99,41.8,1642,,18.94,12.05,,,,0,1003,0,0,0,0,0,0,0,0,0,0,0,84000,5767,0,1632,0,2000,5500,0,,
335580,555470,15-OCT-2025 16.12.40,7060,162500,186,154,32,43,1611,,19.56,12.44,,,,0,1004,0,0,0,0,0,0,0,0,0,0,0,84600,5955,0,2387,0,2001,6300,0,,
335583,555471,15-OCT-2025 17.05.41,2010,163200,181.09,147.1,33.99,42.3,1654,,20.77,13.22,,,,0,308,0,0,0,0,0,0,0,0,0,0,0,85600,5790,0,2676,0,2001,6000,0,,
335586,555472,15-OCT-2025 18.02.00,2010,162900,180.8,145.8,35,41.4,1661,,21.39,13.61,,,,0,301,0,0,0,0,0,0,0,0,0,0,0,83500,6157,0,2191,0,2000,5600,0,,
335589,555473,15-OCT-2025 18.51.31,2010,157800,169.69,135.7,33.99,39.4,1659,,20.77,13.22,,,,0,309,0,0,0,0,0,0,0,0,0,0,0,80500,5210,0,1343,0,1998,5700,0,,
335592,555474,15-OCT-2025 19.53.04,2011,162500,180.1,145.1,35,39.3,1610,,21.39,13.61,,,,0,310,0,0,0,0,0,0,0,0,0,0,0,82600,6071,0,1899,0,2000,5500,0,,
335595,555475,15-OCT-2025 20.46.35,2010,160700,180.29,147.3,32.99,40.9,1633,,20.16,12.83,,,,0,307,0,0,0,0,0,0,0,0,0,0,0,83100,5579,0,1615,0,2001,5400,0,,
335598,555476,15-OCT-2025 21.40.49,2010,161200,183.2,148.2,35,41.2,1624,,21.39,13.61,,,,0,292,0,0,0,0,0,0,0,0,0,0,0,83100,6075,0,1635,0,2001,5500,0,,
335601,555477,15-OCT-2025 22.45.24,2032,161200,185.3,149.3,36,41.5,1627,,22,14,,,,0,900,0,0,0,0,0,0,0,0,0,0,0,84800,5737,0,1622,0,2001,5500,0,,
335604,555478,15-OCT-2025 23.52.11,2032,161300,190.79,153.8,36.99,44.7,1667,,22.6,14.39,,,,0,902,0,0,0,0,0,0,0,0,0,0,0,90000,5997,0,2256,0,2001,5500,0,,
335607,555479,16-OCT-2025 00.50.50,2032,159500,187.99,155.9,32.09,42.9,1643,,19.61,12.48,,,,0,903,0,0,0,0,0,0,0,0,0,0,0,89100,6136,0,2137,0,2001,6000,0,,
335610,555480,16-OCT-2025 01.46.44,2032,158900,184.9,150.7,34.2,41.6,1617,,3.82,21.44,8.94,,,0,906,0,0,0,0,0,0,0,0,0,0,0,87000,5822,0,1751,0,1995,6000,0,,
335614,555481,16-OCT-2025 02.40.40,2067,162400,187,149.9,37.1,41.7,1656,,19.77,11.1,6.23,,,0,907,0,0,0,0,0,0,0,0,0,0,0,88300,5692,0,2114,0,2000,5500,0,,
335616,555482,16-OCT-2025 03.39.21,2030,162300,185.59,150.6,34.99,42.7,1659,,22.66,12.33,,,,0,888,0,0,0,0,0,0,0,0,0,0,0,87900,5858,0,2902,0,1995,5700,0,,
335620,555483,16-OCT-2025 04.29.42,2030,160400,174.74,140.2,34.54,38.5,1650,,,13.06,21.48,,,0,906,0,0,0,0,0,0,0,0,0,0,0,80800,5308,0,2177,0,1996,5500,0,,
335622,555484,16-OCT-2025 05.37.01,2032,156800,184.94,150.9,34.04,44.4,1628,,2.5,20.44,11.1,,,0,840,0,0,0,0,0,0,0,0,0,0,0,91000,5829,0,2489,0,2000,5500,0,,
335625,555485,16-OCT-2025 06.31.55,2032,162800,38.49,3.4,35.09,41,1683,,18.25,10.01,6.83,,,0,890,0,0,0,0,0,0,0,0,0,0,0,86400,5718,0,2389,0,1996,5500,0,,
335628,555486,16-OCT-2025 07.26.06,2032,165200,187.62,150.6,37.02,41.6,1637,,3.52,11.02,22.48,,,0,910,0,0,0,0,0,0,0,0,0,0,0,85700,5816,0,1691,0,2000,5000,0,,
335631,555487,16-OCT-2025 08.20.22,2032,159500,187.49,150.5,36.99,41.4,1653,,22.6,14.39,,,,0,906,0,0,0,0,0,0,0,0,0,0,0,84800,5825,0,2582,0,1996,5500,0,,
335634,555488,16-OCT-2025 09.24.31,2015,156900,186.4,150.4,36,41.5,1632,,22,14,,,,0,806,0,0,0,0,0,0,0,0,0,0,0,84600,5569,0,1474,0,2000,5300,0,,
335640,555489,16-OCT-2025 10.16.36,2010,162400,179.4,143.4,36,40.3,1627,,22,14,,,,0,309,0,0,0,0,0,0,0,0,0,0,0,81600,5621,0,1991,0,2003,5400,0,,
335643,555490,16-OCT-2025 11.09.15,1032,165400,181.2,145.2,36,40.3,1658,,22,14,,,,0,907,0,0,0,0,0,0,0,0,0,0,0,82600,5628,0,2171,0,2002,5500,0,,
335646,555491,16-OCT-2025 12.00.15,1030,154900,177,141,36,38.4,1647,,22,14,,,,0,907,0,0,0,0,0,0,0,0,0,0,0,80800,6142,0,2436,0,2000,5500,0,,
335649,555492,16-OCT-2025 13.02.01,1030,160500,184.79,150.8,33.99,41.2,1649,,20.77,13.22,,,,0,905,0,0,0,0,0,0,0,0,0,0,0,84100,6390,0,2202,0,1999,5500,0,,
335652,555493,16-OCT-2025 13.54.25,1030,163000,180.19,143.2,36.99,41.6,1637,,22.6,14.39,,,,0,908,0,0,0,0,0,0,0,0,0,0,0,83300,6486,0,2264,0,2000,5500,0,,
335655,555494,16-OCT-2025 14.45.35,1030,156100,181.29,148.3,32.99,40.5,1639,,20.16,12.83,,,,0,904,0,0,0,0,0,0,0,0,0,0,0,83300,6434,0,2904,0,1999,5500,0,,
335658,555495,16-OCT-2025 15.40.11,1030,164900,180.3,148.3,32,43,1672,,19.56,12.44,,,,0,1005,0,0,0,0,0,0,0,0,0,0,0,87000,6636,0,1839,0,2000,5500,0,,
335661,555496,16-OCT-2025 16.31.11,1030,167500,167.5,131.5,36,36.2,1675,,22,14,,,,0,1005,0,0,0,0,0,0,0,0,0,0,0,72900,5779,0,1861,0,2018,5500,0,,
335664,555497,16-OCT-2025 17.51.57,1032,160600,188.4,152.4,36,47.9,1633,,22,14,,,,0,909,0,0,0,0,0,0,0,0,0,0,0,88100,6793,0,2654,0,2744,6100,0,,
335666,555498,16-OCT-2025 18.50.33,1032,158000,190.4,158.4,32,46.5,1610,,19.56,12.44,,,,0,908,0,0,0,0,0,0,0,0,0,0,0,87600,6566,0,2319,0,2002,6900,0,,
335668,555499,16-OCT-2025 19.50.26,1032,164700,190.6,158.6,32,46,1633,,19.56,12.44,,,,0,905,0,0,0,0,0,0,0,0,0,0,0,87600,6809,0,2122,0,53,6500,0,,
335672,555500,16-OCT-2025 21.01.02,1032,166800,187.09,156.1,30.99,47.4,1631,,18.94,12.05,,,,0,906,0,0,0,0,0,0,0,0,0,0,0,90000,6122,0,2191,0,2002,5500,0,,
335675,555501,16-OCT-2025 21.57.41,1032,161500,184.69,150.7,33.99,42.4,1630,,20.77,13.22,,,,0,905,0,0,0,0,0,0,0,0,0,0,0,85000,5920,0,2313,0,2004,5500,0,,
335678,555502,16-OCT-2025 22.52.37,1032,163400,183.5,151.5,32,42.9,1668,,19.56,12.44,,,,0,899,0,0,0,0,0,0,0,0,0,0,0,84100,6158,0,2065,0,2004,5500,0,,
335681,555503,17-OCT-2025 00.08.17,1032,162000,187.79,150.7,37.09,45.3,1644,,22.67,14.42,,,,0,906,0,0,0,0,0,0,0,0,0,0,0,92000,5770,0,2640,0,2004,5500,0,,
335685,555504,17-OCT-2025 01.02.43,1032,159700,181.48,149,32.48,42.5,1619,,3.04,23.66,5.78,,,0,859,0,0,0,0,0,0,0,0,0,0,0,88200,6099,0,2649,0,1996,5500,0,,
335688,555505,17-OCT-2025 01.53.53,1032,161800,189.24,155.4,33.84,40.4,1648,,8.12,12.74,12.98,,,0,906,0,0,0,0,0,0,0,0,0,0,0,87000,5593,342,2917,0,2001,5500,0,,
335691,555506,17-OCT-2025 02.46.16,1032,164300,183.98,149.7,34.28,41.7,1614,,4.1,23.72,6.46,,,0,907,0,0,0,0,0,0,0,0,0,0,0,88000,5489,0,2179,0,1996,5500,0,,
335694,555507,17-OCT-2025 03.38.13,2032,160900,178.49,142.3,36.19,40,1630,,11.6,11.6,12.99,,,0,899,0,0,0,0,0,0,0,0,0,0,0,83900,5128,0,2452,0,1996,5400,0,,
335697,555508,17-OCT-2025 03.30.33,1032,162100,178.3,145.1,33.2,41.4,1676,,6.58,12.08,14.54,,,0,908,0,0,0,0,0,0,0,0,0,0,0,85600,5568,0,3018,0,2001,5500,0,,
335700,555509,17-OCT-2025 05.42.58,1032,163800,196.73,162.1,34.63,44.1,1638,,3.4,21.36,9.87,,,0,907,0,0,0,0,0,0,0,0,0,0,0,93000,5789,0,2629,0,1996,5500,0,,
335702,555510,17-OCT-2025 06.38.38,2081,159900,200.3,164.3,36,43.5,1681,,22,14,,,,0,705,0,0,0,0,0,0,0,0,0,0,0,92400,6042,0,2752,0,1999,5500,0,,
335705,555511,17-OCT-2025 07.33.37,2081,164700,197.8,161.8,36,41.2,1657,,22,14,,,,0,706,0,0,0,0,0,0,0,0,0,0,0,87600,6420,0,2579,0,2000,5500,0,,
335708,555512,17-OCT-2025 08.25.58,2032,158600,191.6,155.6,36,40.1,1632,,22,14,,,,0,909,0,0,0,0,0,0,0,0,0,0,0,83900,6016,0,3475,0,2495,5500,0,,
335710,555513,17-OCT-2025 09.18.15,8061,164300,191.6,155.6,36,40.6,1670,,22,14,,,,0,905,0,0,0,0,0,0,0,0,0,0,0,86100,6046,0,2246,0,2000,5300,0,,
335712,555514,17-OCT-2025 10.10.18,2011,155300,189.19,158.2,30.99,41.3,1651,,18.94,12.05,,,,0,289,0,0,0,0,0,0,0,0,0,0,0,87300,6311,0,2714,0,2000,5500,0,,
335714,555515,17-OCT-2025 11.09.19,2011,158900,181.6,149.6,32,40.7,1642,,19.56,12.44,,,,0,301,0,0,0,0,0,0,0,0,0,0,0,85100,6370,0,2483,0,1999,5500,0,,
335716,555516,17-OCT-2025 12.13.15,2011,157300,189.5,157.5,32,42.8,1664,,19.56,12.44,,,,0,308,0,0,0,0,0,0,0,0,0,0,0,89500,6313,0,2576,0,2000,5500,0,,
335718,555517,17-OCT-2025 13.07.54,2011,162600,193.69,156.7,36.99,41.2,1666,,22.6,14.39,,,,0,292,0,0,0,0,0,0,0,0,0,0,0,87500,6324,0,1948,0,2000,5500,0,,
335720,555518,17-OCT-2025 13.59.59,2011,157000,173.39,140.4,32.99,35.6,1687,,20.16,12.83,,,,0,300,0,0,0,0,0,0,0,0,0,0,0,76900,6151,0,2375,0,1999,5500,0,,
335722,555519,17-OCT-2025 15.45.15,1056,161200,213.6,177.6,36,49.5,1631,,22,14,,,,0,1002,0,0,0,0,0,0,0,0,0,0,0,97000,6370,0,2240,0,1996,5500,0,,
335724,555520,17-OCT-2025 16.41.08,1056,166300,195.2,159.2,36,44.7,1630,,22,14,,,,0,276,0,0,0,0,0,0,0,0,0,0,0,89100,6296,171,2441,0,2000,5500,0,,
335726,555521,17-OCT-2025 17.47.44,1030,166400,190.7,155.7,35,43.7,1657,,35,,,,,0,996,0,0,0,0,0,0,0,0,0,0,0,88500,6472,0,2251,0,1999,5500,0,,
335728,555522,17-OCT-2025 18.40.15,1030,155700,192.19,159.9,32.29,43.1,1664,,19.73,12.56,,,,0,1004,0,0,0,0,0,0,0,0,0,0,0,89800,6187,0,2325,0,2000,4500,0,,
335730,555523,17-OCT-2025 19.30.59,1030,159500,191,160,31,41.2,1649,,31,,,,,0,1004,0,0,0,0,0,0,0,0,0,0,0,86000,5945,0,1838,0,2000,4500,0,,
335732,555524,17-OCT-2025 20.26.54,1032,166200,189.2,157.2,32,42.7,1648,,32,,,,,0,1007,0,0,0,0,0,0,0,0,0,0,0,88100,6085,0,2531,0,1996,4500,0,,
335734,555525,17-OCT-2025 21.24.24,1032,166600,210.8,174.8,36,47.4,1628,,22,14,,,,0,998,0,0,0,0,0,0,0,0,0,0,0,96200,6513,0,2572,0,1996,6000,0,,
335736,555526,17-OCT-2025 22.09.38,1032,155800,163.4,129.4,34,35.7,1672,,34,,,,,0,993,0,0,0,0,0,0,0,0,0,0,0,74700,5018,0,1539,0,1996,5400,0,,
335738,555527,17-OCT-2025 23.01.04,1032,159300,188.87,155.1,33.77,41,1657,,7.25,10.36,16.16,,,0,995,0,0,0,0,0,0,0,0,0,0,0,86100,5862,0,2427,0,1996,5200,0,,
335740,555528,18-OCT-2025 00.04.58,1032,160900,199.6,163.6,36,44.5,1677,,22,14,,,,0,1005,0,0,0,0,0,0,0,0,0,0,0,91400,6165,0,2330,0,1996,5500,0,,
335742,555529,18-OCT-2025 01.00.06,1032,161900,187.69,155.6,32.09,42.2,1681,,19.61,12.48,,,,0,896,0,0,0,0,0,0,0,0,0,0,0,89000,5768,0,2564,0,2001,5500,0,,
335744,555530,18-OCT-2025 01.55.46,2010,162300,189.8,155.6,34.2,39.9,1654,,20.9,13.3,,,,0,232,0,0,0,0,0,0,0,0,0,0,0,83000,5976,0,2392,0,2001,5500,0,,
335746,555531,18-OCT-2025 03.07.35,2010,160100,195.89,158.8,37.09,48.5,1660,,22.67,14.42,,,,0,300,0,0,0,0,0,0,0,0,0,0,0,92600,6478,0,2934,0,2000,5500,0,,
335748,555532,18-OCT-2025 04.55.25,2010,162900,193,159.9,33.1,48.5,1650,,20.23,12.87,,,,0,900,0,0,0,0,0,0,0,0,0,0,0,94300,6478,0,2497,0,2001,5600,0,,
335750,555533,18-OCT-2025 05.50.09,1030,159700,181.4,145.4,36,42.4,1650,,22,14,,,,0,900,0,0,0,0,0,0,0,0,0,0,0,85900,5690,0,2067,0,2001,5600,0,,
335752,555534,18-OCT-2025 06.45.15,1030,163800,185.3,149.3,36,42.1,1676,,22,14,,,,0,892,0,0,0,0,0,0,0,0,0,0,0,85200,5391,0,1690,0,1996,5500,0,,
335754,555535,18-OCT-2025 07.42.04,1030,155000,191.1,155.1,36,41.7,1671,,22,14,,,,0,899,0,0,0,0,0,0,0,0,0,0,0,87200,5694,0,2143,0,2000,5500,0,,
335756,555536,18-OCT-2025 08.35.46,1032,160400,196.6,160.6,36,40.1,1666,,22,14,,,,0,900,0,0,0,0,0,0,0,0,0,0,0,85600,5955,0,2048,0,2000,5500,0,,
335758,555537,18-OCT-2025 09.26.31,1032,153500,193.8,157.8,36,39.7,1636,,22,14,,,,0,891,0,0,0,0,0,0,0,0,0,0,0,85800,5994,0,2042,0,1999,5500,0,,
335761,555538,18-OCT-2025 13.12.49,1032,162200,180.09,147.1,32.99,43.1,1645,,20.16,12.83,,,,0,895,0,0,0,0,0,0,0,0,0,0,0,85800,6313,0,2160,0,2000,5500,0,,
335767,555539,18-OCT-2025 14.23.20,1032,154600,180.19,147.2,32.99,42,1675,,20.16,12.83,,,,0,903,0,0,0,0,0,0,0,0,0,0,0,82600,6382,0,1880,0,2000,5500,0,,
335769,555540,18-OCT-2025 15.36.45,1032,156700,192.49,159.5,32.99,47.3,1667,,20.16,12.83,,,,0,891,0,0,0,0,0,0,0,0,0,0,0,94400,5826,0,2217,0,1498,5500,0,,
335771,555541,18-OCT-2025 16.40.06,1032,166500,186.29,153.3,32.99,43.1,1672,,20.16,12.83,,,,0,892,0,0,0,0,0,0,0,0,0,0,0,85200,6029,0,1837,0,1987,5000,0,,
335774,555542,18-OCT-2025 17.34.10,2011,166100,186.64,155.9,30.74,41.4,1656,,11.02,9.9,9.82,,,0,301,0,0,0,0,0,0,0,0,0,0,0,86100,5817,0,1790,0,2000,5500,0,,
335778,555543,18-OCT-2025 18.30.06,2011,161300,190.4,155.4,35,40.7,1641,,35,,,,,0,299,0,0,0,0,0,0,0,0,0,0,0,85300,5887,0,1575,0,1498,5500,0,,
335780,555544,18-OCT-2025 19.30.40,2010,156900,184.68,151.3,33.38,43.3,1624,,4.84,12.68,15.86,,,0,300,0,0,0,0,0,0,0,0,0,0,0,85900,5978,0,2347,0,2000,5700,0,,
335783,555545,18-OCT-2025 20.20.35,2010,163600,185.2,149.2,36,40.3,1623,,22,14,,,,0,305,0,0,0,0,0,0,0,0,0,0,0,84000,5534,0,1835,0,1999,5500,0,,
335786,555546,18-OCT-2025 21.12.59,2010,156700,194.3,159.3,35,41,1690,,21.39,13.61,,,,0,307,0,0,0,0,0,0,0,0,0,0,0,84800,5935,0,2245,0,2000,5500,0,,
335789,555547,18-OCT-2025 22.04.06,2010,158300,186.3,150.3,36,38.8,1685,,22,14,,,,0,294,0,0,0,0,0,0,0,0,0,0,0,83000,5728,0,2046,0,1998,5500,0,,
335792,555548,18-OCT-2025 23.03.41,2010,156200,188.8,152.8,36,39.5,1656,,22,14,,,,0,300,0,0,0,0,0,0,0,0,0,0,0,83000,5830,0,1994,0,1998,5500,0,,
335795,555549,19-OCT-2025 00.07.51,1032,162300,189.89,149.8,40.09,43.1,1684,,24.5,15.59,,,,0,898,0,0,0,0,0,0,0,0,0,0,0,86500,5793,0,2074,0,1996,5500,0,,
335798,555550,19-OCT-2025 01.07.15,1032,156400,181,145,36,40.3,1687,,22,14,,,,0,890,0,0,0,0,0,0,0,0,0,0,0,84000,5739,0,1881,0,2001,5500,0,,
335801,555551,19-OCT-2025 02.08.06,1032,159700,176,140,36,37.3,1666,,22,14,,,,0,899,0,0,0,0,0,0,0,0,0,0,0,79800,5274,0,1853,0,1996,5500,0,,
335804,555552,19-OCT-2025 03.27.11,1032,156900,192.18,159.9,32.28,43.1,1685,,3.46,21.84,6.98,,,0,908,0,0,0,0,0,0,0,0,0,0,0,90200,6094,0,1739,0,1996,5500,0,,
335807,555553,19-OCT-2025 04.27.12,1032,157900,197.73,162.5,35.23,42.9,1670,,3.36,26.03,5.84,,,0,905,0,0,0,0,0,0,0,0,0,0,0,90000,6089,0,2114,0,2000,5400,0,,
335809,555554,19-OCT-2025 05.25.37,1032,166800,191.29,160.2,31.09,42.8,1674,,11.64,14.18,5.27,,,0,899,0,0,0,0,0,0,0,0,0,0,0,87000,5956,0,1947,0,2001,5500,0,,
335812,555555,19-OCT-2025 06.15.28,1032,163300,180.04,151.6,28.44,39,1662,,7.92,,20.52,,,0,855,0,0,0,0,0,0,0,0,0,0,0,83900,5796,0,1749,0,1995,5500,0,,
335816,555556,19-OCT-2025 07.05.47,2032,161200,187.1,151.1,36,38.9,1650,,22,14,,,,0,907,0,0,0,0,0,0,0,0,0,0,0,82700,5786,0,1572,0,1995,5400,0,,
335819,555557,19-OCT-2025 08.05.13,1010,160000,200.2,164.2,36,42.3,1664,,22,14,,,,0,299,0,0,0,0,0,0,0,0,0,0,0,87300,6225,0,2218,0,1996,5400,0,,
335822,555558,19-OCT-2025 08.56.16,1011,97900,148.7,112.7,36,33,1669,,22,14,,,,0,307,0,0,0,0,0,0,0,0,0,0,0,66300,4749,0,1612,0,1502,4800,0,,
335825,555559,19-OCT-2025 11.05.13,1011,167700,154.79,124.8,29.99,38,1677,,18.33,11.66,,,,0,498,0,0,0,0,0,0,0,0,0,0,0,75700,5803,0,1976,0,2004,5500,0,,
335831,555560,19-OCT-2025 12.19.37,2032,165200,191.39,158.4,32.99,44.2,1623,,20.16,12.83,,,,0,901,0,0,0,0,0,0,0,0,0,0,0,90000,5940,0,2488,0,2003,5500,0,,
335834,555561,19-OCT-2025 13.18.22,2032,157700,183.59,149.6,33.99,40.7,1626,,20.77,13.22,,,,0,895,0,0,0,0,0,0,0,0,0,0,0,85100,5654,0,2204,0,2003,4000,0,,
335837,555562,19-OCT-2025 14.30.27,1032,165800,187.99,150,37.99,42.1,1624,,23.22,14.77,,,,0,900,0,0,0,0,0,0,0,0,0,0,0,87000,5826,0,1895,0,2020,2000,0,,
335841,555563,19-OCT-2025 15.26.16,2032,166800,193.99,160,33.99,41.6,1642,,20.77,13.22,,,,0,896,0,0,0,0,0,0,0,0,0,0,0,87600,6172,0,2757,0,2000,2500,0,,
335846,555564,19-OCT-2025 16.20.07,1032,160900,190,154,36,39.9,1649,,22,14,,,,0,992,0,0,0,0,0,0,0,0,0,0,0,86400,5887,0,2299,0,1996,2500,0,,
335849,555565,19-OCT-2025 17.10.23,1010,156600,183.99,151,32.99,39.2,1655,,20.16,12.83,,,,0,800,0,0,0,0,0,0,0,0,0,0,0,82500,5654,0,2369,0,2006,1000,0,,
335853,555566,19-OCT-2025 18.01.58,1010,166200,184.79,154.8,29.99,40.8,1660,,18.33,11.66,,,,0,300,0,0,0,0,0,0,0,0,0,0,0,86000,5772,0,2412,0,2008,0,0,,
335855,555567,19-OCT-2025 19.18.08,1011,152800,196.1,160.1,36,47,1656,,22,14,,,,0,300,0,0,0,0,0,0,0,0,0,0,0,87300,6502,0,2778,0,2000,0,0,,
335858,555568,19-OCT-2025 20.15.03,1011,158100,194.5,158.5,36,43,1650,,22,14,,,,0,300,0,0,0,0,0,0,0,0,0,0,0,87000,6047,0,2389,0,2000,5500,0,,
335861,555569,19-OCT-2025 21.22.47,1011,162700,189.39,155.4,33.99,42.6,1639,,20.77,13.22,,,,0,300,0,0,0,0,0,0,0,0,0,0,0,86100,6770,0,2834,0,1998,5600,0,,
335865,555570,19-OCT-2025 22.22.53,2051,152700,189.19,168.2,20.99,46.1,1658,,12.83,8.16,,,,0,789,0,0,0,0,0,0,0,0,0,0,0,88600,6505,0,2827,0,2000,0,0,,
335868,555571,19-OCT-2025 23.17.37,2051,159300,186.29,155.3,30.99,41.4,1648,,18.94,12.05,,,,0,807,0,0,0,0,0,0,0,0,0,0,0,85200,6082,0,2905,0,1998,2000,0,,
335870,555572,20-OCT-2025 00.38.44,2051,164700,196.5,160.5,36,44.5,1697,,22,14,,,,0,807,0,0,0,0,0,0,0,0,0,0,0,91300,6276,0,2526,0,1996,2000,0,,
335873,555573,20-OCT-2025 01.48.33,2051,162300,191.69,166.7,24.99,43.2,1665,,15.27,9.72,,,,0,792,0,0,0,0,0,0,0,0,0,0,0,90100,6046,0,1998,0,1994,5500,0,,
335876,555574,20-OCT-2025 02.43.46,2051,160700,198.9,166.9,32,43.4,1680,,19.56,12.44,,,,0,793,0,0,0,0,0,0,0,0,0,0,0,91200,6121,0,2037,0,1995,5500,0,,
335879,555575,20-OCT-2025 03.39.33,2011,162800,185.2,149.1,36.1,40.5,1651,,22.06,14.04,,,,0,294,0,0,0,0,0,0,0,0,0,0,0,86000,5443,0,1794,0,1998,5500,0,,
335882,555576,20-OCT-2025 04.32.08,2011,164000,188.29,156.1,32.19,41.5,1654,,19.67,12.52,,,,0,290,0,0,0,0,0,0,0,0,0,0,0,85500,5897,0,2123,0,1996,5500,0,,
335885,555577,20-OCT-2025 05.49.42,2011,160100,184.99,151,33.99,43.4,1664,,20.77,13.22,,,,0,299,0,0,0,0,0,0,0,0,0,0,0,89000,6274,0,2117,0,1995,5500,0,,
335888,555578,20-OCT-2025 06.48.14,2011,163600,183.7,150.5,33.2,42.2,1649,,20.29,12.91,,,,0,302,0,0,0,0,0,0,0,0,0,0,0,87000,6085,0,2336,0,2008,5500,0,,
335891,555579,20-OCT-2025 07.49.17,2011,164300,185.6,152.5,33.1,42.5,1645,,20.23,12.87,,,,0,308,0,0,0,0,0,0,0,0,0,0,0,87100,6029,0,2298,0,2008,5500,0,,
335894,555580,20-OCT-2025 09.01.59,2011,158400,174,138,36,38.3,1625,,22,14,,,,0,294,0,0,0,0,0,0,0,0,0,0,0,79000,5466,0,2114,0,1996,5500,0,,
335897,555581,20-OCT-2025 10.09.38,2011,164900,190.59,159.6,30.99,44.1,1678,,18.94,12.05,,,,0,303,0,0,0,0,0,0,0,0,0,0,0,91300,5253,0,1919,0,2003,1000,0,,
335900,555582,20-OCT-2025 11.07.59,2032,164300,192.09,154.1,37.99,45.6,1631,,23.22,14.77,,,,0,900,0,0,0,0,0,0,0,0,0,0,0,88800,5567,0,2106,0,2004,2900,0,,
335903,555583,20-OCT-2025 12.08.35,2032,164100,186.7,154.7,32,42.5,1658,,19.56,12.44,,,,0,900,0,0,0,0,0,0,0,0,0,0,0,86000,5365,0,2094,0,2004,3000,0,,
335906,555584,20-OCT-2025 12.59.35,2032,165300,169.3,133.3,36,40.4,1655,,22,14,,,,0,900,0,0,0,0,0,0,0,0,0,0,0,80100,5179,0,2333,0,2004,0,0,,
335909,555585,20-OCT-2025 14.20.59,2032,164700,53.59,16.6,36.99,45.7,1603,,22.6,14.39,,,,0,896,0,0,0,0,0,0,0,0,0,0,0,89500,5906,0,2544,0,2004,0,0,,
335911,555586,20-OCT-2025 15.18.15,2032,158500,188.99,150,38.99,42.7,1628,,23.83,15.16,,,,0,900,0,0,0,0,0,0,0,0,0,0,0,87900,5576,0,2582,0,2000,0,0,,
335915,555587,20-OCT-2025 16.07.55,2032,165100,172.2,130.2,42,39.3,1638,,42,,,,,0,894,0,0,0,0,0,0,0,0,0,0,0,81500,5488,0,2783,0,1499,5500,0,,
335918,555588,20-OCT-2025 17.14.39,2014,163500,190.09,159.1,30.99,43.5,1665,,18.94,12.05,,,,0,289,0,0,0,0,0,0,0,0,0,0,0,88500,5793,0,2480,0,1999,5500,0,,
335921,555589,20-OCT-2025 18.15.16,2014,158800,219.6,183.6,36,48.8,1635,,22,14,,,,0,300,0,0,0,0,0,0,0,0,0,0,0,102000,6669,129,3206,0,1996,5500,0,,
335924,555590,20-OCT-2025 19.04.11,1014,157000,173.2,137.2,36,36.4,1645,,22,14,,,,0,301,0,0,0,0,0,0,0,0,0,0,0,75600,5172,373,2424,0,1648,0,0,,
335927,555591,20-OCT-2025 19.51.49,1056,166900,177,147,30,38.2,1662,,2.94,6.55,20.51,,,0,991,0,0,0,0,0,0,0,0,0,0,0,79300,5739,213,2809,0,1997,0,0,,
335930,555592,20-OCT-2025 20.43.26,1056,166800,187.59,145.6,41.99,37.3,1637,,25.66,16.33,,,,0,994,0,0,0,0,0,0,0,0,0,0,0,78300,6071,0,1788,0,1498,0,0,,
335933,555593,20-OCT-2025 22.30.35,1056,161800,186,150,36,42.4,1631,,22,14,,,,0,989,0,0,0,0,0,0,0,0,0,0,0,90400,5668,0,2831,0,2000,5500,0,,
335936,555594,20-OCT-2025 23.43.19,1030,166000,200.6,159.6,41,47.3,1672,,25.06,15.94,,,,0,980,0,0,0,0,0,0,0,0,0,0,0,94600,6240,0,3273,0,2274,5500,0,,
335940,555595,21-OCT-2025 00.35.27,1030,165500,189.59,158.6,30.99,42.4,1648,,18.94,12.05,,,,0,978,0,0,0,0,0,0,0,0,0,0,0,88700,6167,0,2979,0,2501,5900,0,,
335943,555596,21-OCT-2025 01.33.05,1030,166400,186.69,149.7,36.99,41.8,1654,,22.6,14.39,,,,0,998,0,0,0,0,0,0,0,0,0,0,0,86200,5850,0,2870,0,1998,5500,0,,
335946,555597,21-OCT-2025 02.26.06,1056,162100,184.99,145,39.99,40.7,1642,,24.44,15.55,,,,0,307,0,0,0,0,0,0,0,0,0,0,0,85100,5781,0,3065,0,2004,5400,0,,
335949,555598,21-OCT-2025 03.14.45,2010,167700,187.2,146.2,41,38.9,1653,,25.06,15.94,,,,0,300,0,0,0,0,0,0,0,0,0,0,0,83900,5605,0,2580,0,2004,5100,0,,
335952,555599,21-OCT-2025 04.03.10,2010,162400,163.5,127.5,36,36.6,1651,,22,14,,,,0,309,0,0,0,0,0,0,0,0,0,0,0,75700,5393,0,2809,0,2502,6000,0,,
335955,555600,21-OCT-2025 05.10.47,2010,166700,196.2,155.2,41,43.1,1648,,25.06,15.94,,,,0,306,0,0,0,0,0,0,0,0,0,0,0,90100,6360,0,2705,0,2498,6000,0,,
335958,555601,21-OCT-2025 06.00.06,1032,164400,185.89,143.9,41.99,39.8,1634,,25.66,16.33,,,,0,901,0,0,0,0,0,0,0,0,0,0,0,85000,5722,0,2692,0,2500,5900,0,,
335964,555602,21-OCT-2025 08.36.00,1032,160000,187.1,151.1,36,50.4,1651,,22,14,,,,0,1009,0,0,0,0,0,0,0,0,0,0,0,99500,6584,266,3986,0,2000,4400,0,,
335966,555603,21-OCT-2025 09.32.37,2030,163900,176.19,136.2,39.99,42.3,1642,,24.44,15.55,,,,0,0,0,0,0,0,0,0,0,0,0,0,0,80600,5664,266,2665,0,2002,5400,0,,
335969,555604,21-OCT-2025 10.57.57,2030,165200,189.7,153.7,36,47.5,1629,,22,14,,,,0,1002,0,0,0,0,0,0,0,0,0,0,0,92500,6060,573,3414,0,2004,5500,0,,
335973,555605,21-OCT-2025 11.55.37,2032,165400,190.69,153.7,36.99,42.8,1648,,22.6,14.39,,,,0,999,0,0,0,0,0,0,0,0,0,0,0,85600,6313,573,2977,0,2004,5500,0,,
335976,555606,21-OCT-2025 12.55.31,2032,163600,189.49,151.5,37.99,44.2,1626,,23.22,14.77,,,,0,900,0,0,0,0,0,0,0,0,0,0,0,86000,5686,0,3020,0,2001,600,0,,
335979,555607,21-OCT-2025 13.54.21,2032,163200,188.09,151.9,36.19,48.1,1632,,22.12,14.07,,,,0,892,0,0,0,0,0,0,0,0,0,0,0,92000,5918,0,2744,0,1334,4900,0,,
335982,555608,21-OCT-2025 15.04.36,2032,164000,185.28,149.1,36.18,47.4,1640,,22.11,14.07,,,,0,900,0,0,0,0,0,0,0,0,0,0,0,93100,6477,0,3769,0,2504,5700,0,,
335985,555609,21-OCT-2025 15.55.10,2032,170000,187.5,151.5,36,40.5,1625,,22,14,,,,0,892,0,0,0,0,0,0,0,0,0,0,0,84700,6033,373,2456,0,1499,5500,0,,
335987,555610,21-OCT-2025 16.46.37,2032,154900,186.35,150,36.35,41.1,1631,,6.5,14.08,15.77,,,0,900,0,0,0,0,0,0,0,0,0,0,0,84400,6277,571,2820,0,2000,0,0,,
335991,555611,21-OCT-2025 17.54.16,2032,161300,185.9,148.9,37,43.1,1637,,37,,,,,0,905,0,0,0,0,0,0,0,0,0,0,0,85900,5805,0,2471,0,2004,0,0,,
335994,555612,21-OCT-2025 18.45.41,2032,162600,195.69,156.7,38.99,43,1631,,23.83,15.16,,,,0,904,0,0,0,0,0,0,0,0,0,0,0,89200,5844,805,2320,0,1756,0,0,,
335997,555613,21-OCT-2025 19.37.41,2032,159700,178,142,36,40.5,1630,,22,14,,,,0,907,0,0,0,0,0,0,0,0,0,0,0,83500,5670,572,2634,0,1999,2000,0,,
336000,555614,21-OCT-2025 20.22.21,1032,155700,171.6,135.6,36,35.7,1641,,22,14,,,,0,899,0,0,0,0,0,0,0,0,0,0,0,75700,4983,571,1772,0,2051,5400,0,,
336002,555615,21-OCT-2025 21.12.32,1032,155000,165.8,129.8,36,39.4,1613,,22,14,,,,0,904,0,0,0,0,0,0,0,0,0,0,0,76600,5325,0,2180,0,2000,5700,0,,
336005,555616,21-OCT-2025 22.01.17,1032,155800,161.7,125.7,36,39.3,1687,,22,14,,,,0,903,0,0,0,0,0,0,0,0,0,0,0,77700,5367,573,2505,0,1552,5500,0,,
336008,555617,21-OCT-2025 23.02.16,1032,154100,176.9,139.9,37,41.1,1676,,1.92,23.01,12.07,,,0,907,0,0,0,0,0,0,0,0,0,0,0,83000,5343,0,2062,0,1998,5500,0,,
336011,555618,22-OCT-2025 00.01.47,1032,158300,180.4,145.4,35,41.6,1629,,21.39,13.61,,,,0,906,0,0,0,0,0,0,0,0,0,0,0,82600,5957,0,2674,0,2000,5500,0,,
336014,555619,22-OCT-2025 00.50.32,1032,163500,171.5,130.5,41,37.4,1641,,25.06,15.94,,,,0,900,0,0,0,0,0,0,0,0,0,0,0,76200,5587,0,2693,0,2000,5500,0,,
336017,555620,22-OCT-2025 01.59.57,2032,162900,185.39,145.4,39.99,41.9,1636,,24.44,15.55,,,,0,896,0,0,0,0,0,0,0,0,0,0,0,84700,5983,0,2611,0,2000,5500,0,,
336021,555621,22-OCT-2025 02.50.09,1014,153300,180.6,148.6,32,40.5,1620,,19.56,12.44,,,,0,303,0,0,0,0,0,0,0,0,0,0,0,83800,5997,0,2828,0,1999,5500,0,,
336023,555622,22-OCT-2025 03.37.32,1056,158800,176.2,135.2,41,37.2,1630,,25.06,15.94,,,,0,1005,0,0,0,0,0,0,0,0,0,0,0,78700,5383,0,2217,0,2000,5200,0,,
336026,555623,22-OCT-2025 04.29.01,1056,166100,172.5,136.5,36,36.8,1650,,22,14,,,,0,999,0,0,0,0,0,0,0,0,0,0,0,78200,5339,0,2201,0,2000,5500,0,,
336029,555624,22-OCT-2025 05.16.08,1056,154900,173.6,132.6,41,38.5,1613,,25.06,15.94,,,,0,999,0,0,0,0,0,0,0,0,0,0,0,80100,5504,0,2204,0,2000,5500,0,,
336032,555625,22-OCT-2025 06.04.07,2010,162300,172.59,132.6,39.99,36.1,1635,,24.44,15.55,,,,0,291,0,0,0,0,0,0,0,0,0,0,0,76500,5543,0,2509,0,2000,6600,0,,
336035,555626,22-OCT-2025 06.55.28,2010,154600,180.79,142.8,37.99,40,1666,,23.22,14.77,,,,0,300,0,0,0,0,0,0,0,0,0,0,0,84100,6068,0,2681,0,2000,7000,0,,
336038,555627,22-OCT-2025 07.53.12,2010,169100,167.99,129,38.99,39.6,1665,,23.83,15.16,,,,0,299,0,0,0,0,0,0,0,0,0,0,0,79100,5354,0,2689,0,2001,5400,0,,
336041,555628,22-OCT-2025 09.36.42,2010,160400,196.41,160.4,36.01,49,1655,,22.01,14,,,,0,0,0,0,0,0,0,0,0,0,0,0,0,99800,6018,298,3326,0,2001,6000,0,,
336044,555629,22-OCT-2025 10.30.48,2010,157200,188.79,151.8,36.99,41.6,1629,,22.6,14.39,,,,0,300,0,0,0,0,0,0,0,0,0,0,0,86300,5864,456,2293,0,2001,0,0,,
336048,555630,22-OCT-2025 11.24.13,2010,157500,186,150,36,40.7,1621,,22,14,,,,0,300,0,0,0,0,0,0,0,0,0,0,0,83400,5944,0,1959,0,1997,2100,0,,
336051,555631,22-OCT-2025 12.30.48,2010,162400,181.79,144.8,36.99,40.9,1614,,22.6,14.39,,,,0,300,0,0,0,0,0,0,0,0,0,0,0,81100,5568,349,2109,0,1998,100,0,,
336053,555632,22-OCT-2025 13.26.28,6071,155000,180.89,144.7,36.19,40.5,1646,,22.12,14.07,,,,0,992,0,0,0,0,0,0,0,0,0,0,0,81600,5258,0,2326,0,1998,0,0,,
336057,555633,22-OCT-2025 14.20.31,6071,162400,181.7,145.7,36,40,1630,,22,14,,,,0,999,0,0,0,0,0,0,0,0,0,0,0,83200,5283,0,2077,0,1998,0,0,,
336061,555634,22-OCT-2025 15.07.42,6071,150500,169.1,133.1,36,36.4,1637,,22,14,,,,0,1001,0,0,0,0,0,0,0,0,0,0,0,77000,5043,0,2313,0,2000,1000,0,,
336064,555635,22-OCT-2025 16.13.08,6071,162900,170.4,135.4,35,37.5,1660,,21.39,13.61,,,,0,1003,0,0,0,0,0,0,0,0,0,0,0,79000,5650,0,2319,0,2000,4000,0,,
336067,555636,22-OCT-2025 17.27.41,6071,152600,194.49,160.5,33.99,43.4,1642,,20.77,13.22,,,,0,999,0,0,0,0,0,0,0,0,0,0,0,89800,6008,0,2471,0,2000,3000,0,,
336070,555637,22-OCT-2025 18.24.03,2032,159600,190.6,155.6,35,43.1,1673,,21.39,13.61,,,,0,299,0,0,0,0,0,0,0,0,0,0,0,89400,6449,0,2629,0,1996,0,0,,
336073,555638,22-OCT-2025 19.23.28,2011,160200,184.99,151,33.99,43,1654,,20.77,13.22,,,,0,289,0,0,0,0,0,0,0,0,0,0,0,89800,6015,0,2864,0,1996,0,0,,
336076,555639,22-OCT-2025 20.15.08,2014,157900,173.29,140.3,32.99,36.6,1673,,20.16,12.83,,,,0,300,0,0,0,0,0,0,0,0,0,0,0,79200,5724,0,2146,0,998,0,0,,
336079,555640,22-OCT-2025 21.26.39,2014,159400,194.49,160.5,33.99,41.8,1660,,20.77,13.22,,,,0,292,0,0,0,0,0,0,0,0,0,0,0,88600,6412,0,2397,0,1999,0,0,,
336081,555641,22-OCT-2025 22.38.18,2014,155000,185.4,150.4,35,46.4,1652,,21.39,13.61,,,,0,291,0,0,0,0,0,0,0,0,0,0,0,91400,5932,0,1958,0,2000,5500,0,,
336085,555642,22-OCT-2025 23.36.09,2010,154900,186.49,146.4,40.09,41.5,1640,,24.5,15.59,,,,0,300,0,0,0,0,0,0,0,0,0,0,0,86100,5499,0,2464,0,2000,5400,0,,
336088,555643,23-OCT-2025 00.39.49,2010,161400,187.08,151.8,35.28,43.6,1641,,21.6,13.68,,,,0,300,0,0,0,0,0,0,0,0,0,0,0,88300,5956,0,3277,0,2000,5500,0,,
336090,555644,23-OCT-2025 01.33.44,2010,154700,183.39,146.4,36.99,41.9,1638,,22.6,14.39,,,,0,300,0,0,0,0,0,0,0,0,0,0,0,84200,6122,0,3488,0,1999,5500,0,,
336094,555645,23-OCT-2025 02.26.03,2010,157300,176.1,141.1,35,40.6,1644,,21.39,13.61,,,,0,297,0,0,0,0,0,0,0,0,0,0,0,82100,5649,0,3069,0,2015,5500,0,,
336097,555646,23-OCT-2025 03.14.34,2010,157100,176.09,139.1,36.99,38.4,1652,,22.6,14.39,,,,0,299,0,0,0,0,0,0,0,0,0,0,0,79700,5557,0,2851,0,2016,5500,0,,
336099,555647,23-OCT-2025 04.11.44,2032,154200,172.79,135.8,36.99,38.1,1624,,22.6,14.39,,,,0,900,0,0,0,0,0,0,0,0,0,0,0,77600,5835,0,2848,0,2016,5500,0,,
336102,555648,23-OCT-2025 05.10.14,2032,155200,155.49,118.5,36.99,37.2,1655,,22.6,14.39,,,,0,899,0,0,0,0,0,0,0,0,0,0,0,75400,5119,0,3255,0,1512,5500,0,,
336104,555649,23-OCT-2025 06.16.20,2032,153600,176.79,138.8,37.99,40,1626,,23.22,14.77,,,,0,1007,0,0,0,0,0,0,0,0,0,0,0,82300,5538,0,2772,0,1763,5500,0,,
336109,555650,23-OCT-2025 07.04.24,9904,162800,178.38,143.1,35.28,38.9,1658,,21.6,13.68,,,,0,800,0,0,0,0,0,0,0,0,0,0,0,81700,5546,0,2225,0,2006,5500,0,,
336112,555651,23-OCT-2025 08.00.42,2010,156600,169.1,133.1,36,38.6,1609,,22,14,,,,0,300,0,0,0,0,0,0,0,0,0,0,0,81000,5705,0,3278,0,2000,5500,0,,
336114,555652,23-OCT-2025 11.20.53,2010,161200,188.49,150.5,37.99,44.6,1649,,23.22,14.77,,,,0,299,0,0,0,0,0,0,0,0,0,0,0,89400,6170,0,2979,0,2000,1000,0,,
336119,555653,23-OCT-2025 12.14.00,2010,153400,183.29,153.3,29.99,41.7,1684,,18.33,11.66,,,,0,300,0,0,0,0,0,0,0,0,0,0,0,89000,5979,0,2776,0,2001,1700,0,,
336123,555654,23-OCT-2025 13.09.39,1032,153800,180.59,146.6,33.99,42.2,1625,,20.77,13.22,,,,0,909,0,0,0,0,0,0,0,0,0,0,0,86000,5911,0,2683,0,2001,1700,0,,
