Repository: sanad-code/udacity-aimaster-capstone-ai-programming-foundations-project

# Steel Production Data Analysis — Udacity AI Master Capstone

This project analyzes steel production data to identify key factors affecting energy consumption, quality indicators, and production efficiency. It covers data cleaning, exploratory data analysis (EDA), and visualization of relationships between variables such as DRI Carbon and Silica (SiO2). The insights support data-driven decisions to optimize the steelmaking process.

## What Was Built

A Jupyter Notebook (`data-workflow/data_workflow.ipynb`) that loads, cleans, and analyzes internal steel production heat data, producing visualizations and statistical summaries saved under `outputs/`.

File: data/raw/flat_raw_data.csv (part 82 of 86)
RC,HID,STOP_DATE,STEEL_GRADE,TAPPED_WGT,TOTAL_CHARGE,DRI_CHARGE,SCRAP_CHARGE,POWER_ON_TIME,FINAL_TEMP,TOTAL_C_DRI,LOCAL_SCRAP,HOME_RETURN_SCRAP,IMPORTED_SCRAP,PIG_IRON,DRI_BRIQUETTED,FESI,FEMN,SIMN,FECR,NICKEL,FETI,FEB,FENB,FEP,FEMO,CU,FEV,NITROVAN,ELEC_ENERGY,OXYGEN,COKE_LUMP,MODULE_CARBON,COKE_POWDER,BURNT_LIME,BURNT_DOLAMITE,FLUX,C_ANALYSIS, 
336125,555655,23-OCT-2025 14.05.45,1032,163100,183.1,147.1,36,40.7,1651,,22,14,,,,0,899,0,0,0,0,0,0,0,0,0,0,0,83800,6364,0,2422,0,2001,0,0,,
336129,555656,23-OCT-2025 14.55.41,1032,153900,166,130,36,34.7,1665,,22,14,,,,0,894,0,0,0,0,0,0,0,0,0,0,0,76000,5223,0,1505,0,2001,0,0,,
336131,555657,23-OCT-2025 15.52.04,1032,158100,183.3,151.3,32,41.7,1648,,19.56,12.44,,,,0,906,0,0,0,0,0,0,0,0,0,0,0,89600,5754,0,2296,0,2001,0,0,,
336134,555658,23-OCT-2025 16.48.49,1032,163400,187.3,151.3,36,39.8,1633,,22,14,,,,0,897,0,0,0,0,0,0,0,0,0,0,0,84000,6102,0,2182,0,2001,200,0,,
336138,555659,23-OCT-2025 17.43.36,1032,158200,183.03,146.8,36.23,42.4,1621,,3.22,17.55,15.46,,,0,899,0,0,0,0,0,0,0,0,0,0,0,86600,5581,0,2258,0,1112,4700,0,,
336141,555660,23-OCT-2025 18.33.56,1032,157500,186,152,34,39.2,1652,,3.88,21.47,8.65,,,0,1723,0,0,0,0,0,0,0,0,0,0,0,83200,6160,0,2698,0,1497,1000,0,,
336143,555661,23-OCT-2025 19.22.27,2010,161100,184.26,147.6,36.66,37.3,1639,,9.82,18.5,8.34,,,0,290,0,0,0,0,0,0,0,0,0,0,0,80800,5856,0,2452,0,1996,1000,0,,
336147,555662,23-OCT-2025 20.17.25,2032,161300,173.9,140.2,33.7,40.1,1625,,2.92,8.82,21.96,,,0,300,0,0,0,0,0,0,0,0,0,0,0,83100,5265,0,2132,0,2000,5500,0,,
336150,555663,23-OCT-2025 21.06.49,2010,157000,181.09,141,40.09,36.9,1623,,24.5,15.59,,,,0,308,0,0,0,0,0,0,0,0,0,0,0,80100,5967,0,2519,0,2053,2000,0,,
336153,555664,23-OCT-2025 22.10.10,1011,161500,163.4,127.4,36,40,1640,,22,14,,,,0,300,0,0,0,0,0,0,0,0,0,0,0,81900,5802,0,2927,0,1995,5200,0,,
336156,555665,23-OCT-2025 23.32.50,1017,162400,167.9,131.9,36,44.3,1657,,22,14,,,,0,300,0,0,0,0,0,0,0,0,0,0,0,79300,6244,0,3063,0,1500,5200,0,,
336158,555666,24-OCT-2025 00.57.57,1017,151300,189.29,152.3,36.99,46.5,1642,,22.6,14.39,,,,0,300,0,0,0,0,0,0,0,0,0,0,0,90100,6827,0,2917,0,2000,5500,0,,
336160,555667,24-OCT-2025 02.02.01,1032,156400,167.3,131.3,36,41.1,1644,,22,14,,,,0,892,0,0,0,0,0,0,0,0,0,0,0,81000,6509,0,3433,0,2000,5300,0,,
336164,555668,24-OCT-2025 02.53.26,1032,159300,176.19,129.2,46.99,39.6,1640,,28.72,18.27,,,,0,899,0,0,0,0,0,0,0,0,0,0,0,79400,5491,0,2659,0,2000,5200,0,,
336167,555669,24-OCT-2025 03.45.36,1032,149600,181.9,145.9,36,40.6,1633,,22,14,,,,0,904,0,0,0,0,0,0,0,0,0,0,0,84900,5797,0,2642,0,1999,5500,0,,
336170,555670,24-OCT-2025 04.35.10,1032,147700,176.99,140,36.99,40.2,1640,,22.6,14.39,,,,0,890,0,0,0,0,0,0,0,0,0,0,0,83200,5633,0,2489,0,2000,5500,0,,
336173,555671,24-OCT-2025 05.24.17,1032,152400,172.99,136,36.99,38.1,1657,,22.6,14.39,,,,0,900,0,0,0,0,0,0,0,0,0,0,0,79400,5542,0,2151,0,1999,5500,0,,
336175,555672,24-OCT-2025 06.13.50,1032,160400,170.79,132.8,37.99,36.2,1645,,23.22,14.77,,,,0,900,0,0,0,0,0,0,0,0,0,0,0,76800,5357,0,2130,0,2000,5500,0,,
336179,555673,24-OCT-2025 07.03.05,1032,158000,180.2,145.2,35,39.1,1647,,21.39,13.61,,,,0,901,0,0,0,0,0,0,0,0,0,0,0,82100,5836,0,2512,0,2000,5500,0,,
336182,555674,24-OCT-2025 08.05.21,1032,155500,178.09,147.1,30.99,41.6,1638,,18.94,12.05,,,,0,992,0,0,0,0,0,0,0,0,0,0,0,86000,5855,0,2641,0,1500,5500,0,,
336185,555675,24-OCT-2025 09.08.24,5040,156500,174.18,138.9,35.28,40.8,1636,,21.6,13.68,,,,0,999,0,0,0,0,0,0,0,0,0,0,0,83500,6214,0,3137,0,1996,5400,0,,
336188,555676,24-OCT-2025 10.07.25,5040,160200,149,113,36,39,1634,,22,14,,,,0,999,0,0,0,0,0,0,0,0,0,0,0,70500,5286,126,2780,0,2000,5100,0,,
336191,555677,24-OCT-2025 10.58.52,1010,156700,156.5,121.5,35,34.7,1649,,35,,,,,0,306,0,0,0,0,0,0,0,0,0,0,0,72400,4810,0,2457,0,2004,4500,0,,
336194,555678,24-OCT-2025 11.56.35,1010,153200,157.29,115.3,41.99,39.6,1663,,25.66,16.33,,,,0,299,0,0,0,0,0,0,0,0,0,0,0,78000,5339,0,2710,0,1994,4700,0,,
336197,555679,24-OCT-2025 13.26.32,1032,153400,197,161,36,49.4,1648,,22,14,,,,0,1006,0,0,0,0,0,0,0,0,0,0,0,97000,6913,150,2990,0,2000,5500,0,,
336201,555680,24-OCT-2025 14.19.57,1032,155300,180.2,140.2,40,41.8,1646,,40,,,,,0,999,0,0,0,0,0,0,0,0,0,0,0,87200,5872,0,2620,0,2000,5500,0,,
336203,555681,24-OCT-2025 15.10.26,1032,155300,174.19,140.2,33.99,40.8,1630,,20.77,13.22,,,,0,990,0,0,0,0,0,0,0,0,0,0,0,85000,5133,0,2522,0,2000,5500,0,,
336206,555682,24-OCT-2025 16.02.42,1032,159100,191.7,155.7,36,39.8,1648,,22,14,,,,0,995,0,0,0,0,0,0,0,0,0,0,0,84000,5980,0,2011,0,1995,5500,0,,
336209,555683,24-OCT-2025 16.56.57,1032,161700,169.18,135.8,33.38,37.2,1656,,8.16,9.7,15.52,,,0,999,0,0,0,0,0,0,0,0,0,0,0,79000,5714,0,2388,0,1996,5000,0,,
336212,555684,24-OCT-2025 18.12.26,2010,156400,187.2,155.5,31.7,42.9,1657,,12.86,,18.84,,,0,300,0,0,0,0,0,0,0,0,0,0,0,88100,6254,0,2252,0,2001,5500,0,,
336216,555685,24-OCT-2025 19.08.06,2010,160000,189.15,155.3,33.85,43.2,1640,,8.22,8.98,16.65,,,0,301,0,0,0,0,0,0,0,0,0,0,0,89000,6266,0,2394,0,2001,5500,0,,
336219,555686,24-OCT-2025 20.04.21,2010,157300,183.08,144.1,38.98,43.4,1627,,3.91,12.54,22.53,,,0,300,0,0,0,0,0,0,0,0,0,0,0,85400,5887,0,2355,0,1943,5500,0,,
336222,555687,24-OCT-2025 21.05.00,6040,161100,183.34,150.6,32.74,38.9,1634,,,11.6,21.14,,,0,989,0,0,0,0,0,0,0,0,0,0,0,84000,5913,0,2223,0,2001,5300,0,,
336225,555688,24-OCT-2025 21.57.48,1067,160200,182.28,150.3,31.98,40.6,1626,,3.84,20.76,7.38,,,0,998,0,0,0,0,0,0,0,0,0,0,0,86000,5841,0,2129,0,1997,5400,0,,
336227,555689,24-OCT-2025 22.55.01,1010,159600,186.77,150.4,36.37,40.9,1640,,,21.94,14.43,,,0,299,0,0,0,0,0,0,0,0,0,0,0,87100,6106,0,2484,0,1994,5300,0,,
336230,555690,24-OCT-2025 23.56.52,2011,159900,180.9,138.9,42,41.1,1626,,,42,,,,0,299,0,0,0,0,0,0,0,0,0,0,0,83100,6322,0,2691,0,1996,5500,0,,
336233,555691,25-OCT-2025 01.16.26,1056,153800,47.5,11.5,36,45.6,1650,,22,14,,,,0,1005,0,0,0,0,0,0,0,0,0,0,0,89700,6549,0,3195,0,2016,5500,0,,
336235,555692,25-OCT-2025 02.15.55,1056,152500,180.29,143.3,36.99,39.9,1679,,22.6,14.39,,,,0,995,0,0,0,0,0,0,0,0,0,0,0,82100,6644,0,2994,0,2016,5500,0,,
336238,555693,25-OCT-2025 03.08.22,1056,158800,182.5,147.5,35,40.2,1664,,21.39,13.61,,,,0,1001,0,0,0,0,0,0,0,0,0,0,0,84700,5750,0,2451,0,2016,5500,0,,
336241,555694,25-OCT-2025 03.58.58,1056,149800,176.99,145.8,31.19,37.9,1646,,,21.65,9.54,,,0,999,0,0,0,0,0,0,0,0,0,0,0,81200,6217,0,2982,0,2006,5500,0,,
336244,555695,25-OCT-2025 04.51.37,1056,160800,190.69,152.7,37.99,40.3,1650,,23.22,14.77,,,,0,999,0,0,0,0,0,0,0,0,0,0,0,86200,6329,0,2834,0,2016,5500,0,,
336247,555696,25-OCT-2025 05.48.43,1056,150400,191.3,155.3,36,43.7,1669,,22,14,,,,0,998,0,0,0,0,0,0,0,0,0,0,0,87700,6285,0,2699,0,2015,5500,0,,
336250,555697,25-OCT-2025 06.51.47,1056,158400,190.9,155.9,35,41.5,1642,,21.39,13.61,,,,0,999,0,0,0,0,0,0,0,0,0,0,0,86600,6282,0,2473,0,1996,5500,0,,
336254,555698,25-OCT-2025 07.43.03,1056,159500,184.79,150.8,33.99,40.4,1619,,20.77,13.22,,,,0,999,0,0,0,0,0,0,0,0,0,0,0,84600,5659,0,2421,0,2001,5500,0,,
336256,555699,25-OCT-2025 08.32.18,1056,158500,164.09,130.1,33.99,37.1,1674,,20.77,13.22,,,,0,999,0,0,0,0,0,0,0,0,0,0,0,77600,5617,127,2311,0,1997,5500,0,,
336259,555700,25-OCT-2025 09.28.59,1056,159800,177.39,144.4,32.99,40.7,1629,,20.16,12.83,,,,0,1007,0,0,0,0,0,0,0,0,0,0,0,80700,6258,697,2399,0,2001,5500,0,,
336263,555701,25-OCT-2025 10.29.19,1010,154400,171.62,137.6,34.02,41.3,1663,,3.72,23.2,7.1,,,0,300,0,0,0,0,0,0,0,0,0,0,0,78100,5990,125,2399,0,1498,5500,0,,
336265,555702,25-OCT-2025 11.48.52,1011,159100,175.5,140.5,35,46.7,1655,,21.39,13.61,,,,0,299,0,0,0,0,0,0,0,0,0,0,0,90800,4339,570,1530,0,753,5500,0,,
336269,555703,25-OCT-2025 12.36.41,1011,160200,178,142,36,36.8,1621,,22,14,,,,0,300,0,0,0,0,0,0,0,0,0,0,0,77500,4936,569,2031,0,1997,5500,0,,
336272,555704,25-OCT-2025 13.28.02,1011,156100,160.9,124.9,36,38,1668,,22,14,,,,0,299,0,0,0,0,0,0,0,0,0,0,0,75000,5669,572,2624,0,2000,5500,0,,
336274,555705,25-OCT-2025 14.19.32,1011,153500,175.1,145.1,30,37.8,1666,,30,,,,,0,300,0,0,0,0,0,0,0,0,0,0,0,80100,5115,569,1481,0,0,5500,0,,
336277,555706,25-OCT-2025 15.06.15,2010,159000,169.1,133.1,36,36,1640,,22,14,,,,0,300,0,0,0,0,0,0,0,0,0,0,0,76700,5470,761,1806,0,1752,5500,0,,
336280,555707,25-OCT-2025 16.15.18,2010,161500,190.49,155.4,35.09,41.5,1671,,21.44,13.65,,,,0,300,0,0,0,0,0,0,0,0,0,0,0,86500,6455,0,2495,0,1996,6000,0,,
336283,555708,25-OCT-2025 17.06.28,2010,163500,185.09,151,34.09,39,1631,,20.83,13.26,,,,0,300,0,0,0,0,0,0,0,0,0,0,0,84100,5945,0,2067,0,2000,5500,0,,
336286,555709,25-OCT-2025 17.59.09,2010,160900,184.09,153.1,30.99,37.8,1661,,18.94,12.05,,,,0,300,0,0,0,0,0,0,0,0,0,0,0,83500,6108,0,2288,0,1996,5900,0,,
336289,555710,25-OCT-2025 18.48.49,2010,162300,178.1,143.1,35,37.1,1636,,21.39,13.61,,,,0,300,0,0,0,0,0,0,0,0,0,0,0,78200,5906,0,2210,0,2000,5500,0,,
336292,555711,25-OCT-2025 20.09.59,2010,160100,191.69,160.6,31.09,42.9,1644,,19,12.09,,,,0,299,0,0,0,0,0,0,0,0,0,0,0,90000,6013,0,2116,0,1995,5900,0,,
336296,555712,25-OCT-2025 21.03.18,2010,161200,187.49,145.5,41.99,38.5,1646,,25.66,16.33,,,,0,300,0,0,0,0,0,0,0,0,0,0,0,84400,6086,0,2219,0,1663,5900,0,,
336299,555713,25-OCT-2025 21.54.48,1010,155400,190.9,148.8,42.1,40.6,1638,,25.73,16.37,,,,0,300,0,0,0,0,0,0,0,0,0,0,0,86300,5828,0,2080,0,1996,5800,0,,
336302,555714,25-OCT-2025 22.48.42,1011,165200,190.49,152.5,37.99,40.7,1626,,23.22,14.77,,,,0,300,0,0,0,0,0,0,0,0,0,0,0,85000,6330,0,2394,0,1996,6000,0,,
336305,555715,25-OCT-2025 23.40.19,1011,152500,187.09,150,37.09,40.4,1629,,22.67,14.42,,,,0,300,0,0,0,0,0,0,0,0,0,0,0,86000,6067,0,2260,0,2000,6000,0,,
336307,555716,26-OCT-2025 00.32.42,1010,150300,171,135,36,37.1,1656,,22,14,,,,0,300,0,0,0,0,0,0,0,0,0,0,0,80800,5854,0,2552,0,2001,6000,0,,
336310,555717,26-OCT-2025 01.22.52,7054,153300,170.49,131.5,38.99,36,1629,,23.83,15.16,,,,0,998,0,0,0,0,0,0,0,0,0,0,0,77000,5406,0,2657,0,2001,6000,0,,
336314,555718,26-OCT-2025 02.14.49,7054,161600,168.5,132.5,36,35.2,1634,,22,14,,,,0,998,0,0,0,0,0,0,0,0,0,0,0,75000,5504,0,2429,0,2001,5600,0,,
336316,555719,26-OCT-2025 03.39.52,7054,155900,190.2,158.2,32,46.6,1604,,19.56,12.44,,,,0,997,0,0,0,0,0,0,0,0,0,0,0,94600,6441,0,2597,0,2001,7000,0,,
336319,555720,26-OCT-2025 04.28.49,7054,155300,168.7,132.7,36,36.2,1662,,22,14,,,,0,998,0,0,0,0,0,0,0,0,0,0,0,78000,5351,0,1996,0,2061,6000,0,,
336322,555721,26-OCT-2025 05.45.38,7054,157200,180.2,144.2,36,43.4,1615,,22,14,,,,0,997,0,0,0,0,0,0,0,0,0,0,0,89100,6238,0,3274,0,2061,6000,0,,
336325,555722,26-OCT-2025 06.43.10,7054,163000,180.4,144.4,36,40,1637,,22,14,,,,0,998,0,0,0,0,0,0,0,0,0,0,0,84600,5530,0,2385,0,2001,6000,0,,
336328,555723,26-OCT-2025 07.40.18,7054,153200,185.9,150.9,35,43.4,1670,,21.39,13.61,,,,0,997,0,0,0,0,0,0,0,0,0,0,0,90900,6323,570,2904,0,1747,6000,0,,
336331,555724,26-OCT-2025 08.53.22,7054,161500,196,160,36,46.4,1667,,22,14,,,,0,998,0,0,0,0,0,0,0,0,0,0,0,93500,6453,555,3626,0,2000,5500,0,,
336334,555725,26-OCT-2025 09.50.30,7054,154500,193.5,161.5,32,45.3,1664,,19.56,12.44,,,,0,997,0,0,0,0,0,0,0,0,0,0,0,93200,6640,891,3414,0,2015,5500,0,,
336337,555726,26-OCT-2025 10.50.44,7054,160400,193.09,160.1,32.99,47.8,1661,,20.16,12.83,,,,0,998,0,0,0,0,0,0,0,0,0,0,0,96500,6681,0,3773,0,2000,2400,0,,
336340,555727,26-OCT-2025 12.25.12,6074,156700,191.5,155.5,36,49.4,1673,,22,14,,,,0,997,0,0,0,0,0,0,0,0,0,0,0,94000,7287,0,3091,0,2000,1500,0,,
336343,555728,26-OCT-2025 13.22.43,1010,160500,190.79,151.8,38.99,42.5,1634,,23.83,15.16,,,,0,600,0,0,0,0,0,0,0,0,0,0,0,87100,6585,0,2496,0,2052,1500,0,,
336346,555729,26-OCT-2025 14.12.54,1010,159200,184.9,149.9,35,40.3,1652,,21.39,13.61,,,,0,0,0,0,0,0,0,0,0,0,0,0,0,85400,6258,0,2179,0,1552,3000,0,,
336349,555730,26-OCT-2025 15.00.21,1010,159000,172.99,140,32.99,38.3,1658,,20.16,12.83,,,,0,304,0,0,0,0,0,0,0,0,0,0,0,78100,5731,0,2745,0,1500,2000,0,,
336352,555731,26-OCT-2025 17.30.30,5042,164900,161.89,123.9,37.99,39.3,1633,,23.22,14.77,,,,0,986,0,0,0,0,0,0,0,0,0,0,0,79900,4488,0,3049,0,1996,5000,0,,
336354,555732,26-OCT-2025 18.45.39,5042,163200,202.1,169,33.1,46.9,1645,,20.23,12.87,,,,0,992,0,0,0,0,0,0,0,0,0,0,0,93300,6657,0,3201,0,1996,6000,0,,
336358,555733,26-OCT-2025 19.40.11,6062,160800,180.99,146.9,34.09,40.7,1677,,20.83,13.26,,,,0,988,0,0,0,0,0,0,0,0,0,0,0,84300,5979,0,2451,0,2994,5700,0,,
336360,555734,26-OCT-2025 20.45.59,6062,165100,189.49,155.4,34.09,41.2,1652,,20.83,13.26,,,,0,793,0,0,0,0,0,0,0,0,0,0,0,84500,6184,0,2878,0,1997,5100,0,,
336364,555735,26-OCT-2025 21.47.53,2030,165500,187.79,149.7,38.09,41.5,1639,,23.28,14.81,,,,0,798,0,0,0,0,0,0,0,0,0,0,0,84200,5911,0,3193,0,2001,6000,0,,
336367,555736,26-OCT-2025 22.52.59,2030,162300,182.7,146.7,36,39.1,1652,,22,14,,,,0,299,0,0,0,0,0,0,0,0,0,0,0,80700,5722,0,2517,0,998,4200,0,,
336370,555737,27-OCT-2025 00.00.25,2010,163700,185.09,148,37.09,41.6,1617,,22.67,14.42,,,,0,309,0,0,0,0,0,0,0,0,0,0,0,87000,6121,0,2434,0,2000,8900,0,,
336372,555738,27-OCT-2025 00.56.15,2010,161500,195.69,158.7,36.99,44.3,1675,,22.6,14.39,,,,0,300,0,0,0,0,0,0,0,0,0,0,0,91000,6521,0,2729,0,2,9600,0,,
336375,555739,27-OCT-2025 01.58.28,2010,161500,195.7,160.7,35,46.4,1644,,21.39,13.61,,,,0,289,0,0,0,0,0,0,0,0,0,0,0,98900,7686,543,4420,0,0,12500,0,,
336379,555740,27-OCT-2025 03.16.44,2010,156900,192.49,161.5,30.99,51.9,1639,,18.94,12.05,,,,0,303,0,0,0,0,0,0,0,0,0,0,0,98200,7282,539,3794,0,0,11800,0,,
336383,555741,27-OCT-2025 04.11.36,2010,155800,151.4,125.2,26.2,36.5,1640,,16.01,10.19,,,,0,301,0,0,0,0,0,0,0,0,0,0,0,68200,5842,0,2460,0,0,6000,0,,
336389,555742,04-NOV-2025 17.15.55,2030,159800,62.29,0,62.29,113.6,1688,,38.07,24.22,,,,0,1005,0,0,0,0,0,0,0,0,0,0,0,132600,6942,0,2127,0,0,0,0,,
336391,555743,04-NOV-2025 18.16.55,6095,159400,181.36,146.3,35.06,44.6,1661,,,28.88,6.18,,,0,1000,0,0,0,0,0,0,0,0,0,0,0,85000,6549,0,2624,0,1999,3000,0,,
336393,555744,04-NOV-2025 19.08.54,6095,162200,179.79,142.8,36.99,39.3,1693,,22.6,14.39,,,,0,999,0,0,0,0,0,0,0,0,0,0,0,80900,5773,0,2418,0,2001,2800,0,,
336395,555745,04-NOV-2025 20.15.25,6095,161200,184.6,149.6,35,40.6,1681,,21.39,13.61,,,,0,1005,0,0,0,0,0,0,0,0,0,0,0,82900,5938,0,2430,0,2001,3000,0,,
336397,555746,04-NOV-2025 21.10.24,6095,160800,186.69,149.7,36.99,40.3,1681,,22.6,14.39,,,,0,992,0,0,0,0,0,0,0,0,0,0,0,83800,6023,129,2143,0,2001,3000,0,,
336399,555747,04-NOV-2025 21.16.17,6095,160000,203.7,169.4,34.3,42.6,1656,,20.96,13.34,,,,0,1006,0,0,0,0,0,0,0,0,0,0,0,87500,6144,636,1991,0,2001,3000,0,,
336403,555748,04-NOV-2025 23.19.06,6095,159600,211,175,36,44.2,1676,,22,14,,,,0,999,0,0,0,0,0,0,0,0,0,0,0,90400,6210,476,2155,0,2001,2900,0,,
336407,555749,05-NOV-2025 00.22.19,6095,162800,199.5,166.4,33.1,44.4,1683,,20.23,12.87,,,,0,1007,0,0,0,0,0,0,0,0,0,0,0,88800,6016,0,2727,0,2000,3000,0,,
336411,555750,05-NOV-2025 01.17.55,6095,161300,202.7,167.7,35,41.9,1682,,21.39,13.61,,,,0,1005,0,0,0,0,0,0,0,0,0,0,0,87500,6220,350,2702,0,1996,3000,0,,
336414,555751,05-NOV-2025 02.10.15,6095,158300,193,158,35,38.9,1658,,21.39,13.61,,,,0,1005,0,0,0,0,0,0,0,0,0,0,0,83900,5752,0,2691,0,1996,4500,0,,
336417,555752,05-NOV-2025 03.03.16,6095,157100,190.39,154.4,35.99,37.9,1670,,22,13.99,,,,0,998,0,0,0,0,0,0,0,0,0,0,0,80100,5850,0,2498,0,2011,5500,0,,
336420,555753,05-NOV-2025 04.01.10,6095,159100,217.19,180.2,36.99,45.8,1608,,22.6,14.39,,,,0,993,0,0,0,0,0,0,0,0,0,0,0,97500,6775,129,3010,0,2000,5500,0,,
336423,555754,05-NOV-2025 04.53.00,6095,154600,193.09,160.1,32.99,41.4,1603,,20.16,12.83,,,,0,990,0,0,0,0,0,0,0,0,0,0,0,89600,6047,0,2989,0,2000,5500,0,,
336426,555755,05-NOV-2025 05.45.06,6095,157800,185.1,150.1,35,41,1591,,21.39,13.61,,,,0,991,0,0,0,0,0,0,0,0,0,0,0,86300,5890,0,2767,0,2000,5500,0,,
336429,555756,05-NOV-2025 06.39.51,2030,167000,186.39,157.3,29.09,40.6,1649,,17.78,11.31,,,,0,998,0,0,0,0,0,0,0,0,0,0,0,84400,6131,0,2838,0,1996,5500,0,,
336432,555757,05-NOV-2025 07.41.09,2030,162900,189.7,159.7,30,42.8,1668,,18.33,11.67,,,,0,990,0,0,0,0,0,0,0,0,0,0,0,88800,6308,0,3156,0,2000,5500,0,,
336435,555758,05-NOV-2025 08.41.37,2030,156500,186.6,150.6,36,41,1644,,22,14,,,,0,998,0,0,0,0,0,0,0,0,0,0,0,85500,5593,0,2438,0,2000,5500,0,,
336437,555759,05-NOV-2025 08.34.05,2030,155800,184.9,149.9,35,40.6,1619,,21.39,13.61,,,,0,991,0,0,0,0,0,0,0,0,0,0,0,84200,6124,0,2688,0,1996,5500,0,,
336440,555760,05-NOV-2025 10.25.40,2030,162600,184.69,150.7,33.99,41.1,1624,,20.77,13.22,,,,0,998,0,0,0,0,0,0,0,0,0,0,0,86000,5944,0,2779,0,1996,5500,0,,
336443,555761,05-NOV-2025 11.34.15,2030,161400,180.9,145.9,35,42.9,1621,,21.39,13.61,,,,0,998,0,0,0,0,0,0,0,0,0,0,0,84600,6153,0,2733,0,1996,5500,0,,
336446,555762,05-NOV-2025 12.28.20,2030,161400,182.39,148.4,33.99,40.1,1644,,20.77,13.22,,,,0,993,0,0,0,0,0,0,0,0,0,0,0,83700,5521,0,2782,0,2993,3000,0,,
336449,555763,05-NOV-2025 13.25.40,2030,162100,182.69,150.4,32.29,40.3,1684,,19.73,12.56,,,,0,998,0,0,0,0,0,0,0,0,0,0,0,83700,5854,0,2445,0,2552,2800,0,,
336452,555764,05-NOV-2025 14.23.56,2030,161200,173.59,140.6,32.99,40,1652,,20.16,12.83,,,,0,999,0,0,0,0,0,0,0,0,0,0,0,80000,5635,0,2184,0,1996,3000,0,,
336456,555765,05-NOV-2025 15.12.50,2030,168300,175.39,145.4,29.99,38.8,1643,,18.33,11.66,,,,0,998,0,0,0,0,0,0,0,0,0,0,0,83500,5715,0,2078,0,2447,3000,0,,
336458,555766,05-NOV-2025 16.06.08,2030,166200,189.1,153.1,36,39.5,1682,,22,14,,,,0,998,0,0,0,0,0,0,0,0,0,0,0,83600,5879,0,2437,0,3000,2000,0,,
336462,555767,05-NOV-2025 17.18.17,2032,163100,190.4,155.4,35,43.6,1663,,21.39,13.61,,,,0,990,0,0,0,0,0,0,0,0,0,0,0,87200,5868,0,2313,0,2001,2000,0,,
336465,555768,05-NOV-2025 18.08.51,2030,160900,188.9,153.9,35,39.2,1627,,,35,,,,0,998,0,0,0,0,0,0,0,0,0,0,0,81900,5920,0,2685,0,2001,5400,0,,
336468,555769,05-NOV-2025 19.01.31,2030,166100,191.16,153.9,37.26,39.8,1640,,,24.7,12.56,,,0,999,0,0,0,0,0,0,0,0,0,0,0,82600,5860,0,2486,0,2001,5400,0,,
336471,555770,05-NOV-2025 19.59.11,2030,161200,192,159.2,32.8,42.7,1621,,10.36,13.1,9.34,,,0,991,0,0,0,0,0,0,0,0,0,0,0,88500,6567,0,3586,0,2000,4500,0,,
336474,555771,05-NOV-2025 20.56.27,2030,170200,178.94,145.8,33.14,39.1,1658,,8.22,8.38,16.54,,,0,999,0,0,0,0,0,0,0,0,0,0,0,82000,5794,0,2226,0,2001,2000,0,,
336477,555772,05-NOV-2025 22.01.58,2030,159700,184.09,146.1,37.99,38.9,1652,,23.22,14.77,,,,0,1003,0,0,0,0,0,0,0,0,0,0,0,83700,5886,0,3046,0,2001,2000,0,,
336479,555773,05-NOV-2025 22.54.47,2030,161200,185.69,146.7,38.99,41.4,1667,,23.83,15.16,,,,0,998,0,0,0,0,0,0,0,0,0,0,0,86800,5919,0,3002,0,2001,4400,0,,
336482,555774,05-NOV-2025 23.47.57,2030,162000,190.7,154.7,36,40.2,1607,,22,14,,,,0,998,0,0,0,0,0,0,0,0,0,0,0,85800,6167,0,2289,0,1941,5500,0,,
336485,555775,06-NOV-2025 00.38.37,2030,162000,185.19,154.1,31.09,39.2,1646,,19,12.09,,,,0,998,0,0,0,0,0,0,0,0,0,0,0,83400,5922,0,2025,0,1998,5500,0,,
336488,555776,06-NOV-2025 01.26.56,2067,161900,176.1,140,36.1,37.6,1660,,22.06,14.04,,,,0,1005,0,0,0,0,0,0,0,0,0,0,0,78500,5689,0,2091,0,1995,5000,0,,
336491,555777,06-NOV-2025 02.15.22,2063,162000,185.7,150.7,35,39.4,1630,,21.39,13.61,,,,0,999,0,0,0,0,0,0,0,0,0,0,0,84700,6011,0,2208,0,2000,5500,0,,
336494,555778,06-NOV-2025 03.07.32,2067,162200,193.99,160,33.99,41,1653,,20.77,13.22,,,,0,1006,0,0,0,0,0,0,0,0,0,0,0,89200,6234,0,2224,0,1998,5500,0,,
336497,555779,06-NOV-2025 03.54.58,6095,162000,176.59,145.5,31.09,37.5,1672,,19,12.09,,,,0,998,0,0,0,0,0,0,0,0,0,0,0,80000,6007,0,2185,0,1998,5500,0,,
336500,555780,06-NOV-2025 04.43.53,6095,160100,171.4,138.3,33.1,37,1662,,20.23,12.87,,,,0,992,0,0,0,0,0,0,0,0,0,0,0,79000,5660,0,2219,0,1996,5500,0,,
336503,555781,06-NOV-2025 05.42.57,6095,160900,199.5,164.5,35,41.5,1648,,21.39,13.61,,,,0,999,0,0,0,0,0,0,0,0,0,0,0,88300,6308,127,1768,0,2000,5100,0,,
336506,555782,06-NOV-2025 06.33.17,6095,162000,191.29,159.2,32.09,40.2,1644,,19.61,12.48,,,,0,999,0,0,0,0,0,0,0,0,0,0,0,85200,6138,0,2130,0,1995,5500,0,,
336509,555783,06-NOV-2025 07.23.39,6040,164100,192.3,157.3,35,41,1678,,21.39,13.61,,,,0,1005,0,0,0,0,0,0,0,0,0,0,0,87600,6426,126,2881,0,2001,5500,0,,
336512,555784,06-NOV-2025 08.30.47,2030,164900,182.6,146.6,36,41.3,1642,,22,14,,,,0,998,0,0,0,0,0,0,0,0,0,0,0,81900,6096,0,2756,0,1999,5500,0,,
336515,555785,06-NOV-2025 09.47.32,2030,161200,200.79,166.8,33.99,46.6,1666,,20.77,13.22,,,,0,999,0,0,0,0,0,0,0,0,0,0,0,97300,6825,0,3760,0,2000,5500,0,,
336519,555786,06-NOV-2025 10.36.27,2030,166400,182.9,150.9,32,38.4,1674,,19.56,12.44,,,,0,998,0,0,0,0,0,0,0,0,0,0,0,82900,5565,0,1946,0,1996,5200,0,,
336521,555787,06-NOV-2025 11.33.22,2032,160700,202.69,171.7,30.99,42,1637,,18.94,12.05,,,,0,999,0,0,0,0,0,0,0,0,0,0,0,86300,6025,0,2026,0,1996,5700,0,,
336524,555788,06-NOV-2025 12.30.53,1010,165100,185.59,151.6,33.99,42.3,1651,,20.77,13.22,,,,0,300,0,0,0,0,0,0,0,0,0,0,0,88700,5766,0,2165,0,1996,4000,0,,
336527,555789,06-NOV-2025 13.27.53,1010,157300,185.39,151.4,33.99,40,1654,,20.77,13.22,,,,0,299,0,0,0,0,0,0,0,0,0,0,0,86600,6245,0,3286,0,2000,4000,0,,
336530,555790,06-NOV-2025 14.19.33,1011,156900,190.89,159.9,30.99,39.6,1658,,18.94,12.05,,,,0,300,0,0,0,0,0,0,0,0,0,0,0,85300,6069,0,2522,0,1998,700,0,,
336533,555791,06-NOV-2025 15.10.18,1011,159100,191.79,154.8,36.99,39.9,1654,,22.6,14.39,,,,0,300,0,0,0,0,0,0,0,0,0,0,0,85600,6070,0,2973,0,2000,2000,0,,
336536,555792,06-NOV-2025 16.05.03,1017,163800,203,167,36,41.4,1651,,22,14,,,,0,300,0,0,0,0,0,0,0,0,0,0,0,89300,6449,259,2533,0,2000,2000,0,,
336539,555793,06-NOV-2025 16.54.58,1017,166500,190.49,153.5,36.99,39.3,1663,,22.6,14.39,,,,0,300,0,0,0,0,0,0,0,0,0,0,0,84600,5950,0,2135,0,2071,2200,0,,
336542,555794,06-NOV-2025 17.45.43,1010,163400,182.2,146.2,36,38.2,1639,,22,14,,,,0,300,0,0,0,0,0,0,0,0,0,0,0,83000,5681,443,2410,0,2016,5500,0,,
336545,555795,06-NOV-2025 19.03.29,1011,158600,209.6,174.6,35,44.5,1666,,21.39,13.61,,,,0,300,0,0,0,0,0,0,0,0,0,0,0,95000,6699,551,3212,0,2000,5500,0,,
336549,555796,06-NOV-2025 19.59.08,1014,164000,198.89,164.9,33.99,42.7,1669,,20.77,13.22,,,,0,306,0,0,0,0,0,0,0,0,0,0,0,89600,6418,118,3185,0,2004,5500,0,,
336552,555797,06-NOV-2025 20.48.38,1014,167600,190.4,155.4,35,39.8,1621,,21.39,13.61,,,,0,299,0,0,0,0,0,0,0,0,0,0,0,85000,5783,367,2410,0,2001,5500,0,,
336555,555798,06-NOV-2025 21.38.49,2067,166500,191.3,153.3,38,40.8,1651,,23.22,14.78,,,,0,998,0,0,0,0,0,0,0,0,0,0,0,86100,5821,624,2487,0,1498,5500,0,,
336558,555799,06-NOV-2025 22.29.42,2067,159200,203.6,167.6,36,39.9,1651,,22,14,,,,0,997,0,0,0,0,0,0,0,0,0,0,0,84100,6062,716,2352,0,1752,5500,0,,
336561,555800,06-NOV-2025 23.20.23,6095,163700,190.7,155.7,35,41,1652,,21.39,13.61,,,,0,998,0,0,0,0,0,0,0,0,0,0,0,83300,5941,0,2053,0,1996,5700,0,,
336563,555801,07-NOV-2025 00.22.13,6095,161400,185.8,151.6,34.2,40.6,1629,,20.9,13.3,,,,0,888,0,0,0,0,0,0,0,0,0,0,0,83900,6060,0,2317,0,1998,5300,0,,
336566,555802,07-NOV-2025 01.22.44,6095,163300,194.7,161.6,33.1,42,1657,,20.23,12.87,,,,0,888,0,0,0,0,0,0,0,0,0,0,0,89700,6444,0,2240,0,1998,5500,0,,
336569,555803,07-NOV-2025 02.11.14,6095,157000,193.69,155.5,38.19,38.6,1638,,23.34,14.85,,,,0,966,0,0,0,0,0,0,0,0,0,0,0,83500,5938,0,2121,0,1995,5500,0,,
336572,555804,07-NOV-2025 03.00.29,6095,162400,186.2,155.2,31,38.9,1652,,18.94,12.06,,,,0,966,0,0,0,0,0,0,0,0,0,0,0,82100,6028,0,1982,0,1995,5000,0,,
336575,555805,07-NOV-2025 03.48.03,2030,162400,185.7,154.7,31,38.5,1642,,18.95,12.05,,,,0,965,0,0,0,0,0,0,0,0,0,0,0,82600,5817,0,1914,0,1996,4700,0,,
336578,555806,07-NOV-2025 04.42.23,2030,162000,180.49,147.5,32.99,37.8,1666,,20.16,12.83,,,,0,969,0,0,0,0,0,0,0,0,0,0,0,81600,5911,0,2099,0,1998,4000,0,,
336581,555807,07-NOV-2025 05.49.03,2030,158700,200.5,165.5,35,44.3,1653,,21.39,13.61,,,,0,965,0,0,0,0,0,0,0,0,0,0,0,90600,6567,0,2895,0,2000,4500,0,,
336584,555808,07-NOV-2025 06.48.35,2030,164300,185.79,151.7,34.09,41.7,1627,,20.83,13.26,,,,0,965,0,0,0,0,0,0,0,0,0,0,0,84600,5870,0,2632,0,1998,4000,0,,
336588,555809,07-NOV-2025 07.44.39,2032,158600,170.8,137.7,33.1,36.2,1631,,20.23,12.87,,,,0,999,0,0,0,0,0,0,0,0,0,0,0,77300,5661,0,2969,0,2054,5500,0,,
336590,555810,07-NOV-2025 08.57.20,2030,161100,201.4,172.4,29,47,1612,,17.72,11.28,,,,0,993,0,0,0,0,0,0,0,0,0,0,0,96100,6687,0,3074,0,1995,5400,0,,
336594,555811,07-NOV-2025 09.52.19,2030,160500,191.69,156.4,35.29,42.2,1619,,21.57,13.72,,,,0,999,0,0,0,0,0,0,0,0,0,0,0,88300,5992,0,2710,0,1996,5500,0,,
336597,555812,07-NOV-2025 10.47.40,2030,163700,192.8,161.5,31.3,40.4,1632,,19.13,12.17,,,,0,998,0,0,0,0,0,0,0,0,0,0,0,86400,5882,0,3091,0,1996,5500,0,,
336600,555813,07-NOV-2025 11.42.41,2032,166300,201.09,168.1,32.99,45.5,1632,,20.16,12.83,,,,0,998,0,0,0,0,0,0,0,0,0,0,0,93300,6859,0,3574,0,1999,5500,0,,
336603,555814,07-NOV-2025 12.43.10,2032,160900,171.49,138.5,32.99,42.6,1666,,20.16,12.83,,,,0,1005,0,0,0,0,0,0,0,0,0,0,0,84200,6246,0,3539,0,1999,5600,0,,
336605,555815,07-NOV-2025 13.43.11,2032,162000,186.4,150.4,36,41.7,1657,,22,14,,,,0,998,0,0,0,0,0,0,0,0,0,0,0,85300,5992,0,2699,0,2133,5700,0,,
336608,555816,07-NOV-2025 14.36.51,2032,161000,186.4,150.4,36,39.7,1646,,22,14,,,,0,998,0,0,0,0,0,0,0,0,0,0,0,85200,5820,0,2798,0,1995,5500,0,,
336611,555817,07-NOV-2025 16.10.11,2032,160300,202.59,140.6,61.99,43.7,1668,,37.88,24.11,,,,0,999,0,0,0,0,0,0,0,0,0,0,0,87000,6233,240,2858,0,2016,5300,0,,
336614,555818,07-NOV-2025 17.04.54,2032,165000,196.39,139.4,56.99,40.7,1676,,34.83,22.16,,,,0,998,0,0,0,0,0,0,0,0,0,0,0,81600,6089,0,2703,0,2000,2000,0,,
336618,555819,07-NOV-2025 18.00.10,1032,162200,206.89,169.9,36.99,45.6,1647,,22.6,14.39,,,,0,998,0,0,0,0,0,0,0,0,0,0,0,95500,6911,314,3789,0,2000,2000,0,,
336620,555820,07-NOV-2025 18.54.40,2032,161400,190.28,135.3,54.98,40.5,1638,,33.6,21.38,,,,0,997,0,0,0,0,0,0,0,0,0,0,0,82900,6013,0,2530,0,2000,5500,0,,
336624,555821,07-NOV-2025 19.58.35,2032,166800,193.29,160.3,32.99,42.5,1630,,20.16,12.83,,,,0,991,0,0,0,0,0,0,0,0,0,0,0,87700,6686,0,3363,0,2016,5500,0,,
336627,555822,07-NOV-2025 21.04.40,2032,163300,196.8,161.8,35,46.6,1636,,21.39,13.61,,,,0,996,0,0,0,0,0,0,0,0,0,0,0,93900,6845,0,2935,0,2007,5500,0,,
336630,555823,07-NOV-2025 21.59.40,2032,160700,189.99,153,36.99,40.5,1636,,22.6,14.39,,,,0,999,0,0,0,0,0,0,0,0,0,0,0,88000,5725,0,2048,0,1498,5500,0,,
336633,555824,07-NOV-2025 22.52.34,2032,167600,189.99,156,33.99,41.2,1649,,20.77,13.22,,,,0,990,0,0,0,0,0,0,0,0,0,0,0,87200,6271,250,2712,0,2000,5500,0,,
336636,555825,07-NOV-2025 23.48.02,2032,163500,185.9,147.9,38,39.6,1649,,38,,,,,0,998,0,0,0,0,0,0,0,0,0,0,0,83400,5605,0,2512,0,1996,5200,0,,
336639,555826,08-NOV-2025 00.42.50,1056,163600,176.2,141.2,35,39.4,1665,,21.39,13.61,,,,0,997,0,0,0,0,0,0,0,0,0,0,0,82000,6049,0,2256,0,1994,5500,0,,
336642,555827,08-NOV-2025 01.50.21,1056,156300,190.7,157.6,33.1,43.2,1684,,20.23,12.87,,,,0,1003,0,0,0,0,0,0,0,0,0,0,0,90900,6189,0,1956,0,997,6000,0,,
336645,555828,08-NOV-2025 02.46.52,1056,161700,200.39,162.3,38.09,44.8,1639,,23.28,14.81,,,,0,998,0,0,0,0,0,0,0,0,0,0,0,94700,6276,0,2790,0,1995,5700,0,,
336647,555829,08-NOV-2025 03.37.41,1056,160600,190.6,154.5,36.1,40.8,1652,,22.06,14.04,,,,0,1005,0,0,0,0,0,0,0,0,0,0,0,88500,6236,0,3324,0,1995,5700,0,,
336650,555830,08-NOV-2025 04.27.01,1056,161700,190.09,158,32.09,39.4,1667,,19.61,12.48,,,,0,1005,0,0,0,0,0,0,0,0,0,0,0,87500,5971,128,2227,0,1995,5500,0,,
336653,555831,08-NOV-2025 05.19.01,1056,166700,190.6,157.5,33.1,40.1,1678,,20.23,12.87,,,,0,999,0,0,0,0,0,0,0,0,0,0,0,87300,5850,128,2341,0,1995,5500,0,,
336656,555832,08-NOV-2025 06.08.04,1056,168300,167.6,131.6,36,37.1,1644,,22,14,,,,0,997,0,0,0,0,0,0,0,0,0,0,0,78000,5641,129,2396,0,1996,5500,0,,
336659,555833,08-NOV-2025 07.12.16,1056,159200,188.49,158.4,30.09,43.1,1688,,18.39,11.7,,,,0,895,0,0,0,0,0,0,0,0,0,0,0,87700,6139,351,1727,0,2000,5400,0,,
336662,555834,08-NOV-2025 08.25.50,1056,164800,204.09,169,35.09,44.1,1646,,21.44,13.65,,,,0,994,0,0,0,0,0,0,0,0,0,0,0,94000,6664,0,3381,0,2001,5500,0,,
336665,555835,08-NOV-2025 09.19.32,1056,164900,200.09,170.1,29.99,42.6,1684,,15.49,14.5,,,,0,999,0,0,0,0,0,0,0,0,0,0,0,91900,6365,0,2599,0,2001,5000,0,,
336668,555836,08-NOV-2025 10.10.46,1056,164800,189.18,155,34.18,39.5,1647,,,24.36,9.82,,,0,999,0,0,0,0,0,0,0,0,0,0,0,84900,5811,0,2577,0,2001,5000,0,,
336671,555837,08-NOV-2025 11.06.36,1015,165000,190.73,159.3,31.43,40.4,1647,,13.04,8.46,9.93,,,0,297,0,0,0,0,0,0,0,0,0,0,0,88000,6268,301,2820,0,2001,4900,0,,
336674,555838,08-NOV-2025 11.59.22,2010,165100,178.49,143.5,34.99,40.3,1675,,18.43,10.18,6.38,,,0,305,0,0,0,0,0,0,0,0,0,0,0,82600,6050,0,3173,0,2000,5000,0,,
336677,555839,08-NOV-2025 13.26.52,2010,165500,197.27,165.8,31.47,46.3,1680,,1.78,19.16,10.53,,,0,302,0,0,0,0,0,0,0,0,0,0,0,96700,6399,350,2414,0,2001,5000,0,,
336680,555840,08-NOV-2025 14.16.26,2030,162300,180.88,150,30.88,39.9,1628,,,30.88,,,,0,1005,0,0,0,0,0,0,0,0,0,0,0,86000,6012,0,3131,0,2000,2000,0,,
336682,555841,08-NOV-2025 15.09.41,1030,164200,193,157,36,39.8,1668,,22,14,,,,0,1005,0,0,0,0,0,0,0,0,0,0,0,88000,6450,0,3190,0,2001,2000,0,,
336685,555842,08-NOV-2025 16.06.41,1030,162900,201.8,165.8,36,44,1642,,22,14,,,,0,994,0,0,0,0,0,0,0,0,0,0,0,92100,6837,0,3067,0,2004,2000,0,,
336689,555843,08-NOV-2025 16.56.53,2030,164400,192.59,159.6,32.99,40.9,1654,,20.16,12.83,,,,0,1005,0,0,0,0,0,0,0,0,0,0,0,87800,6231,284,2849,0,2004,2000,0,,
336692,555844,08-NOV-2025 17.48.26,2032,164300,191.39,158.4,32.99,40.1,1632,,20.16,12.83,,,,0,999,0,0,0,0,0,0,0,0,0,0,0,86900,6220,238,2687,0,2000,2000,0,,
336694,555845,08-NOV-2025 18.40.03,2032,163900,192.29,156.3,35.99,40.6,1625,,2.96,22.18,10.85,,,0,998,0,0,0,0,0,0,0,0,0,0,0,85900,6199,367,2511,0,1997,4000,0,,
336698,555846,08-NOV-2025 19.47.43,2032,163500,172.69,138.5,34.19,40.3,1646,,8.76,16.8,8.63,,,0,1005,0,0,0,0,0,0,0,0,0,0,0,80100,6114,236,2587,0,1007,3900,0,,
336701,555847,08-NOV-2025 21.29.57,2032,165800,206.1,170.1,36,50.3,1644,,22,14,,,,0,1007,0,0,0,0,0,0,0,0,0,0,0,97500,8358,761,3417,0,2000,4000,0,,
336704,555848,08-NOV-2025 22.25.02,1016,155700,190.3,155.3,35,41.5,1665,,21.39,13.61,,,,0,304,0,0,0,0,0,0,0,0,0,0,0,86000,6623,0,3189,0,2016,5500,0,,
336707,555849,08-NOV-2025 23.23.37,1016,164400,187.39,153.4,33.99,40.7,1660,,20.77,13.22,,,,0,299,0,0,0,0,0,0,0,0,0,0,0,86000,6543,0,3016,0,2016,5500,0,,
336710,555850,09-NOV-2025 00.17.24,2014,166700,162.69,128.6,34.09,36.7,1644,,20.83,13.26,,,,0,291,0,0,0,0,0,0,0,0,0,0,0,72200,6001,0,2142,0,2001,5500,0,,
336713,555851,09-NOV-2025 01.23.46,1010,163400,172.4,139.4,33,41.5,1669,,,33,,,,0,308,0,0,0,0,0,0,0,0,0,0,0,83100,6392,347,2864,0,1999,4800,0,,
336716,555852,09-NOV-2025 02.45.22,1011,162900,200.9,167.8,33.1,47.3,1638,,20.23,12.87,,,,0,290,0,0,0,0,0,0,0,0,0,0,0,93500,7167,460,2329,0,2000,5500,0,,
336719,555853,09-NOV-2025 03.38.20,1011,166100,178.39,143.4,34.99,40.6,1621,,21.39,13.6,,,,0,292,0,0,0,0,0,0,0,0,0,0,0,82500,6223,236,2638,0,2018,5500,0,,
336722,555854,09-NOV-2025 04.53.23,1011,165500,205.89,170.8,35.09,48.6,1624,,21.44,13.65,,,,0,300,0,0,0,0,0,0,0,0,0,0,0,94500,7574,572,2595,0,1927,5500,0,,
336725,555855,09-NOV-2025 05.46.14,1014,167000,191.1,156.1,35,41.6,1659,,21.38,13.62,,,,0,299,0,0,0,0,0,0,0,0,0,0,0,87800,6841,351,2718,0,1997,4000,0,,
336728,555856,09-NOV-2025 06.48.54,8055,165000,191.2,158.2,33,43.4,1641,,,33,,,,0,902,0,0,0,0,0,0,0,0,0,0,0,88300,6736,462,3263,0,2018,5000,0,,
336731,555857,09-NOV-2025 08.11.38,8055,169000,168.8,133.8,35,41.9,1661,,21.39,13.61,,,,0,0,0,0,0,0,0,0,0,0,0,0,0,81600,6332,0,3426,0,2112,2000,0,,
336736,555858,09-NOV-2025 11.11.03,9994,167600,211.89,186.9,24.99,61.1,1668,,15.27,9.72,,,,0,992,0,0,0,0,0,0,0,0,0,0,0,114000,7321,198,3885,0,2001,6000,0,,
336738,555859,09-NOV-2025 12.25.12,8055,168400,35.1,2.1,33,49.6,1663,,,33,,,,0,995,0,0,0,0,0,0,0,0,0,0,0,100100,6557,0,2797,0,2001,1000,0,,
336742,555860,09-NOV-2025 13.23.54,2010,165000,180.19,146.2,33.99,39.2,1654,,20.77,13.22,,,,0,993,0,0,0,0,0,0,0,0,0,0,0,82100,6182,0,2627,0,2001,1000,0,,
336745,555861,09-NOV-2025 14.38.43,2032,163200,188.09,155.1,32.99,47,1689,,20.16,12.83,,,,0,1007,0,0,0,0,0,0,0,0,0,0,0,89600,7133,0,3127,0,2001,2800,0,,
336748,555862,09-NOV-2025 15.35.25,2030,163400,173.4,137.4,36,39.3,1654,,22,14,,,,0,998,0,0,0,0,0,0,0,0,0,0,0,80500,6141,253,2643,0,2000,4100,0,,
336750,555863,09-NOV-2025 17.11.37,2032,163600,195,160,35,42.5,1662,,21.39,13.61,,,,0,1007,0,0,0,0,0,0,0,0,0,0,0,91000,6468,0,2589,0,2000,5500,0,,
336752,555864,09-NOV-2025 18.17.17,2032,155300,192,160,32,44.3,1632,,19.56,12.44,,,,0,995,0,0,0,0,0,0,0,0,0,0,0,90500,7159,398,2987,0,2000,5500,0,,
336755,555865,09-NOV-2025 19.06.17,2032,163500,180,145,35,38.5,1651,,35,,,,,0,992,0,0,0,0,0,0,0,0,0,0,0,81100,5958,402,2562,0,2000,5500,0,,
336758,555866,09-NOV-2025 19.58.37,2032,163700,185.9,149.9,36,39.3,1576,,22,14,,,,0,993,0,0,0,0,0,0,0,0,0,0,0,84500,6177,351,2344,0,2030,5500,0,,
336761,555867,09-NOV-2025 20.52.34,2032,163600,182.99,150,32.99,39.5,1646,,20.16,12.83,,,,0,1005,0,0,0,0,0,0,0,0,0,0,0,83600,6036,571,2148,0,2000,5400,0,,
336765,555868,09-NOV-2025 21.47.39,2032,159800,186.09,155.1,30.99,43.8,1625,,18.94,12.05,,,,0,1005,0,0,0,0,0,0,0,0,0,0,0,89500,6336,420,2538,0,1610,5500,0,,
336768,555869,09-NOV-2025 22.43.48,2032,159400,185.89,149.9,35.99,43.2,1656,,2.22,21.83,11.94,,,0,1003,0,0,0,0,0,0,0,0,0,0,0,86700,6344,763,2678,0,1500,5900,0,,
336771,555870,09-NOV-2025 23.55.53,2032,162700,184.79,153.8,30.99,42.6,1621,,18.94,12.05,,,,0,1008,0,0,0,0,0,0,0,0,0,0,0,87500,6901,0,3484,0,1995,6400,0,,
336774,555871,10-NOV-2025 00.58.18,2032,161400,193.49,160.2,33.29,42.3,1676,,20.34,12.95,,,,0,989,0,0,0,0,0,0,0,0,0,0,0,90100,5932,0,2716,0,1996,7000,0,,
336778,555872,10-NOV-2025 01.56.06,2032,159100,190.89,157.6,33.29,43.2,1642,,20.34,12.95,,,,0,1005,0,0,0,0,0,0,0,0,0,0,0,90500,6605,0,2681,0,1996,5500,0,,
336781,555873,10-NOV-2025 02.47.44,2032,162500,170.39,138.1,32.29,35.9,1651,,19.73,12.56,,,,0,1003,0,0,0,0,0,0,0,0,0,0,0,77500,5926,0,2546,0,1995,5500,0,,
336783,555874,10-NOV-2025 04.06.38,2010,158800,200.6,168.6,32,43.7,1657,,19.56,12.44,,,,0,305,0,0,0,0,0,0,0,0,0,0,0,93000,6755,0,2752,0,1996,5500,0,,
336787,555875,10-NOV-2025 05.00.26,2010,157600,191.49,158.5,32.99,40.1,1631,,20.16,12.83,,,,0,290,0,0,0,0,0,0,0,0,0,0,0,87300,6195,0,2533,0,1995,5500,0,,
336790,555876,10-NOV-2025 05.52.46,2032,162800,191.99,161,30.99,39.9,1657,,18.94,12.05,,,,0,991,0,0,0,0,0,0,0,0,0,0,0,87100,6287,0,2229,0,1996,5500,0,,
336792,555877,10-NOV-2025 05.58.57,2032,152100,186.09,155.1,30.99,42.2,1664,,18.94,12.05,,,,0,998,0,0,0,0,0,0,0,0,0,0,0,89000,6214,0,2623,0,1996,5500,0,,
336795,555878,10-NOV-2025 06.54.06,2032,162900,190.79,155.5,35.29,42.2,1632,,21.57,13.72,,,,0,1003,0,0,0,0,0,0,0,0,0,0,0,87800,6345,0,3434,0,2001,5900,0,,
336797,555879,10-NOV-2025 08.47.37,2032,162700,177.42,145,32.42,40.2,1675,,3.51,17.7,11.21,,,0,1006,0,0,0,0,0,0,0,0,0,0,0,83700,5987,0,3585,0,2001,5000,0,,
336801,555880,10-NOV-2025 10.03.07,2032,158700,200.1,166.1,34,44.2,1659,,1.92,28.11,3.97,,,0,1000,0,0,0,0,0,0,0,0,0,0,0,90700,7149,0,3461,0,2001,5000,0,,
336805,555881,10-NOV-2025 10.55.57,1011,159500,192.1,160.1,32,40.1,1653,,19.56,12.44,,,,0,303,0,0,0,0,0,0,0,0,0,0,0,86500,6268,0,2336,0,2001,5500,0,,
336807,555882,10-NOV-2025 11.47.42,1011,159200,196.3,160.3,36,39.3,1649,,22,14,,,,0,299,0,0,0,0,0,0,0,0,0,0,0,87500,6358,0,3146,0,2000,5500,0,,
336811,555883,10-NOV-2025 12.52.38,2032,162600,187.39,154.4,32.99,44,1639,,20.16,12.83,,,,0,1003,0,0,0,0,0,0,0,0,0,0,0,88600,5913,0,2735,0,2001,5300,0,,
336814,555884,10-NOV-2025 13.49.01,2032,160600,195.6,160.1,35.5,41.8,1648,,14.9,,20.6,,,0,1007,0,0,0,0,0,0,0,0,0,0,0,89700,6352,0,2564,0,2000,3000,0,,
336817,555885,10-NOV-2025 14.42.41,2032,156400,172.89,138.9,33.99,39.3,1694,,14.3,13.56,6.13,,,0,1001,0,0,0,0,0,0,0,0,0,0,0,82100,5586,0,2673,0,2001,3000,0,,
336822,555886,10-NOV-2025 15.56.57,1017,162900,191.29,161.3,29.99,42.8,1657,,18.33,11.66,,,,0,292,0,0,0,0,0,0,0,0,0,0,0,88900,6850,70,3091,0,2052,3000,0,,
336824,555887,10-NOV-2025 17.00.21,1011,156800,195.1,161.7,33.4,44.3,1689,,7.3,11.34,14.76,,,0,290,0,0,0,0,0,0,0,0,0,0,0,93700,6747,715,2954,0,1950,5000,0,,
336828,555888,10-NOV-2025 17.59.58,1011,151500,190.51,155.4,35.11,42.7,1642,,7.18,7.92,20.01,,,0,299,0,0,0,0,0,0,0,0,0,0,0,89600,6949,300,2918,0,2000,5500,0,,
336830,555889,10-NOV-2025 19.05.41,1011,161800,200.9,163.9,37,49.4,1640,,37,,,,,0,294,0,0,0,0,0,0,0,0,0,0,0,98400,6277,240,2984,0,1960,5900,0,,
336833,555890,10-NOV-2025 20.01.41,1011,160200,192.28,163.8,28.48,42.3,1649,,5.04,11.44,12,,,0,307,0,0,0,0,0,0,0,0,0,0,0,89100,6572,127,3405,0,2004,5500,0,,
336836,555891,10-NOV-2025 20.53.19,1011,157300,184.3,149.3,35,39.9,1647,,21.39,13.61,,,,0,290,0,0,0,0,0,0,0,0,0,0,0,84900,5966,222,1964,0,2000,5500,0,,
336840,555892,10-NOV-2025 21.52.57,1011,156800,171.19,137.2,33.99,38.1,1652,,20.77,13.22,,,,0,304,0,0,0,0,0,0,0,0,0,0,0,79100,5932,0,2378,0,2020,5500,0,,
336842,555893,10-NOV-2025 22.45.58,1011,161600,159.89,128.9,30.99,35.9,1650,,18.94,12.05,,,,0,306,0,0,0,0,0,0,0,0,0,0,0,74900,5193,0,2389,0,1999,5300,0,,
336846,555894,11-NOV-2025 00.25.39,1011,156400,202.1,166.1,36,52.4,1648,,22,14,,,,0,296,0,0,0,0,0,0,0,0,0,0,0,96400,7626,0,4098,0,1994,5500,0,,
336849,555895,11-NOV-2025 01.20.49,1015,157400,197.2,161.2,36,42.1,1663,,22,14,,,,0,794,0,0,0,0,0,0,0,0,0,0,0,89400,6339,0,2567,0,1995,5500,0,,
336852,555896,11-NOV-2025 02.19.33,1015,160500,189.89,158.9,30.99,43,1650,,18.94,12.05,,,,0,800,0,0,0,0,0,0,0,0,0,0,0,89900,6482,0,3338,0,1995,5500,0,,
336855,555897,11-NOV-2025 03.17.00,2032,158900,181.29,151,30.29,41.4,1676,,18.51,11.78,,,,0,1944,0,0,0,0,0,0,0,0,0,0,0,86100,6771,0,3616,0,1996,5500,0,,
336857,555898,11-NOV-2025 04.52.19,2032,159700,192.9,160.9,32,47.3,1655,,19.56,12.44,,,,0,999,0,0,0,0,0,0,0,0,0,0,0,97500,6631,218,2428,0,1997,5500,0,,
336861,555899,11-NOV-2025 05.47.14,2032,160000,190.79,160.8,29.99,42.5,1639,,18.33,11.66,,,,0,990,0,0,0,0,0,0,0,0,0,0,0,90900,6658,0,3312,0,2000,5500,0,,
336863,555900,11-NOV-2025 06.46.13,2032,159200,193.79,160.8,32.99,45.4,1650,,20.16,12.83,,,,0,302,0,0,0,0,0,0,0,0,0,0,0,92300,6027,345,2746,0,2000,5700,0,,
336867,555901,11-NOV-2025 07.47.24,2032,161000,188.49,157.5,30.99,44,1654,,18.94,12.05,,,,0,304,0,0,0,0,0,0,0,0,0,0,0,90100,6720,0,3349,0,2001,5500,0,,
336870,555902,11-NOV-2025 08.45.13,1011,162100,193.1,157.1,36,41.2,1638,,22,14,,,,0,300,0,0,0,0,0,0,0,0,0,0,0,88900,6675,0,3552,0,2001,5500,0,,
336873,555903,11-NOV-2025 09.44.39,1014,157800,188.89,154.9,33.99,41,1634,,20.77,13.22,,,,0,299,0,0,0,0,0,0,0,0,0,0,0,87200,6629,0,3133,0,2001,5500,0,,
336876,555904,11-NOV-2025 10.40.02,1011,161400,200.29,167.3,32.99,43.6,1675,,20.16,12.83,,,,0,299,0,0,0,0,0,0,0,0,0,0,0,92700,6608,0,3103,0,2000,3000,0,,
336879,555905,11-NOV-2025 11.33.30,1010,148600,189.39,155.4,33.99,40.6,1626,,20.77,13.22,,,,0,304,0,0,0,0,0,0,0,0,0,0,0,86000,6234,0,2887,0,2001,3000,0,,
336883,555906,11-NOV-2025 12.25.30,1010,162600,189.3,153.3,36,38.3,1646,,22,14,,,,0,292,0,0,0,0,0,0,0,0,0,0,0,82100,6462,0,2303,0,2001,3000,0,,
336885,555907,11-NOV-2025 13.27.40,1011,161800,184.29,150.3,33.99,39.7,1618,,20.77,13.22,,,,0,300,0,0,0,0,0,0,0,0,0,0,0,84100,6207,0,3049,0,2001,3400,0,,
336888,555908,11-NOV-2025 14.30.24,1011,156800,158.6,122.6,36,39.2,1656,,22,14,,,,0,299,0,0,0,0,0,0,0,0,0,0,0,72000,6043,0,2913,0,2001,3000,0,,
336891,555909,11-NOV-2025 16.22.43,1011,157700,200.29,161.3,38.99,49.3,1640,,23.83,15.16,,,,0,299,0,0,0,0,0,0,0,0,0,0,0,97100,6469,352,2354,0,1943,5600,0,,
336894,555910,11-NOV-2025 17.20.52,2032,159000,189.69,151.6,38.09,42.2,1672,,23.28,14.81,,,,0,961,0,0,0,0,0,0,0,0,0,0,0,87700,6549,0,2357,0,1995,4500,0,,
336897,555911,11-NOV-2025 18.11.32,2032,159800,41.1,6.1,35,40.3,1637,,21.39,13.61,,,,0,955,0,0,0,0,0,0,0,0,0,0,0,85000,6188,0,2692,0,1994,5000,0,,
336901,555912,11-NOV-2025 19.07.56,2032,160900,184.09,152.1,31.99,41.8,1663,,19.55,12.44,,,,0,962,0,0,0,0,0,0,0,0,0,0,0,86100,6662,0,2816,0,1995,5000,0,,
336905,555913,11-NOV-2025 20.11.41,2032,158400,194.89,161.9,32.99,42,1638,,20.16,12.83,,,,0,959,0,0,0,0,0,0,0,0,0,0,0,91100,6631,236,2792,0,1995,5500,0,,
336908,555914,11-NOV-2025 21.04.16,2032,160000,189.89,155.8,34.09,41.2,1548,,20.83,13.26,,,,0,950,0,0,0,0,0,0,0,0,0,0,0,89300,6584,0,2493,0,2000,4500,0,,
336911,555915,11-NOV-2025 22.10.52,5042,157900,181,140,41,41.3,1672,,25.06,15.94,,,,0,964,0,0,0,0,0,0,0,0,0,0,0,85300,6666,0,2779,0,1999,5300,0,,
336914,555916,11-NOV-2025 23.05.17,5042,156300,190.8,154.7,36.1,39.7,1721,,22.06,14.04,,,,0,955,0,0,0,0,0,0,0,0,0,0,0,85900,6110,0,2141,0,1997,5300,0,,
336917,555917,12-NOV-2025 00.12.17,5042,158200,194.09,160.1,33.99,43.4,1569,,20.77,13.22,,,,0,955,0,0,0,0,0,0,0,0,0,0,0,93000,7562,266,4522,0,1996,5500,0,,
336920,555918,12-NOV-2025 01.12.22,2032,155500,188.89,155.6,33.29,41.9,1626,,20.34,12.95,,,,0,305,0,0,0,0,0,0,0,0,0,0,0,88300,6381,0,3667,0,1368,5500,0,,
336923,555919,12-NOV-2025 02.22.12,1011,151400,185.29,153,32.29,41.7,1649,,19.73,12.56,,,,0,307,0,0,0,0,0,0,0,0,0,0,0,84700,7085,0,2406,0,1994,5500,0,,
