Repository: sanad-code/udacity-aimaster-capstone-ai-programming-foundations-project

# Steel Production Data Analysis — Udacity AI Master Capstone

This project analyzes steel production data to identify key factors affecting energy consumption, quality indicators, and production efficiency. It covers data cleaning, exploratory data analysis (EDA), and visualization of relationships between variables such as DRI Carbon and Silica (SiO2). The insights support data-driven decisions to optimize the steelmaking process.

## What Was Built

A Jupyter Notebook (`data-workflow/data_workflow.ipynb`) that loads, cleans, and analyzes internal steel production heat data, producing visualizations and statistical summaries saved under `outputs/`.

File: data/raw/flat_raw_data.csv (part 83 of 86)
RC,HID,STOP_DATE,STEEL_GRADE,TAPPED_WGT,TOTAL_CHARGE,DRI_CHARGE,SCRAP_CHARGE,POWER_ON_TIME,FINAL_TEMP,TOTAL_C_DRI,LOCAL_SCRAP,HOME_RETURN_SCRAP,IMPORTED_SCRAP,PIG_IRON,DRI_BRIQUETTED,FESI,FEMN,SIMN,FECR,NICKEL,FETI,FEB,FENB,FEP,FEMO,CU,FEV,NITROVAN,ELEC_ENERGY,OXYGEN,COKE_LUMP,MODULE_CARBON,COKE_POWDER,BURNT_LIME,BURNT_DOLAMITE,FLUX,C_ANALYSIS, 
336926,555920,12-NOV-2025 03.13.32,1011,160100,184.89,151.9,32.99,40.8,1685,,20.16,12.83,,,,0,308,0,0,0,0,0,0,0,0,0,0,0,87400,6264,0,2930,0,2000,5500,0,,
336928,555921,12-NOV-2025 04.06.36,1011,161300,171.8,135.8,36,37.9,1654,,22,14,,,,0,306,0,0,0,0,0,0,0,0,0,0,0,80700,6086,0,3160,0,1996,6400,0,,
336931,555922,12-NOV-2025 05.23.53,1011,161700,190.99,153.7,37.29,42.9,1658,,22.79,14.5,,,,0,300,0,0,0,0,0,0,0,0,0,0,0,88300,6800,0,2679,0,1995,5500,0,,
336935,555923,12-NOV-2025 06.22.23,1011,154700,198.19,167.2,30.99,42.1,1682,,18.94,12.05,,,,0,299,0,0,0,0,0,0,0,0,0,0,0,87100,6220,0,3235,0,1999,6600,0,,
336937,555924,12-NOV-2025 07.25.53,1010,159100,176.6,144.6,32,43,1664,,19.56,12.44,,,,0,304,0,0,0,0,0,0,0,0,0,0,0,88000,6659,0,2835,0,1998,5500,0,,
336941,555925,12-NOV-2025 08.23.27,1010,162500,191.39,158.4,32.99,43.6,1671,,20.16,12.83,,,,0,299,0,0,0,0,0,0,0,0,0,0,0,93500,6023,0,3241,0,2000,6000,0,,
336944,555926,12-NOV-2025 09.27.02,1010,153900,190.39,157.4,32.99,41.7,1659,,20.16,12.83,,,,0,300,0,0,0,0,0,0,0,0,0,0,0,92000,6801,0,3225,0,2000,6000,0,,
336947,555927,12-NOV-2025 10.21.26,1010,160500,192.2,156.2,36,43,1645,,22,14,,,,0,300,0,0,0,0,0,0,0,0,0,0,0,90300,6238,0,3113,0,2000,6000,0,,
336950,555928,12-NOV-2025 11.15.23,2010,163200,185.79,152.8,32.99,41.6,1641,,20.16,12.83,,,,0,304,0,0,0,0,0,0,0,0,0,0,0,89000,6174,0,2960,0,2000,6000,0,,
336953,555929,12-NOV-2025 12.07.23,1010,156000,187.8,152.8,35,38.3,,,21.39,13.61,,,,0,297,0,0,0,0,0,0,0,0,0,0,0,82000,5554,0,2964,0,2000,6000,0,,
336956,555930,12-NOV-2025 13.15.13,1058,159700,186.1,150.1,36,40.8,1642,,22,14,,,,0,1005,0,0,0,0,0,0,0,0,0,0,0,86000,6020,0,2446,0,2001,5000,0,,
336959,555931,12-NOV-2025 14.07.27,2032,162400,180.19,143.2,36.99,39,1657,,22.6,14.39,,,,0,997,0,0,0,0,0,0,0,0,0,0,0,83000,6054,0,2389,0,2001,5100,0,,
336961,555932,12-NOV-2025 15.07.24,1015,159800,181,145,36,39.9,1644,,22,14,,,,0,792,0,0,0,0,0,0,0,0,0,0,0,85000,6111,0,2838,0,2001,5500,0,,
336963,555933,12-NOV-2025 16.03.54,1015,154800,188.14,150,38.14,40.6,1639,,23.31,14.83,,,,0,806,0,0,0,0,0,0,0,0,0,0,0,84700,6231,0,2339,0,2001,5500,0,,
336966,555934,12-NOV-2025 16.53.47,1032,155800,185.6,145.6,40,40.2,1648,,24.45,15.55,,,,0,803,0,0,0,0,0,0,0,0,0,0,0,84500,5958,0,2397,0,2001,5500,0,,
336970,555935,12-NOV-2025 17.46.04,2032,162100,195.6,157.6,38,43.6,1655,,23.23,14.77,,,,0,948,0,0,0,0,0,0,0,0,0,0,0,91600,5994,0,2678,0,2001,5500,0,,
336973,555936,12-NOV-2025 18.38.07,2032,156800,181.4,141.4,40,39.6,1657,,24.45,15.55,,,,0,946,0,0,0,0,0,0,0,0,0,0,0,81800,5728,0,2549,0,2001,5500,0,,
336976,555937,12-NOV-2025 19.29.03,2032,162400,149.79,109.8,39.99,34.5,1653,,24.44,15.55,,,,0,945,0,0,0,0,0,0,0,0,0,0,0,70700,4979,0,1923,0,1665,4800,0,,
336979,555938,12-NOV-2025 20.21.43,2032,156300,158.29,120.2,38.09,37.8,1688,,23.28,14.81,,,,0,961,0,0,0,0,0,0,0,0,0,0,0,74600,5268,0,2593,0,2497,6000,0,,
336982,555939,12-NOV-2025 21.58.24,2032,51300,107.79,72.7,35.09,33.7,1587,,21.44,13.65,,,,0,0,0,0,0,0,0,0,0,0,0,0,0,60300,5021,0,2835,0,1996,5500,0,,
336992,555941,13-NOV-2025 01.06.14,2032,159500,186.69,149.7,36.99,13.7,1633,,22.6,14.39,,,,0,954,0,0,0,0,0,0,0,0,0,0,0,30900,2129,0,832,0,1996,5500,0,,
336994,555942,13-NOV-2025 02.03.14,2032,163700,189.99,148,41.99,42.8,1630,,25.66,16.33,,,,0,955,0,0,0,0,0,0,0,0,0,0,0,88300,6164,0,2729,0,2000,5500,0,,
336997,555943,13-NOV-2025 03.02.44,1014,161500,190.19,150.2,39.99,41.6,1664,,24.44,15.55,,,,0,300,0,0,0,0,0,0,0,0,0,0,0,88400,5856,0,2749,0,1995,5500,0,,
337000,555944,13-NOV-2025 03.51.14,5040,160700,186.2,150.2,36,40.3,1682,,22,14,,,,0,992,0,0,0,0,0,0,0,0,0,0,0,86800,5787,0,2809,0,1996,5500,0,,
337003,555945,13-NOV-2025 04.52.07,5040,159000,183.2,141,42.2,42.5,1658,,25.79,16.41,,,,0,1004,0,0,0,0,0,0,0,0,0,0,0,86200,5895,0,2804,0,2000,5500,0,,
337006,555946,13-NOV-2025 05.42.03,5071,154500,170.4,138.4,32,37.8,1675,,19.56,12.44,,,,0,1003,0,0,0,0,0,0,0,0,0,0,0,80000,5481,0,2509,0,1998,5500,0,,
337009,555947,13-NOV-2025 06.51.08,5071,158300,195.29,164.3,30.99,44.3,1652,,18.94,12.05,,,,0,985,0,0,0,0,0,0,0,0,0,0,0,92000,6805,0,3556,0,1996,5500,0,,
337012,555948,13-NOV-2025 07.53.25,2030,164800,195.89,157.6,38.29,40.8,1663,,23.4,14.89,,,,0,999,0,0,0,0,0,0,0,0,0,0,0,86900,6489,0,2251,0,2000,5300,0,,
337015,555949,13-NOV-2025 08.46.39,2030,154600,186.59,149.6,36.99,39.6,1643,,22.6,14.39,,,,0,999,0,0,0,0,0,0,0,0,0,0,0,82000,6409,0,3257,0,2016,6000,0,,
337018,555950,13-NOV-2025 09.43.54,2032,153800,167.49,129.5,37.99,39.3,1672,,23.22,14.77,,,,0,1001,0,0,0,0,0,0,0,0,0,0,0,76500,5864,297,2895,0,2000,5500,0,,
337021,555951,13-NOV-2025 11.33.33,2030,157300,204.7,169.7,35,45.9,1656,,21.39,13.61,,,,0,1005,0,0,0,0,0,0,0,0,0,0,0,92600,6312,0,3270,0,2002,5500,0,,
337024,555952,13-NOV-2025 12.31.35,1058,160100,189.69,152.7,36.99,39.3,1681,,22.6,14.39,,,,0,1004,0,0,0,0,0,0,0,0,0,0,0,82900,5739,128,2918,0,2000,5500,0,,
337027,555953,13-NOV-2025 13.26.14,8061,163000,198.19,160.2,37.99,40,1675,,23.22,14.77,,,,0,1004,0,0,0,0,0,0,0,0,0,0,0,84500,5882,0,2632,0,2000,5500,0,,
337030,555954,13-NOV-2025 14.27.55,8061,153000,198.79,164.8,33.99,42.5,1638,,20.77,13.22,,,,0,1006,0,0,0,0,0,0,0,0,0,0,0,87000,6431,0,3754,0,1998,5500,0,,
337033,555955,13-NOV-2025 15.24.59,7060,157200,215.5,179.5,36,43.7,1678,,22,14,,,,0,1004,0,0,0,0,0,0,0,0,0,0,0,92300,6405,0,2685,0,1999,6000,0,,
337036,555956,13-NOV-2025 15.25.20,1011,162800,186.29,149.2,37.09,41.4,1637,,22.67,14.42,,,,0,299,0,0,0,0,0,0,0,0,0,0,0,85500,5952,0,2655,0,2000,5500,0,,
337040,555957,13-NOV-2025 17.22.56,1011,143300,160.39,121.3,39.09,36.8,1725,,23.89,15.2,,,,0,299,0,0,0,0,0,0,0,0,0,0,0,73800,4920,0,2093,0,2052,5500,0,,
337042,555958,13-NOV-2025 21.13.49,2032,162100,226.59,189.5,37.09,52.8,1628,,22.67,14.42,,,,0,960,0,0,0,0,0,0,0,0,0,0,0,102200,6061,239,2061,0,2000,6000,0,,
337046,555959,13-NOV-2025 22.07.59,2032,156400,190.3,151.1,39.2,42.4,1669,,23.96,15.24,,,,0,961,0,0,0,0,0,0,0,0,0,0,0,86200,5408,0,2404,0,2026,5500,0,,
337049,555960,13-NOV-2025 23.06.31,2032,159300,190.19,150.1,40.09,43.9,1623,,24.5,15.59,,,,0,960,0,0,0,0,0,0,0,0,0,0,0,88700,5570,0,2327,0,1995,5500,0,,
337052,555961,14-NOV-2025 00.00.25,2032,157900,190.4,157.3,33.1,42.8,1666,,20.23,12.87,,,,0,1005,0,0,0,0,0,0,0,0,0,0,0,92800,5332,0,2678,0,1995,5500,0,,
337055,555962,14-NOV-2025 00.52.07,2032,158800,191.19,154.9,36.29,40.9,1671,,22.18,14.11,,,,0,1004,0,0,0,0,0,0,0,0,0,0,0,87400,5778,0,2764,0,1996,5500,0,,
337058,555963,14-NOV-2025 01.45.27,2032,158500,177.58,142.3,35.28,38.2,1649,,21.6,13.68,,,,0,1005,0,0,0,0,0,0,0,0,0,0,0,80500,6305,0,2394,0,1996,5500,0,,
337062,555964,14-NOV-2025 02.45.52,2032,158500,98.8,62.8,36,26.7,1689,,22,14,,,,0,0,0,0,0,0,0,0,0,0,0,0,0,50600,3220,0,899,0,998,3500,0,,
337064,555964,14-NOV-2025 04.18.01,2032,160200,171.79,132.8,38.99,41.4,1646,,23.83,15.16,,,,0,1006,0,0,0,0,0,0,0,0,0,0,0,83200,5483,0,2326,0,1996,5200,0,,
337066,555965,14-NOV-2025 05.27.56,2032,160000,197.1,161.1,36,52.1,1634,,22,14,,,,0,1008,0,0,0,0,0,0,0,0,0,0,0,95300,7715,0,3444,0,1996,5500,0,,
337070,555966,14-NOV-2025 06.16.46,2032,156500,170.9,135.9,35,37.3,1655,,21.39,13.61,,,,0,997,0,0,0,0,0,0,0,0,0,0,0,79300,5558,0,2330,0,1995,5500,0,,
337073,555967,14-NOV-2025 07.14.26,1032,158700,166.08,130.8,35.28,36.6,1641,,21.6,13.68,,,,0,1007,0,0,0,0,0,0,0,0,0,0,0,79800,5439,0,2992,0,1998,7000,0,,
337076,555968,14-NOV-2025 08.24.38,2010,161600,194.69,155.4,39.29,44,1683,,24.01,15.28,,,,0,304,0,0,0,0,0,0,0,0,0,0,0,92000,6496,0,3963,0,2000,6000,0,,
337079,555969,14-NOV-2025 09.18.07,1011,105200,118.9,83.9,35,29.6,1651,,21.39,13.61,,,,0,301,0,0,0,0,0,0,0,0,0,0,0,56900,5101,0,2220,0,999,3700,0,,
337082,555970,14-NOV-2025 11.07.18,2010,156700,200.68,165.4,35.28,48.2,1637,,21.6,13.68,,,,0,999,0,0,0,0,0,0,0,0,0,0,0,94000,6796,240,3928,0,2007,5500,0,,
337085,555971,14-NOV-2025 11.58.32,2032,158600,195.3,160.3,35,41.3,1654,,21.39,13.61,,,,0,998,0,0,0,0,0,0,0,0,0,0,0,88100,6020,0,2607,0,2010,5500,0,,
337088,555972,14-NOV-2025 12.58.56,2032,161700,186.6,150.6,36,40.4,1637,,22,14,,,,0,1002,0,0,0,0,0,0,0,0,0,0,0,84900,5705,0,2665,0,2000,5500,0,,
337090,555973,14-NOV-2025 13.51.17,1032,155700,185.6,150.6,35,40.1,1637,,21.39,13.61,,,,0,999,0,0,0,0,0,0,0,0,0,0,0,83700,5929,0,2841,0,2004,5500,0,,
337094,555974,14-NOV-2025 14.45.31,1011,157700,183.89,149.9,33.99,38.8,1651,,20.77,13.22,,,,0,300,0,0,0,0,0,0,0,0,0,0,0,83900,5952,0,2651,0,2000,5500,0,,
337097,555975,14-NOV-2025 15.38.08,2010,161800,186.39,149.4,36.99,39.9,1636,,22.6,14.39,,,,0,292,0,0,0,0,0,0,0,0,0,0,0,81600,6114,0,2319,0,1997,5000,0,,
337100,555976,14-NOV-2025 16.32.27,2032,161100,191.5,152.5,39,41.4,1631,,,39,,,,0,908,0,0,0,0,0,0,0,0,0,0,0,86100,6153,0,2724,0,1994,5500,0,,
337103,555977,14-NOV-2025 17.36.12,2032,159200,191.99,151.9,40.09,44.4,1633,,24.5,15.59,,,,0,900,0,0,0,0,0,0,0,0,0,0,0,87400,6267,327,2605,0,1994,5300,0,,
337106,555978,14-NOV-2025 18.29.27,2032,158500,185.5,146.5,39,40.8,1611,,,39,,,,0,896,0,0,0,0,0,0,0,0,0,0,0,85400,5736,0,2912,0,1994,5500,0,,
337109,555979,14-NOV-2025 19.26.42,2032,164200,193,157,36,41.6,1612,,,36,,,,0,300,0,0,0,0,0,0,0,0,0,0,0,89000,6525,459,2583,0,1995,5500,0,,
337113,555980,14-NOV-2025 20.41.08,2032,159400,189.29,150.2,39.09,44.6,1603,,23.89,15.2,,,,0,289,0,0,0,0,0,0,0,0,0,0,0,91700,6318,459,3387,0,2000,6000,0,,
337116,555981,14-NOV-2025 21.50.32,2010,154900,180.59,143.5,37.09,44.8,1636,,22.67,14.42,,,,0,299,0,0,0,0,0,0,0,0,0,0,0,86900,6571,458,3089,0,1562,6100,0,,
337119,555982,14-NOV-2025 22.43.18,2010,159000,178.19,140.1,38.09,40.4,1632,,23.28,14.81,,,,0,299,0,0,0,0,0,0,0,0,0,0,0,82400,5764,515,2548,0,2000,5800,0,,
337122,555983,14-NOV-2025 23.38.22,2010,161500,163.3,127.3,36,39.1,1649,,22,14,,,,0,306,0,0,0,0,0,0,0,0,0,0,0,79500,5727,461,3226,0,2001,5500,0,,
337124,555984,15-NOV-2025 01.01.59,2010,160200,195.09,162.1,32.99,49.6,1657,,20.16,12.83,,,,0,300,0,0,0,0,0,0,0,0,0,0,0,90700,6664,0,2896,0,2001,5500,0,,
337127,555985,15-NOV-2025 01.56.49,2010,160400,185.29,152.3,32.99,42.1,1666,,20.16,12.83,,,,0,300,0,0,0,0,0,0,0,0,0,0,0,86000,5972,0,2547,0,2000,6200,0,,
337130,555986,15-NOV-2025 02.56.23,2010,162300,188,152,36,42.6,1652,,22,14,,,,0,306,0,0,0,0,0,0,0,0,0,0,0,85100,7006,0,3291,0,2000,6200,0,,
337134,555987,15-NOV-2025 03.47.33,2010,162300,187.09,150.1,36.99,39.3,1633,,22.6,14.39,,,,0,305,0,0,0,0,0,0,0,0,0,0,0,87000,6021,0,3021,0,2001,5500,0,,
337137,555988,15-NOV-2025 04.36.39,2010,162300,182.8,146.8,36,38.3,1666,,22,14,,,,0,300,0,0,0,0,0,0,0,0,0,0,0,84300,5483,0,3204,0,2001,5500,0,,
337140,555989,15-NOV-2025 05.30.42,1010,162000,185.1,149.1,36,39.8,1613,,22,14,,,,0,300,0,0,0,0,0,0,0,0,0,0,0,86100,6087,0,2648,0,2000,5500,0,,
337142,555990,15-NOV-2025 06.21.59,2010,162300,190.49,153.5,36.99,39.6,1643,,22.6,14.39,,,,0,295,0,0,0,0,0,0,0,0,0,0,0,88000,6053,0,3188,0,2001,5500,0,,
337146,555991,15-NOV-2025 07.27.02,2032,159900,184.99,147,37.99,40,1645,,23.22,14.77,,,,0,901,0,0,0,0,0,0,0,0,0,0,0,86000,5812,0,2446,0,2000,5500,0,,
337148,555992,15-NOV-2025 08.19.53,2032,151800,184.99,146,38.99,38,1659,,23.83,15.16,,,,0,906,0,0,0,0,0,0,0,0,0,0,0,83000,5984,0,2410,0,2000,5500,0,,
337151,555993,15-NOV-2025 09.13.50,2032,163900,187.49,150.5,36.99,40.1,1642,,22.6,14.39,,,,0,999,0,0,0,0,0,0,0,0,0,0,0,86100,6294,0,3126,0,2000,5500,0,,
337154,555994,15-NOV-2025 10.12.08,8061,156300,185,150,35,40.6,1666,,21.39,13.61,,,,0,999,0,0,0,0,0,0,0,0,0,0,0,86500,6005,170,3036,0,2000,5500,0,,
337158,555995,15-NOV-2025 11.29.28,7063,162500,188.99,150,38.99,43,1650,,23.83,15.16,,,,0,1000,0,0,0,0,0,0,0,0,0,0,0,90600,6223,0,2563,0,2003,5500,0,,
337160,555996,15-NOV-2025 12.23.43,7060,151900,184.9,149.9,35,39.2,1645,,21.39,13.61,,,,0,998,0,0,0,0,0,0,0,0,0,0,0,84900,6142,0,2343,0,1999,5500,0,,
337163,555997,15-NOV-2025 13.23.40,7063,161200,180,145,35,38.8,1633,,21.39,13.61,,,,0,1004,0,0,0,0,0,0,0,0,0,0,0,82500,5932,0,2406,0,2000,5500,0,,
337166,555998,15-NOV-2025 14.22.04,1015,160600,180.3,140.3,40,39.2,1632,,40,,,,,0,800,0,0,0,0,0,0,0,0,0,0,0,82600,5527,0,2552,0,2000,5500,0,,
337169,555999,15-NOV-2025 15.23.54,2032,157800,199.29,161.3,37.99,45.1,1622,,23.21,14.78,,,,0,1003,0,0,0,0,0,0,0,0,0,0,0,95400,6431,0,3749,0,2000,5500,0,,
337172,556000,15-NOV-2025 17.22.04,2032,161900,179.7,143.7,36,53.7,1653,,22,14,,,,0,991,0,0,0,0,0,0,0,0,0,0,0,87300,6672,0,3571,0,2000,5900,0,,
337176,556001,15-NOV-2025 18.21.54,2032,161000,180.6,144.6,36,45.6,1604,,22,14,,,,0,1004,0,0,0,0,0,0,0,0,0,0,0,87500,5890,0,3149,0,1998,5900,0,,
337179,556002,15-NOV-2025 19.31.39,2032,162300,186.09,149,37.09,43.6,1654,,22.67,14.42,,,,0,1006,0,0,0,0,0,0,0,0,0,0,0,88300,6159,0,2420,0,1998,5600,0,,
337182,556003,15-NOV-2025 20.25.00,2032,161200,185.19,148.2,36.99,41.2,1652,,22.6,14.39,,,,0,1002,0,0,0,0,0,0,0,0,0,0,0,85900,6405,0,2882,0,2000,5500,0,,
337185,556004,15-NOV-2025 21.17.33,2032,160800,185.99,148.9,37.09,41.3,1628,,22.67,14.42,,,,0,992,0,0,0,0,0,0,0,0,0,0,0,84600,5739,0,2313,0,2000,5900,0,,
337187,556005,15-NOV-2025 22.14.00,9904,161100,185.49,146.4,39.09,40.1,1652,,23.89,15.2,,,,0,505,0,0,0,0,0,0,0,0,0,0,0,85000,6538,0,2762,0,1999,5900,0,,
337191,556006,15-NOV-2025 23.11.14,1017,161900,180.09,146.1,33.99,39.7,1631,,20.77,13.22,,,,0,499,0,0,0,0,0,0,0,0,0,0,0,82300,5997,0,2619,0,2052,6100,0,,
337193,556007,16-NOV-2025 00.37.03,1017,159100,202.99,166,36.99,47,1661,,22.6,14.39,,,,0,504,0,0,0,0,0,0,0,0,0,0,0,100000,7579,298,4648,0,2001,6000,0,,
337196,556008,16-NOV-2025 01.34.15,1017,162100,199.99,166,33.99,42.6,1672,,20.77,13.22,,,,0,507,0,0,0,0,0,0,0,0,0,0,0,88200,6149,298,2390,0,2001,6000,0,,
337199,556009,16-NOV-2025 02.37.05,1017,161300,191.39,154.4,36.99,41.4,1661,,22.6,14.39,,,,0,509,0,0,0,0,0,0,0,0,0,0,0,89500,6560,351,2912,0,2001,6000,0,,
337202,556010,16-NOV-2025 03.40.51,2032,154500,191.8,165.8,26,41.1,1674,,15.89,10.11,,,,0,996,0,0,0,0,0,0,0,0,0,0,0,90500,6433,704,2709,0,3333,3000,0,,
337205,556011,16-NOV-2025 04.47.24,2032,160400,180.3,154.3,26,40.5,1675,,15.89,10.11,,,,0,993,0,0,0,0,0,0,0,0,0,0,0,87000,6223,303,3515,0,3000,3000,0,,
337208,556012,16-NOV-2025 05.38.04,2032,163000,151.4,125.4,26,34.1,1681,,15.89,10.11,,,,0,988,0,0,0,0,0,0,0,0,0,0,0,71800,5591,300,2986,0,2000,3000,0,,
337211,556013,17-NOV-2025 03.27.02,2032,157400,223.3,187.3,36,93.9,1684,,22,14,,,,0,1003,0,0,0,0,0,0,0,0,0,0,0,131000,8499,957,4761,0,1993,7800,0,,
337216,556014,17-NOV-2025 04.28.16,2030,161000,179.99,140,39.99,39.5,1685,,6.97,24.59,8.43,,,0,2006,0,0,0,0,0,0,0,0,0,0,0,83500,5444,352,2481,0,2001,5500,0,,
337218,556015,17-NOV-2025 05.20.51,2030,162400,195.63,144.3,51.33,39.9,1672,,1.58,25.68,24.07,,,0,0,0,0,0,0,0,0,0,0,0,0,0,83000,5526,0,3196,0,2000,5500,0,,
337220,556016,17-NOV-2025 06.12.02,2030,162300,179.1,144.1,35,39.7,1680,,21.39,13.61,,,,0,1000,0,0,0,0,0,0,0,0,0,0,0,82300,5213,0,2515,0,2001,5400,0,,
337222,556017,17-NOV-2025 07.03.37,2030,157600,183.89,149.7,34.19,39,1677,,2.2,18.29,13.7,,,0,1001,0,0,0,0,0,0,0,0,0,0,0,81000,5426,0,2399,0,2001,5500,0,,
337226,556018,17-NOV-2025 07.52.36,2030,155900,181.59,148.6,32.99,39.1,1653,,20.16,12.83,,,,0,1002,0,0,0,0,0,0,0,0,0,0,0,83000,5240,528,2810,0,2105,5500,0,,
337229,556019,17-NOV-2025 08.46.36,2030,157500,189.2,153.2,36,42.4,1665,,22,14,,,,0,992,0,0,0,0,0,0,0,0,0,0,0,86000,5926,339,2356,0,2000,5500,0,,
337232,556020,17-NOV-2025 09.38.12,2030,158100,189.8,154.8,35,40.3,1627,,21.39,13.61,,,,0,997,0,0,0,0,0,0,0,0,0,0,0,85800,5619,0,2191,0,2016,5500,0,,
337235,556021,17-NOV-2025 10.31.11,1030,156500,187.89,150.9,36.99,41.1,1618,,22.6,14.39,,,,0,997,0,0,0,0,0,0,0,0,0,0,0,85800,5938,1630,1886,0,1498,5500,0,,
337237,556022,17-NOV-2025 11.20.22,1030,161500,187.8,152.8,35,39.8,1623,,21.39,13.61,,,,0,1000,0,0,0,0,0,0,0,0,0,0,0,83800,5613,695,1906,0,1281,5500,0,,
337241,556023,17-NOV-2025 12.15.32,1030,158100,183.19,149.2,33.99,42.7,1643,,20.77,13.22,,,,0,997,0,0,0,0,0,0,0,0,0,0,0,86700,5860,0,2423,0,2001,5500,0,,
337245,556024,17-NOV-2025 13.04.16,1056,157900,185.08,149.8,35.28,39.6,1641,,21.6,13.68,,,,0,987,0,0,0,0,0,0,0,0,0,0,0,80500,5746,571,1727,0,2003,5500,0,,
337247,556025,17-NOV-2025 13.57.26,1056,155500,179.39,145.4,33.99,41.9,1603,,20.77,13.22,,,,0,1003,0,0,0,0,0,0,0,0,0,0,0,82600,5670,1141,2228,0,2078,5500,0,,
337251,556026,17-NOV-2025 14.49.50,1056,162200,183.19,150.2,32.99,40.5,1641,,20.16,12.83,,,,0,1000,0,0,0,0,0,0,0,0,0,0,0,83300,5898,614,2246,0,2000,5500,0,,
337254,556027,17-NOV-2025 15.47.08,1032,161400,185.79,152.8,32.99,42.7,1635,,20.16,12.83,,,,0,996,0,0,0,0,0,0,0,0,0,0,0,87400,6168,572,2789,0,1998,5500,0,,
337257,556028,17-NOV-2025 16.51.16,1032,157600,185.89,150.6,35.29,42.8,1657,,21.57,13.72,,,,0,1003,0,0,0,0,0,0,0,0,0,0,0,86400,6288,0,2733,0,1999,3400,0,,
337260,556029,17-NOV-2025 17.51.06,1017,161200,187,152,35,41.8,1649,,21.39,13.61,,,,0,305,0,0,0,0,0,0,0,0,0,0,0,88700,6265,0,2468,0,1996,3400,0,,
337262,556030,17-NOV-2025 18.46.47,1017,155500,186.89,151.6,35.29,40.7,1648,,21.57,13.72,,,,0,297,0,0,0,0,0,0,0,0,0,0,0,86100,5870,0,2109,0,1996,2500,0,,
337265,556031,17-NOV-2025 19.41.26,2010,160400,186.6,151.6,35,40.4,1658,,21.39,13.61,,,,0,300,0,0,0,0,0,0,0,0,0,0,0,85700,5678,0,2455,0,2000,2500,0,,
337267,556032,17-NOV-2025 20.40.37,2010,160000,180.8,148.8,32,39.2,1645,,19.56,12.44,,,,0,298,0,0,0,0,0,0,0,0,0,0,0,84800,5749,0,2563,0,1998,2500,0,,
337272,556033,17-NOV-2025 21.37.06,2010,157300,180.6,145.6,35,36.7,1660,,21.39,13.61,,,,0,300,0,0,0,0,0,0,0,0,0,0,0,80700,6077,0,2350,0,1995,2700,0,,
337275,556034,17-NOV-2025 22.30.04,2010,159700,190.99,154,36.99,39.9,1634,,22.6,14.39,,,,0,300,0,0,0,0,0,0,0,0,0,0,0,87100,5777,0,2036,0,1996,3000,0,,
337278,556035,17-NOV-2025 23.26.28,1010,158200,195.19,158.9,36.29,42.7,1657,,22.18,14.11,,,,0,299,0,0,0,0,0,0,0,0,0,0,0,90000,6206,0,2685,0,1996,2600,0,,
337280,556036,18-NOV-2025 00.17.33,1010,154100,187.77,150,37.77,39,1655,,2.86,22.91,12,,,0,299,0,0,0,0,0,0,0,0,0,0,0,85600,5726,0,2762,0,2001,1700,0,,
337283,556037,18-NOV-2025 01.09.04,1010,156700,193.39,159.4,33.99,40,1610,,15.62,8.86,9.51,,,0,299,0,0,0,0,0,0,0,0,0,0,0,87400,5462,0,2481,0,2547,0,0,,
337286,556038,18-NOV-2025 01.59.23,1010,157000,196,159.8,36.2,40.3,1638,,12.81,11.65,11.74,,,0,301,0,0,0,0,0,0,0,0,0,0,0,86900,5840,0,2297,0,2562,1300,0,,
337290,556039,18-NOV-2025 02.49.57,1010,157600,193.36,160,33.36,39.3,1639,,5.84,22,5.52,,,0,303,0,0,0,0,0,0,0,0,0,0,0,88200,5964,0,2618,0,2000,3000,0,,
337293,556040,18-NOV-2025 03.29.17,6040,91600,107.59,74.6,32.99,26.2,1673,,20.16,12.83,,,,0,999,0,0,0,0,0,0,0,0,0,0,0,50300,3862,0,2068,0,998,1500,0,,
337295,556041,18-NOV-2025 08.26.38,5042,160600,190.09,156.1,33.99,48.8,1677,,20.77,13.22,,,,0,1004,0,0,0,0,0,0,0,0,0,0,0,93500,6305,0,2773,0,1995,3000,0,,
337298,556042,18-NOV-2025 09.27.43,5042,163000,185.6,153.6,32,44.6,1641,,19.56,12.44,,,,0,999,0,0,0,0,0,0,0,0,0,0,0,87000,6455,0,2461,0,1995,3000,0,,
337301,556043,18-NOV-2025 10.20.52,1030,163100,186.1,154.1,32,42.4,1619,,19.56,12.44,,,,0,999,0,0,0,0,0,0,0,0,0,0,0,87600,6055,0,2316,0,1995,3000,0,,
337304,556044,18-NOV-2025 11.10.14,1032,160000,184.5,151.5,33,40.1,1612,,,33,,,,0,998,0,0,0,0,0,0,0,0,0,0,0,81600,5609,0,2006,0,1995,3200,0,,
337306,556045,18-NOV-2025 12.06.12,1032,161700,180.9,148.9,32,39.8,1647,,19.56,12.44,,,,0,1002,0,0,0,0,0,0,0,0,0,0,0,82400,5677,0,1751,0,1552,4000,0,,
337310,556046,18-NOV-2025 13.06.19,1010,157700,187.2,151.2,36,41.8,1632,,22,14,,,,0,299,0,0,0,0,0,0,0,0,0,0,0,87000,5792,0,2007,0,1995,5000,0,,
337312,556047,18-NOV-2025 14.00.43,1010,162300,184.09,150.1,33.99,40.1,1648,,20.77,13.22,,,,0,306,0,0,0,0,0,0,0,0,0,0,0,83000,5779,0,2159,0,1995,3800,0,,
337315,556048,18-NOV-2025 15.05.23,1010,159700,193.8,160.8,33,45.1,1642,,,33,,,,0,290,0,0,0,0,0,0,0,0,0,0,0,89000,6110,0,2652,0,1995,3800,0,,
337319,556049,18-NOV-2025 16.12.08,1010,160000,190.69,158.4,32.29,43.6,1674,,19.73,12.56,,,,0,300,0,0,0,0,0,0,0,0,0,0,0,88000,6123,0,2336,0,1997,3600,0,,
337323,556050,18-NOV-2025 17.18.57,1010,158200,184.48,149.2,35.28,44.4,1667,,21.6,13.68,,,,0,305,0,0,0,0,0,0,0,0,0,0,0,84500,5914,0,2281,0,1995,4700,0,,
337326,556051,18-NOV-2025 18.23.07,1010,159100,191.29,158.3,32.99,43.3,1677,,20.16,12.83,,,,0,988,0,0,0,0,0,0,0,0,0,0,0,91100,6147,0,2797,0,1995,3700,0,,
337329,556052,18-NOV-2025 19.12.38,2030,160800,188,153.7,34.3,40.3,1676,,20.96,13.34,,,,0,996,0,0,0,0,0,0,0,0,0,0,0,86800,5629,0,2892,0,1995,5500,0,,
337332,556053,18-NOV-2025 20.07.35,1030,157400,198.79,164.8,33.99,41.1,1638,,20.77,13.22,,,,0,1004,0,0,0,0,0,0,0,0,0,0,0,87100,5928,0,2582,0,1996,5500,0,,
337334,556054,18-NOV-2025 21.01.03,1030,159100,190.1,155.1,35,41.3,1645,,21.39,13.61,,,,0,990,0,0,0,0,0,0,0,0,0,0,0,87500,5813,0,2344,0,1996,4800,0,,
337337,556055,18-NOV-2025 21.53.32,2030,159700,190.99,158.7,32.29,39.8,1655,,19.73,12.56,,,,0,999,0,0,0,0,0,0,0,0,0,0,0,87300,5646,0,2201,0,1996,5400,0,,
337340,556056,18-NOV-2025 22.47.34,2030,159500,193.6,157.6,36,40.6,1642,,22,14,,,,0,1004,0,0,0,0,0,0,0,0,0,0,0,87400,5741,0,2229,0,1996,4300,0,,
337343,556057,18-NOV-2025 23.42.04,1010,158700,197.3,161.3,36,40.9,1633,,22,14,,,,0,300,0,0,0,0,0,0,0,0,0,0,0,88100,5478,0,2452,0,1995,5300,0,,
337347,556058,19-NOV-2025 00.33.43,1056,155900,192.99,160,32.99,40.6,1653,,20.16,12.83,,,,0,308,0,0,0,0,0,0,0,0,0,0,0,89100,5791,0,2798,0,1999,3000,0,,
337350,556059,19-NOV-2025 01.21.37,2032,158800,190,155,35,38.7,1669,,21.39,13.61,,,,0,305,0,0,0,0,0,0,0,0,0,0,0,86000,5661,0,2854,0,2000,5200,0,,
337352,556060,19-NOV-2025 02.12.17,1011,159400,195.5,159.5,36,39.9,1650,,22,14,,,,0,310,0,0,0,0,0,0,0,0,0,0,0,87700,5684,0,2735,0,2001,5500,0,,
337356,556061,19-NOV-2025 03.00.17,2011,160000,189.99,160,29.99,38,1628,,18.33,11.66,,,,0,305,0,0,0,0,0,0,0,0,0,0,0,85000,5890,0,2801,0,2001,4000,0,,
337358,556062,19-NOV-2025 03.48.54,1011,160000,191.49,160.5,30.99,38.8,1641,,18.94,12.05,,,,0,307,0,0,0,0,0,0,0,0,0,0,0,84200,5561,0,2230,0,2001,2400,0,,
337361,556063,19-NOV-2025 04.35.05,1011,159600,185.1,153.1,32,37.7,1613,,19.56,12.44,,,,0,300,0,0,0,0,0,0,0,0,0,0,0,82100,5907,0,2015,0,2001,5000,0,,
337364,556064,19-NOV-2025 05.20.44,2010,158300,174.99,142,32.99,35.4,1630,,20.16,12.83,,,,0,291,0,0,0,0,0,0,0,0,0,0,0,78100,5946,0,2620,0,2001,3400,0,,
337367,556065,19-NOV-2025 06.15.28,2030,159800,192.39,161.4,30.99,40.7,1658,,18.94,12.05,,,,0,1005,0,0,0,0,0,0,0,0,0,0,0,89600,6106,0,2782,0,2001,4100,0,,
337370,556066,19-NOV-2025 07.05.14,2030,160100,199.49,165.5,33.99,39.1,1642,,20.77,13.22,,,,0,1004,0,0,0,0,0,0,0,0,0,0,0,87100,6564,0,2411,0,2000,5500,0,,
337373,556067,19-NOV-2025 08.05.19,2030,159300,181.7,146.7,35,43.8,1675,,21.39,13.61,,,,0,993,0,0,0,0,0,0,0,0,0,0,0,87200,5747,0,2630,0,1774,5100,0,,
337376,556068,19-NOV-2025 09.13.09,2030,160800,190.79,156.8,33.99,44.6,1643,,20.77,13.22,,,,0,987,0,0,0,0,0,0,0,0,0,0,0,90000,6171,0,2529,0,1995,5500,0,,
337379,556069,19-NOV-2025 10.10.18,2032,160800,195.79,162.8,32.99,43.7,1645,,20.16,12.83,,,,0,1005,0,0,0,0,0,0,0,0,0,0,0,90100,6367,0,2736,0,1927,5500,0,,
337382,556070,19-NOV-2025 11.16.36,2030,159200,190.4,159.4,31,45.8,1620,,,31,,,,0,998,0,0,0,0,0,0,0,0,0,0,0,88500,6161,0,2384,0,1997,5500,0,,
337385,556071,19-NOV-2025 12.08.48,1030,159700,185.29,155.3,29.99,42.6,1659,,18.33,11.66,,,,0,997,0,0,0,0,0,0,0,0,0,0,0,87800,5745,0,2638,0,1928,5500,0,,
337388,556072,19-NOV-2025 13.00.19,1030,161200,188.8,155.8,33,40.6,1656,,,33,,,,0,899,0,0,0,0,0,0,0,0,0,0,0,85200,5903,223,2627,0,1995,5500,0,,
337391,556073,19-NOV-2025 14.06.58,1032,158300,192,160,32,45.4,1681,,,32,,,,0,899,0,0,0,0,0,0,0,0,0,0,0,91600,6288,476,3181,0,1995,5500,0,,
337394,556074,19-NOV-2025 15.00.39,2032,158700,188.69,155.7,32.99,41.4,1655,,20.16,12.83,,,,0,899,0,0,0,0,0,0,0,0,0,0,0,84800,5714,104,2741,0,1996,5500,0,,
337397,556075,19-NOV-2025 16.10.39,2032,160300,191.99,159,32.99,42.7,1643,,20.16,12.83,,,,0,889,0,0,0,0,0,0,0,0,0,0,0,89000,6096,139,3022,0,1995,4100,0,,
337400,556076,19-NOV-2025 17.10.30,2032,158200,191.9,155.9,36,43,1654,,22,14,,,,0,907,0,0,0,0,0,0,0,0,0,0,0,89200,6111,0,3236,0,1995,5000,0,,
337403,556077,19-NOV-2025 18.16.15,2010,157600,193,157,36,41.8,1661,,22,14,,,,0,289,0,0,0,0,0,0,0,0,0,0,0,89800,6224,82,2666,0,1995,4900,0,,
337406,556078,19-NOV-2025 19.21.46,2032,161200,187.69,153.7,33.99,43.5,1682,,20.77,13.22,,,,0,294,0,0,0,0,0,0,0,0,0,0,0,88300,6388,0,2756,0,1996,5000,0,,
337409,556079,19-NOV-2025 20.12.35,1015,162500,186.19,152.2,33.99,39.5,1679,,20.77,13.22,,,,0,699,0,0,0,0,0,0,0,0,0,0,0,84400,5616,0,2723,0,2000,5000,0,,
337412,556080,19-NOV-2025 21.29.34,1015,158300,186.3,154.3,32,42.2,1644,,19.56,12.44,,,,0,699,0,0,0,0,0,0,0,0,0,0,0,89100,6057,0,3202,0,2000,5000,0,,
337414,556081,19-NOV-2025 22.25.25,1015,161600,205.59,166.6,38.99,43.3,1669,,23.83,15.16,,,,0,699,0,0,0,0,0,0,0,0,0,0,0,94000,6303,0,2596,0,1999,4100,0,,
337418,556082,19-NOV-2025 23.09.49,2010,157800,170.8,139.5,31.3,35.6,1665,,19.13,12.17,,,,0,302,0,0,0,0,0,0,0,0,0,0,0,77200,5689,0,1809,0,1996,4200,0,,
337420,556083,20-NOV-2025 00.02.51,1010,160800,193.29,161,32.29,42.4,1632,,19.73,12.56,,,,0,299,0,0,0,0,0,0,0,0,0,0,0,88100,5972,0,2424,0,776,5200,0,,
337424,556084,20-NOV-2025 00.54.50,1010,161000,169.8,139.8,30,37.5,1669,,2.81,17.71,9.48,,,0,294,0,0,0,0,0,0,0,0,0,0,0,81400,5505,170,2484,0,2000,4000,0,,
337426,556085,20-NOV-2025 02.06.24,1010,163400,200.1,164.1,36,49.4,1645,,22,14,,,,0,304,0,0,0,0,0,0,0,0,0,0,0,93200,6655,790,3076,0,1997,5600,0,,
337430,556086,20-NOV-2025 03.03.45,1010,157000,183.8,151.8,32,39.8,1634,,19.56,12.44,,,,0,300,0,0,0,0,0,0,0,0,0,0,0,84600,5961,588,2342,0,1997,5500,0,,
337432,556087,20-NOV-2025 04.13.51,1010,161100,189.99,157,32.99,48,1629,,5.41,21.48,6.1,,,0,290,0,0,0,0,0,0,0,0,0,0,0,91900,6370,494,2619,0,2000,5500,0,,
337436,556088,20-NOV-2025 05.06.25,1032,161400,192.69,161.7,30.99,44,1611,,18.94,12.05,,,,0,1006,0,0,0,0,0,0,0,0,0,0,0,92500,6321,888,3179,0,1996,5500,0,,
337439,556089,20-NOV-2025 06.12.10,2010,160500,191.3,159.3,32,46.1,1655,,19.56,12.44,,,,0,301,0,0,0,0,0,0,0,0,0,0,0,91800,6511,1143,2499,0,1999,5500,0,,
337442,556090,20-NOV-2025 07.04.12,2032,161000,189.09,158.1,30.99,40.8,1630,,18.94,12.05,,,,0,288,0,0,0,0,0,0,0,0,0,0,0,87100,6244,1187,2355,0,2072,5500,0,,
337445,556091,20-NOV-2025 08.00.45,2032,163600,171.6,139.6,32,39.9,1673,,19.56,12.44,,,,0,998,0,0,0,0,0,0,0,0,0,0,0,81600,5794,516,2428,0,1552,6200,0,,
337448,556092,20-NOV-2025 09.26.36,1015,161900,191.9,155.9,36,45.2,1661,,22,14,,,,0,799,0,0,0,0,0,0,0,0,0,0,0,90300,6052,352,2631,0,1995,5700,0,,
337450,556093,20-NOV-2025 10.23.21,1010,162900,188.2,154.2,34,44.3,1679,,20.78,13.22,,,,0,0,0,0,0,0,0,0,0,0,0,0,0,91600,5879,460,3781,0,1640,5500,0,,
337454,556094,20-NOV-2025 11.23.32,1010,160300,189.79,158.7,31.09,44.3,1684,,19,12.09,,,,0,299,0,0,0,0,0,0,0,0,0,0,0,91300,5921,282,2591,0,2000,5500,0,,
337457,556095,20-NOV-2025 12.22.52,1010,160400,190.09,158.1,31.99,43.6,1672,,19.55,12.44,,,,0,299,0,0,0,0,0,0,0,0,0,0,0,88500,6404,284,2873,0,1999,5500,0,,
337460,556096,20-NOV-2025 13.18.43,1010,160100,186.79,155.7,31.09,40.9,1658,,19,12.09,,,,0,299,0,0,0,0,0,0,0,0,0,0,0,84400,6107,0,2776,0,1995,5500,0,,
337463,556097,20-NOV-2025 14.13.30,1010,160400,186.2,154.2,32,41.9,1658,,,32,,,,0,299,0,0,0,0,0,0,0,0,0,0,0,85300,6140,0,2953,0,2000,5500,0,,
337466,556098,20-NOV-2025 15.07.01,2030,160100,189.9,156.9,33,41.4,1644,,,33,,,,0,954,0,0,0,0,0,0,0,0,0,0,0,87200,5980,0,2345,0,1899,5500,0,,
337469,556099,20-NOV-2025 16.02.31,1030,159900,207.59,175.3,32.29,41.6,1648,,19.73,12.56,,,,0,954,0,0,0,0,0,0,0,0,0,0,0,94000,6776,0,2827,0,2994,5500,0,,
337472,556100,20-NOV-2025 16.53.20,1030,160600,185.29,154.3,30.99,39.4,1667,,18.94,12.05,,,,0,954,0,0,0,0,0,0,0,0,0,0,0,85900,5900,0,2845,0,1996,5500,0,,
337475,556101,20-NOV-2025 17.41.26,2030,160300,180.69,147.7,32.99,38.2,1673,,20.16,12.83,,,,0,954,0,0,0,0,0,0,0,0,0,0,0,81800,5211,0,2078,0,1996,5200,0,,
337478,556102,20-NOV-2025 18.43.30,1030,160500,192.19,159.2,32.99,41.5,1664,,20.16,12.83,,,,0,954,0,0,0,0,0,0,0,0,0,0,0,88600,6094,0,2716,0,2000,5500,0,,
337481,556103,20-NOV-2025 19.44.16,1032,161100,202.59,169.3,33.29,45.4,1640,,20.34,12.95,,,,0,954,0,0,0,0,0,0,0,0,0,0,0,93500,6425,0,2619,0,2939,5500,0,,
337484,556104,20-NOV-2025 20.54.06,1032,162200,202.6,167.6,35,43.5,1655,,21.39,13.61,,,,0,954,0,0,0,0,0,0,0,0,0,0,0,90300,6946,0,2811,0,1995,5500,0,,
337486,556105,20-NOV-2025 21.47.57,2032,161000,180.19,147.2,32.99,39.3,1648,,20.16,12.83,,,,0,954,0,0,0,0,0,0,0,0,0,0,0,81700,5608,0,2205,0,1996,5500,0,,
337489,556106,20-NOV-2025 22.41.56,2032,161700,183.49,147.2,36.29,39,1662,,22.18,14.11,,,,0,954,0,0,0,0,0,0,0,0,0,0,0,82000,5704,0,2141,0,1996,5500,0,,
337493,556107,20-NOV-2025 23.34.17,5042,161400,195.3,161,34.3,41.7,1658,,20.96,13.34,,,,0,954,0,0,0,0,0,0,0,0,0,0,0,88800,6045,811,2711,0,2000,5500,0,,
337496,556108,21-NOV-2025 00.25.52,5042,160800,190.2,154.2,36,40.3,1660,,36,,,,,0,954,0,0,0,0,0,0,0,0,0,0,0,87700,5898,349,2086,0,2003,4000,0,,
337499,556109,21-NOV-2025 01.15.01,6040,164600,189.49,156.5,32.99,39.1,1654,,20.16,12.83,,,,0,954,0,0,0,0,0,0,0,0,0,0,0,85800,5835,858,2065,0,2005,3000,0,,
337502,556110,21-NOV-2025 02.05.50,5040,164100,186.39,149.5,36.89,40.9,1652,,5.4,23.62,7.87,,,0,952,0,0,0,0,0,0,0,0,0,0,0,85200,5836,95,2154,0,2003,3500,0,,
337505,556111,21-NOV-2025 02.56.21,1010,160400,182.09,149.1,32.99,40,1649,,20.16,12.83,,,,0,299,0,0,0,0,0,0,0,0,0,0,0,85800,5688,0,2374,0,2015,3500,0,,
337508,556112,21-NOV-2025 03.44.32,1010,163600,171.99,138,33.99,36.5,1643,,20.77,13.22,,,,0,300,0,0,0,0,0,0,0,0,0,0,0,76900,5462,888,2055,0,1998,3500,0,,
337511,556113,21-NOV-2025 04.45.57,1010,162900,191.03,153.5,37.53,41.2,1666,,10.02,21.47,6.04,,,0,301,0,0,0,0,0,0,0,0,0,0,0,89100,5618,794,2245,0,1997,3500,0,,
337514,556114,21-NOV-2025 05.31.08,1010,157200,181.6,148.9,32.7,36.8,1623,,3.14,22.86,6.7,,,0,299,0,0,0,0,0,0,0,0,0,0,0,80100,5335,794,1677,0,2000,3500,0,,
337516,556115,21-NOV-2025 06.18.08,2063,157300,181.19,150.2,30.99,36.9,1653,,18.94,12.05,,,,0,999,0,0,0,0,0,0,0,0,0,0,0,80500,5794,938,2177,0,1997,3500,0,,
337520,556116,21-NOV-2025 07.05.18,2063,157600,192.29,159.1,33.19,38.5,1662,,7.3,18.43,7.46,,,0,988,0,0,0,0,0,0,0,0,0,0,0,84900,5834,682,2225,0,2001,4000,0,,
337522,556117,21-NOV-2025 08.04.17,2032,161400,191.6,159.6,32,43.3,1668,,19.56,12.44,,,,0,965,0,0,0,0,0,0,0,0,0,0,0,90100,6569,172,3058,0,1999,5500,0,,
337526,556118,21-NOV-2025 09.06.38,2032,164800,196.4,161.2,35.2,44.2,1675,,21.51,13.69,,,,0,954,0,0,0,0,0,0,0,0,0,0,0,91200,6421,350,2819,0,2000,5500,0,,
337528,556119,21-NOV-2025 10.51.39,2032,160900,217.39,185.3,32.09,50.5,1603,,19.61,12.48,,,,0,959,0,0,0,0,0,0,0,0,0,0,0,103000,7112,460,2975,0,2000,6000,0,,
337531,556120,21-NOV-2025 11.52.13,2032,162400,192.09,160,32.09,43.1,1671,,19.61,12.48,,,,0,955,0,0,0,0,0,0,0,0,0,0,0,89600,6285,0,2686,0,1498,6000,0,,
337535,556121,21-NOV-2025 12.45.23,2032,160100,185.3,152.2,33.1,41.2,1622,,20.23,12.87,,,,0,959,0,0,0,0,0,0,0,0,0,0,0,86400,5723,127,2164,0,1999,5000,0,,
337538,556122,21-NOV-2025 13.34.29,2032,159700,184.7,148.7,36,39.2,1626,,22,14,,,,0,955,0,0,0,0,0,0,0,0,0,0,0,83600,5580,127,2209,0,2000,5500,0,,
337541,556123,21-NOV-2025 14.24.17,2032,160800,184.4,152.4,32,39.9,1627,,,32,,,,0,962,0,0,0,0,0,0,0,0,0,0,0,86100,5968,236,2448,0,2000,5500,0,,
337544,556124,21-NOV-2025 15.12.54,2032,159500,179.39,145.3,34.09,38.8,,,20.83,13.26,,,,0,944,0,0,0,0,0,0,0,0,0,0,0,83500,5691,352,2120,0,1998,5300,0,,
337547,556125,21-NOV-2025 16.10.34,1010,160300,198.99,165,33.99,43.6,1652,,20.77,13.22,,,,0,300,0,0,0,0,0,0,0,0,0,0,0,91000,6102,0,3136,0,2001,5500,0,,
337549,556126,21-NOV-2025 17.20.03,1010,159100,193.78,164.7,29.08,43,1668,,3.42,21.52,4.14,,,0,303,0,0,0,0,0,0,0,0,0,0,0,92000,5911,0,2675,0,2001,4200,0,,
337553,556127,21-NOV-2025 18.14.38,1010,160100,194.1,160.1,34,41.1,1657,,5.47,21.55,6.98,,,0,289,0,0,0,0,0,0,0,0,0,0,0,90000,6009,0,2691,0,2001,4100,0,,
337556,556128,21-NOV-2025 19.06.38,1010,160400,194.89,161.9,32.99,41.8,1635,,20.16,12.83,,,,0,303,0,0,0,0,0,0,0,0,0,0,0,89500,5843,0,3373,0,2001,4800,0,,
337559,556129,21-NOV-2025 20.15.57,1010,162800,193.29,163.3,29.99,44.6,1642,,18.33,11.66,,,,0,300,0,0,0,0,0,0,0,0,0,0,0,90200,6641,0,3985,0,2001,5200,0,,
337562,556130,21-NOV-2025 20.10.29,1010,163000,188.99,159,29.99,42.3,1680,,18.33,11.66,,,,0,890,0,0,0,0,0,0,0,0,0,0,0,88600,5991,0,3165,0,2001,5000,0,,
337565,556131,21-NOV-2025 22.04.05,2032,161500,189.99,157,32.99,41,1641,,20.16,12.83,,,,0,892,0,0,0,0,0,0,0,0,0,0,0,85500,6587,0,3335,0,2001,5500,0,,
337568,556132,21-NOV-2025 22.57.08,2032,160400,162,130,32,35.9,1623,,19.56,12.44,,,,0,900,0,0,0,0,0,0,0,0,0,0,0,74100,6188,301,3407,0,2001,5500,0,,
337571,556133,22-NOV-2025 00.06.45,2032,159500,199.19,166.2,32.99,45.2,1653,,20.16,12.83,,,,0,892,0,0,0,0,0,0,0,0,0,0,0,95400,6058,831,3378,0,1997,5500,0,,
337574,556134,22-NOV-2025 00.58.34,2051,161900,189.59,155.6,33.99,42.3,1573,,20.77,13.22,,,,0,899,0,0,0,0,0,0,0,0,0,0,0,88600,6089,1051,3055,0,1939,5500,0,,
337577,556135,22-NOV-2025 01.49.59,2051,159800,201,165,36,40.8,1666,,22,14,,,,0,894,0,0,0,0,0,0,0,0,0,0,0,89500,6178,1054,2440,0,1997,5500,0,,
337580,556136,22-NOV-2025 02.42.35,2051,159300,191.49,159.5,31.99,40.1,1648,,3.2,22.83,5.96,,,0,904,0,0,0,0,0,0,0,0,0,0,0,88000,5908,796,2363,0,2016,5500,0,,
337583,556137,22-NOV-2025 03.32.45,2051,160200,189.5,162.5,27,40.1,1662,,16.5,10.5,,,,0,895,0,0,0,0,0,0,0,0,0,0,0,88200,5765,705,2129,0,1999,5500,0,,
337586,556138,22-NOV-2025 04.24.58,2051,162900,190,155,35,40.4,1629,,21.39,13.61,,,,0,907,0,0,0,0,0,0,0,0,0,0,0,88100,5615,794,2431,0,2000,5500,0,,
337588,556139,22-NOV-2025 05.16.15,2051,162100,189.3,165.3,24,38.2,1638,,24,,,,,0,906,0,0,0,0,0,0,0,0,0,0,0,84100,6008,0,1732,0,2000,5300,0,,
337591,556140,22-NOV-2025 06.11.56,1016,162100,202,170,32,42.4,1664,,19.56,12.44,,,,0,300,0,0,0,0,0,0,0,0,0,0,0,93000,6395,352,1789,0,2000,5500,0,,
337595,556141,22-NOV-2025 07.07.19,1016,159900,199.9,168.9,31,41.8,1644,,31,,,,,0,297,0,0,0,0,0,0,0,0,0,0,0,92200,6179,628,2523,0,2003,5500,0,,
337598,556142,22-NOV-2025 08.06.31,2030,160800,195.19,163.1,32.09,42.2,1665,,19.61,12.48,,,,0,1001,0,0,0,0,0,0,0,0,0,0,0,90700,6476,462,2809,0,1999,5500,0,,
337601,556143,22-NOV-2025 09.01.50,2030,161800,187.39,155.3,32.09,41,1666,,19.61,12.48,,,,0,1005,0,0,0,0,0,0,0,0,0,0,0,87800,6533,462,3363,0,2000,5500,0,,
337604,556144,22-NOV-2025 10.40.16,2010,162500,202.29,170.1,32.19,46.8,1670,,19.67,12.52,,,,0,300,0,0,0,0,0,0,0,0,0,0,0,96000,6467,0,2454,0,2000,5700,0,,
337607,556145,22-NOV-2025 11.34.20,1010,161500,190.2,155,35.2,42.4,1627,,21.51,13.69,,,,0,305,0,0,0,0,0,0,0,0,0,0,0,89100,5945,495,2397,0,1862,5500,0,,
337610,556146,22-NOV-2025 12.27.11,1010,162700,185.69,153.6,32.09,41.1,1605,,19.61,12.48,,,,0,306,0,0,0,0,0,0,0,0,0,0,0,87900,6050,461,2451,0,1998,5500,0,,
337612,556147,22-NOV-2025 13.20.41,1010,161900,194.2,161,33.2,42.8,1614,,20.29,12.91,,,,0,305,0,0,0,0,0,0,0,0,0,0,0,91100,6237,463,2576,0,2000,5500,0,,
337615,556148,22-NOV-2025 14.20.20,1010,162300,184.1,149.1,35,41.7,1662,,21.39,13.61,,,,0,307,0,0,0,0,0,0,0,0,0,0,0,87100,5900,0,2528,0,1985,5600,0,,
337618,556149,22-NOV-2025 15.10.01,1010,162700,179.4,143.3,36.1,38.5,1662,,22.06,14.04,,,,0,300,0,0,0,0,0,0,0,0,0,0,0,82600,5737,0,2155,0,1998,5000,0,,
337621,556150,22-NOV-2025 16.03.35,2032,164300,193.12,159.8,33.32,40.7,1686,,14.1,,19.22,,,0,906,0,0,0,0,0,0,0,0,0,0,0,87000,5701,0,3023,0,2001,5000,0,,
337625,556151,22-NOV-2025 17.14.55,2032,161000,205.5,174.7,30.8,44.8,1656,,13.38,12.36,5.06,,,0,899,0,0,0,0,0,0,0,0,0,0,0,97100,6390,240,3187,0,2001,6500,0,,
337628,556152,22-NOV-2025 18.09.56,2030,161100,208.89,179.9,28.99,43.4,1642,,4.7,17.81,6.48,,,0,998,0,0,0,0,0,0,0,0,0,0,0,95000,6564,0,2630,0,2001,6500,0,,
337631,556153,22-NOV-2025 19.02.14,2030,154200,189.59,161.6,27.99,43,1626,,1.44,19.16,7.39,,,0,995,0,0,0,0,0,0,0,0,0,0,0,91000,5884,0,3085,0,2001,5500,0,,
337634,556154,22-NOV-2025 19.59.45,2032,161600,180.59,146.6,33.99,38.1,1687,,20.77,13.22,,,,0,906,0,0,0,0,0,0,0,0,0,0,0,82800,6043,373,3038,0,2001,5500,0,,
337636,556155,22-NOV-2025 21.23.52,2032,161800,189.6,154.6,35,46.3,1665,,21.39,13.61,,,,0,896,0,0,0,0,0,0,0,0,0,0,0,91400,6531,0,3385,0,2502,5500,0,,
337640,556156,22-NOV-2025 22.28.35,2010,160700,196.9,160.9,36,44.5,1648,,22,14,,,,0,299,0,0,0,0,0,0,0,0,0,0,0,89400,6506,0,3795,0,2001,5500,0,,
337643,556157,22-NOV-2025 23.32.51,2010,152900,201.4,169.4,32,43.4,1642,,19.56,12.44,,,,0,296,0,0,0,0,0,0,0,0,0,0,0,92000,6859,574,2737,0,2001,5500,0,,
337645,556158,23-NOV-2025 00.29.37,2010,165000,192.09,159.1,32.99,42.3,1653,,20.16,12.83,,,,0,291,0,0,0,0,0,0,0,0,0,0,0,89900,6203,132,2573,0,2000,5500,0,,
337648,556159,23-NOV-2025 01.31.15,2010,159700,202.7,167.7,35,45.4,1635,,21.39,13.61,,,,0,299,0,0,0,0,0,0,0,0,0,0,0,92300,6580,1050,2712,0,2247,5500,0,,
337652,556160,23-NOV-2025 02.19.52,2010,161700,172.98,138,34.98,38.8,1685,,10.3,11.61,13.07,,,0,305,0,0,0,0,0,0,0,0,0,0,0,78600,5432,889,2349,0,2052,5500,0,,
337655,556161,23-NOV-2025 03.06.31,2010,156400,166.5,130.5,36,36.6,1628,,22,14,,,,0,289,0,0,0,0,0,0,0,0,0,0,0,74900,5208,794,2194,0,2015,5400,0,,
337657,556162,23-NOV-2025 04.00.12,1015,165200,201.6,166.6,35,44.7,1596,,21.39,13.61,,,,0,302,0,0,0,0,0,0,0,0,0,0,0,92000,6411,703,2942,0,754,5500,0,,
337661,556163,23-NOV-2025 04.45.12,1010,162100,157.1,122.1,35,36,1646,,21.39,13.61,,,,0,300,0,0,0,0,0,0,0,0,0,0,0,74300,5008,832,2208,0,1976,5100,0,,
337664,556164,23-NOV-2025 05.48.36,1010,161300,163.38,128.1,35.28,40.2,1688,,21.6,13.68,,,,0,307,0,0,0,0,0,0,0,0,0,0,0,77500,5826,761,2288,0,2100,5700,0,,
337667,556165,23-NOV-2025 07.06.47,1010,156100,184,150,34,44.2,1666,,34,,,,,0,304,0,0,0,0,0,0,0,0,0,0,0,85200,6196,811,2898,0,1498,5900,0,,
337670,556166,23-NOV-2025 08.06.11,1010,162200,189.69,157.7,31.99,42.6,1660,,8.33,16.92,6.74,,,0,300,0,0,0,0,0,0,0,0,0,0,0,88000,6000,0,3132,0,1995,5500,0,,
337674,556167,23-NOV-2025 08.59.55,1010,157000,190.79,156.8,33.99,41.9,1667,,20.77,13.22,,,,0,307,0,0,0,0,0,0,0,0,0,0,0,87600,5535,0,2663,0,1774,5900,0,,
337676,556168,23-NOV-2025 09.49.32,6095,162100,181.7,146.7,35,39.3,1669,,21.39,13.61,,,,0,992,0,0,0,0,0,0,0,0,0,0,0,83400,5474,0,2372,0,2328,6000,0,,
337680,556169,23-NOV-2025 10.41.42,2067,160500,179.99,146,33.99,38.5,1643,,20.77,13.22,,,,0,1005,0,0,0,0,0,0,0,0,0,0,0,82200,5579,0,2394,0,1999,5300,0,,
337683,556170,23-NOV-2025 11.44.57,2067,158600,183.8,148.8,35,41.4,1672,,21.39,13.61,,,,0,1004,0,0,0,0,0,0,0,0,0,0,0,85100,5812,0,2699,0,1999,5500,0,,
337685,556171,23-NOV-2025 12.37.46,2067,161700,172.4,140.4,32,37.5,1655,,19.56,12.44,,,,0,1003,0,0,0,0,0,0,0,0,0,0,0,78100,5307,0,2446,0,1998,5500,0,,
337688,556172,23-NOV-2025 13.34.37,2067,158800,170.99,133,37.99,37,1665,,23.22,14.77,,,,0,990,0,0,0,0,0,0,0,0,0,0,0,78000,5664,0,2220,0,1996,5200,0,,
337691,556173,23-NOV-2025 14.41.51,2030,159400,193.9,157.9,36,42.9,1649,,22,14,,,,0,1005,0,0,0,0,0,0,0,0,0,0,0,89300,6125,0,2605,0,2000,5200,0,,
337694,556174,23-NOV-2025 15.30.37,2030,161100,192.2,156.2,36,39.8,1680,,22,14,,,,0,1007,0,0,0,0,0,0,0,0,0,0,0,86000,5438,0,2538,0,2000,5500,0,,
337697,556175,23-NOV-2025 16.38.02,2030,156100,215.18,182,33.18,45.5,1641,,14.57,,18.61,,,0,999,0,0,0,0,0,0,0,0,0,0,0,102000,6753,722,3054,0,2002,6000,0,,
337701,556176,23-NOV-2025 17.30.32,2030,161700,197.52,162.7,34.82,42.1,1615,,6.58,9.22,19.02,,,0,992,0,0,0,0,0,0,0,0,0,0,0,90100,6050,352,2900,0,2002,6200,0,,
337703,556177,23-NOV-2025 18.19.48,2030,161600,192.36,157.6,34.76,40.1,1659,,5.58,21.13,8.05,,,0,998,0,0,0,0,0,0,0,0,0,0,0,87100,6154,0,2473,0,2001,3100,0,,
337705,556178,23-NOV-2025 19.06.03,2030,160400,185.78,149.7,36.08,37.8,1641,,3.4,25.56,7.12,,,0,998,0,0,0,0,0,0,0,0,0,0,0,82700,5463,0,2064,0,2002,3500,0,,
337709,556179,23-NOV-2025 19.52.37,1010,159500,185.9,149.9,36,36.4,1693,,22,14,,,,0,300,0,0,0,0,0,0,0,0,0,0,0,82000,5467,0,2407,0,2001,3500,0,,
337712,556180,23-NOV-2025 20.38.28,1010,159800,182.2,150.2,32,37.5,1670,,19.56,12.44,,,,0,302,0,0,0,0,0,0,0,0,0,0,0,82500,5457,0,1828,0,2002,3500,0,,
337715,556181,23-NOV-2025 21.23.32,1010,162200,185.8,149.8,36,36.7,1680,,22,14,,,,0,306,0,0,0,0,0,0,0,0,0,0,0,81900,5681,0,2818,0,2001,3100,0,,
337718,556182,23-NOV-2025 22.18.29,1010,161100,211.2,175.2,36,44.1,1635,,22,14,,,,0,1002,0,0,0,0,0,0,0,0,0,0,0,99000,6894,0,2512,0,2000,4300,0,,
337721,556183,23-NOV-2025 23.02.01,2030,160800,171.1,135.1,36,35.5,1640,,22,14,,,,0,1006,0,0,0,0,0,0,0,0,0,0,0,78100,5426,350,2125,0,2000,3500,0,,
