Repository: sanad-code/udacity-aimaster-capstone-ai-programming-foundations-project

# Steel Production Data Analysis — Udacity AI Master Capstone

This project analyzes steel production data to identify key factors affecting energy consumption, quality indicators, and production efficiency. It covers data cleaning, exploratory data analysis (EDA), and visualization of relationships between variables such as DRI Carbon and Silica (SiO2). The insights support data-driven decisions to optimize the steelmaking process.

## What Was Built

A Jupyter Notebook (`data-workflow/data_workflow.ipynb`) that loads, cleans, and analyzes internal steel production heat data, producing visualizations and statistical summaries saved under `outputs/`.

File: data/raw/flat_raw_data.csv (part 84 of 86)
RC,HID,STOP_DATE,STEEL_GRADE,TAPPED_WGT,TOTAL_CHARGE,DRI_CHARGE,SCRAP_CHARGE,POWER_ON_TIME,FINAL_TEMP,TOTAL_C_DRI,LOCAL_SCRAP,HOME_RETURN_SCRAP,IMPORTED_SCRAP,PIG_IRON,DRI_BRIQUETTED,FESI,FEMN,SIMN,FECR,NICKEL,FETI,FEB,FENB,FEP,FEMO,CU,FEV,NITROVAN,ELEC_ENERGY,OXYGEN,COKE_LUMP,MODULE_CARBON,COKE_POWDER,BURNT_LIME,BURNT_DOLAMITE,FLUX,C_ANALYSIS, 
337724,556184,24-NOV-2025 00.33.22,2030,159200,189.89,155.9,33.99,44.7,1660,,20.77,13.22,,,,0,998,0,0,0,0,0,0,0,0,0,0,0,90400,6658,853,2772,0,2001,4000,0,,
337727,556185,24-NOV-2025 02.14.18,2030,155900,197.99,164,33.99,49.8,1685,,20.77,13.22,,,,0,999,0,0,0,0,0,0,0,0,0,0,0,99800,6846,914,3933,0,1997,3600,0,,
337730,556186,24-NOV-2025 03.07.20,2030,156500,195.7,159.7,36,43,1668,,22,14,,,,0,0,0,0,0,0,0,0,0,0,0,0,0,89800,6015,266,2672,0,2016,3500,0,,
337733,556187,24-NOV-2025 04.03.38,2030,165300,203.29,169.3,33.99,43.2,1648,,20.77,13.22,,,,0,0,0,0,0,0,0,0,0,0,0,0,0,93000,6135,593,2614,0,2000,4000,0,,
337736,556188,24-NOV-2025 04.55.52,2030,161200,183.99,150,33.99,40.3,1664,,20.77,13.22,,,,0,889,0,0,0,0,0,0,0,0,0,0,0,84500,5902,252,2412,0,2000,4000,0,,
337739,556189,24-NOV-2025 05.45.33,2030,159300,184,150,34,40.1,1647,,20.78,13.22,,,,0,907,0,0,0,0,0,0,0,0,0,0,0,84500,5652,814,2298,0,2000,4000,0,,
337742,556190,24-NOV-2025 06.39.40,2030,158500,179.39,146.4,32.99,40.6,1650,,20.16,12.83,,,,0,904,0,0,0,0,0,0,0,0,0,0,0,84200,6014,780,2616,0,2000,4000,0,,
337745,556191,24-NOV-2025 07.58.49,2030,159600,202.09,171.1,30.99,47.1,1659,,18.94,12.05,,,,0,906,0,0,0,0,0,0,0,0,0,0,0,95900,6670,0,2969,0,2000,5900,0,,
337749,556192,24-NOV-2025 08.51.54,2030,162300,191.29,157.3,33.99,42.1,1644,,20.77,13.22,,,,0,997,0,0,0,0,0,0,0,0,0,0,0,89900,6140,0,2635,0,1995,5500,0,,
337752,556193,24-NOV-2025 09.48.29,2030,156700,179.59,148.6,30.99,42.4,1624,,18.94,12.05,,,,0,900,0,0,0,0,0,0,0,0,0,0,0,88900,6158,0,2746,0,2052,5000,0,,
337755,556194,24-NOV-2025 10.38.45,1030,163200,187.69,154.7,32.99,39.8,1655,,20.16,12.83,,,,0,900,0,0,0,0,0,0,0,0,0,0,0,85900,6196,0,2942,0,1996,5500,0,,
337758,556195,24-NOV-2025 11.39.04,1030,155100,165.79,135.8,29.99,36.7,1654,,18.33,11.66,,,,0,900,0,0,0,0,0,0,0,0,0,0,0,78300,6396,0,3029,0,2000,5500,0,,
337761,556196,24-NOV-2025 13.13.48,1030,153800,212.09,179.1,32.99,52.5,1635,,20.16,12.83,,,,0,900,0,0,0,0,0,0,0,0,0,0,0,97000,8095,0,3463,0,1199,5700,0,,
337764,556197,24-NOV-2025 14.07.04,1032,159200,185.69,151.7,33.99,40.1,1671,,20.77,13.22,,,,0,888,0,0,0,0,0,0,0,0,0,0,0,84200,5620,0,2601,0,2000,5500,0,,
337767,556198,24-NOV-2025 14.59.55,1032,159700,46.2,10.2,36,42.1,1676,,22,14,,,,0,899,0,0,0,0,0,0,0,0,0,0,0,87600,5461,0,2219,0,1998,5500,0,,
337770,556199,24-NOV-2025 15.59.29,1032,153900,190.9,154.9,36,42.4,1583,,22,14,,,,0,904,0,0,0,0,0,0,0,0,0,0,0,89200,6268,240,3455,0,2001,5500,0,,
337775,556200,24-NOV-2025 17.45.05,1010,162300,190.1,155.1,35,49.6,1665,,21.39,13.61,,,,0,998,0,0,0,0,0,0,0,0,0,0,0,97300,6560,241,2980,0,2000,5500,0,,
337778,556201,24-NOV-2025 18.43.28,5044,162100,196.19,166.2,29.99,43.6,1649,,18.33,11.66,,,,0,992,0,0,0,0,0,0,0,0,0,0,0,94500,6861,373,2838,0,2500,5500,0,,
337780,556202,24-NOV-2025 19.31.08,5044,163000,186.99,153,33.99,40.7,1600,,20.77,13.22,,,,0,999,0,0,0,0,0,0,0,0,0,0,0,88000,5546,0,2643,0,2501,4500,0,,
337782,556203,24-NOV-2025 20.20.38,5044,162800,194.1,158.1,36,40.4,1628,,22,14,,,,0,999,0,0,0,0,0,0,0,0,0,0,0,86000,5762,0,2197,0,2001,2900,0,,
337785,556204,24-NOV-2025 21.10.45,5044,162400,171.4,130.4,41,39.8,1593,,25.06,15.94,,,,0,998,0,0,0,0,0,0,0,0,0,0,0,82100,5419,0,3413,0,2002,3600,0,,
337788,556205,24-NOV-2025 22.30.59,5044,161700,216.1,180.1,36,55.4,1617,,22,14,,,,0,987,0,0,0,0,0,0,0,0,0,0,0,101000,7674,374,3125,0,2000,5000,0,,
337792,556206,24-NOV-2025 23.24.36,1010,160900,190.39,157.4,32.99,43.4,1617,,20.16,12.83,,,,0,300,0,0,0,0,0,0,0,0,0,0,0,88000,6519,304,2963,0,2001,6000,0,,
337794,556207,25-NOV-2025 00.34.54,1010,162700,184.99,154.9,30.09,41.6,1635,,18.39,11.7,,,,0,299,0,0,0,0,0,0,0,0,0,0,0,86600,6371,461,2436,0,1721,4400,0,,
337798,556208,25-NOV-2025 01.32.20,1010,160400,185,151.6,33.4,42.2,1661,,20.41,12.99,,,,0,299,0,0,0,0,0,0,0,0,0,0,0,86800,5876,350,2613,0,1994,5000,0,,
337801,556209,25-NOV-2025 02.28.25,1010,161000,186.8,154.8,32,42.4,1650,,19.56,12.44,,,,0,299,0,0,0,0,0,0,0,0,0,0,0,89100,6387,704,2668,0,1995,5000,0,,
337804,556210,25-NOV-2025 04.00.35,1010,160800,184.99,150.9,34.09,43.1,1624,,20.83,13.26,,,,0,299,0,0,0,0,0,0,0,0,0,0,0,86300,5755,240,2038,0,2000,5300,0,,
337807,556211,25-NOV-2025 03.57.27,1010,158500,184.39,152.3,32.09,44,1668,,19.61,12.48,,,,0,299,0,0,0,0,0,0,0,0,0,0,0,93100,5433,130,1993,0,2000,5400,0,,
337810,556212,25-NOV-2025 04.52.38,2030,156700,186.69,154.5,32.19,40.7,1648,,19.67,12.52,,,,0,963,0,0,0,0,0,0,0,0,0,0,0,87700,6195,0,2184,0,1998,5500,0,,
337813,556213,25-NOV-2025 06.44.03,5044,161400,182.49,149.5,32.99,40.1,1672,,20.16,12.83,,,,0,963,0,0,0,0,0,0,0,0,0,0,0,83800,6198,349,2614,0,1995,5000,0,,
337815,556214,25-NOV-2025 07.50.37,5044,160000,180.89,147.9,32.99,42.7,1671,,20.16,12.83,,,,0,964,0,0,0,0,0,0,0,0,0,0,0,86500,6068,0,3333,0,2000,5000,0,,
337818,556215,25-NOV-2025 08.54.27,5044,158800,195.4,159.4,36,42,1672,,22,14,,,,0,955,0,0,0,0,0,0,0,0,0,0,0,88700,6348,0,2712,0,1996,4900,0,,
337821,556216,25-NOV-2025 09.44.28,5044,159400,189.8,164.5,25.3,40.5,1668,,15.46,9.84,,,,0,955,0,0,0,0,0,0,0,0,0,0,0,87200,5886,0,2662,0,1996,5500,0,,
337824,556217,25-NOV-2025 10.35.53,5044,160100,200.8,164.8,36,41.3,1661,,22,14,,,,0,955,0,0,0,0,0,0,0,0,0,0,0,89500,6120,0,2972,0,1999,5500,0,,
337826,556218,25-NOV-2025 11.30.31,5044,159900,199.8,163.8,36,42.1,1680,,22,14,,,,0,944,0,0,0,0,0,0,0,0,0,0,0,86600,6720,0,3238,0,1999,5500,0,,
337829,556219,25-NOV-2025 12.23.08,1010,153400,185.39,163.4,21.99,42.8,1657,,13.44,8.55,,,,0,300,0,0,0,0,0,0,0,0,0,0,0,83900,6464,0,2599,0,1999,5500,0,,
337833,556220,25-NOV-2025 13.17.12,1010,159400,192.89,154.9,37.99,41.9,1686,,23.22,14.77,,,,0,288,0,0,0,0,0,0,0,0,0,0,0,88500,6077,0,2489,0,2496,5500,0,,
337836,556221,25-NOV-2025 14.08.47,1010,161600,185.2,150.2,35,39.7,1685,,21.39,13.61,,,,0,300,0,0,0,0,0,0,0,0,0,0,0,83400,5618,0,2547,0,1996,5500,0,,
337838,556222,25-NOV-2025 15.08.36,1010,161900,177.1,145.1,32,40.2,1682,,19.56,12.44,,,,0,299,0,0,0,0,0,0,0,0,0,0,0,83000,5720,0,2547,0,1996,5500,0,,
337841,556223,25-NOV-2025 16.20.58,1010,161100,184.59,149.3,35.29,41.7,1663,,21.57,13.72,,,,0,204,0,0,0,0,0,0,0,0,0,0,0,86500,5732,302,1972,0,1999,5500,0,,
337845,556224,25-NOV-2025 17.14.40,1010,156700,143.29,109.3,33.99,33.4,1632,,20.77,13.22,,,,0,300,0,0,0,0,0,0,0,0,0,0,0,68000,5991,372,2999,0,1554,4300,0,,
337849,556225,25-NOV-2025 19.22.49,1067,164700,199.79,166.8,32.99,57.1,1691,,20.16,12.83,,,,0,1006,0,0,0,0,0,0,0,0,0,0,0,113000,7833,371,3560,0,2061,5500,0,,
337852,556226,25-NOV-2025 20.14.39,2067,163800,185.2,149.2,36,39,1673,,22,14,,,,0,1000,0,0,0,0,0,0,0,0,0,0,0,83100,5853,0,3118,0,2001,3100,0,,
337854,556227,25-NOV-2025 21.05.19,1067,160500,185.4,149.4,36,37.7,1669,,22,14,,,,0,991,0,0,0,0,0,0,0,0,0,0,0,80800,5733,0,2777,0,2001,5000,0,,
337858,556228,25-NOV-2025 22.14.49,1067,161200,189.8,153.8,36,41.6,1669,,22,14,,,,0,1003,0,0,0,0,0,0,0,0,0,0,0,86100,5554,0,2951,0,2061,4900,0,,
337860,556229,25-NOV-2025 23.20.21,1067,163000,191.3,155.3,36,40.6,1669,,22,14,,,,0,999,0,0,0,0,0,0,0,0,0,0,0,87900,6143,0,2774,0,2061,5500,0,,
337864,556230,26-NOV-2025 00.23.10,2010,159500,192.9,159.7,33.2,41.5,1640,,20.29,12.91,,,,0,300,0,0,0,0,0,0,0,0,0,0,0,89400,6285,351,2474,0,2994,2800,0,,
337867,556231,26-NOV-2025 01.18.26,1010,160000,200.59,170.5,30.09,40.7,1632,,18.39,11.7,,,,0,300,0,0,0,0,0,0,0,0,0,0,0,90500,6683,480,3094,0,2994,3000,0,,
337870,556232,26-NOV-2025 02.11.50,1010,156300,183.69,149.7,33.99,38.8,1677,,20.77,13.22,,,,0,300,0,0,0,0,0,0,0,0,0,0,0,84800,5930,0,2246,0,2994,3000,0,,
337873,556233,26-NOV-2025 03.00.47,1010,163000,181.09,148.9,32.19,37.6,,,19.67,12.52,,,,0,300,0,0,0,0,0,0,0,0,0,0,0,83900,5768,0,2594,0,2994,3000,0,,
337876,556234,26-NOV-2025 03.47.06,1010,165000,167.22,134.9,32.32,35.4,1631,,19.75,12.57,,,,0,300,0,0,0,0,0,0,0,0,0,0,0,76300,5306,0,1698,0,1998,5000,0,,
337879,556235,26-NOV-2025 04.56.09,1010,158500,192.4,159.3,33.1,41.8,1624,,20.23,12.87,,,,0,310,0,0,0,0,0,0,0,0,0,0,0,91200,6329,464,2692,0,2000,5000,0,,
337883,556236,26-NOV-2025 05.51.55,1016,163100,189.39,155.3,34.09,40.1,1674,,20.83,13.26,,,,0,292,0,0,0,0,0,0,0,0,0,0,0,86300,6242,0,2286,0,2000,5000,0,,
337886,556237,26-NOV-2025 06.59.16,1010,162900,184.5,149.5,35,41.6,1643,,21.39,13.61,,,,0,300,0,0,0,0,0,0,0,0,0,0,0,84100,6427,0,2880,0,2000,5000,0,,
337889,556238,26-NOV-2025 08.08.17,1010,160700,189.89,155.8,34.09,41.8,1642,,20.83,13.26,,,,0,907,0,0,0,0,0,0,0,0,0,0,0,85500,5986,0,2793,0,1999,4000,0,,
337892,556239,26-NOV-2025 09.00.32,2030,162800,188,152,36,41.8,1666,,22,14,,,,0,900,0,0,0,0,0,0,0,0,0,0,0,85000,5674,0,2640,0,1996,4000,0,,
337895,556240,26-NOV-2025 09.55.58,2030,156900,187.79,155.5,32.29,41.4,1678,,19.73,12.56,,,,0,900,0,0,0,0,0,0,0,0,0,0,0,85300,5672,0,2636,0,1999,4000,0,,
337897,556241,26-NOV-2025 10.47.58,2032,158500,185.69,151.7,33.99,39.5,1665,,20.77,13.22,,,,0,899,0,0,0,0,0,0,0,0,0,0,0,83200,5915,0,2587,0,1976,4000,0,,
337900,556242,26-NOV-2025 11.49.56,5044,159400,181.29,148,33.29,40.3,1648,,20.34,12.95,,,,0,899,0,0,0,0,0,0,0,0,0,0,0,82500,5499,0,2222,0,2000,4000,0,,
337903,556243,26-NOV-2025 12.38.56,5044,161600,170.7,136.4,34.3,34.1,1660,,20.96,13.34,,,,0,905,0,0,0,0,0,0,0,0,0,0,0,75600,5735,0,2171,0,2000,5500,0,,
337906,556244,26-NOV-2025 13.50.07,5044,157600,196.3,160.3,36,42.7,1655,,22,14,,,,0,892,0,0,0,0,0,0,0,0,0,0,0,89600,5913,0,2271,0,1996,5500,0,,
337910,556245,26-NOV-2025 14.47.47,5044,159300,189.79,156.8,32.99,40.9,1637,,20.16,12.83,,,,0,905,0,0,0,0,0,0,0,0,0,0,0,87500,6122,0,2954,0,1996,5500,0,,
337913,556246,26-NOV-2025 15.40.02,5044,154900,185.49,149.2,36.29,39.6,1691,,22.18,14.11,,,,0,900,0,0,0,0,0,0,0,0,0,0,0,85900,5913,767,2506,0,2047,5500,0,,
337916,556247,26-NOV-2025 16.28.45,5044,160600,186.49,154.5,31.99,39.2,1645,,17.52,,14.47,,,0,899,0,0,0,0,0,0,0,0,0,0,0,82800,5641,572,2011,0,1498,4000,0,,
337919,556248,26-NOV-2025 17.18.11,5044,160800,189.6,153.6,36,38.8,1643,,22,14,,,,0,900,0,0,0,0,0,0,0,0,0,0,0,84400,5696,312,2114,0,1997,4000,0,,
337922,556249,26-NOV-2025 18.09.17,5044,160400,187.24,154.4,32.84,39.3,1643,,10.26,,22.58,,,0,900,0,0,0,0,0,0,0,0,0,0,0,82800,5872,217,2012,0,2000,4000,0,,
337925,556250,26-NOV-2025 19.01.16,5044,160000,184.49,149.5,34.99,39,1685,,2.88,24.02,8.09,,,0,983,0,0,0,0,0,0,0,0,0,0,0,83100,5946,243,2226,0,2000,4000,0,,
337928,556251,26-NOV-2025 19.50.52,2030,157800,192.5,159.5,33,39.7,1642,,6.17,9.88,16.95,,,0,1006,0,0,0,0,0,0,0,0,0,0,0,87600,5538,0,2440,0,2015,4000,0,,
337931,556252,26-NOV-2025 20.43.37,2030,156800,189.7,156.7,33,39.7,1640,,4.97,22.37,5.66,,,0,996,0,0,0,0,0,0,0,0,0,0,0,86800,5753,0,2755,0,2015,4000,0,,
337933,556253,26-NOV-2025 21.32.32,1010,150400,184.5,152.5,32,38.9,1664,,19.56,12.44,,,,0,306,0,0,0,0,0,0,0,0,0,0,0,83900,5435,84,2272,0,2000,4000,0,,
337936,556254,26-NOV-2025 22.19.13,1010,161200,181.1,149.1,32,37,1657,,19.56,12.44,,,,0,297,0,0,0,0,0,0,0,0,0,0,0,81100,5130,85,2029,0,2000,4000,0,,
337939,556255,26-NOV-2025 23.08.13,1032,160000,169.5,133.5,36,36.7,1655,,22,14,,,,0,302,0,0,0,0,0,0,0,0,0,0,0,77400,5186,0,2335,0,2001,4000,0,,
337942,556256,27-NOV-2025 00.36.02,1010,160000,204.5,169.5,35,46.8,1650,,21.39,13.61,,,,0,290,0,0,0,0,0,0,0,0,0,0,0,95400,6704,349,2824,0,1832,5000,0,,
337946,556257,27-NOV-2025 01.30.42,1010,162400,193.9,161.9,32,43.2,1640,,,32,,,,0,299,0,0,0,0,0,0,0,0,0,0,0,89800,6661,350,2691,0,2061,5000,0,,
337949,556258,27-NOV-2025 02.22.32,1010,154100,184.8,152.8,32,39.8,1580,,,32,,,,0,299,0,0,0,0,0,0,0,0,0,0,0,84500,5460,0,2348,0,1911,5000,0,,
337951,556259,27-NOV-2025 03.18.02,1010,159200,184.2,151.2,33,40.4,1627,,,33,,,,0,291,0,0,0,0,0,0,0,0,0,0,0,86100,6120,129,2568,0,2033,5000,0,,
337953,556260,27-NOV-2025 04.10.08,1010,161200,185.9,150.9,35,39.3,1656,,,35,,,,0,298,0,0,0,0,0,0,0,0,0,0,0,85600,6208,130,2435,0,2000,5000,0,,
337958,556261,27-NOV-2025 05.02.24,1010,163500,186.2,150.2,36,39.9,1647,,22,14,,,,0,301,0,0,0,0,0,0,0,0,0,0,0,84900,6007,128,2360,0,2000,5000,0,,
337960,556262,27-NOV-2025 06.18.57,1010,161100,184.9,150.9,34,42.2,1650,,,34,,,,0,954,0,0,0,0,0,0,0,0,0,0,0,89400,6538,131,2869,0,2063,5000,0,,
337963,556263,27-NOV-2025 07.08.48,1010,154700,184.3,152.3,32,39.1,1662,,,32,,,,0,299,0,0,0,0,0,0,0,0,0,0,0,84700,5800,0,2071,0,1998,5000,0,,
337966,556264,27-NOV-2025 08.12.51,7063,162000,175.6,139.6,36,38.2,1642,,22,14,,,,0,990,0,0,0,0,0,0,0,0,0,0,0,81100,5830,0,3263,0,1998,5500,0,,
337969,556265,27-NOV-2025 09.39.04,7063,159600,201.39,167.4,33.99,47.1,1664,,20.77,13.22,,,,0,989,0,0,0,0,0,0,0,0,0,0,0,94200,6348,240,2782,0,1998,5500,0,,
337972,556266,27-NOV-2025 10.32.09,7063,156900,189.19,156.2,32.99,40.6,1662,,20.16,12.83,,,,0,989,0,0,0,0,0,0,0,0,0,0,0,86800,6208,0,2604,0,2495,5500,0,,
337975,556267,27-NOV-2025 11.30.37,7063,160400,184,152,32,40.9,1683,,19.56,12.44,,,,0,988,0,0,0,0,0,0,0,0,0,0,0,87000,5532,0,2250,0,2418,5500,0,,
337978,556268,27-NOV-2025 12.26.53,7063,159300,186.99,163,23.99,40.7,1645,,14.66,9.33,,,,0,988,0,0,0,0,0,0,0,0,0,0,0,88200,6380,0,3644,0,2498,5500,0,,
337981,556269,27-NOV-2025 13.21.07,1056,160200,187.49,154.5,32.99,40.2,1659,,20.16,12.83,,,,0,989,0,0,0,0,0,0,0,0,0,0,0,85600,6295,0,2265,0,1221,5500,0,,
337984,556270,27-NOV-2025 15.21.34,1056,160000,191.19,157.2,33.99,40.7,1654,,20.77,13.22,,,,0,989,0,0,0,0,0,0,0,0,0,0,0,85000,6192,0,2670,0,1996,5500,0,,
337988,556271,27-NOV-2025 17.15.08,1056,155600,205.09,171.1,33.99,48.4,1627,,20.77,13.22,,,,0,989,0,0,0,0,0,0,0,0,0,0,0,99400,6845,325,3609,0,2004,5500,0,,
337992,556272,27-NOV-2025 18.03.39,1056,153600,174.09,150.1,23.99,37.4,1669,,14.66,9.33,,,,0,988,0,0,0,0,0,0,0,0,0,0,0,80900,5219,325,2508,0,2004,4000,0,,
337994,556273,27-NOV-2025 19.38.20,1056,158300,196,173,23,48.8,1653,,14.06,8.94,,,,0,989,0,0,0,0,0,0,0,0,0,0,0,95300,6637,242,3199,0,1997,4300,0,,
337996,556274,27-NOV-2025 20.56.48,7060,153800,189.4,165.4,24,45,1677,,1.59,19.35,3.06,,,0,989,0,0,0,0,0,0,0,0,0,0,0,89700,6513,348,2760,0,2007,3500,0,,
337999,556275,27-NOV-2025 21.48.50,7060,160100,189.73,154.1,35.63,40.4,1623,,4.7,23.95,6.98,,,0,989,0,0,0,0,0,0,0,0,0,0,0,84900,5878,573,1667,0,2007,3500,0,,
338002,556276,27-NOV-2025 22.41.59,7060,155000,181.78,148.8,32.98,40,1636,,14.58,16.74,1.66,,,0,988,0,0,0,0,0,0,0,0,0,0,0,83200,5821,572,2323,0,2001,3500,0,,
338005,556277,27-NOV-2025 23.36.13,7060,159600,191.9,155.9,36,43.3,1648,,22,14,,,,0,898,0,0,0,0,0,0,0,0,0,0,0,90000,6212,572,2907,0,2004,3500,0,,
338009,556278,28-NOV-2025 00.32.23,7060,154700,180.9,147.9,33,40.5,1655,,,33,,,,0,899,0,0,0,0,0,0,0,0,0,0,0,84400,5807,0,2262,0,1831,3500,0,,
338012,556279,28-NOV-2025 01.25.14,7060,160000,185.89,153.8,32.09,40.3,1671,,19.61,12.48,,,,0,899,0,0,0,0,0,0,0,0,0,0,0,88100,5919,0,2631,0,2000,3500,0,,
338014,556280,28-NOV-2025 02.14.33,7060,159800,180.4,146.2,34.2,38.4,,,,34.2,,,,0,899,0,0,0,0,0,0,0,0,0,0,0,83200,5677,0,2329,0,2000,3500,0,,
338017,556281,28-NOV-2025 03.08.40,7060,157700,178.19,143.1,35.09,39.4,1685,,21.44,13.65,,,,0,899,0,0,0,0,0,0,0,0,0,0,0,84100,5616,0,2702,0,2000,3500,0,,
338020,556282,28-NOV-2025 04.01.10,7060,157300,174.29,140.3,33.99,37.3,1642,,20.77,13.22,,,,0,899,0,0,0,0,0,0,0,0,0,0,0,79400,5604,0,2682,0,1996,5200,0,,
338023,556283,28-NOV-2025 05.13.55,7060,161800,200.6,166.5,34.1,42.5,1646,,,34.1,,,,0,899,0,0,0,0,0,0,0,0,0,0,0,93100,6456,350,2082,0,1698,5000,0,,
338026,556284,28-NOV-2025 06.04.44,2030,160600,189.6,153.6,36,39.2,1666,,22,14,,,,0,900,0,0,0,0,0,0,0,0,0,0,0,84700,5717,0,2003,0,2000,5000,0,,
338029,556285,28-NOV-2025 07.03.10,2030,157100,199.79,165.7,34.09,42.1,1650,,20.83,13.26,,,,0,899,0,0,0,0,0,0,0,0,0,0,0,92300,6112,0,2063,0,2000,5000,0,,
338032,556286,28-NOV-2025 08.21.31,2030,160200,185.59,148.6,36.99,43.9,1677,,22.6,14.39,,,,0,1898,0,0,0,0,0,0,0,0,0,0,0,92100,6111,375,3248,0,2002,5500,0,,
338034,556287,28-NOV-2025 09.40.39,2030,160300,238.3,202.3,36,51.1,1648,,22,14,,,,0,0,0,0,0,0,0,0,0,0,0,0,0,109000,7576,301,3357,0,2500,6200,0,,
338036,556288,28-NOV-2025 10.34.20,2030,159400,187.5,159.5,28,41.6,1648,,17.11,10.89,,,,0,999,0,0,0,0,0,0,0,0,0,0,0,88200,5559,0,2725,0,2093,5000,0,,
338039,556289,28-NOV-2025 11.30.20,5042,161800,191,155,36,44.7,1624,,22,14,,,,0,1000,0,0,0,0,0,0,0,0,0,0,0,90300,6027,0,3631,0,1999,5000,0,,
338043,556290,28-NOV-2025 12.32.35,5042,161800,190.64,156.1,34.54,44.4,1616,,10.44,24.1,,,,0,1000,0,0,0,0,0,0,0,0,0,0,0,92100,6328,0,3610,0,1998,5000,0,,
338047,556291,28-NOV-2025 13.28.41,5044,159700,181.29,150.3,30.99,43.1,1665,,2.78,22.44,5.77,,,0,1000,0,0,0,0,0,0,0,0,0,0,0,88900,6096,128,3525,0,2002,5000,0,,
338050,556292,28-NOV-2025 14.20.14,5044,161900,181.44,148.3,33.14,40,1673,,9.4,11.44,12.3,,,0,999,0,0,0,0,0,0,0,0,0,0,0,84000,5707,0,2890,0,2001,5000,0,,
338053,556293,28-NOV-2025 15.24.01,1010,156700,188.9,153.9,35,40.3,1668,,21.39,13.61,,,,0,300,0,0,0,0,0,0,0,0,0,0,0,85600,6061,0,2793,0,2001,5400,0,,
338056,556294,28-NOV-2025 16.25.42,1010,160200,187.19,153.2,33.99,40.4,1626,,20.77,13.22,,,,0,300,0,0,0,0,0,0,0,0,0,0,0,85600,5729,0,2498,0,2003,4800,0,,
338059,556295,28-NOV-2025 17.14.55,1010,161900,185,150,35,39.1,1630,,21.39,13.61,,,,0,299,0,0,0,0,0,0,0,0,0,0,0,83000,5763,766,2396,0,2017,4000,0,,
338062,556296,28-NOV-2025 18.08.42,1010,156100,184.3,149.3,35,40,1627,,21.39,13.61,,,,0,300,0,0,0,0,0,0,0,0,0,0,0,82500,5784,501,2032,0,2000,4000,0,,
338065,556297,28-NOV-2025 19.32.33,1032,159500,195.39,161.4,33.99,46.2,1678,,20.77,13.22,,,,0,894,0,0,0,0,0,0,0,0,0,0,0,92900,6105,683,3047,0,2052,4000,0,,
338069,556298,28-NOV-2025 20.18.35,1010,161800,194.3,159.3,35,37.8,1643,,21.39,13.61,,,,0,268,0,0,0,0,0,0,0,0,0,0,0,84200,5646,0,2259,0,1999,4000,0,,
338072,556299,28-NOV-2025 21.05.52,1011,161400,192.99,160,32.99,39,1615,,20.16,12.83,,,,0,299,0,0,0,0,0,0,0,0,0,0,0,85200,5777,646,2044,0,1997,3500,0,,
338075,556300,28-NOV-2025 21.55.22,1030,158300,216.7,180.7,36,41.8,1672,,22,14,,,,0,900,0,0,0,0,0,0,0,0,0,0,0,92500,6190,494,2711,0,2046,3500,0,,
338077,556301,28-NOV-2025 22.39.06,1032,160200,172.4,139.4,33,35,1660,,3.86,29.14,,,,0,899,0,0,0,0,0,0,0,0,0,0,0,74700,5523,218,2373,0,1995,3500,0,,
338080,556302,28-NOV-2025 23.33.01,2032,162500,198.29,165.3,32.99,43.2,1654,,20.16,12.83,,,,0,800,0,0,0,0,0,0,0,0,0,0,0,90500,6389,0,2881,0,1965,5000,0,,
338083,556303,29-NOV-2025 00.42.09,1010,162400,191.09,160,31.09,43,1639,,19,12.09,,,,0,300,0,0,0,0,0,0,0,0,0,0,0,86700,6546,0,2735,0,2000,5000,0,,
338087,556304,29-NOV-2025 01.53.06,1010,161100,190.2,158.2,32,41.8,1662,,19.56,12.44,,,,0,300,0,0,0,0,0,0,0,0,0,0,0,86500,5863,0,2189,0,2029,4000,0,,
338090,556305,29-NOV-2025 02.41.11,1010,160300,171.7,138.5,33.2,37,1651,,20.29,12.91,,,,0,300,0,0,0,0,0,0,0,0,0,0,0,76000,5246,0,2012,0,1998,4000,0,,
338092,556306,29-NOV-2025 04.01.56,1010,161000,197.69,163.6,34.09,45.7,1615,,20.83,13.26,,,,0,299,0,0,0,0,0,0,0,0,0,0,0,94200,6681,0,2641,0,1999,4700,0,,
338096,556307,29-NOV-2025 04.47.06,1010,159100,184.59,152.4,32.19,37.8,1652,,19.67,12.52,,,,0,300,0,0,0,0,0,0,0,0,0,0,0,83400,5892,0,2309,0,2000,5000,0,,
338099,556308,29-NOV-2025 05.33.50,1010,159500,179.39,149.3,30.09,37.5,1632,,18.39,11.7,,,,0,289,0,0,0,0,0,0,0,0,0,0,0,82100,5203,0,2696,0,2000,5000,0,,
338102,556309,29-NOV-2025 06.26.46,1010,158900,190.3,157.1,33.2,42.3,1651,,20.29,12.91,,,,0,307,0,0,0,0,0,0,0,0,0,0,0,89900,5755,124,2786,0,1997,5000,0,,
338105,556310,29-NOV-2025 07.30.27,1010,158100,195.09,164,31.09,45.6,1633,,19,12.09,,,,0,307,0,0,0,0,0,0,0,0,0,0,0,97000,6539,128,3745,0,2498,5500,0,,
338108,556311,29-NOV-2025 08.23.22,1010,161600,208.2,172.2,36,42.6,1635,,22,14,,,,0,300,0,0,0,0,0,0,0,0,0,0,0,93000,6296,510,3045,0,2002,5500,0,,
338111,556312,29-NOV-2025 09.44.52,2030,160100,199.8,170.8,29,48.6,1644,,17.72,11.28,,,,0,1003,0,0,0,0,0,0,0,0,0,0,0,101100,6842,541,3349,0,2555,7000,0,,
338114,556313,29-NOV-2025 10.43.20,6095,162900,189.8,162.8,27,42.4,1628,,16.5,10.5,,,,0,1000,0,0,0,0,0,0,0,0,0,0,0,86100,6425,0,3033,0,2000,6500,0,,
338117,556314,29-NOV-2025 11.50.37,6095,161200,190.69,156.7,33.99,42.6,1662,,20.77,13.22,,,,0,989,0,0,0,0,0,0,0,0,0,0,0,89600,5957,372,2392,0,2002,5000,0,,
338119,556315,29-NOV-2025 12.42.50,6095,161800,190.5,154.5,36,43.9,1747,,22,14,,,,0,999,0,0,0,0,0,0,0,0,0,0,0,91100,5103,0,2966,0,2056,3500,0,,
338122,556316,29-NOV-2025 13.35.58,5091,160700,184.39,149.4,34.99,41.9,1663,,21.38,13.61,,,,0,1004,0,0,0,0,0,0,0,0,0,0,0,85400,5766,0,2965,0,2001,3000,0,,
338124,556317,29-NOV-2025 14.31.11,5091,163000,182.39,149.4,32.99,43.3,1644,,20.16,12.83,,,,0,1000,0,0,0,0,0,0,0,0,0,0,0,87200,5514,0,2939,0,2001,3000,0,,
338128,556318,29-NOV-2025 15.24.47,5091,156200,193.99,160,33.99,41.5,1642,,20.77,13.22,,,,0,1000,0,0,0,0,0,0,0,0,0,0,0,87500,6288,251,2865,0,2000,4000,0,,
338130,556319,29-NOV-2025 16.14.12,5091,157800,195.2,160.2,35,40.8,1651,,35,,,,,0,1000,0,0,0,0,0,0,0,0,0,0,0,88000,5851,429,2605,0,2052,3000,0,,
338133,556320,29-NOV-2025 17.07.07,5091,156400,195.4,160.4,35,42.5,1628,,21.58,13.42,,,,0,1000,0,0,0,0,0,0,0,0,0,0,0,88400,6265,286,2924,0,2052,3000,0,,
338137,556321,29-NOV-2025 17.59.09,5091,158700,192.29,159.3,32.99,42.5,1630,,20.16,12.83,,,,0,999,0,0,0,0,0,0,0,0,0,0,0,90900,5902,574,2374,0,2000,3000,0,,
338140,556322,29-NOV-2025 18.58.02,5091,153800,191.8,159.8,32,45.1,1682,,19.63,12.37,,,,0,995,0,0,0,0,0,0,0,0,0,0,0,91700,6175,889,2945,0,1108,4100,0,,
338142,556323,29-NOV-2025 19.49.17,5091,157000,193.8,157.8,36,41.9,1635,,22,14,,,,0,1001,0,0,0,0,0,0,0,0,0,0,0,89900,6051,0,2558,0,1999,4000,0,,
338144,556324,29-NOV-2025 20.38.49,5091,158100,190.29,157.3,32.99,41,1647,,20.16,12.83,,,,0,1000,0,0,0,0,0,0,0,0,0,0,0,86300,5715,926,2556,0,1498,3300,0,,
338148,556325,29-NOV-2025 21.27.17,5091,158700,180.6,148.6,32,38.9,1649,,19.56,12.44,,,,0,1007,0,0,0,0,0,0,0,0,0,0,0,82500,5556,684,2181,0,1999,4000,0,,
338152,556326,29-NOV-2025 22.14.53,1056,155000,182.3,149.3,33,39.1,1656,,33,,,,,0,999,0,0,0,0,0,0,0,0,0,0,0,83700,5464,240,2266,0,2016,4100,0,,
338155,556327,29-NOV-2025 23.04.18,1056,157200,185.09,155.1,29.99,41.3,1657,,18.33,11.66,,,,0,1000,0,0,0,0,0,0,0,0,0,0,0,88900,5777,0,2919,0,2000,3900,0,,
338158,556328,30-NOV-2025 00.16.00,1056,164000,189.09,155.1,33.99,43.4,1648,,20.77,13.22,,,,0,998,0,0,0,0,0,0,0,0,0,0,0,88400,6078,0,3103,0,2000,4400,0,,
338161,556329,30-NOV-2025 01.07.18,1056,156900,180.09,147.1,32.99,40.5,1668,,20.16,12.83,,,,0,1000,0,0,0,0,0,0,0,0,0,0,0,84600,5802,0,2755,0,1996,5000,0,,
338163,556330,30-NOV-2025 02.00.39,1056,157200,182.02,150.8,31.22,41.8,1664,,19.08,12.14,,,,0,989,0,0,0,0,0,0,0,0,0,0,0,86200,6054,0,3241,0,1996,5000,0,,
338166,556331,30-NOV-2025 03.20.40,1056,155800,180.5,145.5,35,47.7,1643,,21.39,13.61,,,,0,999,0,0,0,0,0,0,0,0,0,0,0,86500,6441,0,3253,0,1996,3200,0,,
338170,556332,30-NOV-2025 04.19.40,1056,158500,177.8,141.8,36,40.5,1665,,22,14,,,,0,998,0,0,0,0,0,0,0,0,0,0,0,85000,5738,0,3228,0,2897,3000,0,,
338173,556333,30-NOV-2025 05.17.24,2011,149500,173.79,142.8,30.99,41.8,1665,,18.94,12.05,,,,0,299,0,0,0,0,0,0,0,0,0,0,0,82100,6208,240,3111,0,1996,3000,0,,
338176,556334,30-NOV-2025 20.44.04,2011,150500,192.2,156.2,36,77,1665,,22,14,,,,0,1001,0,0,0,0,0,0,0,0,0,0,0,110900,7263,721,3324,0,1857,7300,0,,
338181,556335,01-DEC-2025 04.12.38,1056,159600,164.19,132.2,31.99,82,1664,,12.44,19.55,,,,0,988,0,0,0,0,0,0,0,0,0,0,0,97700,6580,796,3106,0,1752,4800,0,,
338184,556336,01-DEC-2025 05.15.43,1056,154900,184.9,148.9,36,45,1679,,22,14,,,,0,988,0,0,0,0,0,0,0,0,0,0,0,85000,6488,0,2953,0,1995,5500,0,,
338186,556337,01-DEC-2025 06.12.53,1056,155500,181.19,150.2,30.99,42.8,1652,,18.94,12.05,,,,0,988,0,0,0,0,0,0,0,0,0,0,0,86900,5814,0,2855,0,1996,5500,0,,
338188,556338,01-DEC-2025 07.06.29,1056,155400,184.79,152.5,32.29,42.8,1664,,19.73,12.56,,,,0,989,0,0,0,0,0,0,0,0,0,0,0,86300,5894,0,2856,0,1996,5500,0,,
338191,556339,01-DEC-2025 08.08.33,1056,160000,221.9,185.9,36,49.4,1615,,22,14,,,,0,989,0,0,0,0,0,0,0,0,0,0,0,103100,6985,540,3928,0,3110,4000,0,,
338194,556340,01-DEC-2025 08.59.23,1056,161100,184.69,151.7,32.99,40.8,1681,,20.16,12.83,,,,0,988,0,0,0,0,0,0,0,0,0,0,0,82900,5500,0,2635,0,2004,2000,0,,
338197,556341,01-DEC-2025 09.50.38,1056,159900,184.13,153,31.13,40.2,1655,,4.35,26.78,,,,0,989,0,0,0,0,0,0,0,0,0,0,0,83200,5545,0,2965,0,2000,2000,0,,
338199,556342,01-DEC-2025 10.44.02,1056,160100,182.36,149.8,32.56,42.5,1615,,5.86,26.7,,,,0,989,0,0,0,0,0,0,0,0,0,0,0,86000,5830,0,3059,0,3060,1900,0,,
338203,556343,01-DEC-2025 11.34.28,1056,159200,181.19,150.2,30.99,40.2,1658,,14.37,16.62,,,,0,983,0,0,0,0,0,0,0,0,0,0,0,83600,5303,0,2657,0,2893,3500,0,,
338206,556344,01-DEC-2025 12.23.42,1056,161600,182.19,149.2,32.99,39.1,1703,,20.16,12.83,,,,0,988,0,0,0,0,0,0,0,0,0,0,0,81100,5310,0,2729,0,2893,3500,0,,
338209,556345,01-DEC-2025 13.15.49,1056,161200,179.7,149.5,30.2,38,1669,,18.46,11.74,,,,0,989,0,0,0,0,0,0,0,0,0,0,0,81400,5216,0,2796,0,1999,3500,0,,
338212,556346,01-DEC-2025 14.09.39,1056,159800,199.29,166.3,32.99,42,1642,,20.16,12.83,,,,0,989,0,0,0,0,0,0,0,0,0,0,0,89400,5967,0,3299,0,2889,1600,0,,
338215,556347,01-DEC-2025 15.04.20,1056,157800,200.1,168.1,32,43.5,1648,,19.56,12.44,,,,0,994,0,0,0,0,0,0,0,0,0,0,0,88100,5838,0,2593,0,2300,1000,0,,
338218,556348,01-DEC-2025 16.18.13,1032,160200,200.09,167.9,32.19,47.6,1645,,19.67,12.52,,,,0,981,0,0,0,0,0,0,0,0,0,0,0,96000,7202,127,3129,0,2000,5000,0,,
338221,556349,01-DEC-2025 17.25.19,2032,163200,218.09,184.1,33.99,40.4,1656,,20.77,13.22,,,,0,981,0,0,0,0,0,0,0,0,0,0,0,89200,6960,0,3698,0,1998,4500,0,,
338224,556350,01-DEC-2025 19.04.29,2032,157900,184.6,149.6,35,44.1,1594,,21.39,13.61,,,,0,983,0,0,0,0,0,0,0,0,0,0,0,87300,7000,0,3967,0,2000,4000,0,,
338226,556351,01-DEC-2025 19.57.39,2032,163300,188.49,157.5,30.99,39.3,1645,,18.94,12.05,,,,0,213,0,0,0,0,0,0,0,0,0,0,0,82700,5694,0,2820,0,1610,4000,0,,
338230,556352,01-DEC-2025 20.54.55,5040,163600,182.69,139.7,42.99,43.8,1590,,26.27,16.72,,,,0,981,0,0,0,0,0,0,0,0,0,0,0,86700,5549,0,2616,0,2008,5000,0,,
338233,556353,01-DEC-2025 21.45.33,5091,164100,180.29,146.3,33.99,40,1654,,20.77,13.22,,,,0,980,0,0,0,0,0,0,0,0,0,0,0,80900,5536,0,2842,0,1999,5000,0,,
338236,556354,01-DEC-2025 22.43.08,5082,163200,184.9,150.6,34.3,41.3,1604,,20.96,13.34,,,,0,990,0,0,0,0,0,0,0,0,0,0,0,83500,5776,0,2833,0,1999,5000,0,,
338239,556355,01-DEC-2025 23.37.49,5082,158100,189.8,156.6,33.2,44,1642,,20.29,12.91,,,,0,996,0,0,0,0,0,0,0,0,0,0,0,87300,6109,0,3192,0,1998,5000,0,,
338242,556356,02-DEC-2025 04.29.05,5082,157300,190.19,153.9,36.29,37.8,1658,,22.18,14.11,,,,0,989,0,0,0,0,0,0,0,0,0,0,0,47300,5739,0,3284,0,1996,5700,0,,
338247,556357,02-DEC-2025 05.23.44,2030,160400,193.2,157.2,36,42.1,1664,,22,14,,,,0,983,0,0,0,0,0,0,0,0,0,0,0,100,6061,0,3348,0,1996,5500,0,,
338249,556358,02-DEC-2025 06.18.18,2030,157400,185.9,149.9,36,41.2,1647,,22,14,,,,0,990,0,0,0,0,0,0,0,0,0,0,0,100,5780,0,3147,0,1996,5500,0,,
338251,556359,02-DEC-2025 07.23.16,1056,160100,210.49,179.5,30.99,47.9,1677,,18.94,12.05,,,,0,990,0,0,0,0,0,0,0,0,0,0,0,100,6731,351,3623,0,1552,5500,0,,
338253,556360,02-DEC-2025 08.54.48,1056,160800,196.1,160.1,36,45.5,1680,,22,14,,,,0,921,0,0,0,0,0,0,0,0,0,0,0,90100,6539,0,3102,0,1996,5500,0,,
338257,556361,02-DEC-2025 09.54.39,1056,161600,192.4,159.7,32.7,42.2,1656,,5.1,27.6,,,,0,997,0,0,0,0,0,0,0,0,0,0,0,85300,5758,0,2914,0,2001,5500,0,,
338260,556362,02-DEC-2025 10.45.46,1056,161800,192.69,159.7,32.99,42.6,1613,,10.04,22.95,,,,0,983,0,0,0,0,0,0,0,0,0,0,0,87000,5677,0,2722,0,2147,4600,0,,
338263,556363,02-DEC-2025 11.38.30,1011,159400,189.8,155.8,34,43.6,1646,,16.27,17.73,,,,0,300,0,0,0,0,0,0,0,0,0,0,0,87100,5655,0,2483,0,2001,5500,0,,
338266,556364,02-DEC-2025 12.31.47,1010,161000,189.08,157.1,31.98,42.3,1625,,7.44,24.54,,,,0,308,0,0,0,0,0,0,0,0,0,0,0,86000,5717,0,2508,0,2001,5500,0,,
338268,556365,02-DEC-2025 13.24.49,1010,161000,190.39,157.4,32.99,43,1649,,20.16,12.83,,,,0,305,0,0,0,0,0,0,0,0,0,0,0,85400,5775,0,2759,0,2000,5400,0,,
338270,556366,02-DEC-2025 14.18.40,1010,161200,190.6,155.6,35,43.6,1623,,21.39,13.61,,,,0,298,0,0,0,0,0,0,0,0,0,0,0,86700,5597,0,3145,0,2001,5500,0,,
338275,556367,02-DEC-2025 15.23.12,1010,161700,196.2,163.2,33,46.3,1690,,20.17,12.83,,,,0,300,0,0,0,0,0,0,0,0,0,0,0,90500,6319,0,3507,0,1888,5500,0,,
338278,556368,02-DEC-2025 16.39.02,1010,163000,188.6,155.4,33.2,47.4,1662,,20.29,12.91,,,,0,290,0,0,0,0,0,0,0,0,0,0,0,88500,6351,0,3402,0,1996,5500,0,,
338282,556369,02-DEC-2025 18.04.08,1011,160200,180.29,146.3,33.99,43.3,1619,,20.77,13.22,,,,0,305,0,0,0,0,0,0,0,0,0,0,0,84700,5802,237,3022,0,1997,5500,0,,
338285,556370,02-DEC-2025 18.58.26,1010,159700,180.19,150.1,30.09,41.6,1660,,18.39,11.7,,,,0,303,0,0,0,0,0,0,0,0,0,0,0,83600,5553,0,2765,0,2000,5000,0,,
338288,556371,02-DEC-2025 19.50.04,1032,158600,180.8,144.7,36.1,41.7,1656,,22.06,14.04,,,,0,994,0,0,0,0,0,0,0,0,0,0,0,84400,5424,0,2927,0,1997,5500,0,,
338291,556372,02-DEC-2025 20.47.23,1032,160100,180.29,145.2,35.09,40.3,1624,,21.44,13.65,,,,0,991,0,0,0,0,0,0,0,0,0,0,0,81800,5439,0,3049,0,2000,5000,0,,
338293,556373,02-DEC-2025 21.51.38,1032,160200,190.89,156.9,33.99,45,1621,,20.77,13.22,,,,0,998,0,0,0,0,0,0,0,0,0,0,0,88300,5845,238,2912,0,1998,5000,0,,
338297,556374,02-DEC-2025 22.43.17,5040,164300,185.9,149.8,36.1,41,1649,,22.06,14.04,,,,0,978,0,0,0,0,0,0,0,0,0,0,0,84600,5511,0,2660,0,1997,5000,0,,
338300,556375,02-DEC-2025 23.41.04,6040,157400,190,155.8,34.2,42.9,1666,,20.9,13.3,,,,0,995,0,0,0,0,0,0,0,0,0,0,0,86700,6511,0,3534,0,2000,5000,0,,
338303,556376,03-DEC-2025 00.36.03,7063,159200,185.49,151.5,33.99,41.2,1672,,20.77,13.22,,,,0,987,0,0,0,0,0,0,0,0,0,0,0,85500,5838,0,3275,0,1994,5500,0,,
338306,556377,03-DEC-2025 01.28.43,1056,159900,186.49,153.2,33.29,40.8,1643,,20.34,12.95,,,,0,992,0,0,0,0,0,0,0,0,0,0,0,83100,5879,0,2803,0,2000,5500,0,,
338308,556378,03-DEC-2025 02.23.34,5082,157800,189.59,158.6,30.99,42.5,1635,,18.94,12.05,,,,0,989,0,0,0,0,0,0,0,0,0,0,0,85700,5874,0,2870,0,1996,5500,0,,
338311,556379,03-DEC-2025 03.16.47,5082,160900,185.39,152.4,32.99,41.5,1644,,20.16,12.83,,,,0,989,0,0,0,0,0,0,0,0,0,0,0,83600,5961,0,2810,0,1999,5500,0,,
338314,556380,03-DEC-2025 04.33.07,1016,161100,199.49,166.5,32.99,45.5,1638,,20.16,12.83,,,,0,305,0,0,0,0,0,0,0,0,0,0,0,91700,6490,0,3324,0,1996,5500,0,,
338317,556381,03-DEC-2025 05.30.34,2032,160000,191,155,36,43.7,1658,,22,14,,,,0,956,0,0,0,0,0,0,0,0,0,0,0,86800,6059,0,3536,0,1996,5500,0,,
338320,556382,03-DEC-2025 06.55.05,2032,158800,186.39,149.1,37.29,45.1,1680,,22.79,14.5,,,,0,954,0,0,0,0,0,0,0,0,0,0,0,88800,6313,0,3473,0,1996,5500,0,,
338324,556383,03-DEC-2025 07.50.35,2032,160200,192.8,156.8,36,44.8,1650,,22,14,,,,0,941,0,0,0,0,0,0,0,0,0,0,0,91100,6079,715,3125,0,2032,5500,0,,
338326,556384,03-DEC-2025 08.45.49,2032,160500,190.4,158.4,32,43,1646,,19.56,12.44,,,,0,998,0,0,0,0,0,0,0,0,0,0,0,87800,6078,570,2981,0,2016,5500,0,,
338329,556385,03-DEC-2025 09.38.44,2032,163000,188.79,154.8,33.99,41.3,1649,,20.77,13.22,,,,0,1005,0,0,0,0,0,0,0,0,0,0,0,85900,5776,0,2904,0,2520,5500,0,,
338332,556386,03-DEC-2025 10.32.25,2032,163700,192.99,160,32.99,43.2,1641,,20.16,12.83,,,,0,251,0,0,0,0,0,0,0,0,0,0,0,87400,6312,0,3294,0,2000,5700,0,,
338334,556387,03-DEC-2025 11.33.00,2032,160900,189.3,154.3,35,43.9,1701,,35,,,,,0,987,0,0,0,0,0,0,0,0,0,0,0,86300,6646,384,3756,0,1708,5500,0,,
338338,556388,03-DEC-2025 12.32.20,1032,163800,191,155,36,44.5,1655,,22,14,,,,0,986,0,0,0,0,0,0,0,0,0,0,0,87800,6003,607,3403,0,2000,5500,0,,
338341,556389,03-DEC-2025 13.30.35,1032,163900,179.29,146.3,32.99,46.4,1629,,20.16,12.83,,,,0,993,0,0,0,0,0,0,0,0,0,0,0,86000,6245,792,3175,0,2000,5400,0,,
338344,556390,03-DEC-2025 14.50.38,1058,160600,189.99,156,33.99,48.4,1635,,20.77,13.22,,,,0,998,0,0,0,0,0,0,0,0,0,0,0,89600,6590,919,2991,0,2009,5500,0,,
338348,556391,03-DEC-2025 15.46.36,6040,164100,190.6,158.6,32,42.9,1639,,19.56,12.44,,,,0,995,0,0,0,0,0,0,0,0,0,0,0,86700,5977,229,3028,0,2002,5000,0,,
338351,556392,03-DEC-2025 16.40.10,1010,161300,185.5,150.5,35,42.4,1604,,21.39,13.61,,,,0,303,0,0,0,0,0,0,0,0,0,0,0,85400,5459,0,2791,0,2000,5000,0,,
338354,556393,03-DEC-2025 17.32.07,2032,161400,184.99,154,30.99,40,1667,,18.94,12.05,,,,0,989,0,0,0,0,0,0,0,0,0,0,0,83000,5996,0,2696,0,2000,5000,0,,
338356,556394,03-DEC-2025 18.23.19,2032,159100,188.99,154.9,34.09,41.1,1664,,20.83,13.26,,,,0,982,0,0,0,0,0,0,0,0,0,0,0,84400,5737,0,3058,0,1996,5000,0,,
338359,556395,03-DEC-2025 19.16.00,2032,162500,188.1,154.9,33.2,38.8,1648,,20.29,12.91,,,,0,997,0,0,0,0,0,0,0,0,0,0,0,81400,5668,0,2832,0,2000,5000,0,,
338362,556396,03-DEC-2025 20.41.40,2032,154900,190.39,158.2,32.19,44.3,1620,,19.67,12.52,,,,0,984,0,0,0,0,0,0,0,0,0,0,0,90600,6674,238,3369,0,2000,5000,0,,
338365,556397,03-DEC-2025 21.42.15,2032,160800,187.59,153.6,33.99,43,1680,,20.77,13.22,,,,0,980,0,0,0,0,0,0,0,0,0,0,0,87200,6430,0,3205,0,2000,5000,0,,
338368,556398,03-DEC-2025 22.34.31,2032,164000,185.29,151.3,33.99,40.6,1620,,20.77,13.22,,,,0,995,0,0,0,0,0,0,0,0,0,0,0,83500,5992,0,2377,0,2000,5000,0,,
338370,556399,03-DEC-2025 23.45.40,2032,163500,185.9,153.9,32,43.9,1653,,19.56,12.44,,,,0,977,0,0,0,0,0,0,0,0,0,0,0,87400,6021,0,3227,0,2085,5000,0,,
338374,556400,04-DEC-2025 00.39.31,1032,159200,194.8,158.8,36,42.9,1666,,22,14,,,,0,996,0,0,0,0,0,0,0,0,0,0,0,87400,6235,0,3305,0,1996,5000,0,,
338377,556401,04-DEC-2025 01.35.31,1011,163900,188.09,155.1,32.99,42.2,1663,,20.16,12.83,,,,0,304,0,0,0,0,0,0,0,0,0,0,0,85900,5836,0,3285,0,1998,5500,0,,
338380,556402,04-DEC-2025 02.49.01,7063,161800,188.59,154.6,33.99,43.4,1581,,20.77,13.22,,,,0,992,0,0,0,0,0,0,0,0,0,0,0,88000,6105,0,3471,0,1000,6200,0,,
338384,556403,04-DEC-2025 03.43.14,7063,154300,179,147,32,39.2,1622,,19.56,12.44,,,,0,243,0,0,0,0,0,0,0,0,0,0,0,80800,5854,0,2971,0,2000,6500,0,,
338387,556404,04-DEC-2025 04.42.56,7060,161500,182.2,150.2,32,40.9,1624,,19.56,12.44,,,,0,1004,0,0,0,0,0,0,0,0,0,0,0,81600,6043,0,3126,0,2000,5500,0,,
338390,556405,04-DEC-2025 05.59.50,7060,160100,187.9,151.9,36,45.9,1606,,22,14,,,,0,1007,0,0,0,0,0,0,0,0,0,0,0,86200,6512,129,3697,0,2000,6500,0,,
338394,556406,04-DEC-2025 06.58.46,1067,158700,191.2,155.2,36,44.8,1633,,22,14,,,,0,1006,0,0,0,0,0,0,0,0,0,0,0,86000,6110,0,3623,0,2085,5500,0,,
338396,556407,04-DEC-2025 08.13.41,2067,162600,191.8,155.8,36,47.1,1625,,22,14,,,,0,1003,0,0,0,0,0,0,0,0,0,0,0,90100,7034,240,3941,0,2085,5500,0,,
338398,556408,04-DEC-2025 09.09.41,2067,158900,190.89,159.9,30.99,44.7,1685,,18.94,12.05,,,,0,991,0,0,0,0,0,0,0,0,0,0,0,91500,6163,220,3257,0,2034,2000,0,,
338401,556409,04-DEC-2025 10.03.55,2067,157500,192,160,32,43.4,1655,,19.56,12.44,,,,0,993,0,0,0,0,0,0,0,0,0,0,0,88200,6014,1018,3447,0,1999,2000,0,,
338404,556410,04-DEC-2025 10.57.42,2067,149700,189.1,156.1,33,40.7,1631,,,,,,,0,994,0,0,0,0,0,0,0,0,0,0,0,85100,5748,685,2568,0,1498,2000,0,,
338407,556411,04-DEC-2025 10.57.56,1067,160900,208.5,197.5,11,47.3,1632,,6.72,4.28,,,,0,985,0,0,0,0,0,0,0,0,0,0,0,101900,6958,755,3433,0,1774,2000,0,,
338410,556412,04-DEC-2025 11.54.31,1067,159300,191.7,155.7,36,41.9,1660,,22,14,,,,0,1003,0,0,0,0,0,0,0,0,0,0,0,84900,5715,129,2584,0,2000,2000,0,,
338413,556413,04-DEC-2025 13.41.52,1067,161300,179.7,132.7,47,39.3,1660,,47,,,,,0,991,0,0,0,0,0,0,0,0,0,0,0,77900,5264,571,2322,0,2000,2000,0,,
338416,556414,04-DEC-2025 15.26.03,1067,161000,186.4,141.4,45,46.8,1643,,27.5,17.5,,,,0,990,0,0,0,0,0,0,0,0,0,0,0,90900,6536,683,3035,0,2008,2000,0,,
338420,556415,04-DEC-2025 16.27.13,1032,160200,191.4,156.4,35,45.7,1682,,21.39,13.61,,,,0,992,0,0,0,0,0,0,0,0,0,0,0,92000,6050,461,2580,0,1500,4000,0,,
338423,556416,04-DEC-2025 17.15.52,1010,164300,188.1,152.1,36,39.3,1651,,22,14,,,,0,292,0,0,0,0,0,0,0,0,0,0,0,82200,5604,0,2363,0,2000,3600,0,,
338425,556417,04-DEC-2025 18.23.56,1010,160300,195.09,165,30.09,44.9,1637,,18.39,11.7,,,,0,288,0,0,0,0,0,0,0,0,0,0,0,90800,6165,349,2600,0,2000,5000,0,,
338428,556418,04-DEC-2025 19.16.27,1010,159500,190.69,158.5,32.19,40.2,1635,,19.67,12.52,,,,0,300,0,0,0,0,0,0,0,0,0,0,0,85900,6115,0,2540,0,1500,4300,0,,
338431,556419,04-DEC-2025 20.14.33,2032,160400,200.19,170.1,30.09,45.3,1648,,18.39,11.7,,,,0,990,0,0,0,0,0,0,0,0,0,0,0,95100,5822,0,3985,0,998,5500,0,,
338434,556420,04-DEC-2025 21.08.14,2032,161700,190.1,155.1,35,43.1,1592,,21.39,13.61,,,,0,989,0,0,0,0,0,0,0,0,0,0,0,88800,5975,0,2949,0,1996,5500,0,,
338437,556421,04-DEC-2025 22.00.43,2032,159800,185.29,151.2,34.09,41.3,1605,,20.83,13.26,,,,0,995,0,0,0,0,0,0,0,0,0,0,0,85300,5533,127,2608,0,1995,4000,0,,
338441,556422,04-DEC-2025 22.54.52,2032,162300,187.9,152.9,35,41.9,1623,,,35,,,,0,989,0,0,0,0,0,0,0,0,0,0,0,85000,6242,258,2466,0,1999,4000,0,,
338444,556423,04-DEC-2025 23.55.03,7060,162900,200,165,35,43.4,1626,,21.39,13.61,,,,0,993,0,0,0,0,0,0,0,0,0,0,0,92000,6373,402,3856,0,2001,5000,0,,
338446,556424,05-DEC-2025 01.04.08,7060,162200,200.09,167.1,32.99,45.6,,,20.16,12.83,,,,0,988,0,0,0,0,0,0,0,0,0,0,0,96000,6720,402,4157,0,2001,5000,0,,
338450,556425,05-DEC-2025 02.14.17,7060,159400,180.79,143.8,36.99,41.3,1646,,22.6,14.39,,,,0,899,0,0,0,0,0,0,0,0,0,0,0,84200,5784,275,3124,0,2001,5500,0,,
338453,556426,05-DEC-2025 03.07.06,7060,160200,174,138,36,39.1,,,22,14,,,,0,907,0,0,0,0,0,0,0,0,0,0,0,81000,6016,302,2749,0,2000,5800,0,,
338456,556427,05-DEC-2025 05.20.34,2032,159900,222.2,186.2,36,52.9,1663,,22,14,,,,0,890,0,0,0,0,0,0,0,0,0,0,0,107500,7273,349,3861,0,2556,6500,0,,
338460,556428,05-DEC-2025 06.13.14,2032,161800,192,156,36,40.3,1626,,22,14,,,,0,900,0,0,0,0,0,0,0,0,0,0,0,86300,5952,0,3073,0,2109,5600,0,,
338462,556429,05-DEC-2025 07.05.39,2032,160700,176,140,36,42.5,1627,,22,14,,,,0,906,0,0,0,0,0,0,0,0,0,0,0,84600,5450,0,2950,0,2000,5500,0,,
338464,556430,05-DEC-2025 07.58.53,2032,154700,190.69,150.7,39.99,42.8,1624,,24.44,15.55,,,,0,907,0,0,0,0,0,0,0,0,0,0,0,87700,5720,647,2590,0,2007,5500,0,,
338467,556431,05-DEC-2025 08.57.08,1011,165500,218.7,182.7,36,47.7,1642,,,36,,,,0,290,0,0,0,0,0,0,0,0,0,0,0,99700,6593,620,3355,0,1108,5500,0,,
338470,556432,05-DEC-2025 09.46.49,2032,164400,168,133,35,37.9,1671,,21.39,13.61,,,,0,900,0,0,0,0,0,0,0,0,0,0,0,76500,5159,0,2829,0,2000,5500,0,,
338473,556433,05-DEC-2025 10.39.05,2032,164000,171.39,140.4,30.99,40.2,1637,,18.94,12.05,,,,0,998,0,0,0,0,0,0,0,0,0,0,0,81100,5205,269,2825,0,2060,5500,0,,
338476,556434,05-DEC-2025 11.27.58,2032,155300,179.7,147.7,32,39.9,1661,,19.56,12.44,,,,0,999,0,0,0,0,0,0,0,0,0,0,0,80300,5347,435,1683,0,1972,5400,0,,
338479,556435,05-DEC-2025 12.44.24,2032,164200,185,150,35,44.2,1638,,21.39,13.61,,,,0,1007,0,0,0,0,0,0,0,0,0,0,0,86900,6155,348,3364,0,2000,5500,0,,
338482,556436,05-DEC-2025 13.46.34,2032,163200,186.1,150.1,36,44.5,1643,,36,,,,,0,992,0,0,0,0,0,0,0,0,0,0,0,88000,6384,235,3441,0,2008,5500,0,,
338485,556437,05-DEC-2025 14.43.33,2032,155600,190.99,160,30.99,43.7,1630,,18.94,12.05,,,,0,989,0,0,0,0,0,0,0,0,0,0,0,87500,6040,445,3182,0,2000,5500,0,,
338488,556438,05-DEC-2025 16.09.29,2032,162500,191.4,160.4,31,46.7,1645,,31,,,,,0,1005,0,0,0,0,0,0,0,0,0,0,0,90600,6173,0,3035,0,2000,5000,0,,
338492,556439,05-DEC-2025 17.21.24,1010,160900,190.19,160.1,30.09,44.2,1658,,18.39,11.7,,,,0,290,0,0,0,0,0,0,0,0,0,0,0,89600,5830,128,2727,0,1999,5000,0,,
338495,556440,05-DEC-2025 18.13.28,1010,161800,186.29,155.3,30.99,40.4,1669,,18.94,12.05,,,,0,300,0,0,0,0,0,0,0,0,0,0,0,85100,5962,0,2779,0,1999,5000,0,,
338497,556441,05-DEC-2025 19.05.03,1010,159800,175.29,142.3,32.99,40.2,1608,,20.16,12.83,,,,0,309,0,0,0,0,0,0,0,0,0,0,0,81200,5555,0,2917,0,2000,4500,0,,
338500,556442,05-DEC-2025 20.17.45,1010,162700,196.1,161.1,35,46,1644,,21.39,13.61,,,,0,304,0,0,0,0,0,0,0,0,0,0,0,93800,6287,0,2968,0,1675,5000,0,,
338503,556443,05-DEC-2025 21.09.49,1010,160600,185.69,154.6,31.09,40.7,1647,,19,12.09,,,,0,292,0,0,0,0,0,0,0,0,0,0,0,86100,5880,0,2795,0,2000,5000,0,,
338506,556444,05-DEC-2025 22.04.09,1010,162700,183.6,148.6,35,39.6,1655,,21.39,13.61,,,,0,303,0,0,0,0,0,0,0,0,0,0,0,83800,5942,0,2835,0,2000,5000,0,,
338509,556445,05-DEC-2025 23.05.29,1010,161000,181.39,147.4,33.99,41.8,1611,,20.77,13.22,,,,0,299,0,0,0,0,0,0,0,0,0,0,0,85800,5538,0,2686,0,1997,5000,0,,
338512,556446,06-DEC-2025 00.08.33,1010,160900,204,168,36,44,1660,,22,14,,,,0,300,0,0,0,0,0,0,0,0,0,0,0,94200,6257,0,3716,0,3998,5000,0,,
338515,556447,06-DEC-2025 01.02.12,6095,163300,189.99,157,32.99,41.3,1651,,20.16,12.83,,,,0,993,0,0,0,0,0,0,0,0,0,0,0,89000,5805,301,3736,0,2000,4600,0,,
338518,556448,06-DEC-2025 01.56.34,6095,152900,189.8,154.8,35,44.7,1618,,21.39,13.61,,,,0,1000,0,0,0,0,0,0,0,0,0,0,0,89100,5723,127,2647,0,2001,4100,0,,
