Repository: sanad-code/udacity-aimaster-capstone-ai-programming-foundations-project

# Steel Production Data Analysis — Udacity AI Master Capstone

This project analyzes steel production data to identify key factors affecting energy consumption, quality indicators, and production efficiency. It covers data cleaning, exploratory data analysis (EDA), and visualization of relationships between variables such as DRI Carbon and Silica (SiO2). The insights support data-driven decisions to optimize the steelmaking process.

## What Was Built

A Jupyter Notebook (`data-workflow/data_workflow.ipynb`) that loads, cleans, and analyzes internal steel production heat data, producing visualizations and statistical summaries saved under `outputs/`.

File: data/raw/flat_raw_data.csv (part 85 of 86)
RC,HID,STOP_DATE,STEEL_GRADE,TAPPED_WGT,TOTAL_CHARGE,DRI_CHARGE,SCRAP_CHARGE,POWER_ON_TIME,FINAL_TEMP,TOTAL_C_DRI,LOCAL_SCRAP,HOME_RETURN_SCRAP,IMPORTED_SCRAP,PIG_IRON,DRI_BRIQUETTED,FESI,FEMN,SIMN,FECR,NICKEL,FETI,FEB,FENB,FEP,FEMO,CU,FEV,NITROVAN,ELEC_ENERGY,OXYGEN,COKE_LUMP,MODULE_CARBON,COKE_POWDER,BURNT_LIME,BURNT_DOLAMITE,FLUX,C_ANALYSIS, 
338521,556449,06-DEC-2025 02.50.00,6095,160500,194,158,36,42.3,1637,,22,14,,,,0,1008,0,0,0,0,0,0,0,0,0,0,0,91000,6006,570,3383,0,2000,5500,0,,
338525,556450,06-DEC-2025 03.55.49,6095,159700,189.99,156,33.99,43.1,1584,,20.77,13.22,,,,0,1003,0,0,0,0,0,0,0,0,0,0,0,91000,6105,304,3719,0,2001,5500,0,,
338528,556451,06-DEC-2025 04.45.49,6095,160200,183.89,150.9,32.99,40.3,1655,,20.16,12.83,,,,0,993,0,0,0,0,0,0,0,0,0,0,0,85400,5306,0,2641,0,2001,5500,0,,
338531,556452,06-DEC-2025 05.38.24,5091,158100,187.8,151.8,36,42,1639,,22,14,,,,0,2005,0,0,0,0,0,0,0,0,0,0,0,90000,5617,573,3372,0,2002,5500,0,,
338534,556453,06-DEC-2025 06.29.40,2030,159600,188,152,36,41.1,1669,,22,14,,,,0,0,0,0,0,0,0,0,0,0,0,0,0,88000,5795,605,3506,0,2000,5500,0,,
338537,556454,06-DEC-2025 07.24.20,2030,163500,192.99,160,32.99,41.7,1630,,20.16,12.83,,,,0,999,0,0,0,0,0,0,0,0,0,0,0,88500,5796,600,2815,0,2000,5500,0,,
338540,556455,06-DEC-2025 08.19.30,2032,155800,190.3,158.3,32,42.5,1613,,19.56,12.44,,,,0,1004,0,0,0,0,0,0,0,0,0,0,0,88300,5832,0,3345,0,1999,5500,0,,
338542,556456,06-DEC-2025 09.14.11,2032,151200,193.69,160.7,32.99,44.3,1614,,20.16,12.83,,,,0,999,0,0,0,0,0,0,0,0,0,0,0,91400,6171,940,3200,0,1997,5500,0,,
338545,556457,06-DEC-2025 10.05.53,2032,164700,194.69,160.7,33.99,42.8,1671,,20.77,13.22,,,,0,998,0,0,0,0,0,0,0,0,0,0,0,88300,5891,863,2911,0,2106,5500,0,,
338548,556458,06-DEC-2025 11.00.40,2032,164400,196.6,160.6,36,44.5,1637,,22,14,,,,0,998,0,0,0,0,0,0,0,0,0,0,0,89400,6348,72,2851,0,1984,5500,0,,
338551,556459,06-DEC-2025 12.12.30,2032,151700,186.28,153.3,32.98,44.9,1618,,18.5,,14.48,,,0,999,0,0,0,0,0,0,0,0,0,0,0,89800,6281,851,3325,0,2102,5500,0,,
338555,556460,06-DEC-2025 13.15.00,2032,164400,192.02,160,32.02,43.8,1640,,3.12,23.02,5.88,,,0,999,0,0,0,0,0,0,0,0,0,0,0,87900,5977,759,2839,0,2000,5500,0,,
338558,556461,06-DEC-2025 14.08.51,2032,157900,193,160,33,44,1641,,33,,,,,0,1004,0,0,0,0,0,0,0,0,0,0,0,91100,6130,935,3416,0,2050,5700,0,,
338561,556462,06-DEC-2025 14.58.20,2032,156300,165.79,131.8,33.99,38.6,1633,,20.77,13.22,,,,0,998,0,0,0,0,0,0,0,0,0,0,0,78000,5362,663,2736,0,1995,5700,0,,
338564,556463,06-DEC-2025 15.53.00,2032,158500,190.3,159.3,31,43.5,1648,,12.14,10.47,8.39,,,0,999,0,0,0,0,0,0,0,0,0,0,0,89300,6161,348,3328,0,2000,5500,0,,
338566,556464,06-DEC-2025 15.43.36,2032,157800,183.2,151.2,32,40.2,1663,,19.56,12.44,,,,0,1647,0,0,0,0,0,0,0,0,0,0,0,83600,6028,0,2739,0,1996,5500,0,,
338569,556465,06-DEC-2025 17.40.31,2032,152800,183.1,151.1,32,41.6,1646,,19.56,12.44,,,,0,305,0,0,0,0,0,0,0,0,0,0,0,85300,6357,0,3361,0,1996,5700,0,,
338573,556466,06-DEC-2025 18.34.55,1010,155800,180.99,145.7,35.29,42.3,1656,,21.57,13.72,,,,0,296,0,0,0,0,0,0,0,0,0,0,0,82800,5719,0,3250,0,2000,5500,0,,
338576,556467,06-DEC-2025 19.26.46,1010,153100,181.89,150.9,30.99,42.2,1622,,18.94,12.05,,,,0,298,0,0,0,0,0,0,0,0,0,0,0,85500,5805,0,3358,0,1995,5500,0,,
338578,556468,06-DEC-2025 20.15.42,1010,157600,168.49,136.2,32.29,37.5,1651,,19.73,12.56,,,,0,289,0,0,0,0,0,0,0,0,0,0,0,77800,5046,0,3012,0,1996,5500,0,,
338581,556469,06-DEC-2025 21.26.26,1011,156900,185.19,151.2,33.99,42,1673,,20.77,13.22,,,,0,306,0,0,0,0,0,0,0,0,0,0,0,85000,5855,0,3022,0,2000,5500,0,,
338585,556470,06-DEC-2025 22.17.50,1011,160100,185.4,150.4,35,42.3,1645,,21.39,13.61,,,,0,305,0,0,0,0,0,0,0,0,0,0,0,85100,5818,0,3353,0,1998,5500,0,,
338588,556471,06-DEC-2025 23.05.47,1014,152100,169.1,149.1,20,40.4,1640,,12.22,7.78,,,,0,309,0,0,0,0,0,0,0,0,0,0,0,82100,5573,0,2714,0,1996,5500,0,,
338590,556472,07-DEC-2025 00.06.51,2032,160900,190,158,32,41.7,1636,,19.56,12.44,,,,0,612,0,0,0,0,0,0,0,0,0,0,0,90100,6071,0,3129,0,2000,5500,0,,
338594,556473,07-DEC-2025 01.09.16,2032,161200,200.1,165.1,35,47.5,1650,,21.39,13.61,,,,0,899,0,0,0,0,0,0,0,0,0,0,0,93000,7034,599,3923,0,2000,6200,0,,
338597,556474,07-DEC-2025 02.07.36,2032,161800,186.39,155.4,30.99,41.8,1649,,18.94,12.05,,,,0,988,0,0,0,0,0,0,0,0,0,0,0,87200,5616,572,3334,0,1552,5500,0,,
338600,556475,07-DEC-2025 03.00.28,2032,161900,186.9,150.9,36,42,1638,,22,14,,,,0,895,0,0,0,0,0,0,0,0,0,0,0,87000,6049,351,3165,0,2001,4300,0,,
338603,556476,07-DEC-2025 03.54.47,2032,161000,188.39,151.4,36.99,42.2,1603,,22.6,14.39,,,,0,890,0,0,0,0,0,0,0,0,0,0,0,89100,6071,645,2989,0,2001,5000,0,,
338606,556477,07-DEC-2025 05.08.36,2032,162100,216,180,36,47.6,1648,,22,14,,,,0,888,0,0,0,0,0,0,0,0,0,0,0,100900,7266,624,3387,0,2000,5000,0,,
338609,556478,07-DEC-2025 06.02.48,2032,161600,191.99,159,32.99,45.5,1690,,20.16,12.83,,,,0,1799,0,0,0,0,0,0,0,0,0,0,0,93000,6282,572,3894,0,2002,4700,0,,
338611,556479,07-DEC-2025 06.56.47,2032,161000,189.19,155.2,33.99,43.1,1637,,20.77,13.22,,,,0,0,0,0,0,0,0,0,0,0,0,0,0,88300,6696,299,3012,0,2001,4900,0,,
338614,556480,07-DEC-2025 08.14.01,2032,164500,195,159,36,49.3,1630,,22,14,,,,0,899,0,0,0,0,0,0,0,0,0,0,0,93000,5979,863,3068,0,1758,5000,0,,
338617,556481,07-DEC-2025 09.07.48,2032,161000,185.28,153.3,31.98,42.7,1652,,5.73,19.31,6.94,,,0,999,0,0,0,0,0,0,0,0,0,0,0,85700,5794,351,2314,0,2000,5500,0,,
338620,556482,07-DEC-2025 09.58.57,2032,156400,187.69,149.7,37.99,41.1,1646,,23.22,14.77,,,,0,1006,0,0,0,0,0,0,0,0,0,0,0,85400,5730,152,2582,0,2000,5500,0,,
338623,556483,07-DEC-2025 10.49.48,2032,160700,189.7,154.7,35,42.5,1619,,35,,,,,0,992,0,0,0,0,0,0,0,0,0,0,0,87700,5823,0,2883,0,2001,5500,0,,
338626,556484,07-DEC-2025 11.42.18,2032,164500,189.09,156.1,32.99,40.6,1638,,20.16,12.83,,,,0,999,0,0,0,0,0,0,0,0,0,0,0,84500,5983,0,2525,0,1662,5500,0,,
338629,556485,07-DEC-2025 12.39.51,2032,160900,191,155,36,45.3,1638,,22,14,,,,0,998,0,0,0,0,0,0,0,0,0,0,0,89000,6415,572,2725,0,1662,5500,0,,
338632,556486,07-DEC-2025 13.34.08,2032,155300,185.5,154.5,31,42.4,1684,,31,,,,,0,994,0,0,0,0,0,0,0,0,0,0,0,86200,5942,574,1954,0,1662,5500,0,,
338635,556487,07-DEC-2025 14.41.13,2030,161700,185.99,155,30.99,43.8,1644,,18.94,12.05,,,,0,1001,0,0,0,0,0,0,0,0,0,0,0,88000,5907,0,3236,0,2000,5500,0,,
338638,556488,07-DEC-2025 15.33.29,2030,159300,191.09,161.1,29.99,42.8,1658,,18.33,11.66,,,,0,1001,0,0,0,0,0,0,0,0,0,0,0,87300,6135,0,2565,0,2000,5500,0,,
338642,556489,07-DEC-2025 16.24.32,2032,161900,191.8,155.8,36,40.6,1654,,22,14,,,,0,998,0,0,0,0,0,0,0,0,0,0,0,84600,5666,0,3256,0,1996,5500,0,,
338644,556490,07-DEC-2025 17.18.18,2032,162000,186.2,156,30.2,41.2,1645,,18.46,11.74,,,,0,1004,0,0,0,0,0,0,0,0,0,0,0,84200,5603,0,2730,0,2549,2000,0,,
338647,556491,07-DEC-2025 18.25.37,2030,158600,186.3,156.1,30.2,40.6,1551,,18.46,11.74,,,,0,999,0,0,0,0,0,0,0,0,0,0,0,84200,5691,0,3266,0,2495,2000,0,,
338650,556492,07-DEC-2025 19.19.33,1015,162200,185.2,153.2,32,41.4,1645,,19.56,12.44,,,,0,796,0,0,0,0,0,0,0,0,0,0,0,85200,5813,0,2774,0,2998,3000,0,,
338653,556493,07-DEC-2025 20.14.13,1032,161300,193.8,157.8,36,41.5,1644,,22,14,,,,0,1002,0,0,0,0,0,0,0,0,0,0,0,86000,6149,0,2735,0,2994,4000,0,,
338656,556494,07-DEC-2025 21.07.41,1058,159800,183.39,149.4,33.99,43.9,1659,,20.77,13.22,,,,0,1003,0,0,0,0,0,0,0,0,0,0,0,87100,5892,0,3067,0,2994,3500,0,,
338659,556495,07-DEC-2025 22.02.30,1058,156500,196,160,36,42.4,1664,,22,14,,,,0,1005,0,0,0,0,0,0,0,0,0,0,0,86200,6396,0,2847,0,2998,3400,0,,
338662,556496,07-DEC-2025 23.05.13,1058,157600,192,156,36,42.8,1672,,22,14,,,,0,310,0,0,0,0,0,0,0,0,0,0,0,86200,5876,0,3230,0,2998,3500,0,,
338665,556497,07-DEC-2025 23.59.28,1011,159800,195.1,159.1,36,41.5,1665,,22,14,,,,0,300,0,0,0,0,0,0,0,0,0,0,0,90000,6332,573,2961,0,3000,4000,0,,
338669,556498,08-DEC-2025 00.55.24,2032,160600,203.6,167.6,36,46.1,1612,,22,14,,,,0,1000,0,0,0,0,0,0,0,0,0,0,0,95000,6187,573,3616,0,2870,4000,0,,
338672,556499,08-DEC-2025 01.46.13,2032,160900,187.99,154,33.99,41.3,1621,,20.77,13.22,,,,0,999,0,0,0,0,0,0,0,0,0,0,0,86000,5835,296,3078,0,3000,3000,0,,
338675,556500,08-DEC-2025 02.38.38,2032,160400,190.3,158.3,32,42.2,1600,,19.56,12.44,,,,0,1000,0,0,0,0,0,0,0,0,0,0,0,90000,6398,570,3618,0,3002,3000,0,,
338678,556501,08-DEC-2025 03.30.53,2032,161300,188.4,160.4,28,42.8,1648,,17.11,10.89,,,,0,990,0,0,0,0,0,0,0,0,0,0,0,90100,5945,0,2862,0,2597,3000,0,,
338680,556502,08-DEC-2025 04.20.53,2032,161900,189.6,157.6,32,40.5,1665,,19.56,12.44,,,,0,1000,0,0,0,0,0,0,0,0,0,0,0,88300,5632,0,2347,0,2001,2000,0,,
338683,556503,08-DEC-2025 05.11.09,2032,158000,187.1,151.1,36,39,1674,,22,14,,,,0,1003,0,0,0,0,0,0,0,0,0,0,0,85100,6301,620,2998,0,0,3000,0,,
338687,556504,08-DEC-2025 06.33.23,2030,162000,206,170,36,47.7,1672,,22,14,,,,0,1000,0,0,0,0,0,0,0,0,0,0,0,98100,6788,570,2881,0,3001,4000,0,,
338691,556505,08-DEC-2025 07.29.43,2030,159400,191.5,159.5,32,43.2,1661,,19.56,12.44,,,,0,994,0,0,0,0,0,0,0,0,0,0,0,86700,5968,571,2971,0,2000,5500,0,,
338693,556506,08-DEC-2025 08.46.34,2032,161300,191.19,159.1,32.09,44.8,1603,,19.61,12.48,,,,0,989,0,0,0,0,0,0,0,0,0,0,0,89900,5893,0,2865,0,2000,5500,0,,
338696,556507,08-DEC-2025 09.37.43,2032,158400,186.39,153.4,32.99,42.7,1600,,20.16,12.83,,,,0,988,0,0,0,0,0,0,0,0,0,0,0,86900,5845,0,2511,0,1997,5500,0,,
338699,556508,08-DEC-2025 10.33.10,2032,158700,190.39,156.4,33.99,43.3,1612,,20.77,13.22,,,,0,988,0,0,0,0,0,0,0,0,0,0,0,90400,6328,0,2476,0,1995,5500,0,,
338702,556509,08-DEC-2025 11.22.50,2032,161300,187.3,160.3,27,41,,,16.5,10.5,,,,0,988,0,0,0,0,0,0,0,0,0,0,0,86400,6224,0,2598,0,1998,5500,0,,
338705,556510,08-DEC-2025 12.13.13,2032,157200,171.09,140.1,30.99,38.9,1637,,18.94,12.05,,,,0,988,0,0,0,0,0,0,0,0,0,0,0,79500,5718,0,1938,0,2000,5500,0,,
338707,556511,08-DEC-2025 13.16.23,2032,161800,187.29,155.2,32.09,41.7,1628,,19.61,12.48,,,,0,989,0,0,0,0,0,0,0,0,0,0,0,86500,6038,0,1944,0,2000,5200,0,,
338711,556512,08-DEC-2025 14.08.09,2032,164200,187.18,151.9,35.28,42,1602,,21.6,13.68,,,,0,989,0,0,0,0,0,0,0,0,0,0,0,86700,5847,0,2582,0,1943,5400,0,,
338714,556513,08-DEC-2025 14.59.33,2032,156000,180.69,155.7,24.99,39.7,1618,,15.27,9.72,,,,0,992,0,0,0,0,0,0,0,0,0,0,0,83000,5977,0,2524,0,2000,5500,0,,
338717,556514,08-DEC-2025 15.55.50,2032,156200,195.49,162.5,32.99,43.7,1657,,20.16,12.83,,,,0,988,0,0,0,0,0,0,0,0,0,0,0,88600,6593,0,2088,0,2496,4000,0,,
338720,556515,08-DEC-2025 16.49.23,2032,161500,185.19,154.9,30.29,42.2,1630,,18.51,11.78,,,,0,988,0,0,0,0,0,0,0,0,0,0,0,87600,6079,0,2701,0,2994,4000,0,,
338723,556516,08-DEC-2025 17.41.10,2032,160600,185.8,154.5,31.3,41.1,1663,,19.13,12.17,,,,0,997,0,0,0,0,0,0,0,0,0,0,0,84100,6051,0,2487,0,2998,4000,0,,
338726,556517,08-DEC-2025 18.33.19,1030,162500,190.6,158.6,32,42,1658,,19.56,12.44,,,,0,989,0,0,0,0,0,0,0,0,0,0,0,86100,5841,0,2930,0,2998,4000,0,,
338728,556518,08-DEC-2025 19.26.55,1030,158500,190.59,157.6,32.99,42.8,1633,,20.16,12.83,,,,0,996,0,0,0,0,0,0,0,0,0,0,0,87000,6145,0,2843,0,2998,4000,0,,
338731,556519,08-DEC-2025 20.20.59,2030,159100,191.39,156.1,35.29,41.9,1655,,21.57,13.72,,,,0,993,0,0,0,0,0,0,0,0,0,0,0,87000,6453,0,2212,0,2998,4000,0,,
338734,556520,08-DEC-2025 21.24.33,2032,162500,185.09,151.8,33.29,42.3,1628,,20.34,12.95,,,,0,990,0,0,0,0,0,0,0,0,0,0,0,84600,6160,0,2079,0,2998,4000,0,,
338737,556521,08-DEC-2025 22.12.58,2032,160000,172.7,136.7,36,38.2,1643,,22,14,,,,0,989,0,0,0,0,0,0,0,0,0,0,0,77900,5935,0,2691,0,2998,4000,0,,
338740,556522,08-DEC-2025 23.13.39,5040,159200,196.2,160.2,36,45,1701,,22,14,,,,0,993,0,0,0,0,0,0,0,0,0,0,0,91900,6297,0,2631,0,2998,4000,0,,
338743,556523,09-DEC-2025 00.28.56,1067,161300,223.8,189.5,34.3,49,1632,,20.96,13.34,,,,0,989,0,0,0,0,0,0,0,0,0,0,0,104900,6819,572,3672,0,3003,3900,0,,
338747,556524,09-DEC-2025 01.21.35,1067,161200,204,168,36,43,1640,,22,14,,,,0,1000,0,0,0,0,0,0,0,0,0,0,0,92100,6182,0,3503,0,3000,4000,0,,
338750,556525,09-DEC-2025 02.17.06,2030,163000,189.49,156.5,32.99,43.5,1644,,20.16,12.83,,,,0,989,0,0,0,0,0,0,0,0,0,0,0,88100,6101,0,3429,0,2999,3900,0,,
338753,556526,09-DEC-2025 03.24.30,2032,161500,200.1,168.1,32,44.4,1668,,19.56,12.44,,,,0,988,0,0,0,0,0,0,0,0,0,0,0,94700,6670,622,3937,0,3000,3500,0,,
338755,556527,09-DEC-2025 04.16.40,1032,157500,60.9,24.9,36,42.5,1624,,22,14,,,,0,891,0,0,0,0,0,0,0,0,0,0,0,86100,5902,352,3035,0,1998,4500,0,,
338758,556528,09-DEC-2025 05.06.49,1032,161600,195.1,159.1,36,39,1659,,22,14,,,,0,898,0,0,0,0,0,0,0,0,0,0,0,86000,6149,201,2876,0,3000,4500,0,,
338761,556529,09-DEC-2025 06.09.26,1032,156900,226.71,190.7,36.01,49.6,1664,,22.01,14,,,,0,909,0,0,0,0,0,0,0,0,0,0,0,103000,6913,480,4014,0,3000,3700,0,,
338764,556530,09-DEC-2025 06.57.55,2032,157600,180.2,148.2,32,40.2,1604,,19.56,12.44,,,,0,904,0,0,0,0,0,0,0,0,0,0,0,83000,5883,480,3147,0,3000,4000,0,,
338767,556531,09-DEC-2025 08.01.01,2032,156400,194,162,32,40.4,1639,,19.56,12.44,,,,0,989,0,0,0,0,0,0,0,0,0,0,0,86200,6243,0,2828,0,10,8000,0,,
338770,556532,09-DEC-2025 08.52.16,1010,158000,185.19,152.2,32.99,41.7,1609,,20.16,12.83,,,,0,299,0,0,0,0,0,0,0,0,0,0,0,86200,5872,0,2885,0,67,8000,0,,
338773,556533,09-DEC-2025 09.45.29,1010,158500,186.2,151.2,35,41.3,1630,,21.39,13.61,,,,0,291,0,0,0,0,0,0,0,0,0,0,0,85300,6113,0,2904,0,2007,5000,0,,
338776,556534,09-DEC-2025 10.49.30,1010,158200,180.49,156.5,23.99,40,1624,,14.66,9.33,,,,0,296,0,0,0,0,0,0,0,0,0,0,0,84000,6250,0,3223,0,1996,5000,0,,
338779,556535,09-DEC-2025 11.42.57,1010,156300,180.4,147.3,33.1,41.4,1657,,20.23,12.87,,,,0,290,0,0,0,0,0,0,0,0,0,0,0,82400,5872,0,2776,0,1997,5000,0,,
338782,556536,09-DEC-2025 12.34.17,1032,157500,180.49,156.5,23.99,42.1,1651,,14.66,9.33,,,,0,988,0,0,0,0,0,0,0,0,0,0,0,86500,6048,0,3107,0,1996,4500,0,,
338785,556537,09-DEC-2025 13.38.25,1032,155200,174.3,141.3,33,42.8,1602,,,33,,,,0,989,0,0,0,0,0,0,0,0,0,0,0,83700,6001,0,2205,0,1996,5000,0,,
338788,556538,09-DEC-2025 14.32.46,1032,194000,174.7,138.6,36.1,40.3,1639,,22.06,14.04,,,,0,992,0,0,0,0,0,0,0,0,0,0,0,80400,5469,129,2117,0,1832,3500,0,,
338792,556539,09-DEC-2025 16.55.04,1032,160000,221.7,188.6,33.1,63.1,1644,,20.23,12.87,,,,0,1006,0,0,0,0,0,0,0,0,0,0,0,102300,7985,0,4510,0,2021,4100,0,,
338795,556540,09-DEC-2025 18.12.30,1032,160000,191.2,150.2,41,48.9,1671,,25.06,15.94,,,,0,994,0,0,0,0,0,0,0,0,0,0,0,89900,6106,0,3486,0,2000,3000,0,,
338797,556541,09-DEC-2025 19.05.21,1032,160000,180.9,144.9,36,40.7,1638,,22,14,,,,0,986,0,0,0,0,0,0,0,0,0,0,0,82500,5652,0,3205,0,1996,3000,0,,
338801,556542,09-DEC-2025 20.03.35,1032,160000,172.39,148.4,23.99,39.2,1648,,14.66,9.33,,,,0,899,0,0,0,0,0,0,0,0,0,0,0,79800,6090,0,2551,0,1996,4000,0,,
338804,556543,09-DEC-2025 20.52.41,2051,160000,178.5,142.5,36,39.4,1678,,22,14,,,,0,795,0,0,0,0,0,0,0,0,0,0,0,79400,5338,0,2670,0,1996,3600,0,,
338807,556544,09-DEC-2025 21.45.11,2051,160000,178.5,142.5,36,39.4,1646,,22,14,,,,0,800,0,0,0,0,0,0,0,0,0,0,0,78100,5547,0,2821,0,1996,5000,0,,
338810,556545,09-DEC-2025 22.40.34,2051,160000,162.99,132,30.99,39.8,1679,,18.94,12.05,,,,0,809,0,0,0,0,0,0,0,0,0,0,0,77700,5705,0,2928,0,1996,4600,0,,
338813,556546,09-DEC-2025 22.43.34,2051,160000,193.3,157.3,36,44.9,1632,,22,14,,,,0,300,0,0,0,0,0,0,0,0,0,0,0,88900,6034,297,2628,0,2000,5800,0,,
338816,556547,10-DEC-2025 00.38.34,2032,160000,188.19,157.2,30.99,42.4,1636,,18.94,12.05,,,,0,299,0,0,0,0,0,0,0,0,0,0,0,88300,6009,346,3046,0,1947,5500,0,,
338819,556548,10-DEC-2025 01.34.59,2010,160000,187.9,155.9,32,42.2,1661,,19.56,12.44,,,,0,300,0,0,0,0,0,0,0,0,0,0,0,86700,6055,303,3102,0,2000,5500,0,,
338822,556549,10-DEC-2025 02.26.56,1011,160000,191.59,158.6,32.99,42.6,1690,,20.16,12.83,,,,0,300,0,0,0,0,0,0,0,0,0,0,0,87700,5788,321,2710,0,1994,5500,0,,
338825,556550,10-DEC-2025 03.17.30,2010,160000,175.4,143.4,32,41.9,1637,,19.56,12.44,,,,0,294,0,0,0,0,0,0,0,0,0,0,0,82300,5714,174,2857,0,3500,3000,0,,
338828,556551,10-DEC-2025 04.22.06,2032,160000,161.69,130.7,30.99,39.6,1686,,18.94,12.05,,,,0,993,0,0,0,0,0,0,0,0,0,0,0,76400,5222,242,3178,0,2347,2500,0,,
338830,556552,10-DEC-2025 05.12.35,2032,160000,121.8,87.8,34,32.2,1695,,34,,,,,0,986,0,0,0,0,0,0,0,0,0,0,0,61100,4247,132,2734,0,1698,2600,0,,
338833,556553,11-DEC-2025 01.12.53,2032,143800,198.3,162.3,36,85.9,1689,,22,14,,,,0,513,0,0,0,0,0,0,0,0,0,0,0,123600,6511,744,4159,0,1660,5700,0,,
338838,556554,11-DEC-2025 02.17.33,2032,135900,201.12,163.8,37.32,46.9,1684,,4.48,27.52,5.32,,,0,330,0,0,0,0,0,0,0,0,0,0,0,94500,6322,130,2709,0,2000,5500,0,,
338840,556555,11-DEC-2025 03.15.43,2032,141500,193.69,153.7,39.99,44.8,1652,,24.44,15.55,,,,0,979,0,0,0,0,0,0,0,0,0,0,0,91800,6155,132,3181,0,2003,5500,0,,
338842,556556,11-DEC-2025 04.45.42,2032,135500,190,155,35,47.5,1660,,21.39,13.61,,,,0,995,0,0,0,0,0,0,0,0,0,0,0,92800,6257,464,3501,0,2012,5500,0,,
338845,556557,11-DEC-2025 05.43.44,2032,142700,181.2,149.2,32,43.5,1674,,19.56,12.44,,,,0,991,0,0,0,0,0,0,0,0,0,0,0,84000,5444,96,2974,0,1999,5500,0,,
338848,556558,11-DEC-2025 06.41.36,2032,138600,181.19,150.2,30.99,46.2,1635,,18.94,12.05,,,,0,991,0,0,0,0,0,0,0,0,0,0,0,88000,6117,642,3534,0,2000,5500,0,,
338852,556559,11-DEC-2025 07.35.37,2032,146100,186,156,30,43,1655,,30,,,,,0,987,0,0,0,0,0,0,0,0,0,0,0,87000,6265,370,3083,0,1998,5500,0,,
338854,556560,11-DEC-2025 08.31.22,2032,148400,189.1,156,33.1,45,1614,,20.23,12.87,,,,0,996,0,0,0,0,0,0,0,0,0,0,0,87100,6094,370,3423,0,1998,5500,0,,
338858,556561,11-DEC-2025 09.25.42,2032,147000,178.59,145.6,32.99,43.1,1606,,20.16,12.83,,,,0,986,0,0,0,0,0,0,0,0,0,0,0,82800,5658,0,3320,0,1996,5500,0,,
338861,556562,11-DEC-2025 10.19.59,2032,144500,179.99,146,33.99,42.3,1659,,20.77,13.22,,,,0,985,0,0,0,0,0,0,0,0,0,0,0,81900,5855,0,3054,0,1996,5500,0,,
338864,556563,11-DEC-2025 11.21.19,2032,144100,179.8,144.8,35,46.8,1599,,21.39,13.61,,,,0,986,0,0,0,0,0,0,0,0,0,0,0,88600,6782,0,3251,0,1996,5400,0,,
338867,556564,11-DEC-2025 12.29.38,2032,142200,180.58,145.3,35.28,45.2,1632,,21.6,13.68,,,,0,987,0,0,0,0,0,0,0,0,0,0,0,84200,6083,0,2384,0,1996,5500,0,,
338871,556565,11-DEC-2025 13.46.22,6095,138400,176.29,142.2,34.09,48.4,1634,,20.83,13.26,,,,0,986,0,0,0,0,0,0,0,0,0,0,0,87500,6498,0,3151,0,1996,5500,0,,
338873,556566,11-DEC-2025 14.49.07,6095,141700,175.6,142.6,33,45.4,1652,,20.17,12.83,,,,0,986,0,0,0,0,0,0,0,0,0,0,0,85700,5796,0,2374,0,1995,4100,0,,
338875,556567,11-DEC-2025 15.55.29,2067,160000,185.09,151,34.09,47.4,1607,,20.83,13.26,,,,0,1000,0,0,0,0,0,0,0,0,0,0,0,86500,6556,299,3769,0,2001,3200,0,,
338879,556568,11-DEC-2025 17.00.01,2067,160000,185.03,151.8,33.23,43.2,1641,,20.31,12.92,,,,0,1006,0,0,0,0,0,0,0,0,0,0,0,82200,5975,0,2528,0,2001,4000,0,,
338882,556569,11-DEC-2025 17.54.08,2067,160000,188.2,152.2,36,42.8,1651,,22,14,,,,0,989,0,0,0,0,0,0,0,0,0,0,0,83300,5904,0,2971,0,2001,3000,0,,
338885,556570,11-DEC-2025 18.51.49,2067,160000,188.1,152.1,36,41.7,1646,,22,14,,,,0,1006,0,0,0,0,0,0,0,0,0,0,0,82900,5450,0,1851,0,2001,3000,0,,
338887,556571,11-DEC-2025 20.19.33,2067,160000,192,160,32,47.7,1631,,19.56,12.44,,,,0,994,0,0,0,0,0,0,0,0,0,0,0,94000,6983,0,3862,0,2668,2500,0,,
338891,556572,11-DEC-2025 21.19.12,2067,160000,169.78,133.7,36.08,40.3,1665,,22.05,14.03,,,,0,1000,0,0,0,0,0,0,0,0,0,0,0,81500,5299,0,3053,0,2221,3800,0,,
338895,556573,11-DEC-2025 22.08.28,2067,160000,169.69,135.7,33.99,39,1709,,20.77,13.22,,,,0,999,0,0,0,0,0,0,0,0,0,0,0,81200,5487,0,2856,0,2001,4000,0,,
338897,556574,11-DEC-2025 23.05.38,2067,160000,179.4,143.4,36,42.4,1617,,22,14,,,,0,996,0,0,0,0,0,0,0,0,0,0,0,83600,5169,0,2175,0,2001,3200,0,,
338900,556575,11-DEC-2025 23.53.38,2067,160000,179.2,143.2,36,37.4,1632,,22,14,,,,0,1002,0,0,0,0,0,0,0,0,0,0,0,78900,5251,0,2675,0,1662,3000,0,,
338903,556576,12-DEC-2025 00.41.03,7063,160000,181.85,148,33.85,38.1,1674,,11.02,9.77,13.06,,,0,999,0,0,0,0,0,0,0,0,0,0,0,80700,5458,0,2057,0,1662,3000,0,,
338906,556577,12-DEC-2025 01.28.19,7063,160000,180.19,146.2,33.99,37.2,1570,,20.77,13.22,,,,0,1007,0,0,0,0,0,0,0,0,0,0,0,80700,5509,0,2013,0,1995,3000,0,,
338910,556578,12-DEC-2025 02.14.34,1067,160000,181.1,146.1,35,37.9,1653,,21.39,13.61,,,,0,1004,0,0,0,0,0,0,0,0,0,0,0,80600,5362,0,2012,0,1500,3000,0,,
338912,556579,12-DEC-2025 03.13.18,2067,160000,181.29,151.3,29.99,41.6,1659,,18.33,11.66,,,,0,1007,0,0,0,0,0,0,0,0,0,0,0,85700,5662,0,2392,0,2501,3000,0,,
338916,556580,12-DEC-2025 04.07.49,2067,160000,181.49,150.5,30.99,40.7,1633,,18.94,12.05,,,,0,1000,0,0,0,0,0,0,0,0,0,0,0,84200,5537,0,2800,0,2000,5500,0,,
338918,556581,12-DEC-2025 05.09.34,1067,160000,172.49,141.5,30.99,40.7,1564,,18.94,12.05,,,,0,1005,0,0,0,0,0,0,0,0,0,0,0,82500,5537,0,2930,0,2001,5200,0,,
338922,556582,12-DEC-2025 06.07.04,2010,160000,174.99,145,29.99,39,1621,,18.33,11.66,,,,0,302,0,0,0,0,0,0,0,0,0,0,0,81800,5355,248,2126,0,2000,5500,0,,
338925,556583,12-DEC-2025 06.53.53,2010,160000,181,147,34,38.2,1620,,34,,,,,0,301,0,0,0,0,0,0,0,0,0,0,0,80900,5395,217,2767,0,1508,5000,0,,
338928,556584,12-DEC-2025 07.45.04,2032,160000,186.5,150.5,36,41.8,1645,,22,14,,,,0,993,0,0,0,0,0,0,0,0,0,0,0,86900,5431,0,2705,0,1796,5500,0,,
338930,556585,12-DEC-2025 08.53.59,2032,160000,183.3,150.2,33.1,42.5,1630,,20.23,12.87,,,,0,989,0,0,0,0,0,0,0,0,0,0,0,87000,5710,0,3168,0,2000,5500,0,,
338933,556586,12-DEC-2025 09.44.35,2032,160000,185.79,150.7,35.09,40.8,1655,,21.44,13.65,,,,0,986,0,0,0,0,0,0,0,0,0,0,0,84900,6086,0,2754,0,1996,5500,0,,
338936,556587,12-DEC-2025 12.12.20,2032,160000,192.99,159,33.99,54.8,1636,,20.77,13.22,,,,0,979,0,0,0,0,0,0,0,0,0,0,0,91300,6135,131,3658,0,2000,4000,0,,
338941,556588,12-DEC-2025 13.02.41,2032,160000,176.7,143.5,33.2,41.1,1556,,20.29,12.91,,,,0,986,0,0,0,0,0,0,0,0,0,0,0,82400,5220,0,2675,0,1552,5000,0,,
338943,556589,12-DEC-2025 13.54.05,2032,160000,176,141.8,34.2,41.2,1665,,20.9,13.3,,,,0,988,0,0,0,0,0,0,0,0,0,0,0,82600,5686,0,3131,0,1996,4400,0,,
338945,556590,12-DEC-2025 14.57.31,2032,160000,177.49,146.5,30.99,44.1,1671,,18.94,12.05,,,,0,980,0,0,0,0,0,0,0,0,0,0,0,84100,5448,0,2800,0,2000,4700,0,,
338948,556591,12-DEC-2025 15.53.31,2032,160000,194.49,160.5,33.99,40.9,1652,,20.77,13.22,,,,0,988,0,0,0,0,0,0,0,0,0,0,0,87200,5804,0,2916,0,2999,4700,0,,
338951,556592,12-DEC-2025 16.46.30,2032,160000,191.79,155.6,36.19,42.2,1616,,6.74,25.65,3.8,,,0,835,0,0,0,0,0,0,0,0,0,0,0,86600,5792,0,2749,0,3002,2000,0,,
338955,556593,12-DEC-2025 18.48.26,2032,160000,186.14,155.2,30.94,43,1627,,14.62,,16.32,,,0,998,0,0,0,0,0,0,0,0,0,0,0,88100,5831,348,3086,0,3002,2000,0,,
338958,556594,12-DEC-2025 19.58.10,2032,160000,186.41,153.3,33.11,46.5,1545,,3.02,23,7.09,,,0,988,0,0,0,0,0,0,0,0,0,0,0,94000,6383,481,3719,0,3003,4000,0,,
338961,556595,12-DEC-2025 20.57.49,2032,160000,178.77,145,33.77,42.1,1615,,,33.77,,,,0,980,0,0,0,0,0,0,0,0,0,0,0,85500,5501,0,2662,0,2000,2100,0,,
338964,556596,12-DEC-2025 21.48.58,2032,160000,174,138,36,38.2,1645,,22,14,,,,0,987,0,0,0,0,0,0,0,0,0,0,0,81200,5464,0,3062,0,2222,3000,0,,
338967,556597,12-DEC-2025 22.38.45,2032,160000,180.1,145.1,35,39.2,1657,,21.39,13.61,,,,0,983,0,0,0,0,0,0,0,0,0,0,0,81500,5335,0,2906,0,2000,2700,0,,
338970,556598,12-DEC-2025 23.27.50,2032,160000,182.09,149.9,32.19,39.6,1687,,19.67,12.52,,,,0,988,0,0,0,0,0,0,0,0,0,0,0,83900,5411,0,2910,0,2000,2700,0,,
338973,556599,13-DEC-2025 00.25.18,2032,160000,180.09,149.1,30.99,40.7,1681,,18.94,12.05,,,,0,1000,0,0,0,0,0,0,0,0,0,0,0,84800,5471,238,2155,0,1417,3000,0,,
338976,556600,13-DEC-2025 01.15.34,2032,160000,185.8,149.7,36.1,39,1666,,22.06,14.04,,,,0,1000,0,0,0,0,0,0,0,0,0,0,0,83700,5345,0,2454,0,1661,3000,0,,
338979,556601,13-DEC-2025 02.03.06,6095,160000,185.89,151.9,33.99,39.8,1672,,20.77,13.22,,,,0,999,0,0,0,0,0,0,0,0,0,0,0,85700,5608,352,2556,0,1662,3000,0,,
338982,556602,13-DEC-2025 02.49.42,6095,160000,185.48,152.5,32.98,39.4,1637,,5.21,24.23,3.54,,,0,1000,0,0,0,0,0,0,0,0,0,0,0,85200,5525,373,2481,0,1662,3000,0,,
338985,556603,13-DEC-2025 03.40.31,5095,160000,185.3,151.6,33.7,39.6,1633,,3.3,24.44,5.96,,,0,997,0,0,0,0,0,0,0,0,0,0,0,85000,5637,0,2188,0,2000,3000,0,,
338987,556604,13-DEC-2025 04.30.46,2030,160000,192.89,160.9,31.99,41.3,1614,,15.4,16.59,,,,0,999,0,0,0,0,0,0,0,0,0,0,0,88500,5842,131,2571,0,1662,3000,0,,
338991,556605,13-DEC-2025 05.17.45,2030,160000,188.06,153.4,34.66,39.5,1642,,4.68,23.18,6.8,,,0,997,0,0,0,0,0,0,0,0,0,0,0,84900,5548,240,2195,0,1994,3000,0,,
338994,556606,13-DEC-2025 06.06.46,2030,160000,180.99,150,30.99,40.4,1674,,13.17,14.2,3.62,,,0,999,0,0,0,0,0,0,0,0,0,0,0,84800,5575,241,2833,0,2000,3000,0,,
338997,556607,13-DEC-2025 07.00.21,2067,160000,182.08,150.1,31.98,39.6,1668,,6.99,22.16,2.83,,,0,1001,0,0,0,0,0,0,0,0,0,0,0,86000,5428,239,2737,0,2015,3000,0,,
338999,556608,13-DEC-2025 08.10.57,6091,160000,180.99,150,30.99,41.7,1633,,18.94,12.05,,,,0,999,0,0,0,0,0,0,0,0,0,0,0,84600,6230,0,2925,0,1996,3000,0,,
339002,556609,13-DEC-2025 09.13.36,6091,160000,199.69,168.7,30.99,46.1,1652,,18.94,12.05,,,,0,999,0,0,0,0,0,0,0,0,0,0,0,91000,6654,0,3039,0,1995,3000,0,,
339005,556610,13-DEC-2025 10.05.41,6091,160000,185.49,152.5,32.99,40.7,1668,,20.16,12.83,,,,0,988,0,0,0,0,0,0,0,0,0,0,0,86500,5773,0,2942,0,2001,3000,0,,
339009,556611,13-DEC-2025 10.58.21,6091,160000,186.49,156.5,29.99,42.1,1645,,18.33,11.66,,,,0,1003,0,0,0,0,0,0,0,0,0,0,0,84600,5694,0,2642,0,2000,4000,0,,
339012,556612,13-DEC-2025 11.51.01,5040,160000,185.7,159.7,26,41.3,1672,,15.89,10.11,,,,0,1001,0,0,0,0,0,0,0,0,0,0,0,85500,5832,0,2951,0,1996,5500,0,,
339015,556613,13-DEC-2025 12.42.58,5040,160000,186.49,153.2,33.29,40.8,1664,,20.34,12.95,,,,0,999,0,0,0,0,0,0,0,0,0,0,0,85200,5766,0,3250,0,1996,4500,0,,
339018,556614,13-DEC-2025 13.46.27,2010,160000,187.1,151.1,36,43.3,1657,,22,14,,,,0,302,0,0,0,0,0,0,0,0,0,0,0,86900,5787,0,2685,0,2004,5000,0,,
339022,556615,13-DEC-2025 14.38.37,2010,160000,191,156,35,42.1,1636,,21.39,13.61,,,,0,307,0,0,0,0,0,0,0,0,0,0,0,86000,5819,0,3175,0,2004,5000,0,,
339025,556616,13-DEC-2025 15.31.17,2010,160000,190.99,157,33.99,41.3,1657,,20.77,13.22,,,,0,302,0,0,0,0,0,0,0,0,0,0,0,87200,5869,0,2372,0,1995,3700,0,,
339027,556617,13-DEC-2025 16.34.57,6095,160000,180.3,144.3,36,42.3,1678,,22,14,,,,0,991,0,0,0,0,0,0,0,0,0,0,0,85200,5845,0,3179,0,2001,4100,0,,
339030,556618,13-DEC-2025 16.43.38,2030,160000,193.19,160.2,32.99,45.8,1667,,20.16,12.83,,,,0,997,0,0,0,0,0,0,0,0,0,0,0,92000,6389,0,2725,0,2001,5000,0,,
339033,556619,13-DEC-2025 19.15.10,2032,160000,196.5,160.5,36,44.7,1607,,22,14,,,,0,905,0,0,0,0,0,0,0,0,0,0,0,92000,5884,350,3184,0,2002,5000,0,,
339036,556620,13-DEC-2025 20.18.24,2032,160000,184.3,148.3,36,44.2,1625,,22,14,,,,0,893,0,0,0,0,0,0,0,0,0,0,0,90000,5948,512,3026,0,2002,5000,0,,
339039,556621,13-DEC-2025 21.16.13,2032,160000,180,145,35,43.8,1671,,21.39,13.61,,,,0,899,0,0,0,0,0,0,0,0,0,0,0,87600,4348,0,2105,0,2001,2500,0,,
339043,556622,13-DEC-2025 22.07.30,2032,160000,173.3,137.3,36,39.2,1671,,22,14,,,,0,894,0,0,0,0,0,0,0,0,0,0,0,80700,5564,0,2597,0,2001,3000,0,,
339046,556623,13-DEC-2025 22.54.49,2032,160000,160.49,129.5,30.99,37.8,1690,,18.94,12.05,,,,0,900,0,0,0,0,0,0,0,0,0,0,0,78600,5094,0,2603,0,2002,4000,0,,
339049,556624,13-DEC-2025 23.42.33,2032,160000,183.29,153.3,29.99,39.3,1661,,18.33,11.66,,,,0,900,0,0,0,0,0,0,0,0,0,0,0,83600,5356,239,2101,0,2002,4000,0,,
339052,556625,14-DEC-2025 00.33.13,2032,160000,188.79,155.8,32.99,41.8,1623,,20.16,12.83,,,,0,907,0,0,0,0,0,0,0,0,0,0,0,85000,5591,0,2569,0,2062,4000,0,,
339055,556626,14-DEC-2025 01.18.00,2032,160000,170.08,135.1,34.98,37,1643,,6.09,19.42,9.47,,,0,900,0,0,0,0,0,0,0,0,0,0,0,77100,4855,98,2095,0,2000,5500,0,,
339058,556627,14-DEC-2025 02.05.44,2032,160000,181.5,160.5,21,40.6,1645,,10.03,9.4,1.57,,,0,1000,0,0,0,0,0,0,0,0,0,0,0,86000,5586,368,2487,0,2016,5500,0,,
339061,556628,14-DEC-2025 02.59.59,2032,160000,181.28,150.3,30.98,40,1645,,13.45,15.43,2.1,,,0,1000,0,0,0,0,0,0,0,0,0,0,0,84800,5655,351,2432,0,2016,5500,0,,
339064,556629,14-DEC-2025 03.48.50,2032,160000,180.4,148.4,32,39.1,1669,,15.04,15.15,1.81,,,0,1000,0,0,0,0,0,0,0,0,0,0,0,82900,5510,0,2542,0,2000,5500,0,,
339066,556630,14-DEC-2025 04.42.00,5040,160000,191.48,159.5,31.98,42.6,1628,,11.89,16.04,4.05,,,0,1000,0,0,0,0,0,0,0,0,0,0,0,89700,5975,368,2707,0,1508,5700,0,,
339070,556631,14-DEC-2025 05.32.04,5040,160000,186.76,150.1,36.66,41.2,1696,,3.14,22.64,10.88,,,0,1000,0,0,0,0,0,0,0,0,0,0,0,87100,5886,0,2209,0,773,5500,0,,
339072,556632,14-DEC-2025 06.42.45,2010,160000,183.99,150,33.99,43.6,1676,,20.77,13.22,,,,0,305,0,0,0,0,0,0,0,0,0,0,0,88500,5806,373,2831,0,2000,5500,0,,
339076,556633,14-DEC-2025 07.54.03,1010,160000,190.3,158.3,32,43.7,1643,,19.56,12.44,,,,0,298,0,0,0,0,0,0,0,0,0,0,0,89000,5930,0,2658,0,1998,5500,0,,
339079,556634,14-DEC-2025 08.59.55,2010,160000,199.09,165.8,33.29,45.6,1638,,20.34,12.95,,,,0,300,0,0,0,0,0,0,0,0,0,0,0,92600,6106,0,2867,0,2000,5500,0,,
339082,556635,14-DEC-2025 09.49.15,2010,160000,184.19,150.9,33.29,40.5,1580,,20.34,12.95,,,,0,300,0,0,0,0,0,0,0,0,0,0,0,82900,5421,0,2646,0,1996,5500,0,,
339085,556636,14-DEC-2025 10.43.34,2010,160000,180.29,146.3,33.99,44.2,1603,,20.77,13.22,,,,0,299,0,0,0,0,0,0,0,0,0,0,0,84800,5887,0,2874,0,1995,5500,0,,
339088,556637,14-DEC-2025 11.34.59,2010,160000,183,151,32,40.7,1592,,19.56,12.44,,,,0,300,0,0,0,0,0,0,0,0,0,0,0,84500,5564,0,2563,0,2000,5200,0,,
339091,556638,14-DEC-2025 12.26.14,2010,160000,185.9,149.9,36,39.7,1684,,22,14,,,,0,300,0,0,0,0,0,0,0,0,0,0,0,85100,5307,0,2776,0,1996,6500,0,,
339094,556639,14-DEC-2025 13.21.46,2010,160000,184.3,148.3,36,40.2,1678,,22,14,,,,0,305,0,0,0,0,0,0,0,0,0,0,0,83000,5402,0,2302,0,1999,5300,0,,
339097,556640,14-DEC-2025 14.11.44,2010,160000,181.19,147.2,33.99,37.7,1636,,20.77,13.22,,,,0,300,0,0,0,0,0,0,0,0,0,0,0,81300,5430,0,2599,0,1996,5500,0,,
339101,556641,14-DEC-2025 15.07.16,2010,160000,180.8,146.5,34.3,38.3,1632,,20.96,13.34,,,,0,301,0,0,0,0,0,0,0,0,0,0,0,80800,5594,0,2657,0,1996,6000,0,,
339103,556642,14-DEC-2025 16.02.20,2032,160000,204.49,169.2,35.29,44.6,1623,,21.57,13.72,,,,0,998,0,0,0,0,0,0,0,0,0,0,0,92000,6032,0,2780,0,2001,3500,0,,
339106,556643,14-DEC-2025 17.11.46,2010,160000,192.3,156.3,36,46,1676,,22,14,,,,0,300,0,0,0,0,0,0,0,0,0,0,0,92300,5686,352,2911,0,2001,3200,0,,
339110,556644,14-DEC-2025 18.08.49,1011,160000,181.52,149.7,31.82,44.1,1635,,5.28,20.74,5.8,,,0,306,0,0,0,0,0,0,0,0,0,0,0,87000,6060,352,2856,0,2002,3400,0,,
339113,556645,14-DEC-2025 19.02.55,1011,160000,170.86,141.2,29.66,38.5,1711,,14.4,,15.26,,,0,304,0,0,0,0,0,0,0,0,0,0,0,81500,5394,590,3003,0,2002,4000,0,,
339115,556646,14-DEC-2025 20.41.10,1011,160000,170.32,134.7,35.62,42.7,1681,,8.92,21.16,5.54,,,0,299,0,0,0,0,0,0,0,0,0,0,0,83000,5609,174,2077,0,2001,3300,0,,
339117,556647,14-DEC-2025 21.39.26,1011,160000,192.69,158.7,33.99,42.8,1678,,15.87,16.46,1.66,,,0,300,0,0,0,0,0,0,0,0,0,0,0,89900,6053,0,2779,0,2001,3100,0,,
339120,556648,14-DEC-2025 21.26.31,1011,160000,168.3,132.3,36,34.7,1664,,22,14,,,,0,307,0,0,0,0,0,0,0,0,0,0,0,74400,5295,0,2616,0,2000,2000,0,,
339123,556649,14-DEC-2025 23.13.51,1011,160000,181.79,147.8,33.99,38.1,1649,,20.77,13.22,,,,0,299,0,0,0,0,0,0,0,0,0,0,0,84700,5861,0,2678,0,2002,3700,0,,
339126,556650,15-DEC-2025 00.20.32,1011,160000,193.7,157.7,36,42.5,1659,,22,14,,,,0,300,0,0,0,0,0,0,0,0,0,0,0,89300,6310,0,2541,0,0,5700,0,,
339130,556651,15-DEC-2025 01.16.51,1011,160000,190.5,157.3,33.2,40.6,1646,,20.29,12.91,,,,0,299,0,0,0,0,0,0,0,0,0,0,0,88300,5943,0,2782,0,1998,4000,0,,
339133,556652,15-DEC-2025 02.09.46,1010,160000,190.69,157.7,32.99,41.7,1613,,20.16,12.83,,,,0,303,0,0,0,0,0,0,0,0,0,0,0,88600,5756,0,2834,0,2000,4000,0,,
339136,556653,15-DEC-2025 03.15.31,1010,160000,190.79,158.7,32.09,42.2,1648,,19.61,12.48,,,,0,300,0,0,0,0,0,0,0,0,0,0,0,89500,5983,0,2528,0,1999,3900,0,,
339140,556654,15-DEC-2025 04.09.26,1010,160000,185.9,151.7,34.2,40.8,1617,,20.9,13.3,,,,0,299,0,0,0,0,0,0,0,0,0,0,0,84700,6338,0,2465,0,1998,4000,0,,
339143,556655,15-DEC-2025 04.59.02,1010,160000,186.5,150.4,36.1,39.6,1617,,22.06,14.04,,,,0,300,0,0,0,0,0,0,0,0,0,0,0,85000,6171,0,2958,0,1997,4000,0,,
339145,556656,15-DEC-2025 06.03.27,1010,160000,200.1,168.1,32,45.3,1663,,19.56,12.44,,,,0,989,0,0,0,0,0,0,0,0,0,0,0,95400,6253,238,3210,0,2422,4700,0,,
339151,556657,15-DEC-2025 09.12.23,8055,160000,188.1,156.1,32,44.5,1679,,19.56,12.44,,,,0,988,0,0,0,0,0,0,0,0,0,0,0,136100,5324,0,2886,0,1996,5000,0,,
339154,556658,15-DEC-2025 10.10.32,5040,160000,166.99,134,32.99,38.5,1675,,20.16,12.83,,,,0,988,0,0,0,0,0,0,0,0,0,0,0,78500,5426,0,3251,0,2497,5000,0,,
339157,556659,15-DEC-2025 11.52.27,5040,160000,205.1,169.1,36,48.4,1662,,22,14,,,,0,984,0,0,0,0,0,0,0,0,0,0,0,91300,6155,0,3186,0,1996,5000,0,,
339160,556660,15-DEC-2025 12.47.07,5050,160000,193.19,160.2,32.99,43.7,1651,,20.16,12.83,,,,0,985,0,0,0,0,0,0,0,0,0,0,0,88100,6227,0,2393,0,1995,4500,0,,
339163,556661,15-DEC-2025 13.39.23,5040,160000,191.7,155.7,36,40.9,1683,,22,14,,,,0,988,0,0,0,0,0,0,0,0,0,0,0,85000,5476,0,2955,0,1996,4500,0,,
339166,556662,15-DEC-2025 14.44.13,5040,160000,187.1,151.1,36,42,1664,,22,14,,,,0,995,0,0,0,0,0,0,0,0,0,0,0,86200,5616,0,3001,0,2106,4500,0,,
339169,556663,15-DEC-2025 15.52.33,2010,160000,197.8,161.8,36,44.6,1662,,22,14,,,,0,304,0,0,0,0,0,0,0,0,0,0,0,91000,6155,0,3647,0,2106,4500,0,,
339172,556664,15-DEC-2025 16.48.57,2010,160000,196.4,160.4,36,43.8,1597,,22,14,,,,0,289,0,0,0,0,0,0,0,0,0,0,0,91100,6230,470,3383,0,2004,4500,0,,
339175,556665,15-DEC-2025 17.01.34,2032,160000,196.4,164.4,32,46.4,1649,,19.56,12.44,,,,0,904,0,0,0,0,0,0,0,0,0,0,0,93100,6260,570,3563,0,2004,5000,0,,
339178,556666,15-DEC-2025 19.02.37,2032,160000,188.4,153.4,35,44.6,1683,,21.39,13.61,,,,0,892,0,0,0,0,0,0,0,0,0,0,0,89100,6231,0,3217,0,2002,4500,0,,
339180,556667,15-DEC-2025 20.26.48,2032,160000,181.89,151.9,29.99,41.9,1647,,18.33,11.66,,,,0,887,0,0,0,0,0,0,0,0,0,0,0,83500,5603,0,2907,0,2001,4500,0,,
339184,556668,15-DEC-2025 21.31.37,2032,160000,185.29,154.3,30.99,41.2,1650,,18.94,12.05,,,,0,905,0,0,0,0,0,0,0,0,0,0,0,83500,5567,0,1956,0,2001,4000,0,,
339187,556669,15-DEC-2025 22.45.28,2010,160000,185.69,154.7,30.99,43.5,1655,,18.94,12.05,,,,0,307,0,0,0,0,0,0,0,0,0,0,0,87200,5626,0,2637,0,2110,4000,0,,
339191,556670,15-DEC-2025 23.42.58,2010,160000,194.5,159.5,35,43.1,1640,,21.39,13.61,,,,0,303,0,0,0,0,0,0,0,0,0,0,0,89300,5750,238,2880,0,1996,5500,0,,
339194,556671,16-DEC-2025 00.42.34,2010,160000,189.3,156.3,33,43,1649,,,33,,,,0,300,0,0,0,0,0,0,0,0,0,0,0,89500,5980,0,3283,0,1996,5500,0,,
339196,556672,16-DEC-2025 02.04.04,1032,160000,207.2,172.2,35,49.4,1673,,,35,,,,0,994,0,0,0,0,0,0,0,0,0,0,0,96900,6968,0,3756,0,1497,5100,0,,
339199,556673,16-DEC-2025 02.57.43,1011,160000,185.6,150.6,35,41.6,1627,,21.39,13.61,,,,0,305,0,0,0,0,0,0,0,0,0,0,0,87900,5673,0,2970,0,2000,5000,0,,
339201,556674,16-DEC-2025 03.52.08,1014,160000,185.7,158.7,27,42.1,1605,,16.5,10.5,,,,0,300,0,0,0,0,0,0,0,0,0,0,0,89500,5949,0,2945,0,2000,5300,0,,
339205,556675,16-DEC-2025 04.44.59,2032,160000,187.6,151.6,36,41.1,1606,,22,14,,,,0,990,0,0,0,0,0,0,0,0,0,0,0,86700,5267,0,2823,0,2000,5500,0,,
339208,556676,16-DEC-2025 05.33.14,2032,160000,186,150,36,38.5,1633,,22,14,,,,0,989,0,0,0,0,0,0,0,0,0,0,0,83500,5581,0,2559,0,2000,5200,0,,
339211,556677,16-DEC-2025 06.25.05,2032,160000,184.99,152.9,32.09,40.4,1607,,19.61,12.48,,,,0,988,0,0,0,0,0,0,0,0,0,0,0,84600,5413,0,2265,0,2052,5500,0,,
339214,556678,16-DEC-2025 07.35.05,1011,160000,201.1,178.1,23,46.3,1637,,14.06,8.94,,,,0,300,0,0,0,0,0,0,0,0,0,0,0,96000,6290,0,3432,0,1996,5500,0,,
339217,556679,16-DEC-2025 08.32.36,1011,160000,192.4,156.4,36,42.7,1663,,22,14,,,,0,302,0,0,0,0,0,0,0,0,0,0,0,88900,5896,0,3638,0,1995,5500,0,,
339220,556680,16-DEC-2025 09.30.13,1011,160000,165.59,140.6,24.99,38.4,1630,,15.27,9.72,,,,0,306,0,0,0,0,0,0,0,0,0,0,0,78200,5352,0,2994,0,1996,4500,0,,
339223,556681,16-DEC-2025 11.09.44,2030,160000,206.9,170.9,36,48.7,1665,,22,14,,,,0,904,0,0,0,0,0,0,0,0,0,0,0,96300,6341,0,3763,0,1736,5000,0,,
339225,556682,16-DEC-2025 12.17.59,1010,160000,203.1,167.1,36,45.9,1687,,22,14,,,,0,301,0,0,0,0,0,0,0,0,0,0,0,94700,6210,0,3755,0,1996,5000,0,,
339229,556683,16-DEC-2025 13.12.59,1010,160000,180.7,148.7,32,42,1626,,19.56,12.44,,,,0,287,0,0,0,0,0,0,0,0,0,0,0,84400,5590,0,3475,0,1996,5000,0,,
339232,556684,16-DEC-2025 14.03.49,1010,160000,183.99,148.7,35.29,39.4,1644,,21.57,13.72,,,,0,289,0,0,0,0,0,0,0,0,0,0,0,82800,5450,0,2952,0,1996,5000,0,,
339235,556685,16-DEC-2025 14.56.27,2032,160000,183.5,147.5,36,39.2,1655,,22,14,,,,0,1003,0,0,0,0,0,0,0,0,0,0,0,82500,5434,0,2963,0,1996,5000,0,,
339237,556686,16-DEC-2025 15.52.31,2032,160000,194.7,160.4,34.3,43.3,1656,,20.96,13.34,,,,0,1004,0,0,0,0,0,0,0,0,0,0,0,89500,5717,562,2749,0,1446,5000,0,,
339240,556687,16-DEC-2025 16.53.25,2032,160000,190.19,159.2,30.99,40.8,1641,,18.94,12.05,,,,0,1005,0,0,0,0,0,0,0,0,0,0,0,87000,5760,0,2923,0,2107,5000,0,,
339243,556688,16-DEC-2025 17.44.37,2032,160000,185.18,154.2,30.98,41.2,1659,,7.39,13.38,10.21,,,0,1005,0,0,0,0,0,0,0,0,0,0,0,85100,5739,0,2755,0,1999,5000,0,,
339247,556689,16-DEC-2025 18.43.33,2032,160000,183.68,154.3,29.38,40.6,1674,,3.5,21.38,4.5,,,0,994,0,0,0,0,0,0,0,0,0,0,0,84300,5444,185,2678,0,2002,5000,0,,
339251,556690,16-DEC-2025 19.31.57,2032,160000,182.49,150.5,31.99,39.8,1657,,4.38,22.23,5.38,,,0,1007,0,0,0,0,0,0,0,0,0,0,0,85500,5518,365,2995,0,2016,5000,0,,
339254,556691,16-DEC-2025 19.21.16,2032,160000,,154.7,,35.5,1684,,,,,,,0,1006,0,0,0,0,0,0,0,0,0,0,0,80400,5419,370,2164,0,887,5000,0,,
339257,556692,16-DEC-2025 21.14.48,2030,160000,215.9,182.9,33,45.4,1623,,33,,,,,0,1997,0,0,0,0,0,0,0,0,0,0,0,98000,6317,515,3178,0,2040,5000,0,,
339260,556693,16-DEC-2025 22.05.54,2030,160000,189.31,156.3,33.01,43,1658,,5.4,19.97,7.64,,,0,0,0,0,0,0,0,0,0,0,0,0,0,88700,5909,518,3161,0,2007,5000,0,,
339262,556694,16-DEC-2025 23.04.58,2030,160000,185.44,153,32.44,39.3,1648,,5.34,21.78,5.32,,,0,1005,0,0,0,0,0,0,0,0,0,0,0,83100,5425,0,2906,0,1499,5100,0,,
339265,556695,17-DEC-2025 00.23.05,2030,160000,191.1,157,34.1,47.4,1602,,,34.1,,,,0,995,0,0,0,0,0,0,0,0,0,0,0,93500,5715,0,3161,0,1999,5500,0,,
339269,556696,17-DEC-2025 01.19.44,2030,160000,188.9,158.9,30,42.4,1639,,,30,,,,0,991,0,0,0,0,0,0,0,0,0,0,0,88300,6178,0,3010,0,1998,5500,0,,
339272,556697,17-DEC-2025 02.15.18,1014,160000,190.5,155.5,35,42.8,1630,,,35,,,,0,301,0,0,0,0,0,0,0,0,0,0,0,90100,5790,0,2910,0,1999,5500,0,,
339275,556698,17-DEC-2025 03.08.29,1011,160000,188.9,154.9,34,40.8,1626,,,34,,,,0,299,0,0,0,0,0,0,0,0,0,0,0,88300,5558,0,2615,0,2000,5500,0,,
339278,556699,17-DEC-2025 04.01.29,2032,160000,188.1,155.1,33,42,1681,,,33,,,,0,988,0,0,0,0,0,0,0,0,0,0,0,87200,5708,0,3042,0,2000,5500,0,,
339281,556700,17-DEC-2025 04.53.49,2032,160000,188.4,155.4,33,40.8,1647,,,33,,,,0,983,0,0,0,0,0,0,0,0,0,0,0,86300,5817,0,2485,0,2000,5500,0,,
339284,556701,17-DEC-2025 05.48.04,2032,160000,190.7,157.7,33,41.9,1644,,,33,,,,0,988,0,0,0,0,0,0,0,0,0,0,0,88400,5697,0,3022,0,2000,5500,0,,
339287,556702,17-DEC-2025 06.38.59,2032,160000,190.2,156.1,34.1,41.9,1635,,,34.1,,,,0,988,0,0,0,0,0,0,0,0,0,0,0,89600,5488,0,2631,0,1899,5500,0,,
339290,556703,17-DEC-2025 07.39.33,2032,160000,185.9,154.9,31,42.9,1642,,,31,,,,0,995,0,0,0,0,0,0,0,0,0,0,0,87300,5812,0,3034,0,2500,4500,0,,
339293,556704,17-DEC-2025 08.30.13,2032,160000,181,145,36,38.7,1634,,,36,,,,0,982,0,0,0,0,0,0,0,0,0,0,0,82000,5409,0,3085,0,2994,4500,0,,
339296,556705,17-DEC-2025 09.45.49,2032,160000,186.4,154.1,32.3,41.8,1633,,,32.3,,,,0,988,0,0,0,0,0,0,0,0,0,0,0,87000,5782,0,2871,0,1999,4800,0,,
339300,556706,17-DEC-2025 10.36.59,2032,160000,184.3,153.3,31,39.7,1648,,,31,,,,0,989,0,0,0,0,0,0,0,0,0,0,0,85500,5545,0,3117,0,3003,4700,0,,
339303,556707,17-DEC-2025 11.25.52,2067,160000,184.29,153.3,30.99,39.4,1650,,18.94,12.05,,,,0,994,0,0,0,0,0,0,0,0,0,0,0,82300,5206,0,2716,0,3003,5000,0,,
339306,556708,17-DEC-2025 12.22.28,2030,160000,184.99,151,33.99,41.7,1638,,20.77,13.22,,,,0,994,0,0,0,0,0,0,0,0,0,0,0,83200,6235,0,3366,0,3003,3000,0,,
339308,556709,17-DEC-2025 13.11.38,2030,160000,184.5,150.5,34,39,1657,,,34,,,,0,995,0,0,0,0,0,0,0,0,0,0,0,83500,5392,0,3090,0,3003,3000,0,,
339311,556710,17-DEC-2025 14.02.29,2030,160000,187,153.7,33.3,38.9,1648,,,,,,,0,992,0,0,0,0,0,0,0,0,0,0,0,84000,5475,0,2613,0,3002,3000,0,,
339314,556711,17-DEC-2025 14.52.02,2032,160000,185.6,155.5,30.1,38.7,1658,,,30.1,,,,0,989,0,0,0,0,0,0,0,0,0,0,0,83900,5421,0,2784,0,3002,3000,0,,
339317,556712,17-DEC-2025 15.41.39,2032,160000,191.2,159.9,31.3,39.7,1654,,,31.3,,,,0,987,0,0,0,0,0,0,0,0,0,0,0,86500,5540,0,2950,0,2003,3700,0,,
339319,556713,17-DEC-2025 16.30.29,2032,160000,191.7,158.7,33,40.1,1661,,,33,,,,0,993,0,0,0,0,0,0,0,0,0,0,0,85800,5491,589,1957,0,2435,3000,0,,
339323,556714,17-DEC-2025 17.18.44,2032,160000,190.9,158.9,32,39.9,1597,,,32,,,,0,994,0,0,0,0,0,0,0,0,0,0,0,85300,5820,442,2491,0,2651,3000,0,,
