Repository: sanad-code/udacity-aimaster-capstone-ai-programming-foundations-project

# Steel Production Data Analysis — Udacity AI Master Capstone

This project analyzes steel production data to identify key factors affecting energy consumption, quality indicators, and production efficiency. It covers data cleaning, exploratory data analysis (EDA), and visualization of relationships between variables such as DRI Carbon and Silica (SiO2). The insights support data-driven decisions to optimize the steelmaking process.

## What Was Built

A Jupyter Notebook (`data-workflow/data_workflow.ipynb`) that loads, cleans, and analyzes internal steel production heat data, producing visualizations and statistical summaries saved under `outputs/`.

File: data/raw/flat_raw_data.csv (part 86 of 86)
RC,HID,STOP_DATE,STEEL_GRADE,TAPPED_WGT,TOTAL_CHARGE,DRI_CHARGE,SCRAP_CHARGE,POWER_ON_TIME,FINAL_TEMP,TOTAL_C_DRI,LOCAL_SCRAP,HOME_RETURN_SCRAP,IMPORTED_SCRAP,PIG_IRON,DRI_BRIQUETTED,FESI,FEMN,SIMN,FECR,NICKEL,FETI,FEB,FENB,FEP,FEMO,CU,FEV,NITROVAN,ELEC_ENERGY,OXYGEN,COKE_LUMP,MODULE_CARBON,COKE_POWDER,BURNT_LIME,BURNT_DOLAMITE,FLUX,C_ANALYSIS, 
339326,556715,17-DEC-2025 18.11.08,2032,160000,186.89,154.9,31.99,40.9,1611,,4.95,20.24,6.8,,,0,981,0,0,0,0,0,0,0,0,0,0,0,84000,5445,412,2700,0,2000,3000,0,,
339329,556716,17-DEC-2025 19.01.49,2032,160000,187.59,155.6,31.99,40.6,1619,,3.74,21.24,7.01,,,0,995,0,0,0,0,0,0,0,0,0,0,0,85000,5687,0,2931,0,2999,3000,0,,
339332,556717,17-DEC-2025 19.51.54,2032,160000,184.3,149.3,35,40.2,1634,,,35,,,,0,988,0,0,0,0,0,0,0,0,0,0,0,83000,5604,129,2628,0,2000,4400,0,,
339335,556718,17-DEC-2025 20.58.05,2032,160000,174.5,142.5,32,40.5,1628,,,32,,,,0,986,0,0,0,0,0,0,0,0,0,0,0,79800,5580,128,2636,0,2004,5500,0,,
339339,556719,17-DEC-2025 22.05.43,2032,160000,185,154,31,42.8,1659,,,31,,,,0,989,0,0,0,0,0,0,0,0,0,0,0,87300,5892,144,2632,0,2042,5500,0,,
339342,556720,17-DEC-2025 22.56.24,6099,160000,167.4,131.4,36,38.3,1686,,22,14,,,,0,982,0,0,0,0,0,0,0,0,0,0,0,80200,5292,0,2817,0,2110,5400,0,,
339345,556721,18-DEC-2025 00.03.09,2030,160000,189.6,157.6,32,44.3,1647,,,32,,,,0,988,0,0,0,0,0,0,0,0,0,0,0,91100,5942,0,3585,0,2110,5600,0,,
339348,556722,18-DEC-2025 01.26.10,2030,160000,,155.2,,51.2,1665,,,,,,,0,992,0,0,0,0,0,0,0,0,0,0,0,93800,6336,0,3680,0,1771,5000,0,,
339350,556723,18-DEC-2025 02.31.04,2030,160000,192,162,30,47.1,1641,,,30,,,,0,984,0,0,0,0,0,0,0,0,0,0,0,91100,6138,0,3799,0,1996,5100,0,,
339354,556724,18-DEC-2025 03.39.50,2032,160000,185,152,33,43.5,1634,,,33,,,,0,989,0,0,0,0,0,0,0,0,0,0,0,87200,5746,0,3718,0,1552,5200,0,,
339357,556725,18-DEC-2025 04.40.35,2032,160000,182,149,33,43,1657,,,33,,,,0,799,0,0,0,0,0,0,0,0,0,0,0,85900,6393,351,3255,0,1495,5400,0,,
339360,556726,18-DEC-2025 05.45.46,2010,160000,175.1,142.1,33,43.8,1629,,,33,,,,0,305,0,0,0,0,0,0,0,0,0,0,0,81500,6198,0,4170,0,996,5200,0,,
339366,556727,18-DEC-2025 10.15.54,2030,160000,185.09,155.1,29.99,43.2,1659,,18.33,11.66,,,,0,1000,0,0,0,0,0,0,0,0,0,0,0,89700,6257,301,3936,0,2001,5300,0,,
339368,556728,18-DEC-2025 11.15.40,2032,160000,186.99,156,30.99,43.9,1689,,18.94,12.05,,,,0,907,0,0,0,0,0,0,0,0,0,0,0,90500,5972,0,3813,0,2001,5500,0,,
339370,556729,18-DEC-2025 12.28.31,1011,160000,200.49,169.5,30.99,47.9,1670,,18.94,12.05,,,,0,300,0,0,0,0,0,0,0,0,0,0,0,98200,6569,300,3785,0,2001,5500,0,,
339372,556730,18-DEC-2025 13.24.25,1011,160000,185.4,153.4,32,44.6,1686,,19.56,12.44,,,,0,300,0,0,0,0,0,0,0,0,0,0,0,90400,5656,0,3429,0,2001,5500,0,,
339375,556731,18-DEC-2025 14.21.41,2011,160000,179.99,147,32.99,42.9,1666,,20.16,12.83,,,,0,307,0,0,0,0,0,0,0,0,0,0,0,85100,5413,0,3244,0,2001,5500,0,,
339378,556732,18-DEC-2025 15.10.51,2011,160000,183.99,147,36.99,41.1,,,22.6,14.39,,,,0,304,0,0,0,0,0,0,0,0,0,0,0,83000,5605,296,3647,0,2001,5500,0,,
339381,556733,18-DEC-2025 16.15.46,2011,160000,198.69,158.7,39.99,43.4,1642,,24.44,15.55,,,,0,300,0,0,0,0,0,0,0,0,0,0,0,89600,6986,187,3272,0,2047,5500,0,,
339384,556734,18-DEC-2025 17.17.02,2011,160000,191.7,156.7,35,42.2,1629,,21.39,13.61,,,,0,300,0,0,0,0,0,0,0,0,0,0,0,88900,5647,820,3442,0,1997,5500,0,,
339388,556735,18-DEC-2025 18.14.26,2011,160000,190.8,155.8,35,41.5,1656,,21.39,13.61,,,,0,300,0,0,0,0,0,0,0,0,0,0,0,85100,5723,460,2301,0,2008,5500,0,,
339390,556736,18-DEC-2025 19.03.36,1011,160000,170,129,41,37.9,1662,,,41,,,,0,305,0,0,0,0,0,0,0,0,0,0,0,76900,5091,794,2084,0,2000,5400,0,,
339393,556737,18-DEC-2025 20.10.11,1011,160000,165.79,135.8,29.99,39.7,1644,,18.33,11.66,,,,0,264,0,0,0,0,0,0,0,0,0,0,0,76600,6093,344,2966,0,1999,5500,0,,
339396,556738,18-DEC-2025 21.39.52,1011,160000,185,150,35,44.2,1659,,,35,,,,0,287,0,0,0,0,0,0,0,0,0,0,0,86900,6018,349,3038,0,2000,5500,0,,
339400,556739,18-DEC-2025 22.33.53,2030,160000,177.39,140.4,36.99,42.9,1652,,22.6,14.39,,,,0,1000,0,0,0,0,0,0,0,0,0,0,0,79800,5666,461,2912,0,2000,5500,0,,
339403,556740,18-DEC-2025 23.33.12,2032,160000,188.1,157.1,31,44.5,1662,,,31,,,,0,1006,0,0,0,0,0,0,0,0,0,0,0,90300,6018,1140,3140,0,1499,4900,0,,
339405,556741,19-DEC-2025 00.34.12,1032,160000,185,150,35,45.2,1676,,,35,,,,0,989,0,0,0,0,0,0,0,0,0,0,0,89500,5784,0,3162,0,1885,5500,0,,
339408,556742,19-DEC-2025 01.57.37,1032,160000,191,159,32,46.3,1652,,19.56,12.44,,,,0,988,0,0,0,0,0,0,0,0,0,0,0,90600,6011,0,3097,0,1828,5400,0,,
339411,556743,19-DEC-2025 02.53.02,2032,160000,187.99,154,33.99,41.7,,,20.77,13.22,,,,0,992,0,0,0,0,0,0,0,0,0,0,0,87600,5658,0,3091,0,1990,5200,0,,
339414,556744,19-DEC-2025 03.50.13,2032,160000,186,152.9,33.1,41.4,1631,,20.23,12.87,,,,0,979,0,0,0,0,0,0,0,0,0,0,0,87600,5821,0,2947,0,1990,5500,0,,
339417,556745,19-DEC-2025 04.46.36,2032,160000,180.7,144.7,36,42.8,1669,,22,14,,,,0,979,0,0,0,0,0,0,0,0,0,0,0,84100,5450,0,3021,0,1795,5100,0,,
339421,556746,19-DEC-2025 05.53.12,2032,160000,184.39,150.4,33.99,43.9,1635,,20.77,13.22,,,,0,994,0,0,0,0,0,0,0,0,0,0,0,86600,5485,0,3043,0,1662,5500,0,,
339424,556747,19-DEC-2025 06.53.06,1032,160000,181,145,36,44.4,1657,,22,14,,,,0,989,0,0,0,0,0,0,0,0,0,0,0,88400,5279,0,3273,0,1617,5500,0,,
339427,556748,19-DEC-2025 07.57.12,6071,160000,189.19,156.2,32.99,45.2,1631,,20.16,12.83,,,,0,997,0,0,0,0,0,0,0,0,0,0,0,92100,5895,0,3782,0,2004,5500,0,,
339430,556749,19-DEC-2025 08.49.46,6071,160000,201.3,165.3,36,43.7,1654,,22,14,,,,0,988,0,0,0,0,0,0,0,0,0,0,0,92800,5902,385,3562,0,1328,5500,0,,
339433,556750,19-DEC-2025 09.43.38,6071,160000,180.89,150.9,29.99,43.6,1633,,18.33,11.66,,,,0,988,0,0,0,0,0,0,0,0,0,0,0,88100,5709,587,3898,0,1659,5500,0,,
339436,556751,19-DEC-2025 10.37.53,2030,160000,172,136,36,45,1640,,22,14,,,,0,992,0,0,0,0,0,0,0,0,0,0,0,81500,6029,810,4018,0,1772,5700,0,,
339439,556752,19-DEC-2025 13.40.04,2032,160000,202.5,166.5,36,61.5,1667,,22,14,,,,0,994,0,0,0,0,0,0,0,0,0,0,0,104600,8027,811,4869,0,2501,5800,0,,
339442,556753,19-DEC-2025 14.53.32,1032,160000,250.3,215.3,35,50.8,1660,,3.93,27.03,4.04,,,0,989,0,0,0,0,0,0,0,0,0,0,0,104300,7623,481,5488,0,1660,6000,0,,
339444,556754,19-DEC-2025 16.23.03,2032,160000,180.2,145.2,35,45.4,1651,,21.39,13.61,,,,0,992,0,0,0,0,0,0,0,0,0,0,0,89000,6045,574,2760,0,1999,5100,0,,
339447,556755,19-DEC-2025 17.12.03,2032,160000,181.3,149.3,32,40.9,1647,,32,,,,,0,992,0,0,0,0,0,0,0,0,0,0,0,85100,5501,466,2713,0,1995,5000,0,,
339450,556756,19-DEC-2025 18.01.54,2032,160000,165,134,31,38.2,1622,,4.55,20.78,5.67,,,0,990,0,0,0,0,0,0,0,0,0,0,0,77400,5552,372,2490,0,2000,5000,0,,
339454,556757,19-DEC-2025 18.56.04,2032,160000,165.3,133.3,32,37.6,1650,,32,,,,,0,977,0,0,0,0,0,0,0,0,0,0,0,78300,5190,241,2521,0,2002,5000,0,,
339457,556758,19-DEC-2025 19.39.33,2032,160000,166.59,135.6,30.99,36.1,1647,,18.94,12.05,,,,0,992,0,0,0,0,0,0,0,0,0,0,0,78100,4917,441,2171,0,1950,4700,0,,
339459,556759,19-DEC-2025 20.25.32,1010,160000,168.19,134.2,33.99,36.8,1648,,6.63,23.19,4.17,,,0,299,0,0,0,0,0,0,0,0,0,0,0,77100,5169,370,2227,0,1884,5000,0,,
339462,556760,19-DEC-2025 21.19.09,1010,160000,176.1,140.1,36,37,1626,,22,14,,,,0,300,0,0,0,0,0,0,0,0,0,0,0,78400,5320,0,1976,0,2000,5000,0,,
339466,556761,19-DEC-2025 22.05.37,2032,160000,165.4,131.4,34,37.1,1672,,5.8,24.75,3.45,,,0,999,0,0,0,0,0,0,0,0,0,0,0,78500,5033,0,2569,0,2000,5000,0,,
339469,556762,19-DEC-2025 22.57.33,2032,160000,175,140,35,36.8,1642,,14.38,15.3,5.32,,,0,991,0,0,0,0,0,0,0,0,0,0,0,79500,5471,0,2199,0,2000,5000,0,,
339472,556763,19-DEC-2025 23.56.42,2032,160000,193.1,158.1,35,43.4,1626,,21.39,13.61,,,,0,1003,0,0,0,0,0,0,0,0,0,0,0,89700,6120,0,2894,0,1999,5000,0,,
339475,556764,20-DEC-2025 01.10.19,2032,160000,179.89,145.9,33.99,39.6,1638,,20.77,13.22,,,,0,999,0,0,0,0,0,0,0,0,0,0,0,84300,5549,0,2830,0,2000,5000,0,,
339479,556765,20-DEC-2025 01.58.19,9904,160000,188.8,156.8,32,38.9,1652,,,32,,,,0,1005,0,0,0,0,0,0,0,0,0,0,0,85100,5679,0,2443,0,1999,5900,0,,
339482,556766,20-DEC-2025 02.51.39,9904,160000,192.2,160.9,31.3,42.3,1653,,19.13,12.17,,,,0,999,0,0,0,0,0,0,0,0,0,0,0,90500,5706,0,2874,0,2000,5400,0,,
339485,556767,20-DEC-2025 03.42.13,2014,160000,194.6,158.6,36,39.9,1667,,22,14,,,,0,305,0,0,0,0,0,0,0,0,0,0,0,86900,5827,0,2946,0,2000,5000,0,,
339487,556768,20-DEC-2025 04.32.49,2014,160000,189.9,157.9,32,39.4,1632,,,32,,,,0,307,0,0,0,0,0,0,0,0,0,0,0,85600,5935,0,2699,0,1999,6000,0,,
339490,556769,20-DEC-2025 05.21.53,2014,160000,185.9,152.9,33,39.1,1658,,,33,,,,0,300,0,0,0,0,0,0,0,0,0,0,0,83000,5790,0,2618,0,1996,5500,0,,
339493,556770,20-DEC-2025 06.12.18,2014,160000,179.19,149.2,29.99,38.2,1654,,18.33,11.66,,,,0,300,0,0,0,0,0,0,0,0,0,0,0,81900,5285,0,2583,0,2000,5500,0,,
339496,556771,20-DEC-2025 07.11.58,2014,160000,184.99,151,33.99,39.5,1634,,20.77,13.22,,,,0,300,0,0,0,0,0,0,0,0,0,0,0,85400,5611,0,2325,0,2000,5500,0,,
339499,556772,20-DEC-2025 08.25.28,2010,160000,257.39,227.4,29.99,57.6,1664,,18.33,11.66,,,,0,290,0,0,0,0,0,0,0,0,0,0,0,124500,8523,586,4950,0,2556,7200,0,,
339502,556773,20-DEC-2025 09.19.49,2010,160000,182.9,150.9,32,42.7,1648,,19.56,12.44,,,,0,300,0,0,0,0,0,0,0,0,0,0,0,86600,6085,0,3266,0,2001,6000,0,,
339504,556774,20-DEC-2025 10.19.08,2010,160000,180.4,144.4,36,41.5,1598,,22,14,,,,0,300,0,0,0,0,0,0,0,0,0,0,0,83000,5619,0,3313,0,2001,5500,0,,
339508,556775,20-DEC-2025 11.11.09,2010,160000,162.99,130,32.99,40,1573,,20.16,12.83,,,,0,300,0,0,0,0,0,0,0,0,0,0,0,78000,5434,0,3479,0,2002,5500,0,,
339512,556776,20-DEC-2025 12.11.24,2010,160000,153.79,123.8,29.99,39.4,1672,,18.33,11.66,,,,0,297,0,0,0,0,0,0,0,0,0,0,0,79100,5841,0,3883,0,2002,5700,0,,
339515,556777,20-DEC-2025 13.05.49,2010,160000,201.7,169.7,32,43.5,1680,,19.56,12.44,,,,0,293,0,0,0,0,0,0,0,0,0,0,0,91500,6352,0,2699,0,2220,5700,0,,
339518,556778,20-DEC-2025 14.01.19,2032,160000,180.99,148.9,32.09,43,1684,,19.61,12.48,,,,0,296,0,0,0,0,0,0,0,0,0,0,0,87000,6137,0,3937,0,2002,5500,0,,
339521,556779,20-DEC-2025 15.00.10,1010,160000,175.19,141.2,33.99,43.9,1640,,20.77,13.22,,,,0,295,0,0,0,0,0,0,0,0,0,0,0,82000,6359,0,4150,0,2002,6000,0,,
339524,556780,20-DEC-2025 16.34.50,1010,160000,200.4,164.4,36,46.1,1655,,22,14,,,,0,306,0,0,0,0,0,0,0,0,0,0,0,92000,6355,508,3122,0,1957,4800,0,,
339527,556781,20-DEC-2025 17.29.30,1010,160000,193.99,160,33.99,44.1,1669,,4.74,25.66,3.59,,,0,300,0,0,0,0,0,0,0,0,0,0,0,89000,5958,469,2768,0,2000,5000,0,,
339529,556782,20-DEC-2025 18.19.59,1010,160000,189.9,156.9,33,41,1633,,33,,,,,0,288,0,0,0,0,0,0,0,0,0,0,0,87100,5622,313,2697,0,2004,5000,0,,
339532,556783,20-DEC-2025 19.23.53,1010,160000,186.3,156.3,30,44.1,1646,,,30,,,,0,296,0,0,0,0,0,0,0,0,0,0,0,86300,5933,715,2865,0,2002,4000,0,,
339535,556784,20-DEC-2025 20.26.20,2032,160000,187.2,162.2,25,42.9,1600,,4.1,8.07,12.83,,,0,987,0,0,0,0,0,0,0,0,0,0,0,86400,5909,794,2880,0,1199,2000,0,,
339539,556785,20-DEC-2025 21.20.46,2032,160000,179.5,145.1,34.4,41,1643,,5.2,15.46,13.74,,,0,986,0,0,0,0,0,0,0,0,0,0,0,84500,5751,0,2457,0,1999,400,0,,
339542,556786,20-DEC-2025 22.06.24,2032,160000,171.19,129.2,41.99,37.5,1624,,24.67,14.35,2.97,,,0,986,0,0,0,0,0,0,0,0,0,0,0,77700,5127,237,2566,0,2996,4000,0,,
339545,556787,20-DEC-2025 22.53.31,1056,160000,160.2,130.2,30,36.7,1641,,,30,,,,0,987,0,0,0,0,0,0,0,0,0,0,0,76400,5117,352,2681,0,3105,4000,0,,
339548,556788,20-DEC-2025 23.59.31,1056,160000,189.59,155.6,33.99,41.5,1607,,20.77,13.22,,,,0,987,0,0,0,0,0,0,0,0,0,0,0,86400,5814,0,3167,0,2500,3500,0,,
339551,556789,21-DEC-2025 00.49.41,1056,160000,180.49,150.2,30.29,38.5,1656,,18.51,11.78,,,,0,987,0,0,0,0,0,0,0,0,0,0,0,83000,5573,0,2737,0,2500,3500,0,,
339554,556790,21-DEC-2025 01.44.10,1056,160000,166.19,133.2,32.99,38.7,1682,,20.16,12.83,,,,0,987,0,0,0,0,0,0,0,0,0,0,0,76300,5278,0,2884,0,1885,3300,0,,
339557,556791,21-DEC-2025 02.45.14,2032,160000,164,128,36,36.8,1653,,22,14,,,,0,986,0,0,0,0,0,0,0,0,0,0,0,75500,5396,0,2648,0,2000,4700,0,,
339560,556792,21-DEC-2025 03.54.29,2032,160000,185.79,152.5,33.29,40.8,1651,,20.34,12.95,,,,0,992,0,0,0,0,0,0,0,0,0,0,0,84900,5766,0,2631,0,2500,6000,0,,
339562,556793,21-DEC-2025 04.45.35,2032,160000,186.79,153.5,33.29,38.4,1634,,20.34,12.95,,,,0,986,0,0,0,0,0,0,0,0,0,0,0,83800,5680,0,2755,0,2000,4500,0,,
339565,556794,21-DEC-2025 05.37.55,2032,160000,190.2,154.2,36,41.4,1655,,22,14,,,,0,987,0,0,0,0,0,0,0,0,0,0,0,87700,5794,0,3621,0,1995,5000,0,,
339568,556795,21-DEC-2025 06.34.20,2032,160000,188.1,152.1,36,42.1,1634,,22,14,,,,0,987,0,0,0,0,0,0,0,0,0,0,0,85400,6056,0,2816,0,0,5000,0,,
339571,556796,21-DEC-2025 07.28.25,2032,160000,196.2,160.2,36,44.3,1635,,22,14,,,,0,901,0,0,0,0,0,0,0,0,0,0,0,90000,6047,0,3368,0,1834,6000,0,,
339574,556797,21-DEC-2025 08.34.26,2032,160000,185.8,149.8,36,45.3,1669,,22,14,,,,0,899,0,0,0,0,0,0,0,0,0,0,0,88900,5901,0,3380,0,2000,5500,0,,
339577,556798,21-DEC-2025 09.29.09,1017,160000,181.19,150.2,30.99,43.1,1560,,2.47,20.76,7.76,,,0,307,0,0,0,0,0,0,0,0,0,0,0,86200,5549,350,2797,0,1047,4500,0,,
339579,556799,21-DEC-2025 10.19.30,1017,160000,158.89,128.9,29.99,38.7,1691,,18.33,11.66,,,,0,298,0,0,0,0,0,0,0,0,0,0,0,75900,5605,0,3251,0,1047,4000,0,,
339583,556800,21-DEC-2025 11.37.30,1017,160000,173.29,142.3,30.99,43.8,1686,,18.94,12.05,,,,0,300,0,0,0,0,0,0,0,0,0,0,0,84000,6633,0,3354,0,1047,4000,0,,
339586,556801,21-DEC-2025 12.39.59,2030,160000,181.6,145.6,36,45.3,1623,,22,14,,,,0,997,0,0,0,0,0,0,0,0,0,0,0,83400,6053,0,3690,0,1047,4000,0,,
339590,556802,21-DEC-2025 13.33.20,2030,160000,161.69,131.7,29.99,39.3,1646,,18.33,11.66,,,,0,988,0,0,0,0,0,0,0,0,0,0,0,75300,5861,0,3343,0,1047,4000,0,,
339593,556803,21-DEC-2025 14.44.40,1015,160000,181.1,149.1,32,42.3,1668,,19.56,12.44,,,,0,803,0,0,0,0,0,0,0,0,0,0,0,84000,5995,0,2971,0,1002,4000,0,,
339596,556804,21-DEC-2025 15.40.27,1015,160000,188.1,156.1,32,44.2,1665,,19.56,12.44,,,,0,802,0,0,0,0,0,0,0,0,0,0,0,89900,5713,0,3044,0,2000,6000,0,,
339598,556805,21-DEC-2025 17.02.20,1011,160000,175.8,151.7,24.1,44.1,1667,,14.73,9.37,,,,0,299,0,0,0,0,0,0,0,0,0,0,0,90000,5842,0,3271,0,996,6000,0,,
339601,556806,21-DEC-2025 17.52.37,1010,160000,175.39,142.4,32.99,39,1672,,20.16,12.83,,,,0,287,0,0,0,0,0,0,0,0,0,0,0,82600,5346,0,2719,0,996,6000,0,,
339604,556807,21-DEC-2025 18.58.36,1010,160000,173.9,146.9,27,40,1641,,16.5,10.5,,,,0,302,0,0,0,0,0,0,0,0,0,0,0,83600,5205,0,2711,0,1095,6000,0,,
339608,556808,21-DEC-2025 19.50.36,1010,160000,178.09,144.1,33.99,39.8,1616,,20.77,13.22,,,,0,305,0,0,0,0,0,0,0,0,0,0,0,84500,5697,0,2758,0,996,6000,0,,
339610,556809,21-DEC-2025 20.40.30,1010,160000,170.5,137.3,33.2,38.1,1608,,20.29,12.91,,,,0,289,0,0,0,0,0,0,0,0,0,0,0,80600,4854,0,2710,0,996,5800,0,,
339613,556810,21-DEC-2025 21.50.57,1015,160000,180.29,149.3,30.99,43.7,1618,,18.94,12.05,,,,0,796,0,0,0,0,0,0,0,0,0,0,0,89500,5847,0,2964,0,996,6000,0,,
339616,556811,21-DEC-2025 22.55.22,1015,160000,179.6,146.4,33.2,41.6,1622,,20.29,12.91,,,,0,808,0,0,0,0,0,0,0,0,0,0,0,85500,5718,0,2771,0,995,6000,0,,
339619,556812,22-DEC-2025 00.22.52,1015,160000,192.59,159.6,32.99,45.7,1631,,20.16,12.83,,,,0,793,0,0,0,0,0,0,0,0,0,0,0,91300,5781,0,3357,0,2108,5000,0,,
339623,556813,22-DEC-2025 01.19.12,2011,160000,200.39,167.4,32.99,43.6,1614,,20.16,12.83,,,,0,299,0,0,0,0,0,0,0,0,0,0,0,93200,6617,0,3455,0,1500,6000,0,,
339626,556814,22-DEC-2025 02.24.07,2010,160000,191.29,156,35.29,44.9,1657,,21.57,13.72,,,,0,300,0,0,0,0,0,0,0,0,0,0,0,91300,6248,0,3515,0,998,5900,0,,
339629,556815,22-DEC-2025 03.22.01,9904,160000,188.8,152.8,36,40.8,1630,,22,14,,,,0,2346,0,0,0,0,0,0,0,0,0,0,0,85800,6115,0,3306,0,1030,6000,0,,
339632,556816,22-DEC-2025 04.31.37,9904,160000,187.8,151.8,36,44.8,1656,,22,14,,,,0,900,0,0,0,0,0,0,0,0,0,0,0,90300,6018,0,3792,0,2009,6100,0,,
339635,556817,22-DEC-2025 05.21.07,9904,160000,179.4,147.4,32,38.2,1657,,19.56,12.44,,,,0,894,0,0,0,0,0,0,0,0,0,0,0,82700,5504,0,2469,0,1000,6000,0,,
339637,556818,22-DEC-2025 06.16.49,2051,160000,175.39,144.4,30.99,41.2,1631,,18.94,12.05,,,,0,796,0,0,0,0,0,0,0,0,0,0,0,82300,5540,0,3120,0,1000,6000,0,,
339640,556819,22-DEC-2025 07.20.42,2051,160000,186.5,151.5,35,42.1,1632,,21.39,13.61,,,,0,807,0,0,0,0,0,0,0,0,0,0,0,89500,5426,259,2997,0,0,5200,0,,
339642,556820,22-DEC-2025 08.12.43,2051,160000,180.96,148.6,32.36,40.1,1669,,,32.36,,,,0,803,0,0,0,0,0,0,0,0,0,0,0,82600,5363,0,2987,0,1000,4900,0,,
339645,556821,22-DEC-2025 09.05.07,2051,160000,173.02,141.5,31.52,41.3,1629,,2.6,26.9,2.02,,,0,804,0,0,0,0,0,0,0,0,0,0,0,84500,5196,0,2922,0,2001,4300,0,,
339649,556822,22-DEC-2025 10.00.39,2051,160000,174.1,148.1,26,42.6,1658,,2.71,21.27,2.02,,,0,799,0,0,0,0,0,0,0,0,0,0,0,88100,4509,0,2059,0,2001,4500,0,,
339652,556823,22-DEC-2025 10.58.51,2051,160000,177.69,145.7,31.99,41,1635,,5.19,20.59,6.21,,,0,807,0,0,0,0,0,0,0,0,0,0,0,86700,5384,0,3105,0,3000,4900,0,,
339655,556824,22-DEC-2025 11.52.06,2051,160000,181.7,145.7,36,40.1,1660,,22,14,,,,0,799,0,0,0,0,0,0,0,0,0,0,0,83600,5535,0,3177,0,3000,4700,0,,
339658,556825,22-DEC-2025 12.43.43,2051,160000,181.3,145.3,36,39.7,1667,,22,14,,,,0,799,0,0,0,0,0,0,0,0,0,0,0,82700,5475,0,2815,0,2998,4000,0,,
339661,556826,22-DEC-2025 13.50.36,2051,160000,180.09,150.1,29.99,43.5,1648,,18.33,11.66,,,,0,806,0,0,0,0,0,0,0,0,0,0,0,88300,5476,0,3628,0,2997,4000,0,,
339665,556827,22-DEC-2025 14.45.17,2030,160000,187.3,151.3,36,42.9,1659,,22,14,,,,0,998,0,0,0,0,0,0,0,0,0,0,0,88000,5978,0,3187,0,2998,4000,0,,
339668,556828,22-DEC-2025 15.39.02,2030,160000,188.88,156.6,32.28,40.9,1678,,2,24.4,5.88,,,0,998,0,0,0,0,0,0,0,0,0,0,0,87300,5536,0,2745,0,2497,4500,0,,
339671,556829,22-DEC-2025 16.55.12,2030,160000,187,152,35,44.1,1663,,21.39,13.61,,,,0,900,0,0,0,0,0,0,0,0,0,0,0,91200,5050,0,2381,0,2448,4700,0,,
339673,556830,22-DEC-2025 17.51.47,2030,160000,192.29,158.2,34.09,43.9,1665,,20.83,13.26,,,,0,894,0,0,0,0,0,0,0,0,0,0,0,92700,5940,0,3262,0,2846,4500,0,,
339676,556831,22-DEC-2025 18.48.33,2030,160000,187.4,151.4,36,42,1661,,,36,,,,0,999,0,0,0,0,0,0,0,0,0,0,0,87900,5551,0,2977,0,2994,4500,0,,
339679,556832,22-DEC-2025 19.50.44,2030,160000,175.6,143.6,32,39.8,1628,,,32,,,,0,945,0,0,0,0,0,0,0,0,0,0,0,83000,5338,0,2820,0,2993,4000,0,,
339682,556833,22-DEC-2025 20.41.04,5040,160000,174.5,138.4,36.1,41.5,1593,,22.06,14.04,,,,0,996,0,0,0,0,0,0,0,0,0,0,0,84800,5079,0,2740,0,2994,4100,0,,
339685,556834,22-DEC-2025 21.45.14,5040,160000,169.99,137.9,32.09,38.2,1630,,19.61,12.48,,,,0,906,0,0,0,0,0,0,0,0,0,0,0,82400,5378,240,2640,0,2994,5000,0,,
339689,556835,22-DEC-2025 22.35.39,5040,160000,174.3,130.3,44,40.5,1639,,26.89,17.11,,,,0,890,0,0,0,0,0,0,0,0,0,0,0,83400,4961,0,2439,0,2992,5000,0,,
339692,556836,22-DEC-2025 23.34.18,5040,160000,186.19,161.2,24.99,42.9,1635,,15.27,9.72,,,,0,901,0,0,0,0,0,0,0,0,0,0,0,87700,5986,257,3083,0,2522,5000,0,,
339694,556837,23-DEC-2025 00.28.07,5040,160000,186.09,156.1,29.99,40.8,1656,,18.33,11.66,,,,0,900,0,0,0,0,0,0,0,0,0,0,0,86600,6533,0,3459,0,2994,5000,0,,
339698,556838,23-DEC-2025 01.34.04,5040,160000,185.89,152.6,33.29,40.8,1650,,20.34,12.95,,,,0,894,0,0,0,0,0,0,0,0,0,0,0,87100,6784,0,3303,0,3108,5000,0,,
339701,556839,23-DEC-2025 02.37.53,5040,160000,183.36,147,36.36,41.8,1645,,22.22,14.14,,,,0,897,0,0,0,0,0,0,0,0,0,0,0,85200,5870,0,3227,0,0,5000,0,,
339704,556840,23-DEC-2025 03.26.19,5040,160000,170.1,134.1,36,36.2,1651,,22,14,,,,0,896,0,0,0,0,0,0,0,0,0,0,0,77000,5193,0,2361,0,2330,5000,0,,
339707,556841,23-DEC-2025 04.54.44,1058,160000,192.1,156.1,36,46.1,1651,,22,14,,,,0,1004,0,0,0,0,0,0,0,0,0,0,0,91800,5470,241,2912,0,1996,5000,0,,
339710,556842,23-DEC-2025 05.58.47,1058,160000,188.5,156.5,32,42.8,1648,,19.56,12.44,,,,0,999,0,0,0,0,0,0,0,0,0,0,0,87700,6353,0,3441,0,3108,5000,0,,
339713,556843,23-DEC-2025 07.55.14,5042,160000,196.2,160.2,36,47.7,1651,,22,14,,,,0,992,0,0,0,0,0,0,0,0,0,0,0,90000,6356,239,3211,0,2500,5000,0,,
339715,556844,23-DEC-2025 08.54.39,5042,160000,187.6,155.6,32,42.2,1652,,19.56,12.44,,,,0,1005,0,0,0,0,0,0,0,0,0,0,0,87800,5798,0,2996,0,2016,5000,0,,
339718,556845,23-DEC-2025 09.46.28,5042,160000,182.99,150,32.99,39.9,1633,,20.16,12.83,,,,0,991,0,0,0,0,0,0,0,0,0,0,0,84900,5696,0,2909,0,3000,5000,0,,
339721,556846,23-DEC-2025 10.37.49,5042,160000,182.99,150,32.99,41.4,1652,,20.16,12.83,,,,0,999,0,0,0,0,0,0,0,0,0,0,0,81700,5748,0,2798,0,2500,5000,0,,
339724,556847,23-DEC-2025 11.43.34,5042,160000,186.29,155.3,30.99,43.9,1652,,18.94,12.05,,,,0,1004,0,0,0,0,0,0,0,0,0,0,0,86000,6276,0,3527,0,2997,0,0,,
339727,556848,23-DEC-2025 12.51.04,5042,160000,182.5,150.5,32,45.9,1662,,,32,,,,0,991,0,0,0,0,0,0,0,0,0,0,0,87000,6220,0,3470,0,1999,0,0,,
339730,556849,23-DEC-2025 13.44.15,5042,160000,183.9,151.9,32,40.3,1669,,,32,,,,0,1007,0,0,0,0,0,0,0,0,0,0,0,84700,5955,0,2976,0,1001,1000,0,,
339733,556850,23-DEC-2025 14.47.19,5042,160000,179.9,149.9,30,43.9,1677,,,30,,,,0,992,0,0,0,0,0,0,0,0,0,0,0,85000,5992,0,2776,0,3000,5000,0,,
339737,556851,23-DEC-2025 15.42.03,5042,160000,182.7,150.7,32,43.3,1664,,,32,,,,0,989,0,0,0,0,0,0,0,0,0,0,0,87700,5713,0,2843,0,3000,5000,0,,
339740,556852,23-DEC-2025 16.48.39,5042,160000,182.1,151.1,31,42,1626,,,31,,,,0,988,0,0,0,0,0,0,0,0,0,0,0,87400,5566,0,2762,0,2887,5000,0,,
339743,556853,23-DEC-2025 17.44.39,5042,160000,184.7,150.7,34,41.5,1642,,,34,,,,0,988,0,0,0,0,0,0,0,0,0,0,0,86800,5481,0,2761,0,2993,5000,0,,
339746,556854,23-DEC-2025 18.43.10,5042,160000,183.2,150.2,33,41,1599,,,33,,,,0,988,0,0,0,0,0,0,0,0,0,0,0,83700,5552,0,2624,0,2994,5000,0,,
339749,556855,23-DEC-2025 19.32.24,1010,160000,177.5,145.5,32,38.8,1654,,,32,,,,0,301,0,0,0,0,0,0,0,0,0,0,0,83300,5073,0,2136,0,2993,5000,0,,
339752,556856,23-DEC-2025 20.30.53,1010,160000,175.1,141.1,34,40,1657,,34,,,,,0,300,0,0,0,0,0,0,0,0,0,0,0,84900,5248,0,2299,0,2994,5000,0,,
339755,556857,23-DEC-2025 21.20.59,1010,160000,180.1,146,34.1,39.7,1659,,,34.1,,,,0,303,0,0,0,0,0,0,0,0,0,0,0,85700,5167,0,2205,0,2994,5000,0,,
339757,556858,23-DEC-2025 22.12.40,1010,160000,175.3,143.3,32,39,,,,32,,,,0,304,0,0,0,0,0,0,0,0,0,0,0,85000,5323,0,2088,0,2994,5000,0,,
339760,556859,23-DEC-2025 23.01.04,1010,160000,183.3,149.3,34,39.9,1662,,,34,,,,0,300,0,0,0,0,0,0,0,0,0,0,0,87200,5270,0,2510,0,2994,5000,0,,
339763,556860,24-DEC-2025 00.08.25,1010,160000,186.1,155.1,31,40.9,1660,,,31,,,,0,292,0,0,0,0,0,0,0,0,0,0,0,88500,6708,0,4487,0,2994,6000,0,,
339765,556861,24-DEC-2025 01.01.23,1010,160000,187.2,150.9,36.3,42.3,1645,,,,,,,0,300,0,0,0,0,0,0,0,0,0,0,0,87000,6194,0,3660,0,0,5000,0,,
339769,556862,24-DEC-2025 01.51.14,1010,160000,186.2,151.2,35,38.3,1644,,,35,,,,0,303,0,0,0,0,0,0,0,0,0,0,0,83700,5946,0,3332,0,3108,5000,0,,
339771,556863,24-DEC-2025 02.41.59,1010,160000,185.5,150.2,35.3,39.7,1629,,,,35.3,,,0,299,0,0,0,0,0,0,0,0,0,0,0,85100,5777,0,3521,0,2774,4000,0,,
339775,556864,24-DEC-2025 03.52.25,1010,160000,,149.7,,42.3,1654,,,,,,,0,292,0,0,0,0,0,0,0,0,0,0,0,84700,6656,0,4198,0,2990,4000,0,,
339778,556865,24-DEC-2025 04.42.28,2011,160000,,138.8,,37.3,1626,,,,,,,0,300,0,0,0,0,0,0,0,0,0,0,0,79500,5642,0,3505,0,2106,3000,0,,
339781,556866,24-DEC-2025 05.55.45,2011,160000,180.7,141.4,39.3,44.8,1654,,,,,,,0,300,0,0,0,0,0,0,0,0,0,0,0,83900,6223,221,4649,0,2550,3500,0,,
339788,556867,24-DEC-2025 23.40.07,2030,162500,233,188,45,84.2,1667,,,45,,,,0,1008,0,0,0,0,0,0,0,0,0,0,0,127000,6247,517,4486,0,1996,7000,0,,
339790,556868,25-DEC-2025 00.43.39,2030,162400,190.43,152.2,38.23,46.5,1671,,,38.23,,,,0,990,0,0,0,0,0,0,0,0,0,0,0,91000,5894,517,3849,0,2001,7000,0,,
339792,556869,25-DEC-2025 01.41.54,2032,161900,179.68,146.4,33.28,41,1698,,,33.28,,,,0,1006,0,0,0,0,0,0,0,0,0,0,0,83000,6163,0,3963,0,2001,5500,0,,
339794,556870,25-DEC-2025 02.35.29,2032,160000,170.09,137.1,32.99,41.4,1701,,19.61,,13.38,,,0,1007,0,0,0,0,0,0,0,0,0,0,0,85000,5132,300,3815,0,2001,4900,0,,
339797,556871,25-DEC-2025 03.29.59,2032,160500,174.2,140.6,33.6,42,1649,,5.8,25.5,2.3,,,0,1008,0,0,0,0,0,0,0,0,0,0,0,85700,5152,373,3294,0,2000,4500,0,,
339800,556872,25-DEC-2025 04.16.13,2032,163600,,125.2,,37.3,1655,,,,,,,0,989,0,0,0,0,0,0,0,0,0,0,0,76800,4659,0,3047,0,2001,4900,0,,
339802,556873,25-DEC-2025 05.07.39,2032,164500,181.79,147,34.79,38.9,1647,,4.04,25.77,4.98,,,0,1002,0,0,0,0,0,0,0,0,0,0,0,85100,5620,499,3909,0,2001,5000,0,,
339806,556874,25-DEC-2025 06.11.30,2032,163700,180.2,147.2,33,44.2,1617,,,33,,,,0,1001,0,0,0,0,0,0,0,0,0,0,0,88000,5538,352,3922,0,2001,4600,0,,
339809,556875,25-DEC-2025 07.01.59,1032,164700,178.5,150.5,28,41,1634,,,28,,,,0,1001,0,0,0,0,0,0,0,0,0,0,0,87000,5073,0,3521,0,2001,5000,0,,
339812,556876,25-DEC-2025 08.04.30,2032,160000,,150.3,,42.6,1646,,,,,,,0,1001,0,0,0,0,0,0,0,0,0,0,0,85100,5618,358,3358,0,2016,0,0,,
339816,556877,25-DEC-2025 08.56.38,2032,163200,184.8,149.8,35,39.8,1642,,,35,,,,0,999,0,0,0,0,0,0,0,0,0,0,0,83100,5165,410,2846,0,2000,0,0,,
339818,556878,25-DEC-2025 09.59.59,2032,165100,184.9,151.9,33,44.7,1643,,,33,,,,0,991,0,0,0,0,0,0,0,0,0,0,0,86000,5678,574,3316,0,2016,0,0,,
339821,556879,25-DEC-2025 10.51.44,2032,162000,186.8,149.8,37,40.8,1647,,,37,,,,0,988,0,0,0,0,0,0,0,0,0,0,0,83500,5545,353,3068,0,2004,0,0,,
339825,556880,25-DEC-2025 11.43.54,2032,161600,185.2,146.2,39,41.9,1645,,,39,,,,0,299,0,0,0,0,0,0,0,0,0,0,0,85200,5159,471,2733,0,3002,0,0,,
339828,556881,25-DEC-2025 12.37.39,1032,161900,178.6,140.6,38,42.5,1638,,,38,,,,0,298,0,0,0,0,0,0,0,0,0,0,0,82200,5546,262,2604,0,3000,0,0,,
339831,556882,25-DEC-2025 13.38.19,1010,162300,179.5,137.5,42,42.9,1662,,42,,,,,0,306,0,0,0,0,0,0,0,0,0,0,0,83600,5176,351,2352,0,3002,0,0,,
339834,556883,25-DEC-2025 14.28.39,1010,162600,175,138,37,38.7,1662,,,37,,,,0,300,0,0,0,0,0,0,0,0,0,0,0,80100,5119,0,2056,0,3011,0,0,,
339837,556884,25-DEC-2025 15.23.45,2010,161000,189.79,151.8,37.99,42.2,1647,,23.22,14.77,,,,0,299,0,0,0,0,0,0,0,0,0,0,0,86300,5782,251,3149,0,3000,0,0,,
339840,556885,25-DEC-2025 16.16.25,1032,161600,182.19,143.2,38.99,40.8,1599,,23.83,15.16,,,,0,995,0,0,0,0,0,0,0,0,0,0,0,83800,5183,0,3036,0,2999,0,0,,
339843,556886,25-DEC-2025 17.06.31,1032,164600,175.89,152.7,23.19,40.7,1577,,14.17,9.02,,,,0,997,0,0,0,0,0,0,0,0,0,0,0,84300,5280,0,2562,0,3000,0,0,,
339846,556887,25-DEC-2025 17.59.44,1032,164700,182.09,144,38.09,41.5,1649,,23.28,14.81,,,,0,989,0,0,0,0,0,0,0,0,0,0,0,85000,5067,0,2317,0,3000,0,0,,
339849,556888,25-DEC-2025 18.48.44,1032,160500,175.6,143.6,32,39.3,1642,,19.56,12.44,,,,0,982,0,0,0,0,0,0,0,0,0,0,0,82500,4870,0,2745,0,3000,0,0,,
339852,556889,25-DEC-2025 19.38.50,1032,164500,175.3,143.3,32,38.6,1656,,19.56,12.44,,,,0,978,0,0,0,0,0,0,0,0,0,0,0,81300,4600,0,2330,0,3000,0,0,,
339854,556890,25-DEC-2025 20.29.14,1032,160700,184.99,153.9,31.09,40,1663,,19,12.09,,,,0,980,0,0,0,0,0,0,0,0,0,0,0,85400,5288,0,2994,0,3000,0,0,,
339858,556891,25-DEC-2025 21.18.15,1032,160000,185.2,150,35.2,39.7,1623,,21.51,13.69,,,,0,989,0,0,0,0,0,0,0,0,0,0,0,84000,5176,0,2756,0,2998,0,0,,
339860,556892,25-DEC-2025 22.05.40,1032,162500,222.29,185.2,37.09,40.8,1617,,22.67,14.42,,,,0,989,0,0,0,0,0,0,0,0,0,0,0,87100,6245,0,3473,0,2994,0,0,,
339863,556893,25-DEC-2025 22.54.45,1032,161700,185.39,148.4,36.99,39.6,1661,,22.6,14.39,,,,0,990,0,0,0,0,0,0,0,0,0,0,0,83700,5086,0,3108,0,2994,0,0,,
339866,556894,26-DEC-2025 00.05.05,1032,165200,196.48,161.2,35.28,48.8,1688,,21.6,13.68,,,,0,299,0,0,0,0,0,0,0,0,0,0,0,98000,6215,403,3643,0,2002,4000,0,,
339870,556895,26-DEC-2025 00.54.15,1010,163800,46,10,36,39,1651,,22,14,,,,0,300,0,0,0,0,0,0,0,0,0,0,0,84200,5211,571,2852,0,2216,2000,0,,
339873,556896,26-DEC-2025 01.51.35,1010,166100,169.99,137,32.99,38.9,1661,,20.16,12.83,,,,0,291,0,0,0,0,0,0,0,0,0,0,0,82000,5553,298,3765,0,2001,3000,0,,
339875,556897,26-DEC-2025 02.55.02,1010,165000,191.79,160.8,30.99,46.7,1650,,18.94,12.05,,,,0,300,0,0,0,0,0,0,0,0,0,0,0,93000,5882,298,3752,0,2001,3000,0,,
339878,556898,26-DEC-2025 03.47.04,1010,164500,186.2,150.2,36,40.5,1660,,22,14,,,,0,307,0,0,0,0,0,0,0,0,0,0,0,86000,5732,303,3479,0,2000,2700,0,,
339881,556899,26-DEC-2025 04.36.31,1010,162400,186.5,150.5,36,40.6,1670,,22,14,,,,0,307,0,0,0,0,0,0,0,0,0,0,0,85900,5254,0,3315,0,2066,3000,0,,
339884,556900,26-DEC-2025 05.25.31,1010,165700,186,150,36,39.9,1659,,22,14,,,,0,300,0,0,0,0,0,0,0,0,0,0,0,86100,5403,303,2937,0,2000,2000,0,,
339887,556901,26-DEC-2025 06.18.12,1010,164800,186.2,150.2,36,39.7,1671,,22,14,,,,0,304,0,0,0,0,0,0,0,0,0,0,0,85700,4972,0,2773,0,2001,2000,0,,
339890,556902,26-DEC-2025 07.18.05,1010,161800,184.85,153.1,31.75,39.9,1648,,,31.75,,,,0,301,0,0,0,0,0,0,0,0,0,0,0,87000,5349,302,2823,0,2000,2000,0,,
339893,556903,26-DEC-2025 08.10.15,1014,162600,187.79,149.8,37.99,42.6,1613,,23.22,14.77,,,,0,299,0,0,0,0,0,0,0,0,0,0,0,88300,5612,439,3453,0,774,2000,0,,
339896,556904,26-DEC-2025 09.13.07,1014,163900,191.09,158.1,32.99,45.9,1665,,20.16,12.83,,,,0,300,0,0,0,0,0,0,0,0,0,0,0,88800,6266,442,3467,0,2002,2000,0,,
339899,556905,26-DEC-2025 10.22.05,1014,163000,179.76,139.8,39.96,42.2,1635,,8.84,21.58,9.54,,,0,307,0,0,0,0,0,0,0,0,0,0,0,82700,5363,512,2891,0,1990,2000,0,,
339903,556906,26-DEC-2025 11.16.56,1014,162300,180.88,145.6,35.28,42.8,1698,,21.6,13.68,,,,0,299,0,0,0,0,0,0,0,0,0,0,0,89800,6160,885,2755,0,1994,2000,0,,
339905,556907,26-DEC-2025 12.11.06,1014,156100,188,144,44,40.9,1675,,,44,,,,0,305,0,0,0,0,0,0,0,0,0,0,0,85000,5727,440,2184,0,1574,2000,0,,
339908,556908,26-DEC-2025 13.02.11,1030,163000,182.19,139.2,42.99,41.1,1652,,10.18,16.92,15.89,,,0,997,0,0,0,0,0,0,0,0,0,0,0,84100,5782,0,3065,0,2000,2000,0,,
339911,556909,26-DEC-2025 13.52.30,5042,163000,181.89,139.9,41.99,40.7,1630,,25.66,16.33,,,,0,1004,0,0,0,0,0,0,0,0,0,0,0,81900,5375,0,2621,0,2000,2000,0,,
339914,556910,26-DEC-2025 14.42.37,5042,163000,175.99,139,36.99,40.8,1631,,22.6,14.39,,,,0,1003,0,0,0,0,0,0,0,0,0,0,0,82000,5377,368,2618,0,2000,2000,0,,
339917,556911,26-DEC-2025 15.55.00,5042,164700,184.99,145,39.99,41,1633,,24.44,15.55,,,,0,997,0,0,0,0,0,0,0,0,0,0,0,83900,5495,0,2315,0,1996,2000,0,,
339919,556912,26-DEC-2025 16.46.56,5042,165700,188.1,152,36.1,41.5,1625,,22.06,14.04,,,,0,1002,0,0,0,0,0,0,0,0,0,0,0,86400,5582,0,2041,0,1997,0,0,,
339923,556913,26-DEC-2025 17.36.57,5042,162700,185.7,153.7,32,39.9,1631,,19.56,12.44,,,,0,1001,0,0,0,0,0,0,0,0,0,0,0,84700,5538,0,2377,0,2000,0,0,,
339926,556914,26-DEC-2025 18.36.17,5042,165900,180.8,145.8,35,40.8,1609,,21.39,13.61,,,,0,997,0,0,0,0,0,0,0,0,0,0,0,83100,5271,0,2453,0,2000,0,0,,
339928,556915,26-DEC-2025 19.29.37,5042,160600,181.9,145.9,36,42.6,1630,,22,14,,,,0,989,0,0,0,0,0,0,0,0,0,0,0,84500,5587,375,2771,0,2000,0,0,,
339932,556916,26-DEC-2025 20.22.07,5042,162900,216,180,36,41.1,1627,,22,14,,,,0,996,0,0,0,0,0,0,0,0,0,0,0,87200,5945,172,3463,0,2000,2500,0,,
339934,556917,26-DEC-2025 21.19.21,5042,165300,198.7,162.7,36,39.3,1639,,22,14,,,,0,994,0,0,0,0,0,0,0,0,0,0,0,78700,5934,0,3243,0,1500,2500,0,,
339938,556918,26-DEC-2025 22.19.18,5042,165200,196.8,160.8,36,38,1645,,22,14,,,,0,1002,0,0,0,0,0,0,0,0,0,0,0,77500,6235,0,3380,0,2000,2500,0,,
339941,556919,26-DEC-2025 23.32.18,5042,164300,206.1,170.1,36,46.3,1653,,22,14,,,,0,997,0,0,0,0,0,0,0,0,0,0,0,94000,6443,242,3643,0,2000,2100,0,,
339944,556920,27-DEC-2025 00.49.38,5042,164000,235.59,205.6,29.99,53.1,1667,,18.33,11.66,,,,0,1000,0,0,0,0,0,0,0,0,0,0,0,106500,7842,808,4281,0,2500,0,0,,
339947,556921,27-DEC-2025 01.56.27,5042,166300,237.7,201.7,36,53.4,1675,,22,14,,,,0,999,0,0,0,0,0,0,0,0,0,0,0,110000,8159,1173,4209,0,3051,0,0,,
339950,556922,27-DEC-2025 03.00.37,5042,161900,215.6,179.6,36,50.8,1649,,22,14,,,,0,1000,0,0,0,0,0,0,0,0,0,0,0,95500,6913,881,4554,0,2500,0,0,,
339953,556923,27-DEC-2025 03.54.37,5042,163800,197,161,36,40.9,1672,,22,14,,,,0,1001,0,0,0,0,0,0,0,0,0,0,0,87000,6169,299,3496,0,2001,0,0,,
339956,556924,27-DEC-2025 04.48.27,1032,165800,160,142,18,37,1648,,11,7,,,,0,1004,0,0,0,0,0,0,0,0,0,0,0,80600,5485,0,3311,0,2000,2000,0,,
339959,556925,27-DEC-2025 06.07.09,1032,164600,190,172,18,46.8,1689,,11,7,,,,0,1003,0,0,0,0,0,0,0,0,0,0,0,97000,6741,600,4139,0,2000,2000,0,,
339962,556926,27-DEC-2025 07.05.31,1032,164600,189.4,170.4,19,46.1,1640,,11.61,7.39,,,,0,990,0,0,0,0,0,0,0,0,0,0,0,89900,6070,127,3698,0,2005,2500,0,,
339965,556927,27-DEC-2025 08.11.13,1032,157000,190.16,169.2,20.96,42.9,1624,,,10.18,10.78,,,0,1007,0,0,0,0,0,0,0,0,0,0,0,90300,6075,366,3255,0,1990,3000,0,,
339968,556928,27-DEC-2025 09.02.08,1032,163300,171.5,151.5,20,38.7,1623,,12.22,7.78,,,,0,1001,0,0,0,0,0,0,0,0,0,0,0,82100,5309,320,2947,0,1999,2800,0,,
339971,556929,27-DEC-2025 10.02.27,1032,166000,167.2,149.2,18,37.6,1621,,,18,,,,0,1008,0,0,0,0,0,0,0,0,0,0,0,81100,5288,409,2914,0,2000,2800,0,,
339974,556930,27-DEC-2025 10.52.32,1032,166100,180.79,149.8,30.99,40.8,1633,,18.94,12.05,,,,0,1005,0,0,0,0,0,0,0,0,0,0,0,85000,5375,409,2765,0,2000,3000,0,,
339977,556931,27-DEC-2025 11.50.53,1032,164900,182.49,149.5,32.99,42,,,20.16,12.83,,,,0,1001,0,0,0,0,0,0,0,0,0,0,0,87400,5595,237,2932,0,2000,3000,0,,
339980,556932,27-DEC-2025 12.38.53,1010,157400,179.69,149.7,29.99,40.2,,,18.33,11.66,,,,0,300,0,0,0,0,0,0,0,0,0,0,0,86700,5201,440,2082,0,2000,3000,0,,
339983,556933,27-DEC-2025 13.22.43,1010,153600,169.28,134.3,34.98,35.3,,,17.3,5.4,12.28,,,0,299,0,0,0,0,0,0,0,0,0,0,0,75900,4824,372,2145,0,1498,0,0,,
339986,556934,27-DEC-2025 14.07.03,1010,166000,171.5,136.5,35,35.8,,,21.39,13.61,,,,0,300,0,0,0,0,0,0,0,0,0,0,0,74600,4854,372,2291,0,1387,0,0,,
339989,556935,27-DEC-2025 15.03.43,1010,160700,180.39,147.4,32.99,40.6,,,20.16,12.83,,,,0,303,0,0,0,0,0,0,0,0,0,0,0,81900,5631,240,2489,0,2008,0,0,,
339992,556936,27-DEC-2025 15.59.53,1010,158100,174.6,142.6,32,41.8,,,19.56,12.44,,,,0,301,0,0,0,0,0,0,0,0,0,0,0,80900,5048,128,2251,0,1994,0,0,,
339995,556937,27-DEC-2025 17.55.44,1011,165800,201.09,170.1,30.99,50.6,,,18.94,12.05,,,,0,295,0,0,0,0,0,0,0,0,0,0,0,98400,6545,0,3985,0,1995,0,0,,
339997,556938,27-DEC-2025 18.53.23,1032,165100,190.19,157.2,32.99,42.6,,,20.16,12.83,,,,0,954,0,0,0,0,0,0,0,0,0,0,0,88900,5496,0,3129,0,1996,0,0,,
340000,556939,27-DEC-2025 19.51.43,1032,166600,195.9,159.9,36,42.3,,,22,14,,,,0,1009,0,0,0,0,0,0,0,0,0,0,0,87600,5924,0,3237,0,2000,0,0,,
340003,556940,27-DEC-2025 20.45.03,1032,167100,190.89,159.9,30.99,40.8,,,18.94,12.05,,,,0,990,0,0,0,0,0,0,0,0,0,0,0,85400,5431,0,3080,0,2000,0,0,,
340007,556941,27-DEC-2025 21.35.15,1032,165500,183.8,147.8,36,40.5,,,22,14,,,,0,304,0,0,0,0,0,0,0,0,0,0,0,82800,5168,0,2913,0,1996,0,0,,
340010,556942,27-DEC-2025 22.25.24,1032,164700,180.49,147.5,32.99,40.5,,,20.16,12.83,,,,0,989,0,0,0,0,0,0,0,0,0,0,0,81000,5207,0,2795,0,1996,0,0,,
340013,556943,27-DEC-2025 23.10.45,1032,165900,169.99,133,36.99,36.6,,,22.6,14.39,,,,0,993,0,0,0,0,0,0,0,0,0,0,0,75600,5299,0,2518,0,1996,0,0,,
340016,556944,28-DEC-2025 00.20.47,1032,165900,203.5,167.5,36,43.6,,,22,14,,,,0,1000,0,0,0,0,0,0,0,0,0,0,0,93800,5652,0,3462,0,2001,0,0,,
340019,556945,28-DEC-2025 01.13.47,1032,166700,190.59,157.6,32.99,44.5,,,20.16,12.83,,,,0,1000,0,0,0,0,0,0,0,0,0,0,0,89900,5244,302,3185,0,2001,0,0,,
340022,556946,28-DEC-2025 02.04.34,1010,166400,190.1,155.1,35,41.7,1714,,21.39,13.61,,,,0,300,0,0,0,0,0,0,0,0,0,0,0,89000,5857,299,3542,0,2001,2000,0,,
340025,556947,28-DEC-2025 02.59.19,1010,167100,189,157,32,42.3,,,19.56,12.44,,,,0,300,0,0,0,0,0,0,0,0,0,0,0,91000,5815,0,3971,0,2001,2000,0,,
340028,556948,28-DEC-2025 04.19.28,1010,166000,186.09,156.1,29.99,48.5,,,18.33,11.66,,,,0,306,0,0,0,0,0,0,0,0,0,0,0,95500,6214,0,4267,0,2000,2000,0,,
340031,556949,28-DEC-2025 05.10.39,1010,167800,183.19,150.2,32.99,40,,,20.16,12.83,,,,0,305,0,0,0,0,0,0,0,0,0,0,0,84400,5816,351,3823,0,2001,2000,0,,
340034,556950,28-DEC-2025 06.13.06,1010,167500,177.14,142.1,35.04,41.3,,,,35.04,,,,0,288,0,0,0,0,0,0,0,0,0,0,0,83400,5612,0,3473,0,2001,2200,0,,
340037,556951,28-DEC-2025 07.02.49,1010,163800,163.42,129.1,34.32,38.3,,,10.88,23.44,,,,0,305,0,0,0,0,0,0,0,0,0,0,0,80800,4893,1073,3014,0,2556,2000,0,,
340039,556952,28-DEC-2025 08.06.04,1010,165200,186.28,154.8,31.48,43.4,,,6.48,25,,,,0,300,0,0,0,0,0,0,0,0,0,0,0,87600,5336,0,3036,0,2000,3000,0,,
340043,556953,28-DEC-2025 08.58.15,1010,165800,185.99,155.9,30.09,41.5,,,18.39,11.7,,,,0,289,0,0,0,0,0,0,0,0,0,0,0,86800,5392,0,3020,0,2000,3000,0,,
340046,556954,28-DEC-2025 09.49.58,1010,166700,185.09,155,30.09,41.6,1607,,18.39,11.7,,,,0,300,0,0,0,0,0,0,0,0,0,0,0,86600,5443,0,3047,0,2000,3000,0,,
340049,556955,28-DEC-2025 10.39.54,1014,161300,185.39,154.4,30.99,40.8,1630,,18.94,12.05,,,,0,297,0,0,0,0,0,0,0,0,0,0,0,86800,5359,0,2845,0,1998,3000,0,,
340052,556956,28-DEC-2025 11.33.49,1014,164700,184.2,152.2,32,41,1615,,19.56,12.44,,,,0,299,0,0,0,0,0,0,0,0,0,0,0,84900,5097,0,2978,0,1998,3000,0,,
340055,556957,28-DEC-2025 12.26.58,1014,167500,185.4,153.4,32,41.5,1593,,19.56,12.44,,,,0,300,0,0,0,0,0,0,0,0,0,0,0,85900,5501,0,2723,0,2996,4200,0,,
340058,556958,28-DEC-2025 13.17.30,1014,164800,187.39,153.4,33.99,39,1672,,20.77,13.22,,,,0,300,0,0,0,0,0,0,0,0,0,0,0,78200,4884,241,3099,0,2996,4500,0,,
340061,556959,28-DEC-2025 15.06.55,1014,157800,185.5,153.5,32,46.6,1633,,19.56,12.44,,,,0,307,0,0,0,0,0,0,0,0,0,0,0,88200,6181,0,3321,0,2597,4700,0,,
340064,556960,28-DEC-2025 15.58.59,6095,163700,183.89,152.9,30.99,40.8,1630,,18.94,12.05,,,,0,1006,0,0,0,0,0,0,0,0,0,0,0,85300,5738,0,3143,0,1996,3000,0,,
340068,556961,28-DEC-2025 16.56.43,6095,167700,186.49,153.5,32.99,39.5,1662,,20.16,12.83,,,,0,998,0,0,0,0,0,0,0,0,0,0,0,85700,5692,0,3448,0,2000,1000,0,,
340071,556962,28-DEC-2025 17.47.59,6095,168900,185.7,150.7,35,40.2,1678,,21.39,13.61,,,,0,1005,0,0,0,0,0,0,0,0,0,0,0,84800,5472,0,3343,0,2000,0,0,,
340073,556963,28-DEC-2025 18.39.01,1056,170500,186.49,153.5,32.99,40,1640,,20.16,12.83,,,,0,1001,0,0,0,0,0,0,0,0,0,0,0,84100,5593,0,2561,0,3108,0,0,,
340076,556964,28-DEC-2025 19.28.09,7063,164300,176.28,141,35.28,37.3,1637,,21.6,13.68,,,,0,1003,0,0,0,0,0,0,0,0,0,0,0,79900,5452,0,2636,0,2500,0,0,,
340078,556965,28-DEC-2025 20.36.51,7063,167300,202.09,169.1,32.99,43.4,1636,,20.16,12.83,,,,0,1006,0,0,0,0,0,0,0,0,0,0,0,93300,6256,0,3819,0,2000,5000,0,,
340082,556966,28-DEC-2025 21.22.55,5042,163900,171.99,138,33.99,34.6,1646,,20.77,13.22,,,,0,998,0,0,0,0,0,0,0,0,0,0,0,76800,4958,0,3044,0,2000,4900,0,,
340085,556967,28-DEC-2025 22.17.15,5042,153400,194.5,158.5,36,41.5,1671,,22,14,,,,0,989,0,0,0,0,0,0,0,0,0,0,0,85700,5764,0,2451,0,2552,5000,0,,
340088,556968,28-DEC-2025 23.08.21,1056,154000,193.5,158.5,35,40.1,1656,,21.39,13.61,,,,0,995,0,0,0,0,0,0,0,0,0,0,0,87000,5905,0,3375,0,2552,5000,0,,
340091,556969,29-DEC-2025 00.19.20,1056,163500,189.99,159,30.99,42.9,1660,,18.94,12.05,,,,0,1007,0,0,0,0,0,0,0,0,0,0,0,94700,5788,504,3905,0,2499,5000,0,,
340094,556970,29-DEC-2025 01.16.11,1056,163500,193.29,160.3,32.99,45.1,1631,,20.16,12.83,,,,0,1001,0,0,0,0,0,0,0,0,0,0,0,94100,5884,351,3572,0,2496,5100,0,,
340097,556971,29-DEC-2025 02.07.51,1056,163900,194.82,160.2,34.62,40.7,1650,,,34.62,,,,0,1000,0,0,0,0,0,0,0,0,0,0,0,89000,5851,304,3749,0,2499,5000,0,,
340100,556972,29-DEC-2025 03.03.56,1056,163200,183.17,150,33.17,42.1,1636,,4.16,20.46,8.55,,,0,1005,0,0,0,0,0,0,0,0,0,0,0,86400,6094,301,3203,0,2499,5000,0,,
340103,556973,29-DEC-2025 04.13.55,1056,164700,190.19,160,30.19,44,1683,,8.42,21.77,,,,0,1000,0,0,0,0,0,0,0,0,0,0,0,90900,5929,0,3635,0,2501,5000,0,,
340107,556974,29-DEC-2025 05.12.06,2032,163700,192.18,160,32.18,44,1675,,4.28,27.9,,,,0,1008,0,0,0,0,0,0,0,0,0,0,0,90100,5920,0,3308,0,2501,5000,0,,
340110,556975,29-DEC-2025 06.08.21,2032,164600,193.29,160.2,33.09,42.8,1649,,8.08,25.01,,,,0,1000,0,0,0,0,0,0,0,0,0,0,0,91600,5763,605,3632,0,2502,4900,0,,
340113,556976,29-DEC-2025 07.02.45,2032,166900,172.7,137.9,34.8,40.7,1659,,,34.8,,,,0,995,0,0,0,0,0,0,0,0,0,0,0,82000,5579,815,3202,0,2001,5000,0,,
340115,556977,29-DEC-2025 07.56.45,1015,162200,189.26,157.1,32.16,41.4,1668,,32.16,,,,,0,800,0,0,0,0,0,0,0,0,0,0,0,87700,5633,0,3212,0,2658,4700,0,,
340118,556978,29-DEC-2025 08.50.22,1015,163300,188,155,33,42.1,1667,,,33,,,,0,805,0,0,0,0,0,0,0,0,0,0,0,88500,5669,0,3423,0,2997,4500,0,,
340121,556979,29-DEC-2025 09.48.55,1032,158400,184.99,155,29.99,42.2,1665,,18.33,11.66,,,,0,999,0,0,0,0,0,0,0,0,0,0,0,87000,5717,0,3049,0,2695,4500,0,,
340124,556980,29-DEC-2025 10.48.55,1032,160100,190.8,155.8,35,42.2,1660,,,35,,,,0,1005,0,0,0,0,0,0,0,0,0,0,0,88800,5364,0,1983,0,2446,5500,0,,
340127,556981,29-DEC-2025 11.57.22,1032,164300,188.19,155.2,32.99,43.2,1638,,20.16,12.83,,,,0,1003,0,0,0,0,0,0,0,0,0,0,0,90500,5800,0,3243,0,1608,0,0,,
340131,556982,29-DEC-2025 13.05.41,2032,159000,184.1,152.1,32,45.1,1606,,19.56,12.44,,,,0,990,0,0,0,0,0,0,0,0,0,0,0,88600,5733,0,2931,0,3001,0,0,,
340134,556983,29-DEC-2025 13.57.12,2032,155000,185.4,150.4,35,41.7,1681,,21.39,13.61,,,,0,990,0,0,0,0,0,0,0,0,0,0,0,85600,5604,0,2702,0,3001,4500,0,,
340137,556984,29-DEC-2025 14.53.16,2010,157900,185.2,150.2,35,41.9,1658,,21.39,13.61,,,,0,300,0,0,0,0,0,0,0,0,0,0,0,84500,5699,0,2346,0,2994,0,0,,
340140,556985,29-DEC-2025 16.01.51,1010,154800,191.79,158.8,32.99,42.8,1677,,20.16,12.83,,,,0,987,0,0,0,0,0,0,0,0,0,0,0,86400,6138,174,2186,0,2054,0,0,,
340143,556986,29-DEC-2025 16.59.07,2030,156000,194.7,158.7,36,39.8,1668,,22,14,,,,0,1000,0,0,0,0,0,0,0,0,0,0,0,85300,5848,435,2480,0,1626,3000,0,,
340146,556987,29-DEC-2025 17.55.53,1010,164100,185.3,153.3,32,40.4,1667,,19.56,12.44,,,,0,300,0,0,0,0,0,0,0,0,0,0,0,85200,5662,0,2737,0,2441,3000,0,,
340148,556988,29-DEC-2025 18.47.23,1010,158200,182.9,146.9,36,38.5,1637,,22,14,,,,0,304,0,0,0,0,0,0,0,0,0,0,0,81900,5503,0,2636,0,3108,3000,0,,
340151,556989,29-DEC-2025 19.38.27,1010,161500,187.3,151.3,36,39.7,1647,,22,14,,,,0,299,0,0,0,0,0,0,0,0,0,0,0,84500,6029,0,3199,0,2428,3000,0,,
340155,556990,29-DEC-2025 20.44.22,1010,161900,185.39,152.4,32.99,41.5,1645,,20.16,12.83,,,,0,306,0,0,0,0,0,0,0,0,0,0,0,84400,5821,0,3383,0,2495,3000,0,,
340158,556991,29-DEC-2025 20.45.26,1010,160500,185.89,147.9,37.99,40.4,1668,,23.22,14.77,,,,0,304,0,0,0,0,0,0,0,0,0,0,0,85200,5785,0,3119,0,2494,3000,0,,
340161,556992,29-DEC-2025 22.40.20,1014,161700,186.4,151.4,35,40.7,1636,,21.39,13.61,,,,0,301,0,0,0,0,0,0,0,0,0,0,0,84900,5751,0,2777,0,3108,3000,0,,
340164,556993,29-DEC-2025 23.39.47,1014,158000,192,156,36,42.4,1646,,22,14,,,,0,308,0,0,0,0,0,0,0,0,0,0,0,88500,6060,130,2577,0,2500,4400,0,,
340166,556994,30-DEC-2025 00.34.29,1014,159700,187,152,35,39.8,1665,,35,,,,,0,300,0,0,0,0,0,0,0,0,0,0,0,86300,5706,472,2622,0,2326,4500,0,,
340170,556995,30-DEC-2025 01.28.47,1010,164200,187.69,155.7,31.99,41.3,1651,,3.9,28.09,,,,0,298,0,0,0,0,0,0,0,0,0,0,0,89400,5651,1106,2809,0,2262,4500,0,,
340172,556996,30-DEC-2025 02.34.36,1011,160800,177.7,144.7,33,40.4,1635,,,33,,,,0,300,0,0,0,0,0,0,0,0,0,0,0,84100,5787,1160,2506,0,2062,4500,0,,
340175,556997,30-DEC-2025 03.22.40,1010,161500,172.68,134.7,37.98,37.7,1668,,13.7,24.28,,,,0,299,0,0,0,0,0,0,0,0,0,0,0,79300,5356,940,2169,0,1962,4500,0,,
340178,556998,30-DEC-2025 04.16.46,1010,160700,190.49,153.5,36.99,42.6,1653,,,29.74,7.25,,,0,311,0,0,0,0,0,0,0,0,0,0,0,88100,6097,0,3006,0,2506,4500,0,,
340181,556999,30-DEC-2025 05.12.47,5091,162800,184.4,152.4,32,41.6,1689,,19.56,12.44,,,,0,999,0,0,0,0,0,0,0,0,0,0,0,86400,5404,942,2192,0,1330,4500,0,,
340183,557000,30-DEC-2025 06.30.16,5091,161700,187.9,155,32.9,42.2,1639,,13.59,19.31,,,,0,1002,0,0,0,0,0,0,0,0,0,0,0,89000,5524,155,2790,0,2500,4500,0,,
340186,557001,30-DEC-2025 07.34.46,5091,162800,189.1,153.1,36,43,1614,,22,14,,,,0,1000,0,0,0,0,0,0,0,0,0,0,0,89500,5530,244,2386,0,2595,4500,0,,
340189,557002,30-DEC-2025 08.31.49,5091,164500,187.89,154.9,32.99,41.7,1637,,20.16,12.83,,,,0,1000,0,0,0,0,0,0,0,0,0,0,0,89300,5370,0,2795,0,2495,3500,0,,
340192,557003,30-DEC-2025 09.24.36,5091,164700,186.39,156.3,30.09,43,1613,,18.39,11.7,,,,0,996,0,0,0,0,0,0,0,0,0,0,0,88800,5450,0,2792,0,2495,2500,0,,
340194,557004,30-DEC-2025 10.18.31,6095,165200,188.89,154.8,34.09,43,1633,,20.83,13.26,,,,0,999,0,0,0,0,0,0,0,0,0,0,0,89600,5568,0,3279,0,2495,3000,0,,
340198,557005,30-DEC-2025 11.30.11,1010,165800,187.8,154.6,33.2,42.7,1611,,20.29,12.91,,,,0,299,0,0,0,0,0,0,0,0,0,0,0,88500,5525,0,3129,0,2495,4300,0,,
340202,557006,30-DEC-2025 12.20.50,1010,164900,182.59,148.5,34.09,39.5,1640,,20.83,13.26,,,,0,299,0,0,0,0,0,0,0,0,0,0,0,82900,5146,0,3042,0,2495,5500,0,,
340205,557007,30-DEC-2025 13.20.35,1010,167500,180.5,144.5,36,41.7,1624,,22,14,,,,0,300,0,0,0,0,0,0,0,0,0,0,0,84900,5357,0,3106,0,2495,5500,0,,
340208,557008,30-DEC-2025 14.11.54,1011,153500,185.2,152.2,33,40.6,1672,,,33,,,,0,299,0,0,0,0,0,0,0,0,0,0,0,86600,5200,0,2952,0,1996,5500,0,,
340211,557009,30-DEC-2025 15.00.18,2030,166200,184.4,152.4,32,39,1661,,19.56,12.44,,,,0,899,0,0,0,0,0,0,0,0,0,0,0,83500,5264,0,3093,0,1996,5500,0,,
340214,557010,30-DEC-2025 15.53.14,2030,161100,186.09,148.1,37.99,41,1676,,23.22,14.77,,,,0,899,0,0,0,0,0,0,0,0,0,0,0,86300,5503,0,2837,0,2552,5500,0,,
340217,557011,30-DEC-2025 17.01.04,2030,165300,185.99,153,32.99,46.6,1644,,20.16,12.83,,,,0,900,0,0,0,0,0,0,0,0,0,0,0,89100,6077,0,4058,0,2551,5500,0,,
340220,557012,30-DEC-2025 18.33.24,2030,152500,191,156,35,44.7,1634,,21.39,13.61,,,,0,900,0,0,0,0,0,0,0,0,0,0,0,89100,5998,0,3137,0,2054,5500,0,,
340222,557013,30-DEC-2025 19.50.44,2030,163400,222.1,186.1,36,50.3,1659,,22,14,,,,0,898,0,0,0,0,0,0,0,0,0,0,0,101800,7184,0,4567,0,2858,5800,0,,
340226,557014,30-DEC-2025 20.42.53,2032,159400,181.4,149.4,32,40.8,1644,,,32,,,,0,907,0,0,0,0,0,0,0,0,0,0,0,85100,6105,0,3778,0,2500,5500,0,,
340229,557015,30-DEC-2025 21.33.13,2032,157600,180.1,148.1,32,41.3,1629,,19.56,12.44,,,,0,904,0,0,0,0,0,0,0,0,0,0,0,86200,5691,0,3608,0,2552,5500,0,,
340232,557016,30-DEC-2025 22.19.14,1056,147500,180.1,144.1,36,37.5,1675,,22,14,,,,0,903,0,0,0,0,0,0,0,0,0,0,0,81200,5547,0,3243,0,2500,5500,0,,
340235,557017,30-DEC-2025 23.05.24,1056,160700,182.89,148.9,33.99,38.9,1665,,20.77,13.22,,,,0,895,0,0,0,0,0,0,0,0,0,0,0,81500,6124,0,3277,0,2552,5300,0,,
340238,557018,30-DEC-2025 23.52.38,1056,162300,180.09,148.1,31.99,38.6,1597,,7.9,24.09,,,,0,900,0,0,0,0,0,0,0,0,0,0,0,82600,5345,647,2893,0,1974,5500,0,,
340241,557019,31-DEC-2025 00.42.35,1056,153700,188.66,154,34.66,41,1635,,1.96,32.7,,,,0,892,0,0,0,0,0,0,0,0,0,0,0,88100,5744,919,3265,0,1976,5700,0,,
340244,557020,31-DEC-2025 01.34.46,1056,161900,180.49,144.5,35.99,43.5,1646,,11.88,24.11,,,,0,894,0,0,0,0,0,0,0,0,0,0,0,86800,5825,1011,3357,0,2554,5400,0,,
340247,557021,31-DEC-2025 02.38.59,1056,163100,178.79,144.8,33.99,43.1,1641,,20.77,13.22,,,,0,895,0,0,0,0,0,0,0,0,0,0,0,85600,5595,0,3362,0,2506,5500,0,,
340251,557022,31-DEC-2025 03.33.44,1056,155300,173.3,141.3,32,41.9,1611,,,32,,,,0,907,0,0,0,0,0,0,0,0,0,0,0,84700,5675,1204,3012,0,2574,5400,0,,
340254,557023,31-DEC-2025 04.41.24,2030,162300,183.69,149.5,34.19,41.3,1680,,,34.19,,,,0,900,0,0,0,0,0,0,0,0,0,0,0,88100,5733,795,2573,0,2500,5500,0,,
340257,557024,31-DEC-2025 05.29.54,2030,162100,183.49,146.5,36.99,39.5,1601,,22.6,14.39,,,,0,899,0,0,0,0,0,0,0,0,0,0,0,83900,5487,1035,3026,0,1882,5500,0,,
340260,557025,31-DEC-2025 06.17.08,2030,153700,173.26,140.4,32.86,38.7,1629,,7.3,25.56,,,,0,900,0,0,0,0,0,0,0,0,0,0,0,80100,5403,0,2410,0,2500,5500,0,,
340262,557026,31-DEC-2025 07.04.19,2030,162300,169.4,131.4,38,37.2,1650,,38,,,,,0,900,0,0,0,0,0,0,0,0,0,0,0,78300,5156,0,2743,0,2500,5500,0,,
340265,557027,31-DEC-2025 08.06.35,2030,166800,190.48,155.2,35.28,42.7,1638,,21.6,13.68,,,,0,998,0,0,0,0,0,0,0,0,0,0,0,90100,5590,0,3522,0,2499,5500,0,,
340268,557028,31-DEC-2025 08.55.33,2032,161000,185.8,153.8,32,40.8,1648,,19.56,12.44,,,,0,1005,0,0,0,0,0,0,0,0,0,0,0,88300,5380,0,3171,0,2499,6000,0,,
340271,557029,31-DEC-2025 09.50.53,2032,157400,187.7,154.7,33,43.3,1675,,,33,,,,0,998,0,0,0,0,0,0,0,0,0,0,0,90300,5761,0,3704,0,2494,6000,0,,
340274,557030,31-DEC-2025 10.55.14,9995,165800,181.4,148.4,33,40.6,1665,,,33,,,,0,997,0,0,0,0,0,0,0,0,0,0,0,87500,6221,0,3446,0,2494,5800,0,,
340277,557031,31-DEC-2025 11.47.13,5040,161900,185,150,35,41.1,1672,,,35,,,,0,999,0,0,0,0,0,0,0,0,0,0,0,87900,5383,0,3712,0,2499,5500,0,,
340280,557032,31-DEC-2025 12.48.39,6040,164100,185.78,150.5,35.28,43,1661,,21.6,13.68,,,,0,999,0,0,0,0,0,0,0,0,0,0,0,89200,5613,0,3125,0,2497,5600,0,,
340284,557033,31-DEC-2025 13.44.33,5040,159900,182.5,149.5,33,42.3,1687,,,33,,,,0,1003,0,0,0,0,0,0,0,0,0,0,0,86800,5370,0,3187,0,2495,5600,0,,
340287,557034,31-DEC-2025 14.46.00,1010,164300,188.79,157.8,30.99,42.3,1648,,18.94,12.05,,,,0,295,0,0,0,0,0,0,0,0,0,0,0,91000,5535,0,3209,0,2499,0,0,,
340290,557035,31-DEC-2025 15.37.43,1010,166500,191,156,35,43,1618,,21.39,13.61,,,,0,297,0,0,0,0,0,0,0,0,0,0,0,88700,5335,0,3035,0,2498,0,0,,
340293,557036,31-DEC-2025 16.29.41,1010,165500,173.89,140.9,32.99,41.5,1684,,2.97,30.02,,,,0,307,0,0,0,0,0,0,0,0,0,0,0,85100,5250,0,3277,0,2528,5000,0,,
340296,557037,31-DEC-2025 17.43.41,1010,166700,219.99,186,33.99,47.5,1677,,6.41,27.58,,,,0,998,0,0,0,0,0,0,0,0,0,0,0,105200,7151,503,4741,0,2499,2000,0,,
340299,557038,31-DEC-2025 18.33.41,2030,167000,190.61,158.6,32.01,41.2,1661,,11.95,20.06,,,,0,999,0,0,0,0,0,0,0,0,0,0,0,87000,5715,240,3014,0,2508,2000,0,,
340302,557039,31-DEC-2025 19.26.35,2030,166600,187.36,155.6,31.76,41.9,1681,,9.82,21.94,,,,0,1001,0,0,0,0,0,0,0,0,0,0,0,87200,5871,0,3555,0,2508,2000,0,,
340304,557040,31-DEC-2025 20.29.30,1011,166100,185.18,151,34.18,42.2,1645,,6.67,19.77,7.74,,,0,300,0,0,0,0,0,0,0,0,0,0,0,85100,6217,0,4027,0,2498,2000,0,,
340307,557041,31-DEC-2025 21.21.00,1011,165800,195.99,160,35.99,42.5,,,17.65,11.24,7.1,,,0,300,0,0,0,0,0,0,0,0,0,0,0,89300,5829,0,3162,0,2498,2000,0,,
340311,557042,31-DEC-2025 22.23.30,1011,161000,179.2,159.2,20,46.7,1640,,12.22,7.78,,,,0,300,0,0,0,0,0,0,0,0,0,0,0,93900,6533,350,3544,0,2500,2000,0,,
340314,557043,31-DEC-2025 23.27.24,1011,151500,175.9,140.9,35,40,1653,,21.39,13.61,,,,0,299,0,0,0,0,0,0,0,0,0,0,0,82500,4972,1100,2484,0,1708,2000,0,,
